Repository: upb-lea/materialdatabase

Material database for power electronic usage
===============================================

The materialdatabase mainly contains complex magnetic and dielectric data of soft-magnetic ferrite materials under sinusoidal excitation.
Typical target applications of the provided material data are magnetic components in power electronic converters operated at switching frequencies reaching from 100 kHz to 3 MHz.
The database allows to compare materials and measurement setups, to work with fit functions (e.g., Steinmetz), and features data export as interpolation grids.
FEM solvers like Comsol can directly import these interpolation grids and incorporate the data in frequency-domain simulations.

File: materialdatabase/data/complex_permeability/LEA_MTB/3F46_R25x15x10.csv (part 1 of 2)
f,T,b,mu_real,mu_imag
111170.0,25.179,0.0245622494036392,681.1275264600654,6.433698660172891
110970.0,25.179,0.026656613667479,676.9379733824677,6.498979291594698
110870.0,25.179,0.0290152690301245,687.0995742521069,6.468541190259671
110670.0,25.179,0.0309510789347827,681.9547352278379,6.843842163880743
110470.0,25.179,0.0331766990972842,682.6834318783466,7.449348637841642
110270.0,25.179,0.0356166524829094,688.4364818366383,8.245366409084635
110270.0,25.179,0.0373993902857827,685.1360727937824,8.176985243797118
109870.0,25.179,0.0405792393667389,701.6590695810796,8.759584931307336
109670.0,25.179,0.0430061160234206,706.0390776736147,9.315500722764138
109470.0,25.179,0.0447939639431776,702.9845754330105,9.933704859403097
109270.0,25.179,0.047187998212831,710.6217307270409,10.554180857626308
108970.0,25.179,0.049924334468502,719.9995764609563,10.952678588984805
108770.0,25.179,0.0519483979703912,721.2993936158151,11.744549145022807
108470.0,25.179,0.0544144859873983,723.3415740794671,12.399399098789338
108170.0,25.179,0.057539505336585,729.0353481493156,13.287403725731693
107870.0,25.179,0.0599545065978321,730.1807851494515,13.82458717417378
107570.0,25.179,0.0622069966885327,736.1651134566133,14.928622599783615
107170.0,25.179,0.0651654643063585,742.1395113816192,15.809439549416034
106970.0,25.179,0.0673534919508215,745.804551749756,16.744870037324144
106570.0,25.179,0.0694587203876144,743.2419618049365,17.750709898989317
106270.0,25.179,0.0723359337962605,754.6161345768203,18.95529804234048
105870.0,25.179,0.0748017043946059,758.0484922833743,20.519109463363687
105570.0,25.179,0.0772617370709722,763.8411570244283,22.119980195309044
105170.0,25.179,0.0803006542685456,774.9305035883199,24.19008323483969
104770.0,25.179,0.0825797483760344,778.3306010910885,26.18060244169145
104370.0,25.179,0.0853659650502231,786.3802815440623,28.52029752617955
103770.0,25.179,0.0883069390686763,795.0071602640072,31.897339682632754
103170.0,25.179,0.0915941677088916,806.6709624442185,35.40906886399024
102770.0,25.179,0.0939497824722904,811.2760348314564,38.45491496413776
102170.0,25.179,0.0973928961349182,821.8192027575808,42.1052075524348
101470.0,25.179,0.1004200665608552,834.6818821427818,47.20076040116
241350.0,25.2,0.0247593667624835,686.634603559548,4.706119054389207
241050.0,25.2,0.0267683282440529,681.2384928879425,5.0701569464461445
240750.0,25.2,0.0289708892651554,688.0133444013919,5.196259090740695
240350.0,25.2,0.0309569794110729,683.3700158315119,5.896498707238609
239950.0,25.2,0.0332705337430824,689.9589765673655,6.123252717236881
239550.0,25.2,0.0354914988383938,691.4369297709253,6.498237156183288
239150.0,25.2,0.0378619788184014,697.626710126122,6.858593510373844
238750.0,25.2,0.0396975733210853,693.6751552785174,7.301387173965689
238250.0,25.2,0.0421355555605419,700.2219589318731,7.894547787343095
237950.0,25.2,0.0440758536008244,698.1536661245578,8.238307064535642
237450.0,25.2,0.0466034957760192,707.6650567374984,8.817343261590723
236950.0,25.2,0.0487472659509069,710.1462641745244,9.371273742173644
236450.0,25.2,0.0509810317865454,712.2634929275749,9.991241575028036
235950.0,25.2,0.0532837604893424,716.560558019524,10.572181625800084
235150.0,25.2,0.0556244835400625,709.5852992969745,11.534916549110964
234450.0,25.2,0.0581931116800172,714.8991918742296,12.309377060817582
233950.0,25.2,0.0605009817909661,719.9856028000573,13.132505301125596
233250.0,25.2,0.0630169414676423,724.4600820169327,13.989589501232896
232650.0,25.2,0.0653649860006259,728.0453173866304,14.806569141934412
231950.0,25.2,0.0678002531424298,733.8127896929673,15.997038861392054
231250.0,25.2,0.0704045314418344,743.0780846566612,17.48680916831908
230450.0,25.2,0.0727843777136015,745.0912922360108,18.78883725830836
229550.0,25.2,0.0756382032400907,754.0054216955367,20.58647253067537
228750.0,25.2,0.078109279058785,758.107438836811,22.263235190159065
227850.0,25.2,0.0803208955336505,762.7885971366389,24.428094141273096
226950.0,25.2,0.0831789347233576,772.4704462599387,26.624466855077177
225950.0,25.2,0.0858393952981536,779.3741530486727,29.31674720257849
225050.0,25.2,0.0884929096626156,785.9406726023069,31.105225083113844
224050.0,25.2,0.0912914349303126,793.4724810192613,33.74742476077735
222950.0,25.2,0.0935683169156611,799.8700404621276,37.26329688600417
221850.0,25.2,0.0966838322014992,809.1267660187981,40.93999927742074
220850.0,25.2,0.0994193659356107,815.6653811677237,44.48725493843987
219650.0,25.2,0.1026751872505686,831.2466740936582,49.546074349197845
517480.0,25.326,0.0195402422740781,679.7104093724728,6.107292828827351
516980.0,25.326,0.0216347929247856,682.1669613758855,6.382366203193459
516380.0,25.326,0.0236862249515821,687.6536710418474,6.728066648980644
515780.0,25.326,0.0253253834841123,676.4817204789466,6.98396234274241
515180.0,25.326,0.0273631660367128,676.5525339468895,7.319148350773455
514480.0,25.326,0.0295394313391612,682.05168567059,7.683639799626548
513780.0,25.326,0.0316122621630967,683.8900759731839,8.032246735142326
513080.0,25.326,0.0337080366781304,686.0317406078312,8.422556301525296
512280.0,25.326,0.0358218476429009,687.7628157261375,8.786780657343131
511480.0,25.326,0.0377472065366993,686.0970401202794,9.228371033316416
510680.0,25.326,0.039746161059231,688.0362892219819,9.70292559715791
509780.0,25.326,0.0417951529386398,688.796348879672,10.169707256970444
508880.0,25.326,0.0440294050584667,692.3043695562579,10.637570083552218
507980.0,25.326,0.0461677107229479,698.4784766160035,11.124623825528545
507180.0,25.326,0.0481954799841577,700.7707008598559,11.68469931634876
506080.0,25.326,0.0505353270663343,706.6781078615228,12.36769818332496
504680.0,25.326,0.0537394916838118,712.449576980767,13.340965326641628
503580.0,25.326,0.0559830367779686,715.1565526713297,14.091339632043075
502480.0,25.326,0.0583187016991944,718.5913113162331,14.776950103303408
501280.0,25.326,0.0604241991661247,723.1346854739767,15.775869640107134
500080.0,25.326,0.0624028987861313,722.4051663701654,16.719830778802244
498880.0,25.326,0.0647044218845384,728.6291525359893,17.785565529010775
497580.0,25.326,0.066998340716082,730.1046876733287,18.57229587798533
496180.0,25.326,0.0694168588955054,737.0668912470528,19.8434359349594
494780.0,25.326,0.0718505859966297,742.9707765828402,21.21740595305505
493380.0,25.326,0.0743166711376837,746.945047257423,22.49156459444725
491980.0,25.326,0.07652322269674,750.3235980984547,23.88530101803117
490480.0,25.326,0.0789980978285243,757.5118488155136,25.41158671771636
488780.0,25.326,0.081563184078342,768.5996374061085,27.402158891024044
487080.0,25.326,0.0841102855659018,774.6318624436111,29.070771708418025
485580.0,25.326,0.0864210353468223,778.1580392964314,30.967458016652603
483780.0,25.326,0.0892928853994971,789.6890283504919,33.52161293650214
481980.0,25.326,0.091439340814046,794.6239513884982,36.29258874287923
767600.0,25.188,0.0145302097959243,676.7848086711293,6.561708206434805
766800.0,25.188,0.0163968534223984,672.0094827437837,6.856234465696098
766100.0,25.188,0.0183528960485784,674.1693565884767,7.092504843657709
765500.0,25.188,0.0202893715401158,673.7519005234088,7.331406297977432
764700.0,25.188,0.0222817251433663,676.5025254893426,7.642324653493109
763900.0,25.188,0.0242500743920876,682.8500685169399,7.982267622816321
763000.0,25.188,0.0260482934687261,679.5049316632723,8.31364044419196
762000.0,25.188,0.0279267799019015,679.3323864006377,8.70925161194022
761100.0,25.188,0.029910569059316,681.1940292696914,9.076028749010009
760100.0,25.188,0.0318963372654603,682.4121531223567,9.445582170640035
759100.0,25.188,0.0339533903577432,685.7518861336545,9.883576224411833
757900.0,25.188,0.03602903848104,689.0851623312959,10.284039325681078
756900.0,25.188,0.037977455287633,688.6937916310147,10.732107530698311
755700.0,25.188,0.0400097964883942,695.1111472196658,11.342205409429669
754500.0,25.188,0.0418801744681394,690.831527517894,11.74977853694731
753200.0,25.188,0.0438792057275799,694.9511715026459,12.376886063937352
752100.0,25.188,0.0458303458028537,702.2754250198835,13.024665528436149
750600.0,25.188,0.0480157696424779,703.9199362644636,13.500424051880453
748500.0,25.188,0.0511757957877687,710.5525677709463,14.46991362810668
747200.0,25.188,0.0532719220736251,715.4350713520657,15.26850434570437
745600.0,25.188,0.0553193659499095,718.3425514097619,15.771254019096949
744200.0,25.188,0.0576516648176984,721.3700166140769,16.474715049012453
742400.0,25.188,0.0599629893480312,726.7066502593673,17.414363818293246
740900.0,25.188,0.0620603883432062,731.3458946642248,18.421344631170538
739000.0,25.188,0.0640660575473806,735.5187503028413,19.63110926311101
737400.0,25.188,0.0663782138461724,739.1975249799705,20.57328624398788
735500.0,25.188,0.0685933913576926,742.4994043238004,21.75836684114905
733800.0,25.188,0.0707666308772261,747.3291327715158,22.90401261670233
731800.0,25.188,0.0729044043186464,752.1641905473558,24.329643224731
729900.0,25.188,0.0749064138828107,752.7800183139791,25.55607240798321
727700.0,25.188,0.0770557343542287,756.2314502411004,27.08945370961937
725600.0,25.188,0.0792524821806872,764.3097573947845,28.90600383534994
723700.0,25.188,0.0813916105781587,770.124287769579,30.412054413337017
721400.0,25.188,0.0836071626529613,776.2272613566925,32.52512204622233
719300.0,25.188,0.0860526121911748,781.1047915753003,34.41719169195688
717500.0,25.188,0.0877344923407722,787.603675832011,36.42543941841081
715500.0,25.188,0.089868781522029,791.3028177094271,38.47569560399665
713100.0,25.188,0.0920810081626168,797.3168911801679,41.59878324903133
934370.0,25.204,0.0095022915708723,677.9050036582619,7.478359792428835
933970.0,25.204,0.0113668224876302,675.7669911938699,7.656579996823602
933270.0,25.204,0.013244214711542,678.7762567085131,7.963102656544696
932470.0,25.204,0.0150910469844907,675.1666464608871,8.219394144351908
931670.0,25.204,0.0169506991414562,674.1553592689648,8.488317509236255
930870.0,25.204,0.0189133896014314,678.6323358317325,8.758334874359278
929770.0,25.204,0.0206505382896043,673.1972027285537,8.95801871088822
928970.0,25.204,0.0225727728539198,678.229689396632,9.336376039536562
927970.0,25.204,0.0243469948330411,678.6569641768641,9.670305320400477
926970.0,25.204,0.0261858931094407,677.8883988840793,9.964092962845584
925970.0,25.204,0.0282300601219897,682.5940906104087,10.316282995400664
924770.0,25.204,0.0300938655111798,685.3147633238863,10.664736149165297
923670.0,25.204,0.0320781518534861,689.876064921406,11.13708614252239
922470.0,25.204,0.03383307944264,685.8912686967734,11.47679116518356
921370.0,25.204,0.0356835052855948,687.5607706324558,11.983700217261909
919970.0,25.204,0.0375775784725743,685.8095803063846,12.362809519162354
918670.0,25.204,0.0396066233310219,693.4003843885373,13.03822046978402
917170.0,25.204,0.0416027047671692,694.1257793132958,13.461418883993366
915670.0,25.204,0.0436218907017101,697.6921900449335,14.016929886267487
914270.0,25.204,0.0455053448124823,704.5997123623163,14.73803343047613
912070.0,25.204,0.0486937848298652,713.8246070761502,15.41544585525292
910370.0,25.204,0.0507610001660055,715.1615258502612,16.021808313829794
908570.0,25.204,0.0528379896316213,719.9232005076395,16.76800163566712
907070.0,25.204,0.0547706649971278,720.8981837309778,17.492963502533545
905170.0,25.204,0.0568537385549474,726.0914583944401,18.38183620467343
903370.0,25.204,0.058755589473107,726.155683002333,19.09131565296957
901470.0,25.204,0.0607352380424045,730.0895631275522,20.1058171237162
899570.0,25.204,0.0627051687379474,730.8420976981787,20.988432782019142
897470.0,25.204,0.0646424059895275,735.9905975782049,22.32631437901356
895370.0,25.204,0.0667488846041596,740.6109179522828,23.577891189876777
893170.0,25.204,0.0690504991547077,744.2950622544232,24.664670319986687
890870.0,25.204,0.0710481474325035,748.8061634193942,25.98750761667842
1104280.0,25.264,0.0095649845931672,684.028024371501,8.891781998397759
1103680.0,25.264,0.0111168911953115,667.5379308405609,9.00705899277192
1103080.0,25.264,0.0128964080960293,670.695497816942,9.324563195627205
1101980.0,25.264,0.014966696780063,682.9382291456701,9.705169173861798
1100980.0,25.264,0.0166543286966249,678.0605283284007,9.952799119607567
1100980.0,25.264,0.0166543286966249,678.0605283284007,9.952799119607567
1099180.0,25.264,0.0201893050855518,678.6763175324068,10.628249776515256
1098080.0,25.264,0.0220526318015397,680.9889548930527,10.882048267782723
1096980.0,25.264,0.0239327961045119,688.7864232939312,11.35111246657045
1095980.0,25.264,0.025752490330585,690.1004243434711,11.591654304625738
1094780.0,25.264,0.0275606673253542,689.7846585631115,11.990540964283246
1093480.0,25.264,0.0292346221404451,689.1327913929813,12.429484403319885
1092180.0,25.264,0.031024110519077,690.6821242492467,12.896599505758305
1090880.0,25.264,0.033005318842563,693.6309445388716,13.2712046742232
1089580.0,25.264,0.0347141335452218,695.4542454228754,13.772132204291816
1088180.0,25.264,0.0367142758764575,698.9478630729209,14.229585725284563
1086580.0,25.264,0.0385240890622856,699.3118095287648,14.769051606497822
1085080.0,25.264,0.0405940589592667,705.8165292256205,15.346394626560874
1083680.0,25.264,0.0424353994340022,706.6160904667119,15.509340136693238
1081980.0,25.264,0.0443422022164215,708.2971761891473,16.115598595491672
1079480.0,25.264,0.04718279600506,717.0053427836157,17.163667073659383
1077580.0,25.264,0.0490859482626364,720.4301201285683,17.850601447424246
1075780.0,25.264,0.0508879595941916,722.0827084464837,18.620443116048808
1073980.0,25.264,0.0527518097919222,722.4333838311362,19.137678058619287
1071880.0,25.264,0.0545901552400624,724.3997411375782,19.92411719849365
1069980.0,25.264,0.056502851938265,729.2460613167141,20.774111473800808
1067980.0,25.264,0.0585897504051734,732.9924239213391,21.64894212841653
1065580.0,25.264,0.0604759134150306,732.7676205720356,22.51028172252589
1063480.0,25.264,0.0624842046438962,740.0350270592512,23.65828984209591
1061480.0,25.264,0.0643022537332327,740.5007283286221,24.61777250075912
1058980.0,25.264,0.0662907473719814,746.2675899128166,25.848205704049445
1056680.0,25.264,0.0679305276000789,748.0662820718352,26.945097720786123
1054680.0,25.264,0.0700816193642823,755.2981327049478,28.187653538233903
1309790.0,25.309,0.0095163010738847,677.5444262727798,11.247952741328112
1309790.0,25.309,0.0096946956340447,690.3112115336976,11.23359628491718
1308190.0,25.309,0.0129319841943812,685.038237626046,11.779723958512916
1307190.0,25.309,0.0147083178957767,678.392645591105,12.105347939392562
1306090.0,25.309,0.0163626213584655,684.5182861717777,12.484619311604664
1305190.0,25.309,0.0181071490174924,687.8865543141064,12.807888188008029
1304090.0,25.309,0.0198340052039664,689.9651025668678,13.128391214708998
1302990.0,25.309,0.0215396839263111,689.4237580949216,13.461149213561692
1301590.0,25.309,0.0233137412532333,693.502130836663,13.853676442958486
1300490.0,25.309,0.0248272487406243,693.8218075208919,14.296205198572448
1299090.0,25.309,0.0265675428624007,696.2338320436571,14.74679039454444
1297690.0,25.309,0.0283954451125256,698.7038185602996,15.076364749538977
1296490.0,25.309,0.0300622216597745,699.3775828167255,15.544659490991576
1294890.0,25.309,0.0318311679833187,701.3350000201904,16.050206585094678
1293490.0,25.309,0.0336757929961357,705.6835459061003,16.5568818966966
1291890.0,25.309,0.0355163705808556,711.3010332984512,16.797967068022157
1290190.0,25.309,0.0372148135076117,709.6845593950736,17.305165870366924
1288690.0,25.309,0.0389339022947728,711.9530956222044,17.892159970345883
1286990.0,25.309,0.0406570355898676,713.788802134406,18.499218077618263
1285090.0,25.309,0.0423829825368073,713.3210749435788,19.04037793946629
1282490.0,25.309,0.0449774074511558,718.0686832816934,19.94097830908613
1280390.0,25.309,0.0467260259545565,719.3323725482322,20.56839842465908
1278690.0,25.309,0.0485197376711884,726.0221040087664,21.35517132343215
1276590.0,25.309,0.050391042443798,729.7443247229932,22.11378325160047
1459070.0,25.319,0.0095281616904945,688.4326085865317,14.151559415369157
1458470.0,25.319,0.0111615828656344,688.054916174517,14.37082877607285
1457270.0,25.319,0.0127029361440271,686.6695467993629,14.707490908778798
1456170.0,25.319,0.0145224183565327,686.1708792854846,15.04298812334713
1455070.0,25.319,0.0160907206588046,693.9757396480419,15.457682618162952
1453870.0,25.319,0.0177817916629295,697.3497344925097,15.833093332291226
1452870.0,25.319,0.0194390878101257,698.7203160871314,16.21214483978594
1451670.0,25.319,0.021070255174799,698.5820350691421,16.52964917348715
1450470.0,25.319,0.0225325278992411,696.9376110654805,17.03690839909446
1448970.0,25.319,0.0242553040042986,702.4822319789157,17.38549583420528
1447570.0,25.319,0.0258827879020182,704.706187439543,17.876785777791785
1446370.0,25.319,0.0275312587466255,705.4259734836404,18.322059550027447
1444570.0,25.319,0.0292211515855405,706.2910425044479,18.712911575395864
1443270.0,25.319,0.0309717907665394,712.1142004592374,18.93488319452454
1441570.0,25.319,0.0326706953269587,712.370452868485,19.38437425659316
1440370.0,25.319,0.0341500545805088,708.4879081586109,19.91670155571705
1438670.0,25.319,0.0360791065264649,720.1752835692375,20.595428216223628
1436770.0,25.319,0.0376404743187721,719.674529544869,21.163423155891376
1435070.0,25.319,0.039172383782827,718.7668653970127,21.68233204971757
1433070.0,25.319,0.0409014912379251,720.7029742205367,22.22802682214128
1430370.0,25.319,0.0434389059250924,724.011234230636,23.1036877289316
1428170.0,25.319,0.0451203220476566,725.6749634150136,23.827333438248843
1426670.0,25.319,0.0468021691077067,729.54384348825,24.54977281445469
1424970.0,25.319,0.0483920717614212,735.0096501756914,25.38160091278652
1421870.0,25.319,0.0503371383194229,738.5502882441609,26.108774670340047
1752430.0,25.332,0.0098021972435285,706.9596407014662,19.418248774753742
1751630.0,25.332,0.0112251631050049,704.0009954964734,19.61687765621868
1750330.0,25.332,0.0128539761252632,703.1196908706555,19.987169627502944
1748830.0,25.332,0.0144013330118414,706.3676815276359,20.4090236279606
1747730.0,25.332,0.0159265877427722,717.3505290384594,21.04528784344567
1746630.0,25.332,0.0174129734013837,716.4074078429027,21.31266091533509
1744930.0,25.332,0.0188410138804897,712.7702371343564,21.674196946157373
1743730.0,25.332,0.0203239947433621,713.0815449127446,22.05632344532016
1742630.0,25.332,0.0218403240997646,715.6546332696306,22.54531534246652
1741030.0,25.332,0.0233604470043125,717.9328902149038,22.65068126285367
1739530.0,25.332,0.0250239985987786,729.0926232311705,23.314153262660067
1738130.0,25.332,0.0264955689050207,727.6028270961416,23.715262029343123
1736330.0,25.332,0.0280392612265103,731.2493514147376,24.32894936926912
1735130.0,25.332,0.0294866691360962,728.8032740953702,24.516967981595243
1733230.0,25.332,0.0309955851893115,730.7372717788674,25.14328493160169
1731330.0,25.332,0.0323826470513348,728.9506379672329,25.657812358103904
1729730.0,25.332,0.0339406576432607,731.8879268864259,26.15020014653937
1728230.0,25.332,0.0353754782258305,732.2569714556915,26.791422413678788
1726030.0,25.332,0.0369225925640926,733.8584696956163,27.37430650033617
1723030.0,25.332,0.0392767836926274,737.5789341452099,28.30291874691212
1721130.0,25.332,0.040900900613744,739.9193786218569,28.77798776945632
1718830.0,25.332,0.042334240223942,739.9014378306507,29.4630768221742
1716730.0,25.332,0.0440332469162918,743.4841246496777,30.13221642112566
1714430.0,25.332,0.0456227183640064,746.2054343777597,30.86142010606131
1712530.0,25.332,0.0470369630069483,749.984107375411,31.830001708434462
1709930.0,25.332,0.0485779488980561,755.2418077241937,32.775779872412144
1707630.0,25.332,0.050282902050472,759.2854162866191,34.35720886813758
2083740.0,25.329,0.0104651863104099,724.7204330616365,27.35132354484428
2083240.0,25.329,0.01196211915269,727.5799470080561,27.73971168497827
2082140.0,25.329,0.0133560657559282,732.5645838635533,28.163970882806268
2082140.0,25.329,0.0146131776016905,582.9841149215137,6.92403333179992
2079340.0,25.329,0.0159352880629298,725.5109670646389,28.311320294148043
2079340.0,25.329,0.0172658380544582,381.9620730724964,7.324765899659393
2077140.0,25.329,0.0185995471682729,738.847632247111,29.74871140791345
2075240.0,25.329,0.0200142472076388,742.5133729711541,30.30362443706232
2073840.0,25.329,0.021445498872144,745.5360788321726,30.484682163228623
2072440.0,25.329,0.0228249921391711,748.2566075683087,31.11568678090444
2070840.0,25.329,0.0241475482537744,746.4583334892097,31.375646801174568
2070840.0,25.329,0.0254372044969057,748.2319762556176,35.49595941460865
2067540.0,25.329,0.0267647974950793,753.0264960085563,32.77111736505715
2066040.0,25.329,0.0281085515806323,755.2139831798637,33.51001869484821
2063940.0,25.329,0.0294371244577596,751.7252373047484,33.76574936866441
2062140.0,25.329,0.03077993875032,755.1186217474645,34.4758709387154
2060440.0,25.329,0.0321355213905608,756.8336888305117,34.888564274919176
2058940.0,25.329,0.0334330260650026,757.8607288096811,35.60578366145742
2056340.0,25.329,0.0354724026903629,762.4533483144497,36.70532577485322
2054440.0,25.329,0.0368546567615795,762.5325686315596,37.16114365296918
2053440.0,25.329,0.0382228832802839,765.195075364804,37.85321389144131
2050840.0,25.329,0.0396076480360945,767.5437666544946,39.2884267290992
2047740.0,25.329,0.041041625981541,769.8433688054125,40.01674911500796
2045940.0,25.329,0.0424269305959407,770.1625428664032,40.48574550994785
2043240.0,25.329,0.0438333423123372,772.9674978824372,41.493116124080046
2041040.0,25.329,0.0449940026388199,772.1296406968778,42.21588257392157
2039140.0,25.329,0.0462446260514705,773.7177684115463,42.93905300649715
2035940.0,25.329,0.0476874412822714,773.241121182118,43.36338610082674
2033940.0,25.329,0.049114539317088,776.7326797138242,44.22948595465588
2031740.0,25.329,0.0504614215293535,786.6957175701186,45.70553733463611
108810.0,50.044,0.0245547095151568,707.3579549853093,6.710556528304709
108610.0,50.044,0.0272369554410714,713.4656713646252,7.460327832084066
108410.0,50.038,0.0295505627975021,709.1051259600395,7.684818579685195
108210.0,50.04,0.0320760437925489,711.5786753961644,8.226875302121586
107910.0,50.052,0.0349743441279719,718.7427469866457,8.95441783310816
107710.0,50.058,0.0374965941852261,720.6952875870286,9.458945396050266
107410.0,50.05,0.0408888091394214,734.480623489147,10.505419342373038
107210.0,50.06,0.0436924945321842,744.0428848231221,10.949060431504432
106910.0,50.059,0.0462522330364137,743.1265591785512,11.725982935588815
106710.0,50.053,0.0488572962046191,747.7690524043218,12.672930168138928
106310.0,50.033,0.051722878688276,752.8925327862255,13.637947974813365
106110.0,50.051,0.0543938143511638,756.7691178526729,14.466674350583116
105710.0,50.057,0.057162898821873,759.0045898621462,15.699706963271067
105310.0,50.055,0.0611402389851559,769.3626880868851,17.4950498506216
105010.0,50.063,0.063514919632987,771.2714573587401,18.583656145646053
104610.0,50.049,0.0665412976540191,781.2664932035261,20.43766378886064
104210.0,50.051,0.0694198714783764,782.8727566652207,22.18812989670296
103710.0,50.047,0.0726506937513643,791.5791142696525,24.44296282659726
103310.0,50.047,0.0758460487976681,801.0000491312784,26.765277340357155
102810.0,50.04,0.0787430794233047,807.9280302900628,29.742315312438468
102110.0,50.044,0.0826812760118229,821.3763710321526,33.12204480614482
101710.0,50.049,0.0854412267608151,827.5400990498174,36.32206981490218
101110.0,50.034,0.0887246600745597,842.4904972761448,41.21935041192084
100410.0,50.045,0.0928306955343917,861.0945205119709,46.79469946585965
99710.0,50.03,0.096245406051962,868.618176881453,52.854941548412846
99010.0,50.053,0.0997207627286259,882.0934062567525,59.24570464576416
98210.0,50.053,0.1036537036223187,898.3023650371747,66.3012311406775
236650.0,50.031,0.0246353834797117,713.9537843361732,5.490714710435223
236350.0,50.036,0.0271592802977477,717.1456810288217,5.942341430459123
236050.0,50.024,0.0295471335703199,714.3830065293317,6.376471068712474
235450.0,50.024,0.0320189620812714,714.2703250611331,6.7485828012652425
235150.0,50.047,0.0347629262538719,721.8244288315254,7.3548505343527
234750.0,50.04,0.0373457677424036,724.7504053102621,8.021206385648975
234150.0,50.054,0.039859509077457,724.5043474493411,8.651273133468843
233750.0,50.059,0.0424542981376724,729.5904364375557,9.116545653388664
233150.0,50.04,0.0450098603439268,730.2068540304094,9.937860420265585
232650.0,50.044,0.0478293050139562,739.4737539966222,10.671056619906963
232050.0,50.04,0.050345447919142,741.4174168217073,11.536988998469576
231450.0,50.032,0.0529469293506939,745.4037523595222,12.504691499471909
230750.0,50.04,0.0549623981046568,738.5964433303029,13.596871063718693
229850.0,50.042,0.0586785923694225,746.2631493214694,15.194434054874549
229050.0,50.044,0.0615174780419087,753.9162309266487,16.68735905436691
228250.0,50.037,0.0645608948005778,760.8353123973826,18.25656830717951
227350.0,50.027,0.0674340655272175,767.866382447283,20.05526557276457
226450.0,50.055,0.0703061102216752,772.4203553420064,21.954887838887
224850.0,50.051,0.0740713851938452,781.8429186182415,24.48794041016869
224450.0,50.058,0.0765436864675403,791.3669025414725,26.45658333820878
223350.0,50.067,0.0797523270717742,797.6793821457015,29.04047051865573
222150.0,50.055,0.0824490491912564,803.6369785410553,32.71051167448044
221050.0,50.071,0.0853998515896413,814.5862915820488,36.21814749782803
219850.0,50.069,0.089006705284763,828.2063649541029,40.448979848179725
218450.0,50.069,0.0924589151435912,838.9033931383286,45.6766186078556
217050.0,50.062,0.095267394837201,846.012114801196,51.289139122131125
215650.0,50.093,0.0988404226660823,862.3360736957483,57.38618805319529
214350.0,50.084,0.1020846195155713,874.8664604909828,62.90881146478662
510080.0,50.042,0.0095216871312688,698.8048109597422,6.045948651791005
509680.0,50.037,0.0118600762081804,697.1915776212459,6.31989347165437
509080.0,50.033,0.0142743881273199,701.2497800753238,6.669671132069295
508580.0,50.047,0.0167022991826802,710.182116505775,7.10682908725365
507980.0,50.047,0.0192910485908527,708.2184348897296,7.470903175918872
507280.0,50.054,0.0217064436761464,709.7725784864833,7.889959308098072
506580.0,50.033,0.0241122932332845,710.3671795522561,8.243818408789163
505880.0,50.033,0.0260889455535633,704.3645926108434,8.79202390014519
505080.0,50.025,0.028542841036853,705.3625566504525,9.2406598323535
504280.0,50.038,0.030985685486117,708.7417063745902,9.756949552517565
503480.0,50.029,0.0335286849673318,712.7966651207125,10.239125622488368
502580.0,50.031,0.0359858526002013,715.2463235282445,10.90031621443264
501680.0,50.033,0.0382708483087563,714.1115198335333,11.527860688833004
500680.0,50.029,0.0408505088430209,719.8221719562042,12.280434109634347
499680.0,50.064,0.043047873995031,715.6173371486038,12.939464999889918
498680.0,50.03,0.0456652903248196,723.2221491308337,13.787415409956337
497480.0,50.04,0.048246586899114,728.2093402745721,14.66816352132751
496380.0,50.036,0.0508305870753972,735.9913786439281,15.708141099510453
495180.0,50.04,0.0535004064087896,742.792723299347,16.80230232509207
493380.0,50.046,0.0570035609948926,746.7856851463625,18.301040282030687
492080.0,50.053,0.0596970856968804,749.9818218239863,19.41175312536664
490580.0,50.063,0.0623774100804334,755.6336519134419,20.81506577500921
489180.0,50.044,0.0648183099504217,761.2314388642184,21.968729481215355
487680.0,50.059,0.067300967215458,763.8716144537383,23.50046222545253
485980.0,50.061,0.0701251470826913,770.1332894014955,25.28683272789881
484280.0,50.037,0.0729569513334185,778.0159292760351,27.30995759055585
482480.0,50.064,0.0758437619696136,784.0296891048737,29.43219150684572
480680.0,50.052,0.078489679662147,791.4277637746344,32.07985828301158
478780.0,50.056,0.0815052753371196,798.82361373426,34.7321688707415
476680.0,50.072,0.0844398972088249,808.3612446250285,38.14040230346372
474580.0,50.048,0.0871415616248409,817.3627927372729,41.91148555004023
472380.0,50.05,0.0909099480719333,833.1808735792491,45.5372462320051
470280.0,50.057,0.0932785425356458,835.7089535027075,48.90956122663576
468180.0,50.076,0.0963615058616779,847.8227285096614,52.94439082633308
466080.0,50.078,0.0992686433244073,858.0908295632423,57.38539495623485
463880.0,50.074,0.1021387128069468,864.1420125144717,63.02544817240332
755060.0,50.047,0.0095505215211293,699.3222667099991,8.038641411755442
754660.0,50.051,0.0118339924307335,702.0976840228486,8.409470556107173
753960.0,50.049,0.0140966665457058,699.9343907206008,8.670259330387545
753060.0,50.055,0.0166025267329042,707.7704289263847,9.056563007469164
752360.0,50.047,0.0186006480143713,698.315400152441,9.484650356150802
751360.0,50.035,0.0209392670255342,698.7899921097402,9.840255673716252
750560.0,50.033,0.0232947848983791,701.9990992872682,10.175125412267017
749260.0,50.011,0.0254844479412658,703.7879803777944,10.682664111652874
748660.0,50.027,0.0277871154052562,705.8981667463872,11.133274598400826
747560.0,50.029,0.0299747341551485,705.5666878151391,11.617076752948966
746460.0,50.011,0.0322383724932988,705.6414196224295,12.1263441816542
745360.0,50.029,0.0347576664380533,711.6092265597288,12.639244731186013
744160.0,50.029,0.037064870672231,714.7104679039526,13.316357242436958
742860.0,50.013,0.0394641312076083,717.1665140846254,13.975117846075348
741560.0,50.027,0.0415831209223321,717.1176398754232,14.68524462574536
740060.0,50.027,0.0440069539265117,719.4057859694605,15.451775714974085
738660.0,50.021,0.0463810570143984,723.7803351306161,16.316513944071495
737060.0,50.027,0.0488664227392996,731.3211875029184,17.307125556184168
735460.0,50.036,0.051272826258751,737.5109864316345,18.39010474718357
733160.0,50.017,0.0548024844404453,744.0428548052853,19.548842373016583
731260.0,50.013,0.0572417222227845,746.7561470233433,20.733660946963195
729360.0,50.009,0.0599852340013713,753.5375303411914,21.85001046626074
727560.0,50.007,0.0625575646003338,757.7571366025863,22.91339816001913
725460.0,50.027,0.0650318805976553,763.6655025753755,24.47514824857538
723360.0,50.033,0.0675958040311256,769.5295407861496,26.062001383890124
720960.0,50.05,0.0701985424927361,776.2208945385719,28.029198833101624
718760.0,50.056,0.0727058348118521,781.7052216999282,30.09418691239621
716260.0,50.054,0.0752176327746284,785.6891080294524,32.193627395334964
713960.0,50.056,0.0774816144598091,790.8587962977598,34.44960392253967
711260.0,50.058,0.0800224469457892,795.3150868351878,36.94291550174277
708860.0,50.056,0.0825948552915062,800.3707819771128,39.13514017462498
705960.0,50.064,0.0852193972765504,812.5609286137229,42.43239733576491
703260.0,50.076,0.0876583023648925,819.8917907741973,46.3992542778483
700660.0,50.084,0.0901319048162129,828.3027955043019,49.94293336190414
915010.0,50.052,0.0095434629173208,706.0230100565242,10.436415825309256
915010.0,50.061,0.0116851507146083,656.8244046805481,11.511013181890194
913810.0,50.063,0.0139272385205272,705.4978252566957,11.01113678353102
913310.0,50.067,0.0160654999353088,702.0870923521821,11.532010421693789
912410.0,50.058,0.0182867000521376,704.7839635632773,11.90500166814685
911210.0,50.08,0.0204288706803443,699.9674120096122,12.204512548484168
910510.0,50.07,0.0226477953493187,703.8995603849762,12.650556990016812
909310.0,50.082,0.024817694874428,707.4595351544821,13.115306998240468
908110.0,50.076,0.027025066452969,707.002025532815,13.500410030358228
907110.0,50.07,0.0293073105430692,712.5981353139058,14.072370243518328
905810.0,50.063,0.0315550698640894,715.0886444944716,14.604236747282156
904510.0,50.065,0.0338454229052058,717.077207085388,15.183321810369204
903010.0,50.068,0.0358975482070301,715.2498192770031,15.849959537178442
901710.0,50.068,0.0380974941105223,717.9869184552574,16.46534849792869
900210.0,50.065,0.0404791037367788,720.9374019557766,17.11649165352069
898510.0,50.053,0.0428558064786898,723.8853445946758,17.92355500886913
896910.0,50.061,0.0450846298821126,729.0057240615322,18.55836229906585
895310.0,50.065,0.0473081344467497,731.5914875372067,19.42396589598884
892710.0,50.057,0.0508788979432448,744.1928717099667,20.906671382954205
890610.0,50.057,0.0532804954037889,746.3435017766725,21.8002406410359
888710.0,50.057,0.0556731022062086,752.1915970123594,22.84572926722853
886710.0,50.065,0.0580023495915439,756.1432093992747,24.08339724551331
884310.0,50.061,0.060429092617985,760.3302270095685,25.323870340290792
882110.0,50.065,0.0623620845286875,759.590633331556,26.861854460544745
879610.0,50.057,0.0648495694318061,765.4289588110762,28.55383665353272
877410.0,50.055,0.0672147479940361,771.3646665684436,30.253545644847225
874710.0,50.061,0.0697796271725856,776.7237313210735,31.8646742593203
872110.0,50.049,0.0720300081907478,781.2314008714153,33.81671509410182
1082540.0,50.031,0.0097315260780168,708.8955415209733,12.582030310231888
1081340.0,50.031,0.0116779386476384,696.6523654987134,12.898144304762363
1080140.0,50.025,0.0138527226501979,702.0223566873954,13.182803042165196
1079340.0,50.031,0.0161766344925813,705.3256271869673,13.617622546669926
1078240.0,50.039,0.0182044043357743,709.007795477721,14.16021026709952
1077040.0,50.021,0.0202407864637402,704.5396249355276,14.519739651166836
1075840.0,50.023,0.0223685476833471,706.1119822236201,14.8462628759892
1074640.0,50.035,0.0245815916231802,717.0069304082068,15.451650261548
1072240.0,50.029,0.0268383533610556,715.4672908115228,15.89136070524417
1071740.0,50.039,0.0287137840195945,714.9344233825577,16.44319012425114
1070140.0,50.031,0.0308425142708954,707.5847686128959,16.64847856665481
1069340.0,50.033,0.0329239041604764,717.5859823895498,17.48518116590019
1067740.0,50.017,0.0350827069416641,719.3521472252402,18.093937558591133
1065340.0,50.033,0.0374375807986837,723.9498014974682,18.458877960970423
1064440.0,50.019,0.0395267264613641,730.0727997698996,19.35004501825045
1062140.0,50.035,0.0420834862325844,736.4995113504823,20.028925364966184
1058940.0,50.031,0.0444396941979987,738.264376925826,20.89156045792009
1058940.0,50.043,0.0462917281970823,716.287113250629,18.0772459096905
1056140.0,50.031,0.0493855452395025,750.3093186438574,23.17459686752287
1054040.0,50.013,0.0516019482066907,755.6816969283532,24.3467327284285
1051940.0,50.035,0.0535788643237715,753.9755679879061,25.504848317047145
1049440.0,50.039,0.0558455473470927,760.1548935547438,26.87158419242292
1047040.0,50.031,0.0580130600150648,759.7605553219759,28.093579540389936
1044640.0,50.033,0.0602630078031511,764.2171001431843,29.513191627758
1042140.0,50.039,0.0626174623757041,770.3711318781111,30.932923760290507
1039640.0,50.051,0.0648347417068585,775.7707500239521,32.61671784390828
1036840.0,50.047,0.0672600404145074,783.0003478734694,34.46778480001888
1034340.0,50.043,0.0692824468137991,783.5252785998002,36.08351138957309
1031140.0,50.049,0.0716899804221291,789.2010352664836,38.655413213688526
1282930.0,50.06,0.0104382428450386,707.1560139279032,16.311750021141407
1281630.0,50.051,0.012484964310836,711.6602048996536,16.625247841542496
1280030.0,50.056,0.0146108751298721,707.7666327308089,16.910794152740348
1279230.0,50.048,0.0165053136986268,712.4416440239672,17.396625746961888
1277630.0,50.04,0.0186032863876266,717.3455529911771,17.838496908670407
1276430.0,50.036,0.0206719660988127,713.7334260041318,18.124428038149585
1275230.0,50.028,0.022690096719836,721.5775270402787,18.77080375392714
1274030.0,50.031,0.0244347093109853,715.0525714221932,19.23660571817397
1272430.0,50.05,0.0265637940593761,724.6990491660272,19.866686994201768
1271230.0,50.05,0.0285366151577403,722.7827166773386,20.28020241096581
1268830.0,50.036,0.0306525668344005,728.5121384397341,20.6360928484665
1267930.0,50.048,0.0325850058626358,731.3165711964764,21.39290414428586
1266230.0,50.05,0.0348281956351178,738.2845558834435,22.072391648959897
1263830.0,50.04,0.0369250462221488,739.7142031739904,22.782600033107787
1262630.0,50.048,0.0390078955132453,743.000758926508,23.52416289425885
1259430.0,50.053,0.0411942273622606,743.3960852035441,24.191800062866303
1258630.0,50.038,0.0429849751844118,745.8735284104995,25.05382658606085
1255830.0,50.048,0.0457214234612718,747.1389918321134,26.41287269957764
1253430.0,50.034,0.0478736133522463,751.7174512931891,27.548276991021808
1251030.0,50.04,0.0500563708667768,760.2078307702126,28.844210232883555
1426045.6,50.067,0.0104039786566229,715.9916700875262,19.57513705964389
1426045.6,50.085,0.0123183584868731,662.0967343241653,20.49377707741453
1426045.6,50.079,0.0137637956585626,694.7047197479878,20.130983454115214
1425245.6,50.093,0.0161433339577453,714.5695145159735,20.695257327606267
1424445.6,50.083,0.0184052735927002,734.9582705309124,21.341348701091352
1422045.6,50.091,0.0200764372547889,728.1525454687262,21.877965757104963
1421745.6,50.089,0.0217670255179311,724.8429919866766,22.380541160706628
1420145.6,50.095,0.0237342882143007,728.6549670943515,22.94838485720691
1417745.6,50.093,0.0257380846104755,725.2677460379828,22.803201784942363
1416145.6,50.107,0.0276873061582603,733.4660060360787,23.602901201429702
1415345.6,50.093,0.0295089456665352,735.3320753368281,24.277544680299087
1413345.6,50.08,0.0316331208407452,744.7298333098075,25.17754703411148
1410945.6,50.089,0.0336852239500646,741.2788127672525,25.54826053311477
1409645.6,50.085,0.035531980056061,747.5656110986532,26.45295228939856
1407945.6,50.095,0.0375193145267751,751.4835476891243,27.19615428146852
1406045.6,50.098,0.0392936634999643,748.9232586475035,27.94107616126458
1403545.6,50.105,0.0412501157516021,750.1618394380158,28.96303860917361
1397945.6,50.092,0.0443651031285893,755.4454467218563,30.552427429205625
1397945.6,50.103,0.0460474964888394,738.9163992510647,32.6818673350814
1395945.6,50.092,0.0479145581001508,761.5876814354012,32.56402147440127
1393545.6,50.086,0.0499797210919532,772.3430388153555,34.01069165259065
1391145.6,50.11,0.0518654663978241,771.5763825997187,35.05154617992135
1711516.0,50.092,0.0104803037915863,742.2919965449988,27.22242838722325
1711516.0,50.106,0.0121065426944196,499.1141692132608,1.958034756654359
1709116.0,50.103,0.0140626236322666,739.2983173043745,27.942483299069863
1707516.0,50.109,0.0158200133136831,737.3647398335384,28.287109485272417
1706316.0,50.099,0.017619299937172,747.2830648858139,29.11990728288519
1705016.0,50.103,0.0192331759292495,746.6911921853969,29.388363034439216
1703716.0,50.107,0.0210079677479651,749.3376892122512,30.045830032849736
1701716.0,50.109,0.0227666718575378,749.5442333590772,30.66352387129036
1699616.0,50.099,0.0245724601950181,752.0809388929191,31.40174487308573
1698316.0,50.101,0.0264588200443877,764.847228377071,32.21822748217232
1696216.0,50.109,0.0282727941992426,765.721456491758,32.748746450359455
1694416.0,50.117,0.0299582305536246,762.994338395027,33.464436963141466
1692816.0,50.121,0.0317361699117916,765.0504082190122,34.16573821889429
1690916.0,50.119,0.0333697983044064,768.8643887905289,35.44853113396439
1688916.0,50.123,0.035100913984432,767.7431137484267,36.06232106947511
1686916.0,50.123,0.0368420911647543,770.9240242374387,36.8703971530196
1685316.0,50.127,0.0386013708462379,774.3702566031524,37.796105988194284
1682016.0,50.129,0.041132666345568,777.7058688786633,39.21034802736526
1679416.0,50.125,0.0429333231437679,778.9465124207682,40.22953298157196
1677316.0,50.122,0.0447430869084264,781.321403478573,41.83620675615805
1674516.0,50.129,0.0464580404486275,783.7959247321123,42.95415646068886
1672016.0,50.108,0.0483854018354319,789.6213776020238,44.15940036759626
1669316.0,50.125,0.0499814428178253,789.9302710232035,45.32391815210714
1666516.0,50.134,0.0519414030472259,800.5462282865113,46.49531094329312
2031206.4,50.124,0.0104195283012646,760.737154319867,37.57381704313861
2027206.4,50.117,0.0123841071093856,769.5249516619167,38.04120846271929
2027206.4,50.118,0.0138729763383871,765.063545071382,37.76609167982117
2027206.4,50.117,0.0153692378855776,487.181801589493,14.824262740566144
2025206.4,50.121,0.0168775019029951,766.884004642299,39.24152796526118
2024006.4,50.132,0.0184139071324725,779.3183840588301,40.35222711700944
