Repository: upb-lea/materialdatabase

Material database for power electronic usage
===============================================

The materialdatabase mainly contains complex magnetic and dielectric data of soft-magnetic ferrite materials under sinusoidal excitation.
Typical target applications of the provided material data are magnetic components in power electronic converters operated at switching frequencies reaching from 100 kHz to 3 MHz.
The database allows to compare materials and measurement setups, to work with fit functions (e.g., Steinmetz), and features data export as interpolation grids.
FEM solvers like Comsol can directly import these interpolation grids and incorporate the data in frequency-domain simulations.

File: materialdatabase/data/complex_permeability/LEA_MTB/3F46_YB3.csv (part 1 of 2)
f,T,b,mu_real,mu_imag
112720.0,25.223,0.0245152386639447,750.2880061448595,7.726960744588255
112520.0,25.223,0.0267068947945782,750.5181381002676,8.385474035297207
112320.0,25.223,0.0289697428662797,756.0099909641925,8.860491365639199
112020.0,25.223,0.0312430273041408,754.0715489951355,9.41329307136532
111820.0,25.223,0.033746691746264,767.3265421260419,10.24230127014409
111620.0,25.223,0.0356278797092764,758.1121855902227,10.877656998642744
111320.0,25.223,0.0382549844361119,768.1182626401181,11.576534365241589
111120.0,25.223,0.0412571784816504,788.0277569408639,12.337427228587538
110720.0,25.223,0.0438563936801812,791.5643653796154,12.879556166506728
110520.0,25.223,0.0455785893245244,784.7561533254425,13.758738118508932
110120.0,25.223,0.0483561454742662,792.76706353612,15.356163362448944
110120.0,25.223,0.0502138489824539,798.8625868142302,16.87597903838824
109520.0,25.223,0.0526953664244515,800.0901636449618,18.08812631133868
109320.0,25.223,0.0551988653039864,807.8281837114858,19.42972997251899
108820.0,25.223,0.0585712769675516,817.3791948806049,21.58861328158679
108420.0,25.223,0.061128654081354,821.5066355004126,23.337493554495577
108020.0,25.223,0.063490301778825,824.7768606965989,25.009147977212564
107720.0,25.223,0.0660063330706058,832.5101952319972,26.90080911453328
106920.0,25.223,0.0694048042161825,839.2745891135091,29.569998591761017
106920.0,25.223,0.0715034045050944,845.9076893369792,30.894372695220376
106520.0,25.223,0.0737028539810837,850.9089360313569,33.592211955310646
106020.0,25.223,0.0768437053091971,863.0977372814228,36.48120448334873
105620.0,25.223,0.0793592974178357,869.0097394451918,39.30682219178128
105120.0,25.223,0.0821395250574132,875.1759951076873,42.40761063377319
104620.0,25.223,0.0851599906332055,883.6879802697242,45.8224275220954
104020.0,25.223,0.0882432805135435,897.322311152096,50.04497976213443
103520.0,25.223,0.0909150768015659,905.8879770116756,53.98150108022045
103020.0,25.223,0.0938229821038363,913.9095213013364,57.38406450627996
102520.0,25.223,0.0968866894411973,923.4176854345596,60.97742640033211
102020.0,25.223,0.0996057378336087,933.2846116995172,65.09022738001968
101320.0,25.223,0.1030822673762659,948.8434010125084,70.47556401648616
243680.0,25.139,0.0246361901686684,766.3911339708443,6.600396082105515
243280.0,25.139,0.0265220041885764,759.4172499561129,7.561077476944382
242880.0,25.139,0.0286658318242151,760.2454629621066,7.935095448358504
242480.0,25.139,0.0309925555614226,767.3754918867661,8.331036102940061
242080.0,25.139,0.0329171188770901,767.1891919318424,9.14125512131262
241480.0,25.139,0.0352309536847849,771.5882152552933,9.99623236358786
241080.0,25.139,0.0375107584855928,776.6515634424641,10.818574409915188
240580.0,25.139,0.0396339530841209,777.1164197374984,11.621868780291573
239980.0,25.139,0.041917578641148,782.7066289974944,12.7415819019316
239480.0,25.139,0.0440742776278585,783.5408559399451,13.70079560602529
238880.0,25.139,0.0464364820055726,789.9424588352475,15.00413033122245
238280.0,25.139,0.0487752273247341,796.0261904579075,16.245103410075902
237680.0,25.139,0.0509179939685101,798.6322572590527,17.454730628543626
236980.0,25.139,0.0535095205288332,807.0019271453141,19.011853538575977
235780.0,25.139,0.0568880965435634,810.810019565521,21.172258323913308
235380.0,25.139,0.0582379177580032,803.9047556395258,22.62873845287129
234280.0,25.139,0.0611045269337669,812.6444859007145,24.527897636256515
233980.0,25.139,0.0630936260110415,814.520036280572,26.258947601759505
233180.0,25.139,0.0655499179736836,823.336000450954,28.31411662229916
232480.0,25.139,0.0680330694636554,831.7809459197599,30.67470068396233
231680.0,25.139,0.0704757217340562,833.7450883420546,32.759286593684976
230780.0,25.139,0.073014836293588,842.9548950831762,35.95800100329908
229880.0,25.139,0.0757493040742019,852.7910985088752,38.78715983843666
228880.0,25.139,0.0784020167699554,859.488285553193,42.1319927949496
228080.0,25.139,0.081051591280301,867.0963527008728,44.50352183421455
227180.0,25.139,0.0834717498257253,871.573741996864,47.610760501378735
226180.0,25.139,0.0859166976396355,879.6869230017845,51.40560172758675
225080.0,25.139,0.0890399121478993,892.967889036091,54.97349051689935
224280.0,25.139,0.0915221292896602,899.9611051839082,58.25658396243623
223280.0,25.139,0.0941192626653878,908.9561617309204,62.0460323846218
222280.0,25.139,0.0970386022092989,916.5641847110414,65.79296386979061
221380.0,25.139,0.0989953448853371,922.3976714911332,70.3559505353434
220180.0,25.139,0.1020437010871913,930.6374735449216,75.52427760331467
522580.0,25.096,0.019515655644026,754.9465778458951,8.419221303536581
522080.0,25.096,0.021538217110241,756.9629196522677,8.836357238120003
521080.0,25.096,0.0236282667080105,756.827679071915,9.445148355200644
520380.0,25.096,0.0256639796264178,763.3673620091436,10.065588994040878
519580.0,25.096,0.0273399584777795,756.7740735852873,10.836214709206187
518680.0,25.096,0.0294250191802567,760.0478531839981,11.584170591455049
517780.0,25.096,0.0314148263106115,758.791384525985,12.262322347878069
516780.0,25.096,0.033614616359471,765.8906742618791,13.229131421734944
515980.0,25.096,0.0356849377203624,768.1435169795861,14.11665565566279
514980.0,25.096,0.0378327107084597,770.8855273526697,15.071961651156602
513880.0,25.096,0.0398455154749818,771.5184354839546,16.162773823852124
512880.0,25.096,0.0418752015180422,775.9031157338065,17.263013797551864
511880.0,25.096,0.0437604371918326,774.7611301611538,18.44757201505431
510880.0,25.096,0.0459089493413635,781.6110956552345,19.667313234533864
509480.0,25.096,0.0481715003825495,789.155327963283,21.00561375602265
508380.0,25.096,0.0502493545449077,790.4308938546462,22.35541488164429
506880.0,25.096,0.0534825773734661,800.5939568416843,24.380460485456567
505580.0,25.096,0.0557418963070926,806.0976329822222,26.09695844707344
504380.0,25.096,0.0579662546038758,808.829755421461,27.45189755349513
503080.0,25.096,0.0603306308550674,817.111692184496,29.368232107582145
501780.0,25.096,0.0623961578892484,819.9295094948978,31.378572305967943
500580.0,25.096,0.0645501903395063,822.9491251331406,33.329532230569
499080.0,25.096,0.06650907266005,822.2843381365111,35.42808468099797
497780.0,25.096,0.0687731681359085,831.2853943699748,37.9802374891187
496280.0,25.096,0.0711108010558318,835.1392735094942,40.247910439011626
494880.0,25.096,0.0733840672737354,840.4063348170913,42.51829205702743
493580.0,25.096,0.0756750941966608,850.0526198650232,45.39337858324995
491880.0,25.096,0.0780278733837866,853.3345478755226,48.09324544119495
490480.0,25.096,0.0804200559678361,860.2610202221758,50.57785066673357
488880.0,25.096,0.0827567733100796,866.9009713539851,53.66040234250343
487480.0,25.096,0.0849020605233015,871.5833249554628,56.20979929499535
486180.0,25.096,0.0868579683590884,881.5281672399785,59.135992346353525
484780.0,25.096,0.088995140103804,886.9724174557244,61.83679079831389
483280.0,25.096,0.0909953264230756,891.1367629118508,65.30998583502479
481580.0,25.096,0.0940668091223059,907.8902306374108,69.72602418288274
479880.0,25.096,0.0962655766682672,908.5579143642432,74.29088033817315
478380.0,25.096,0.0985464869190143,917.5245953845838,78.56944199961984
476580.0,25.096,0.101128148151026,925.9192776559224,83.10487602675165
777680.0,25.175,0.009503822224838,744.4962472574987,7.556153535357793
776880.0,25.175,0.0114452473234068,746.8784219497976,7.939829686294266
776280.0,25.175,0.0132896515517658,747.7904708524952,8.314995519391495
775080.0,25.175,0.0154868667514124,750.0103335212567,8.841539864513416
774180.0,25.175,0.0170306221163592,744.471250316564,9.45852084669533
773080.0,25.175,0.0189444773064835,742.8240929718803,10.02699781717003
772080.0,25.175,0.0209183238937686,749.2398108353985,10.674678219357068
771080.0,25.175,0.0228748851557454,751.7150019282325,11.217023611229305
769980.0,25.175,0.0248692032242082,762.3848781691706,12.107001033003796
768680.0,25.175,0.0266231801608987,758.8023342660691,12.787024817160985
767580.0,25.175,0.0285475245919087,758.1271272170188,13.518772531316152
766480.0,25.175,0.0303717881945032,760.0351165664682,14.315529894374611
765180.0,25.175,0.0323651968054122,763.5046479960912,15.273789744156955
763780.0,25.175,0.0343675584343337,766.6367203753468,16.337867315165497
762580.0,25.175,0.0363154421364507,768.9395612083939,17.320872382184874
761180.0,25.175,0.0382460427242474,771.0746013696628,18.341950602243248
759980.0,25.175,0.0402960796562195,775.9815417884107,19.52460661442448
758580.0,25.175,0.0422430284774088,775.9769720152509,20.685116026913885
757080.0,25.175,0.0439660746741664,775.0044688918392,21.977245876395152
755680.0,25.175,0.0459335477916349,781.9610385676245,23.1467192993786
754180.0,25.175,0.0480470468803184,787.418814052608,24.57325553382104
752080.0,25.175,0.0509536567095286,795.5011134935235,26.812716062390287
750180.0,25.175,0.0530296219210176,799.0151165502497,28.31175975769712
748980.0,25.175,0.0549577216456497,804.0280219407008,29.754073605039075
747180.0,25.175,0.057141002088512,807.5225513668178,31.44099743880914
745580.0,25.175,0.0590422968527561,809.6761223876845,33.112390742607474
743880.0,25.175,0.0615378984947551,820.4178967160693,35.05072230906392
742180.0,25.175,0.0634184917402961,824.5533054784146,37.21818912094332
740680.0,25.175,0.0653625059658313,826.7457320728859,39.0848155365844
738680.0,25.175,0.067516925591368,834.3795823946626,41.691100540902
737180.0,25.175,0.0693923547525487,836.1558720273786,43.39047151040872
734980.0,25.175,0.0715584446758549,840.1163486322775,45.94705225952679
733380.0,25.175,0.0736271423544051,846.0942858258163,48.2708083910757
731680.0,25.175,0.0756203987872414,853.3358899450806,50.77943418415755
730080.0,25.175,0.0774694088516666,854.034711149425,52.83718261743911
727580.0,25.175,0.0796339485867677,858.2967781168022,56.59180019535858
725580.0,25.175,0.0816451453879817,865.1980822814706,59.46352851854275
723980.0,25.175,0.0832526494767741,864.7721149496352,62.10639391507465
721880.0,25.175,0.0855127918711126,874.608775479436,65.32602423977102
719980.0,25.175,0.0874432553202366,879.5595597383304,68.23041588732661
717880.0,25.175,0.0895984686839744,887.468090294586,71.57264259098292
715880.0,25.175,0.0915620172501824,890.493308055372,74.95564422848528
941190.0,25.152,0.0095221836276585,753.735503314245,9.765244746033405
940690.0,25.152,0.0113403821693478,752.2839650970753,10.106987870470777
939890.0,25.152,0.0131093306619109,754.3652526215735,10.607830861015724
938490.0,25.152,0.0149069118706992,738.4074128472703,11.333511609377272
937590.0,25.152,0.0167861684253729,751.9887452751699,11.89623826574048
936390.0,25.152,0.0186460229824208,754.2939927886846,12.49719686341503
935390.0,25.152,0.0205642459035243,758.8069083619187,13.168740904136452
934290.0,25.152,0.0222347383072993,750.3950932754744,13.783711676553844
933290.0,25.152,0.0240017238687046,751.5710901657454,14.577181866822729
931690.0,25.152,0.0258613664257607,757.2433920152498,15.389931650514988
930490.0,25.152,0.0277109137881823,757.3597721226631,16.148359437103814
928890.0,25.152,0.0296157286005453,764.626424995849,17.188519627839856
927790.0,25.152,0.0315508598335681,769.2253616151528,18.21810410617848
926290.0,25.152,0.0334612194565756,771.3195477600173,19.218302905867787
924890.0,25.152,0.0350982808278281,769.8414239216995,20.26655646098916
923690.0,25.152,0.0368755033839212,768.8123438224914,21.165064058281622
921890.0,25.152,0.0388990808149923,773.0406058453642,22.53364187347798
920590.0,25.152,0.0407528466115401,776.2697373231812,23.236281703809656
919290.0,25.152,0.0426481838075737,780.4268865538943,24.48203143414976
917090.0,25.152,0.0445243315703403,781.6131202856435,26.00905337322764
914990.0,25.152,0.0473487669765482,792.0440168688058,28.25995679573801
913390.0,25.152,0.0492384324359494,796.4831083802238,29.592267602882124
911490.0,25.152,0.0513780976297091,803.1207839659282,31.101021884843675
909790.0,25.152,0.0534145083697925,808.3019369233238,32.74906334549194
908090.0,25.152,0.0551734788149836,811.2155249528329,34.34349995465198
906090.0,25.152,0.0572466606680005,812.9529775943139,35.902089420129506
904290.0,25.152,0.0590836185837289,819.355031097909,37.967530422450295
902190.0,25.152,0.0611510916948494,823.8192470136648,39.979263566250296
900490.0,25.152,0.0629852858751696,828.262008609259,41.86927663732225
898890.0,25.152,0.06461772643855,830.0168625914904,43.81928525540721
896590.0,25.152,0.0663692501018003,829.4830324098589,45.99819181946268
894590.0,25.152,0.0684708288127042,836.4029203450893,48.42078429396536
892890.0,25.152,0.0701775275313622,838.3066694452446,50.29351566948719
1112650.0,25.159,0.0095536645962037,756.8930042841371,11.139325549971325
1111950.0,25.159,0.0112972516116538,755.0216615671117,11.697321895353507
1110850.0,25.159,0.0128304802445887,744.6794372703437,12.273560121117098
1110850.0,25.159,0.0142146456027802,474.2956731672761,0.6097034126327647
1108150.0,25.159,0.0166029164867136,759.9160070701139,13.678483339281597
1106750.0,25.159,0.0182858394482176,754.6413108057487,14.338967517291492
1105650.0,25.159,0.0199509385305967,752.2036902158857,15.015572011138586
1104350.0,25.159,0.0216797032528631,754.319434484026,15.741566294968315
1102850.0,25.159,0.0234732457935205,756.7472609970542,16.623248839574117
1101550.0,25.159,0.0253251443020352,767.7420888856402,17.62185245008631
1100350.0,25.159,0.0270213916521851,767.2383840842346,18.52508241088705
1098750.0,25.159,0.0288432811545088,769.6008342503559,19.5156133269696
1097150.0,25.159,0.0304949681425332,766.3054431416454,20.46365832405641
1095750.0,25.159,0.03217680505546,769.8158977372359,21.61467233854765
1093950.0,25.159,0.0339675548419978,772.5044177050293,22.76520548402896
1092450.0,25.159,0.0357984554639628,773.9526957248414,23.421452851839696
1090750.0,25.159,0.0375931434734925,778.4197595671511,24.771337387167176
1089150.0,25.159,0.0394117224391532,783.1267477658429,26.081043417642864
1087350.0,25.159,0.0411696619026752,783.2301205233898,27.304105702757333
1085650.0,25.159,0.0431003862358344,788.335354849662,28.43009398048376
1083350.0,25.159,0.0458323037873251,797.8152263708304,30.59734233655224
1081450.0,25.159,0.0476104353204984,798.2865344278619,31.866601192608098
1079750.0,25.159,0.0493555561691066,805.6742236371222,33.645129888024215
1077750.0,25.159,0.051293748900255,811.6600910399758,35.299452764257495
1076050.0,25.159,0.0530095462218764,814.6715711355065,36.75861828551984
1074250.0,25.159,0.0544186298822064,810.9105653210429,38.07969514068842
1072150.0,25.159,0.0562200403063942,815.3423163180912,39.78590986098008
1070050.0,25.159,0.058040763659345,816.6170637379942,41.36909445004891
1067950.0,25.159,0.0598290579529576,820.1453756546814,43.230543400527296
1065850.0,25.159,0.0617910552109023,826.3669664774642,45.21300212582826
1063850.0,25.159,0.0635424300780043,829.1941310956298,48.08892035822148
1061750.0,25.159,0.0652888769613299,832.2257658857172,49.80387891444623
1059750.0,25.159,0.0671188946227176,838.5151234459939,52.2377302731698
1057850.0,25.159,0.068523455136583,839.410408859628,53.68578776188967
1055850.0,25.159,0.070317497126464,845.0206885723212,56.25753132826324
1318370.0,25.114,0.0100693335202853,751.1470920864278,14.700099237823895
1316970.0,25.114,0.0117476616693011,756.6565031656162,15.234038286891456
1315870.0,25.114,0.0135661233392693,757.0579949786052,15.92266288347409
1314470.0,25.114,0.0151359106613557,752.5990208737993,16.495421371152762
1312970.0,25.114,0.0168270635711794,764.3627568453326,17.409217199377096
1311770.0,25.114,0.0183665605550687,763.8954876858894,18.23354840663124
1310270.0,25.114,0.0200783862040032,768.2119355078966,19.09610269598503
1308770.0,25.114,0.0216829650430763,764.9851794631877,19.918200007615457
1306870.0,25.114,0.0233318470022855,767.3932132658407,20.857515761041004
1305670.0,25.114,0.024993792528772,775.9811498294467,21.96676981870471
1304170.0,25.114,0.0264722545792992,774.3885163341378,22.981633759433727
1302170.0,25.114,0.028225474807069,777.3755905504648,24.1028640558626
1300770.0,25.114,0.0297806821450586,777.8796418258846,24.63879401446822
1299470.0,25.114,0.0313787433278848,779.7020885660593,25.67024431942104
1297570.0,25.114,0.0331267046833021,783.5457529060822,27.05125294273132
1295570.0,25.114,0.034994788150256,789.6071299969018,28.104913483413338
1294470.0,25.114,0.0365974203172513,790.6486787445493,29.054055211108643
1292570.0,25.114,0.0381846332814504,792.7122814781699,30.443432220265382
1290870.0,25.114,0.0398469987589366,795.7979244051763,31.79703471086758
1288270.0,25.114,0.0423177264466418,800.4013910299616,33.82540195614803
1286270.0,25.114,0.0440463531934376,802.9611592750748,35.26639546454179
1284370.0,25.114,0.0454452593523235,801.1302365197472,36.904738154126974
1282370.0,25.114,0.0470004204699957,805.1858024136847,38.12015283188339
1280270.0,25.114,0.0486645405818486,810.9998727862868,39.80863327616551
1278370.0,25.114,0.0503490970277703,816.2195987157934,41.343361674540745
1468140.0,25.124,0.0099422888068007,759.6656513858684,18.217753122367032
1466740.0,25.124,0.0115119066363789,759.9486393727665,18.734999934011604
1465340.0,25.124,0.0132670445473076,764.6152858763414,19.55770398553365
1463740.0,25.124,0.0147797912965692,763.0238162794961,20.308950838461712
1462540.0,25.124,0.0162619383231895,769.7332144715218,21.30831540357545
1460840.0,25.124,0.0178068299677427,766.6292914722325,22.01501594597128
1459240.0,25.124,0.019473360521769,776.6132572348582,23.12289637005517
1457740.0,25.124,0.0210514211309644,773.7442798529834,23.763410671951583
1456340.0,25.124,0.0224471472931519,769.6521635332567,24.72606727773164
1454540.0,25.124,0.0239833497987992,773.8712758899928,26.06285621803895
1452640.0,25.124,0.0255932653665941,780.8694533880828,26.587930981484305
1451440.0,25.124,0.0271238911590424,785.598493842128,27.90109939172285
1449340.0,25.124,0.028756990750297,783.3711285971838,28.74367169298989
1447940.0,25.124,0.0301985144928672,784.132188512301,30.049718729048767
1446640.0,25.124,0.0318829466229718,791.8704655289176,30.95779377795072
1444740.0,25.124,0.0335736924829068,796.5680526955889,32.204016742761524
1442740.0,25.124,0.0350680081672128,797.5356720015492,33.389614779128635
1440840.0,25.124,0.0365870706919585,796.1118413345752,34.6153601766774
1439440.0,25.124,0.0381923942389336,800.7730690464375,35.88930021931396
1436340.0,25.124,0.0404575939219935,803.4462014005542,38.21119325754943
1434640.0,25.124,0.0418954545111236,803.1199711470445,39.17148998159151
1432740.0,25.124,0.0433909718989871,806.3081076836654,41.02834265255791
1430740.0,25.124,0.044950880213376,808.015156331474,42.13898865159438
1428840.0,25.124,0.0465532855990927,810.2866776150089,43.561171389470765
1427540.0,25.124,0.048069891511283,815.2134651905558,44.98015792092914
1425940.0,25.124,0.0494991149045547,821.518680467344,46.733868299378
1422640.0,25.124,0.0512368993556793,825.3923492633247,49.278943959919
1756220.0,25.111,0.010467524903392,781.8322246874177,26.42041908458524
1754820.0,25.111,0.0119396047488015,775.6927261136533,27.1513603278946
1752820.0,25.111,0.0133438187330864,774.8852750628004,28.06633731842292
1752520.0,25.111,0.0147668212189171,777.310252761165,28.76659377678973
1750220.0,25.111,0.0162137625485671,791.2806022897505,30.157535313179824
1748720.0,25.111,0.0176040615340039,788.1910990302833,31.1146346043042
1747020.0,25.111,0.0188952677762625,786.751878010028,31.634328346500187
1745920.0,25.111,0.0202778038418093,789.2631473574233,32.70766343765086
1745720.0,25.111,0.0217111775423003,790.5039951824689,33.8318811452233
1742420.0,25.111,0.0231405646409016,793.2447746240854,34.80636638679849
1740920.0,25.111,0.0246343849649567,798.4734342477789,35.78299750891645
1738920.0,25.111,0.0262179455799528,807.5060526184359,36.95472519856409
1737820.0,25.111,0.0275114683469352,807.4238586151967,37.95059042218571
1735820.0,25.111,0.0289783591304142,811.6478176779227,39.20367350330957
1734420.0,25.111,0.0303651466660379,812.4470751034812,40.46111202752336
1732620.0,25.111,0.0316530679606919,813.376127537981,41.65516324896991
1731520.0,25.111,0.0329676703939996,812.1247521596041,42.79903164943623
1728920.0,25.111,0.0343217230602022,811.7471041138001,43.61363936978936
1726720.0,25.111,0.0363607569669292,815.7592531182659,45.71261229716583
1724320.0,25.111,0.03789441695641,817.2922568383342,47.24730289355974
1722720.0,25.111,0.0391250815850833,818.4794777366918,48.36719020147299
1721520.0,25.111,0.0403994461350428,819.2508988463994,50.70633035371337
1718720.0,25.111,0.0418738296131732,823.8032101971503,52.37044581860612
1717020.0,25.111,0.0432872717652825,824.1699592748785,53.5570637988559
1714920.0,25.111,0.0446476549304146,827.0320358174667,54.98204901173837
1713320.0,25.111,0.0461044329837669,828.8611110246792,56.103855947843634
1711520.0,25.111,0.0474653243590448,832.139630179707,57.4297058427368
1709120.0,25.111,0.0488864281809276,836.823626108516,59.21420161156389
1707420.0,25.111,0.0502347596890571,839.4117388830412,60.966147368835806
2082083.5,25.127,0.0096279522375568,796.5032785394757,37.66612226194111
2080383.5,25.127,0.0110575650513609,795.3332158251824,38.694527619927335
2079983.5,25.127,0.0122567360194625,795.9640147215952,39.40003089708328
2078983.5,25.127,0.0135908556233523,803.9130573618111,39.6570917026212
2076883.5,25.127,0.0148580123503411,801.195503103398,40.76535406727699
2076883.5,25.127,0.0159633003417563,440.93365612556073,28.32946470429356
2073683.5,25.127,0.0172509423247209,810.2733160537937,43.1235612255126
2072983.5,25.127,0.0184576139328538,810.93293697264,44.1236543355596
2071583.5,25.127,0.0196916340481492,812.6373065722664,45.09466247872543
2069783.5,25.127,0.0209481508868893,815.3894099774243,46.33672861557129
2068383.5,25.127,0.0223515620828009,822.0098536740425,47.59150490531926
2067483.5,25.127,0.0234791841228892,820.6148549159274,48.44742885172987
2064683.5,25.127,0.0248820070693103,825.4657349545212,49.65031556558581
2063783.5,25.127,0.0259950117193437,826.1331024969584,50.4738606516275
2061783.5,25.127,0.0272998209735855,833.273617467416,52.146892203076014
2060183.5,25.127,0.0282511064929715,826.7986451560928,53.16796086086308
2058383.5,25.127,0.0295238972108622,832.330149465683,54.69218821267221
2057383.5,25.127,0.0306672959748824,829.631377101771,55.81203611924035
2054983.5,25.127,0.0325443673548321,835.2764429698798,58.615202310612446
2053083.5,25.127,0.0338477525383857,836.8224542729785,59.777967164113214
2052783.5,25.127,0.0348909538864795,837.5257495118968,61.34620151989793
2050083.5,25.127,0.0360896625507918,839.5361994587724,62.16766774545195
2048283.5,25.127,0.0374109126725308,844.2008206337842,63.56786020512555
2045783.5,25.127,0.0386349451268001,841.8675460964342,64.89369426339485
2044683.5,25.127,0.0398359358155064,848.0123823326103,66.44558621773882
2042283.5,25.127,0.0410050468955341,845.0089805930166,67.51210033189975
2041383.5,25.127,0.0420933474061936,849.1171026368905,68.72245538611082
2039283.5,25.127,0.0432229186314618,848.7288586817618,70.29216875288
2037383.5,25.127,0.04439669531312,848.722483075245,71.13471368858356
2035883.5,25.127,0.0457093117843536,854.0891650807648,72.70482836457836
2033383.5,25.127,0.046770641255426,852.6964010371437,73.98506540315319
2032183.5,25.127,0.0477688627678971,856.4985500642608,75.69220968929797
2030083.5,25.127,0.0488224888352694,854.0967549504464,76.7749393455899
2028283.5,25.127,0.0499707801555771,859.9570394483916,78.47261291426476
2026483.5,25.127,0.0510379245351299,858.4544885963519,79.68969694638317
110040.0,50.008,0.0246259108352221,784.4920742197149,7.892759428649624
109790.0,50.2,0.0269436790971571,783.2550063701849,9.085603890674308
109540.0,50.185,0.0296358127095388,789.0833137141799,9.88431063111331
109290.0,50.013,0.0318437645621169,787.9222869494629,10.851581951311458
109040.0,50.007,0.0345131908965274,792.9491559234176,11.787868960160583
108690.0,49.988,0.0372245692344482,804.6413277064252,12.970781056791148
108440.0,49.988,0.0398694072150058,809.9020091176078,14.126208036911082
108090.0,50.007,0.0432738304930755,824.8148367885242,15.272852472296714
107840.0,50.003,0.0457639235772962,826.1044889502049,16.64915354811786
107390.0,50.0,0.0486080307571045,833.1623051068492,18.383202396591248
106990.0,50.011,0.0514423380397476,839.2709417594555,20.08070631501345
106690.0,50.001,0.0542920040876459,847.9152278410893,22.07299437537406
106440.0,49.999,0.0567709710525843,850.3097257170652,23.732411974089423
106440.0,49.995,0.0596814102910736,854.4530044748319,27.14271697427255
105390.0,49.998,0.0639411790612553,868.7169756977833,29.82763238784577
104940.0,49.99,0.0669512441017884,874.5779365282469,32.4685228662413
104490.0,49.978,0.0699796352497146,885.39958562548,36.085864210474455
104040.0,49.995,0.0730118067801663,892.6052160099093,39.28228541033825
103490.0,49.986,0.0760475085367296,899.1307821311274,43.20051433664895
103040.0,49.98,0.079397953192438,914.6287891013892,46.97330307306456
102190.0,49.993,0.0832482178349621,922.9257824023692,51.59762999332294
101990.0,50.001,0.0857582930448576,932.3033212412216,54.67132954008291
101340.0,50.006,0.0893862907288928,947.3511345391636,59.79388075869778
100740.0,50.013,0.0927040326304185,955.8929970630004,65.1970330714185
100140.0,50.005,0.0963806948208646,975.7623466497796,70.72476997062637
99540.0,49.992,0.099416476760841,986.8839483754504,76.60564356845872
98240.0,50.016,0.1045547459844419,1001.906249649082,85.0332208400938
238280.0,50.017,0.0245903567158026,794.3155819160116,7.316842319773609
237780.0,50.029,0.0269649969415081,790.5360603532598,8.148636620385185
237330.0,50.021,0.0297145952854169,804.0559077089325,9.159296664031986
236830.0,50.021,0.0320402415348694,798.9105354527445,10.008087978840878
236330.0,50.026,0.0347479841613076,807.0117851786789,10.948566519472294
235730.0,50.035,0.0372832986556987,810.1322166941919,12.171600381945478
235030.0,50.014,0.0400466143863993,817.5482097451185,13.3467878022707
234430.0,50.014,0.0426759321969901,821.0576441455012,14.83546910469894
233830.0,50.022,0.045218881145683,823.6003740682062,16.339017131889772
233130.0,50.024,0.0479687459943826,829.1512283219457,17.985846505071997
232330.0,50.028,0.0508074533233045,840.7719709443958,19.875383524567656
231730.0,50.025,0.0532976986450718,844.0784250331757,21.713369572626508
230930.0,50.028,0.0561096638032019,848.3121316237244,24.14811501343719
229880.0,50.028,0.0589769623174372,844.629119796838,27.446820964569973
228880.0,50.025,0.0621214013641238,852.5315242475152,30.26030550012069
228030.0,50.027,0.0650111618781314,861.8441646220322,33.39519468310978
227080.0,50.009,0.0679163882441896,871.3091054391393,36.71601768304894
226330.0,50.045,0.0707254640927705,878.0356181821214,39.775770789278255
225430.0,50.029,0.0734674578705122,884.8012608622389,43.26886413402733
224280.0,50.025,0.0767796378888505,895.2715861151477,46.99956120622145
223330.0,50.037,0.0796167510990551,903.1030918604752,49.98304263808577
222280.0,50.053,0.082814534490626,914.279419719691,54.21154839675008
221230.0,50.03,0.0857713514596067,923.9063924595804,59.01302741908549
219980.0,50.063,0.08865094493563,928.6498137627848,64.38526453918276
218780.0,50.032,0.0920534263799201,942.2859612903331,69.71375567132498
217880.0,50.048,0.0944780984513485,951.6479524448893,74.46815948880861
216780.0,50.06,0.0977234689819921,964.5977827834796,79.72701079235213
215580.0,50.068,0.1009762222357697,975.8750710150574,85.47732974341605
510380.0,50.075,0.0195284405006062,793.7149604669941,9.802923130226606
509630.0,50.066,0.0219123044255572,793.5174719113328,10.424838686085057
508580.0,50.055,0.0244685206085765,801.2689384379687,11.334938749537258
507730.0,50.064,0.0263592676127338,790.0108260653194,12.273963075841628
506780.0,50.053,0.0288392455321819,797.3736760282036,13.225871216917334
505730.0,50.061,0.0313059728633288,799.2633274968081,14.336290673843328
504680.0,50.059,0.0337308321697324,801.5736354615968,15.525356156118525
503630.0,50.063,0.0361980233014429,807.321839100228,16.852162065561334
502480.0,50.059,0.0386777049664914,809.792568400902,18.23694115649734
501480.0,50.048,0.040992917791629,811.2218288405644,19.66372169062685
500230.0,50.04,0.0434863786508559,816.211499660928,21.385694667108275
498980.0,50.046,0.0458738465143767,816.2752419290359,23.194895761235905
497930.0,50.066,0.0483290252701364,821.9647958277363,25.026446356338727
496480.0,50.064,0.0507585216338947,827.9639310870233,27.11509880010627
495180.0,50.074,0.0535214607041097,839.0018977467495,29.476191918084407
493380.0,50.076,0.0569780285076931,844.8224534445878,31.993796694585107
491980.0,50.073,0.059725316477114,850.9687632454675,34.42735343203998
490480.0,50.075,0.0622674878395121,857.5415438759499,37.07678371750795
489080.0,50.079,0.0647122332483848,862.03595638455,39.576755285683575
487480.0,50.073,0.0671030492937167,864.122608927252,42.13464760134039
486030.0,50.067,0.0696898915104653,871.1525371521948,45.16594240653369
484430.0,50.074,0.0721949904220237,878.4086526356199,48.57581065185814
482630.0,50.076,0.0749740713310518,883.6493978094134,51.94707804980453
481030.0,50.08,0.0776028828567318,891.4869814821614,55.80764063975514
479330.0,50.084,0.0803557289103681,900.1554390465433,59.72985692382451
477630.0,50.096,0.0829919243004908,908.8366825667248,64.05977497552188
475830.0,50.094,0.0856280914238023,914.7190653258232,68.25355591949432
474330.0,50.115,0.0882392380400748,923.6956866249952,72.7504911696061
472330.0,50.103,0.0910340695416117,930.5175525422228,76.69567500237936
470730.0,50.111,0.0935547720253027,940.2116601682316,82.91034531930275
468630.0,50.143,0.0963995492690196,950.3135423551882,87.71020863277901
466830.0,50.129,0.0993510360609931,962.2856720893932,92.46685750133136
465130.0,50.14,0.1020338518321403,973.186255141068,98.28416220913752
921733.9,49.994,0.0095004836528522,784.2606108538029,11.80387557466828
920783.9,50.009,0.0116462188728985,784.4429420527574,12.39355459121894
919583.9,49.98,0.0138046980045756,787.8221865149867,13.235845446746891
918033.9,49.982,0.0159252197713173,775.9259594787445,14.10491372413508
916833.9,50.007,0.018114521595893,788.277742348553,15.184877688999585
915333.9,49.998,0.0203207366357975,790.387902833592,16.116124247566027
913833.9,50.004,0.0224545195077116,788.6182519105371,17.067421888623763
912533.9,50.007,0.0244238919940997,785.2905805794584,18.12663948230304
911233.9,50.01,0.0266532060476939,796.8710777861052,19.410973657672187
909633.9,50.015,0.0288412881884172,798.1466922754047,20.617423259356592
908233.9,50.021,0.0309601067735687,800.3001659072812,21.83951384404
906483.9,50.016,0.0333518919139994,806.7819816724117,23.1171022969436
904883.9,50.016,0.035433394194373,807.020558829221,24.50389701028016
903533.9,50.022,0.0372845793580575,805.615858623634,26.24377658906268
901783.9,50.006,0.0395389363534451,808.6357215347915,27.247691235060373
900033.9,50.134,0.0418404521923824,815.6214807372681,29.16156470813183
898233.9,50.123,0.0439771734061364,818.4076227131071,30.978388213432645
896433.9,50.022,0.0462244957826936,824.0157922926697,33.09557958494182
893983.9,50.023,0.0491436837411659,828.0467292661685,35.775508544564985
892133.9,50.04,0.0516290524581462,838.4936072569103,37.65352344835584
889633.9,50.024,0.0540665154812795,847.1185178458476,40.141765387431086
888083.9,50.03,0.056124904632019,847.8450839705189,42.03377885833024
886183.9,50.03,0.0582409677084675,851.5783924933295,44.18538902779626
884083.9,50.027,0.0604974648781748,858.116536342188,46.5884823518922
881833.9,50.033,0.0628310389621656,863.8234419967422,49.407644541059966
879733.9,50.036,0.0649336341578784,868.4828809677169,52.205888513114814
877783.9,50.05,0.0667296081666953,866.9299397396653,54.77814584224618
875083.9,50.061,0.0690185631885526,873.0635348573496,59.02880041020147
872933.9,50.069,0.0712726152051729,879.8220880307586,61.88511766452772
1087628.5,50.04,0.0095140947785551,792.6925638951043,14.757745903618051
1086478.5,50.038,0.0116169901364167,792.1141150173792,15.497698831565328
1085178.5,50.047,0.0134211061085647,780.018749255114,16.36532297394453
1083578.5,50.067,0.0157233166626274,784.3174313785838,17.318266221980505
1082078.5,50.035,0.0177988142231051,794.3480065460759,18.47395605428516
1080578.5,50.044,0.0197822911703188,792.9225157207676,19.52210207387952
1079178.5,50.04,0.021753723197715,792.6379176737015,20.664354708420905
1077728.5,50.036,0.0238251722192463,795.3582319393935,21.77901154974156
1076228.5,50.034,0.025950037745424,802.5781355355455,23.06420342500472
1074228.5,50.028,0.0281472820194735,809.0879821008864,24.269020237601808
1073228.5,50.042,0.0299731166883957,802.2883714763225,25.45486116675966
1073228.5,50.042,0.0316875815507512,678.7829461505172,18.012273735313812
1069578.5,50.035,0.0339697247448632,807.7990130221009,27.99411758693676
1067878.5,50.048,0.0360647318381286,812.5763526346565,29.54392218726607
1066178.5,50.041,0.0381448462795781,817.2585029875839,31.201032703358766
1064528.5,50.043,0.0402603482235172,821.3741223244405,32.609077935936824
1062528.5,50.037,0.0423130908588967,823.6902880629476,34.38720531570702
1060978.5,50.025,0.044500044428307,829.3015319776703,35.96160791840363
1058178.5,50.029,0.0473796485678003,832.0150411078278,38.60717183786071
1056278.5,50.065,0.0494112460766073,837.6628845617516,40.887815601641485
1054178.5,50.063,0.0515792396487622,847.6792243161173,43.379513307653376
1052128.5,50.073,0.0535052221527401,849.5676129134329,45.234876158401775
1049928.5,50.08,0.0554193147531179,852.3663311829193,47.72773847846792
1047978.5,50.069,0.0573036586377579,853.3769329586411,50.03237048046463
1045728.5,50.099,0.0594415413868955,860.6707395101596,52.81196443204175
1043278.5,50.101,0.0615411445162875,864.4738406556585,56.327024237571415
1041328.5,50.109,0.0635217380559234,866.2563334399898,58.73614856229764
1038728.5,50.115,0.065631111878171,873.0211966630443,61.6776654630714
1036728.5,50.121,0.0674399940653126,875.5358958636821,64.47274773624214
1034278.5,50.131,0.0694805411472586,878.1179998018414,66.68574283175161
1031728.5,50.141,0.0715868648849126,884.7855378606712,69.73178394140527
1288616.5,50.05,0.0095819735516824,799.4730578301263,19.145043776680524
1287366.5,50.042,0.011325665030806,786.8756447629544,19.99767685456621
1285466.5,50.049,0.0133275358180493,790.7297049255251,20.86145248533925
1283916.5,50.041,0.0153634345749055,791.0403339595313,22.03105874162175
1282366.5,50.033,0.0173036837497172,801.2519973705272,23.457211723445887
1281216.5,50.045,0.0191469935833504,801.584242693889,24.60098461106286
1278966.5,50.051,0.0211295051241794,800.3305165799034,25.66417660526668
1277466.5,50.045,0.0230762750979958,798.9972042116492,26.650420366561267
1275216.5,50.045,0.0250643571760018,804.0799136462919,27.981057057990505
1274466.5,50.036,0.0267072134308118,795.2835049351509,28.55241327817964
1272216.5,50.042,0.0286813429598227,812.533262581275,30.609667586251177
1268466.5,50.022,0.030905084110294,809.2545009922461,31.698352519781874
1268466.5,50.036,0.0326407649622188,817.6674132730085,33.24092214459486
1267866.5,50.036,0.0344089429446039,820.4552094407733,34.75332928080482
1264866.5,50.043,0.0366340471458662,825.7079845751919,36.08571108702109
1264466.5,50.024,0.0383843988286222,829.082945629836,37.70203291483322
1262116.5,50.034,0.0403350398819861,832.670791921161,39.57091678823244
1260466.5,50.04,0.0422001771448349,836.9191460048329,41.54817640357375
1257466.5,50.056,0.0448379662915232,843.1067932582688,44.01915164595827
1255866.5,50.052,0.0465181501639908,839.5573733098494,45.943252070904926
1253416.5,50.038,0.0485619081012653,844.9931280287387,48.11652211113721
1251366.5,50.04,0.0503556147814921,845.8610788420751,50.15463566895095
1432842.0,50.001,0.0104131143689636,796.2735907653196,24.82193844028944
1430942.0,50.023,0.0123259921334223,798.4005705239867,25.300854574427746
1429692.0,50.017,0.0142444442893928,800.1997048878663,26.69943037207232
1427442.0,50.024,0.0160222065133334,793.5933213374801,27.595266836455902
1425842.0,50.029,0.0178786474322651,807.1941737486152,29.16157302779877
1424342.0,50.019,0.0197712139753018,810.4129246883809,30.24953300666002
1422792.0,50.023,0.0215963338460136,813.2078259632591,31.53931864405152
1421292.0,50.019,0.0232758031674515,810.6872250736757,32.173287739409595
1419642.0,50.025,0.0251127886800667,813.668460728238,33.50184470844534
1416642.0,50.023,0.0270863117950761,824.5296518002312,35.29328694978776
1416142.0,50.021,0.0287150927107812,824.8209818305919,36.61205282152801
1411642.0,50.012,0.0308427012115613,816.6726014094356,37.52523962090689
1411642.0,50.012,0.032649025595032,832.4465003155527,40.404710303240925
1410742.0,50.029,0.0343811156246081,837.8844756338107,41.19833725668682
1409142.0,49.987,0.0361162285410031,839.2920195891153,42.78757824168831
1407392.0,49.977,0.0378482587326169,841.1364055260816,44.468998926414905
1405442.0,50.029,0.0396439335484294,842.0532218199697,45.77114474657436
1402742.0,50.031,0.0419644217264304,841.7756023958052,48.46823448439371
1400692.0,50.035,0.043767107241748,843.4201274505209,50.433387199405615
1398692.0,50.039,0.0455270813055299,846.5986269584531,52.38264968698119
1396642.0,50.062,0.0473174035355944,850.1013561804058,55.47469984055891
1394592.0,50.064,0.0491475296012553,854.7923376001717,57.47421753204784
1392092.0,50.061,0.0509140604984521,858.1334681771597,59.70105083814577
1710358.0,50.022,0.0095245933298627,818.1110689504444,33.183361464093544
1710358.0,50.024,0.0107633868181928,476.63586422640617,5.345355839951678
1710358.0,50.02,0.0128809404477781,813.190466892716,34.92762879421877
1710358.0,50.03,0.0144018652711317,636.9544983794453,32.81019568967281
1709258.0,50.02,0.0160752086110223,820.0931976410747,37.59379534923514
1707608.0,50.029,0.0177684664194997,832.3525563203926,39.48615378618175
1705608.0,50.017,0.0192763378580446,827.5405207648183,40.98872286540846
1704258.0,49.998,0.0208934300593078,830.7477817695238,42.588797082470286
1701958.0,50.008,0.0225763181247889,832.3284380668945,43.83877780060325
1701158.0,50.006,0.0241780364168656,833.5148954243609,45.11576787009544
1699058.0,50.003,0.0258007615910051,836.9545181807084,46.88210652287299
1697458.0,49.997,0.0275702572864034,850.7947252911213,48.881231846493776
1695758.0,49.997,0.0292130938875553,850.3552604096894,50.216225620459134
1694558.0,50.016,0.0307325162471456,852.5504450561583,51.60029207585372
1692358.0,50.009,0.0323876797025822,851.6021388102413,53.031991567007935
1690658.0,50.018,0.0339939368897254,856.1124119682212,54.827030104530046
1688958.0,50.02,0.0353658264268429,853.2062840097492,56.70479422640664
1686108.0,50.029,0.0377144741096121,856.8916854196585,60.09648843072887
1684608.0,50.035,0.0393408804183431,859.340718901175,61.725021698847954
1682408.0,50.035,0.0408772202383857,859.738082061537,63.53093678985315
1680308.0,50.033,0.0424652265808237,864.5637238070842,65.47663465347969
1678708.0,50.039,0.0440838521943888,866.773814644011,66.76190280779285
1677008.0,50.048,0.0455894704743107,868.4435803240569,68.6322345202362
1674958.0,50.037,0.047152204249887,874.6341380311353,70.95680989819677
1672358.0,50.044,0.048698070186149,873.4147156586322,72.52561959389463
1670408.0,50.037,0.0502999036243595,876.6028949678572,74.35404022174814
2029317.0,50.002,0.0095208798635831,851.6581423565073,48.685259832560185
2028567.0,50.006,0.0110455295030552,832.6326150255089,48.322588498701606
2028067.0,50.012,0.0124566755109511,841.816815881202,50.38270614432678
2026867.0,50.002,0.0139518335611778,845.1859782606386,51.9712956590384
2026867.0,49.996,0.0153122137514343,521.4749369163615,12.574595443164508
2024317.0,50.01,0.0167201049854981,842.8279787101221,54.39501567859668
2023017.0,50.018,0.0181461229525078,856.7212888348586,56.84926940467153
2023017.0,50.008,0.019510811369621,616.5826402458964,27.164181116497144
2020117.0,50.034,0.0210436756719495,862.7046497859835,59.77695978276926
2020117.0,50.03,0.0223603900391227,987.3541676557808,75.66243685034584
2017017.0,50.015,0.024020971148174,871.2689645376505,62.65695034416192
2015417.0,50.024,0.0254277749654797,870.1362424334517,64.014041623835
