Repository: upb-lea/materialdatabase

Material database for power electronic usage
===============================================

The materialdatabase mainly contains complex magnetic and dielectric data of soft-magnetic ferrite materials under sinusoidal excitation.
Typical target applications of the provided material data are magnetic components in power electronic converters operated at switching frequencies reaching from 100 kHz to 3 MHz.
The database allows to compare materials and measurement setups, to work with fit functions (e.g., Steinmetz), and features data export as interpolation grids.
FEM solvers like Comsol can directly import these interpolation grids and incorporate the data in frequency-domain simulations.

File: materialdatabase/data/complex_permeability/LEA_MTB/N49.csv (part 1 of 6)
probe,f,T,b,mu_real,mu_imag,h_offset
AT2,159610.0,32.206,0.0099197777943955,1207.806780232111,11.29589599734778,0
AT2,154810.0,32.177,0.0331726987580982,1287.7916916103652,38.9591651743328,0
AT2,150010.0,32.189,0.0575888236518754,1398.8655085239889,70.60591675633793,0
AT2,146110.0,32.158,0.0801088752291709,1480.954114349445,103.24234102627535,0
AT2,143110.0,32.158,0.1000425925568826,1546.4499643914355,132.66392518318273,0
AT2,140110.0,32.154,0.1190280556679273,1610.1028492221126,165.01948010573668,0
AT2,138610.0,32.15,0.1332933481618433,1649.9681863839107,189.4710806390989,0
AT2,136510.0,32.122,0.1471542213894161,1669.554954473852,222.5974626370944,0
AT2,135610.0,32.106,0.1589123990319911,1700.4578682596414,243.9126827122734,0
AT2,134710.0,32.108,0.1706695944458514,1727.7037298866185,264.6502814492014,0
AT2,133510.0,32.102,0.1837363364924544,1749.4070600452935,288.6288917921233,0
AT2,132910.0,32.09,0.1944016313210941,1769.658233333401,308.19425334652624,0
AT2,131110.0,32.111,0.2092497897914289,1785.9212315561188,334.94637730274013,0
AT2,131110.0,32.08,0.2175981519911672,1794.839536630583,349.75867062626827,0
AT2,131110.0,32.084,0.2250313071654632,1788.55772043309,361.3032361406383,0
AT2,131110.0,32.092,0.2340513391650427,1800.59215365789,379.2069268755321,0
AT2,292130.0,32.049,0.010461746600969,1290.4959490543977,20.515037008509456,0
AT2,282530.0,32.055,0.0356716337629487,1429.0745817855238,65.65487261016908,0
AT2,278630.0,32.033,0.0538215667116596,1481.5550205030806,99.42124821794803,0
AT2,273830.0,32.03,0.0717868562673782,1524.6038974575763,134.06828808268898,0
AT2,270230.0,32.018,0.0878694816081483,1563.4422381071586,161.652245415312,0
AT2,267230.0,32.008,0.1031943064538002,1608.8716740255325,186.60961179144192,0
AT2,263630.0,31.981,0.1185070005814967,1639.324104535195,217.66412104245248,0
AT2,262730.0,31.986,0.1290623902476397,1655.9973385615006,239.5932231595025,0
AT2,261230.0,31.975,0.1406018169974544,1677.146719644611,262.2112871316925,0
AT2,259430.0,31.965,0.1528198868615516,1706.5195799297512,289.6215556242836,0
AT2,258230.0,31.957,0.1635046681928542,1728.9582242276572,313.6498431313439,0
AT2,257030.0,31.948,0.1736195275434305,1749.371516418331,335.0167061704309,0
AT2,494020.0,31.896,0.0104285561324684,1272.9355265303195,25.15779880878433,0
AT2,482920.0,31.879,0.031300837470713,1410.9234959441726,68.87951307101416,0
AT2,471220.0,31.852,0.0495350313082018,1451.2468174153587,109.20275493943414,0
AT2,467920.0,31.834,0.0630571228753528,1489.3017826325986,138.0632420449331,0
AT2,462520.0,31.829,0.0767952474598407,1523.524247443512,166.6725089830187,0
AT2,458320.0,31.811,0.0895769177471042,1555.1327100547885,190.42442801703365,0
AT2,454420.0,31.79,0.1019789122878456,1603.984628489251,221.45627020928617,0
AT2,451720.0,31.762,0.1123682088813321,1614.6133142407502,244.3875054481365,0
AT2,448420.0,31.762,0.1236186928243661,1643.080046394782,270.7600151871594,0
AT2,446920.0,31.75,0.1325814516017812,1652.5584059155988,291.90658976174444,0
AT2,675970.0,31.694,0.0102379820458331,1324.2079538571004,31.244549016484854,0
AT2,662770.0,31.69,0.0282426346953826,1386.3282137574529,75.26418087116996,0
AT2,653170.0,31.666,0.0430009317238032,1447.333947262247,111.11576767362428,0
AT2,645370.0,31.639,0.055932859078671,1470.4469020994975,144.48212581654843,0
AT2,639370.0,31.645,0.0677519507076851,1507.3904672164117,171.43351337616843,0
AT2,629170.0,31.606,0.0805510248583227,1531.856809892851,204.53086011883403,0
AT2,629170.0,31.602,0.0890906596932175,1560.94975132081,226.30953256177617,0
AT2,626470.0,31.609,0.0983260612282327,1591.596386023575,250.30048019707544,0
AT2,623770.0,31.593,0.1075202576192192,1611.3624142133904,272.2894888016821,0
AT2,621670.0,31.578,0.1159542182000593,1628.252455510617,293.4221544865632,0
AT2,911010.0,31.499,0.0103121196204445,1354.3629752293236,47.93253362759622,0
AT2,898410.0,31.485,0.0250515428554737,1401.756594587294,92.7803946580206,0
AT2,885810.0,31.449,0.0370548617276934,1432.9122645938228,129.70215280904566,0
AT2,880410.0,31.436,0.0472145206395692,1467.8830081317622,160.56019504499747,0
AT2,873510.0,31.385,0.0566070211927182,1492.389160990707,192.713591156504,0
AT2,868710.0,31.397,0.065246642895318,1513.1498610609756,217.15424886099856,0
AT2,864510.0,31.377,0.0734231409767148,1538.2164911585453,242.96865727531693,0
AT2,860610.0,31.36,0.0814735347838807,1556.5977830904526,263.23049598720826,0
AT2,858210.0,31.37,0.0886517016269802,1572.5155724397382,282.1325460829212,0
AT2,855810.0,31.366,0.095593996163584,1603.2055184502224,305.4638620052937,0
AT2,1011780.0,31.344,0.0104855052582619,1353.970962345467,57.10444315642115,0
AT2,997980.0,31.33,0.0240328957621744,1401.1851332877184,101.7263902777739,0
AT2,988080.0,31.303,0.0344698262745455,1434.9602513005757,137.7169196172508,0
AT2,979980.0,31.286,0.044271224758453,1469.623178759424,169.68591500362237,0
AT2,973080.0,31.27,0.0526435650924074,1489.8172205809858,201.8898349144628,0
AT2,967380.0,31.248,0.0606830872340627,1508.407226472037,226.854402488046,0
AT2,964380.0,31.253,0.0678063390857983,1524.310680939243,250.29317809189047,0
AT2,960780.0,31.233,0.0751833491017679,1551.3299755326957,272.5783228604736,0
AT2,957480.0,31.22,0.0816306760604839,1559.6301235461203,291.8525892015351,0
AT2,957480.0,31.22,0.0874714231002106,1619.5928426918986,369.4157218918796,0
AT2,1102020.0,31.175,0.0103038330781612,1361.4542514705747,67.19105937791154,0
AT2,1088220.0,31.134,0.02282369674129,1401.0891199486175,108.39382322650754,0
AT2,1078020.0,31.127,0.0324204794786837,1433.431307955697,146.75942960257228,0
AT2,1071120.0,31.123,0.0413084376758793,1468.96085940773,180.8448327063041,0
AT2,1064520.0,31.119,0.0489709001012271,1487.1000791273032,213.44242206530464,0
AT2,1059120.0,31.102,0.0563094907737106,1506.3334021806377,238.237422122702,0
AT2,1054920.0,31.093,0.0631605384884022,1521.5284863083225,260.7426975178809,0
AT2,1052820.0,31.113,0.0695514299736182,1544.488316050333,283.1269138976963,0
AT2,1050120.0,31.064,0.0755246327771906,1557.8277586942884,303.6335909897128,0
AT2,1048020.0,31.068,0.0812389401014389,1561.3539013033342,320.1026156122403,0
AT2,155410.0,58.043,0.0100765436137919,1271.3518327329543,11.232797372916089,0
AT2,151210.0,58.04,0.0354033515487984,1351.8911586613783,38.13654653759042,0
AT2,147310.0,58.028,0.0602729696536383,1449.351628639184,68.13035452216609,0
AT2,144010.0,58.002,0.0830581536274778,1528.980625706709,100.39720854838534,0
AT2,141310.0,58.01,0.1023642115737478,1591.727583716473,134.67045503899115,0
AT2,139210.0,58.02,0.1196914947609398,1642.8343168070876,164.55123308543494,0
AT2,137410.0,58.005,0.1348044652963043,1684.4216560036427,194.87163384399045,0
AT2,135910.0,58.011,0.1467320995834388,1700.6091016544628,225.89411471074945,0
AT2,134710.0,58.014,0.1592911554211134,1728.1529551148517,250.4707322911318,0
AT2,133810.0,58.014,0.170736150726429,1757.5992136114346,276.0324785219673,0
AT2,132910.0,57.999,0.182624085059906,1773.8132594118476,301.53694902441964,0
AT2,132310.0,58.014,0.1927122601973594,1785.6466504615296,322.7881829199461,0
AT2,131110.0,58.019,0.2048708848445158,1801.128382584341,348.6683489215898,0
AT2,131110.0,57.991,0.2128278504466952,1802.5993432395835,362.1105785812404,0
AT2,131110.0,58.022,0.2206737630740004,1808.0303805721203,376.6546555478368,0
AT2,130810.0,58.007,0.2293938260511134,1805.5057412175736,395.1105290715717,0
AT2,130510.0,57.987,0.238382576129029,1805.4533740333447,407.7504434529005,0
AT2,288490.0,57.995,0.0104300893475329,1319.2369895004388,18.03972910937392,0
AT2,281290.0,58.01,0.0348020557275297,1455.8846642330625,56.93098578464127,0
AT2,275590.0,58.007,0.0557930863339109,1514.740728257798,93.12249534571704,0
AT2,271090.0,58.017,0.0741367198237253,1547.8349934683508,128.59727409877627,0
AT2,267790.0,58.01,0.0907325959256346,1593.2853331177564,156.77195352110735,0
AT2,265090.0,57.997,0.1056894292154251,1639.9209894382338,187.27977738803267,0
AT2,262090.0,57.99,0.1197397056932002,1663.5562164332562,219.5672434559465,0
AT2,260890.0,57.994,0.1302192580307663,1678.074442176871,244.0488537348068,0
AT2,259690.0,58.006,0.1407953757465075,1704.0074712792662,270.4380332949192,0
AT2,258490.0,58.02,0.1510468921400286,1728.8046903198158,300.2771728334189,0
AT2,257290.0,58.03,0.1613334370449142,1752.1694482867986,328.9847490459798,0
AT2,253990.0,58.022,0.1731116541710615,1765.2158579780537,362.6722315902931,0
AT2,486520.0,58.015,0.0103018170198097,1327.9084275872783,24.31319295958429,0
AT2,476020.0,57.996,0.0321999427151448,1451.6064016800776,63.80926067060015,0
AT2,468220.0,57.984,0.0495459387501992,1485.8006816964796,101.57786100312627,0
AT2,462520.0,58.021,0.0652680174655874,1523.0380593727011,133.36066460943655,0
AT2,458020.0,57.997,0.0788901868612734,1556.217394721122,162.1922672674113,0
AT2,454420.0,57.994,0.0913190448660687,1601.1644546931702,190.99011091431183,0
AT2,451420.0,57.989,0.1028584003391683,1625.5725993169226,222.31764019004925,0
AT2,449320.0,57.973,0.1124157219435973,1637.359464810634,250.44001829013,0
AT2,445720.0,57.999,0.1228502532232538,1658.3486218397277,280.362156916846,0
AT2,443320.0,58.001,0.1318233509175459,1673.736062756915,308.4269887776472,0
AT2,664770.0,57.975,0.0102373071977478,1365.1290409507544,31.93874648992798,0
AT2,652470.0,57.982,0.0289922383664354,1434.0649355035043,73.90036271930755,0
AT2,643770.0,57.969,0.044115689439502,1478.407930507406,110.07157432750202,0
AT2,637470.0,57.987,0.0573947726982609,1504.2076357973597,141.24086983920014,0
AT2,632670.0,57.987,0.0692544460263303,1546.379086001695,171.0835957693977,0
AT2,628770.0,57.972,0.0794136379863926,1562.1888587258306,203.29797927983475,0
AT2,625770.0,57.977,0.0890582558504092,1581.4325498733667,229.4982477986574,0
AT2,623070.0,57.98,0.0978727514879633,1613.894580234524,256.72550748729503,0
AT2,621270.0,57.98,0.1057972439847748,1627.170509970812,280.3898649960447,0
AT2,619770.0,57.98,0.1135371316964257,1639.3235974596928,303.5474584085305,0
AT2,894630.0,57.888,0.0103991801107409,1389.1270699552183,53.41947473179086,0
AT2,882030.0,57.854,0.0255676952951,1445.9437398459338,98.3220022230218,0
AT2,874230.0,57.869,0.0371578746109647,1476.7799803064786,133.0217598784811,0
AT2,867930.0,57.814,0.0480589044346718,1513.076455745014,166.51118914739848,0
AT2,863130.0,57.796,0.0571817173332378,1526.5766545734689,199.2097459441916,0
AT2,859830.0,57.794,0.0655018197698011,1543.355119116815,223.863130034854,0
AT2,857430.0,57.774,0.0733516167352508,1566.170544752861,249.2467225568903,0
AT2,855930.0,57.764,0.080337847368629,1577.9381874003427,272.005762924783,0
AT2,854130.0,57.766,0.0871688528612884,1594.0103743918569,295.173147796275,0
AT2,852930.0,57.764,0.0933695092382657,1610.8709496430529,317.44912516885137,0
AT2,995100.0,56.912,0.0103798652216666,1406.5606222107651,64.61016892298198,0
AT2,981600.0,56.852,0.0242276578810456,1452.8806148161327,109.28048673710508,0
AT2,973500.0,56.858,0.0347163035305555,1477.7252189254873,142.96068480060043,0
AT2,966600.0,56.866,0.0447138819820239,1516.3752707438014,177.46393233082642,0
AT2,962100.0,56.923,0.0528486968022682,1523.895432925628,209.7980349499773,0
AT2,959400.0,56.957,0.0604145670343973,1539.1328711052056,233.7568946236172,0
AT2,957000.0,57.007,0.0674558952321663,1559.9113594974142,259.09622417047376,0
AT2,954900.0,57.017,0.0741905720330754,1575.5536321334623,282.8310154286547,0
AT2,953700.0,57.022,0.080301122445401,1583.6605498326162,303.23390951149594,0
AT2,952800.0,57.059,0.085873847274078,1589.5492874110707,324.7487108243561,0
AT2,1082920.0,57.799,0.0102821769629796,1404.6842695275395,79.65950955800658,0
AT2,1070920.0,57.795,0.0227317833713226,1453.0438012115455,121.43004760949844,0
AT2,1063120.0,57.799,0.0323593376077806,1480.9000540934546,158.51271423289649,0
AT2,1057120.0,57.825,0.0414230230348569,1516.9077403650322,191.48646043704045,0
AT2,1052920.0,57.849,0.0488432948542893,1521.589507822619,222.7700345071202,0
AT2,1049620.0,57.879,0.0559652515706032,1536.6999065272455,246.76741598085903,0
AT2,1047220.0,57.874,0.0624114417767076,1547.357666366352,270.62146235960387,0
AT2,1045720.0,57.879,0.0687055747042661,1564.0793925607716,291.5020059610785,0
AT2,1044820.0,57.887,0.0742267557980934,1572.950377550304,314.6707475510807,0
AT2,1043920.0,57.894,0.0796115718969548,1581.6979712189873,333.6825318048288,0
AT2,155330.0,87.842,0.0103674733225911,1275.161469717767,13.813438974939064,0
AT2,150530.0,87.919,0.0345704888509532,1364.5587786487313,47.33693506235636,0
AT2,146630.0,87.921,0.057533135376305,1470.294001338354,82.47855872971068,0
AT2,143030.0,87.96,0.0787265168365694,1551.0146195038196,120.78760694807622,0
AT2,140330.0,87.97,0.096395726992177,1618.9231376814782,160.20242560239268,0
AT2,137930.0,88.022,0.1112528246733998,1668.2199155711726,199.3557848798619,0
AT2,136430.0,88.03,0.1236355422931816,1716.034176367218,235.09407268724067,0
AT2,134930.0,88.1,0.1352654967324511,1748.8495509046288,267.4722626563098,0
AT2,133430.0,88.096,0.1463722532106457,1777.9384473231307,300.98890215615035,0
AT2,132830.0,88.101,0.1537590008119053,1783.0748207774725,329.469193439142,0
AT2,131930.0,88.112,0.1640321949694508,1806.655985400452,362.9423020537595,0
AT2,129530.0,88.108,0.1769501156608059,1826.6729339003232,394.6225165882734,0
AT2,129530.0,88.15,0.1842012370093524,1832.9132298695663,412.4048046678,0
AT2,129530.0,88.154,0.1914576686722215,1843.6493564523248,433.16122222617366,0
AT2,129530.0,88.17,0.1990169783298465,1842.217287511374,451.782610451012,0
AT2,129530.0,88.195,0.2064025801216422,1851.047500799011,468.9984569239217,0
AT2,129530.0,88.212,0.213397440194453,1841.678685619376,479.2865219644359,0
AT2,129530.0,88.207,0.2207080917109431,1838.695310872948,489.789675996696,0
AT2,289490.0,88.248,0.0104071829637651,1323.0751592142822,23.227848494917616,0
AT2,281090.0,88.256,0.0333879392665576,1452.919043673989,69.94991392032763,0
AT2,275090.0,88.269,0.0528075247432268,1529.1023432995098,113.00148233418132,0
AT2,270290.0,88.281,0.0704103130898068,1581.7882183975298,153.76858155243397,0
AT2,266990.0,88.325,0.0842152638230334,1602.7773393710024,185.0352290021285,0
AT2,263390.0,88.327,0.0980638436137246,1662.892192610306,227.6998768921985,0
AT2,261890.0,88.331,0.1086940891871164,1686.4467524833317,259.0845835591253,0
AT2,260690.0,88.344,0.117631121782626,1703.111915271543,289.0448063117479,0
AT2,258890.0,88.334,0.1269440867861978,1732.499145724168,323.717826871025,0
AT2,256190.0,88.334,0.1363844745848793,1746.2682334114531,364.5259048422095,0
AT2,253790.0,88.33,0.1460174135928423,1772.2647736910387,408.16560908156777,0
AT2,253790.0,88.334,0.1520273012382181,1773.7151174755425,433.52240871454273,0
AT2,253790.0,88.35,0.1584728243684897,1786.2134717141869,459.1414830614754,0
AT2,488840.0,88.392,0.0102301922198055,1315.6683691782468,31.00348259827167,0
AT2,476840.0,88.379,0.0305521261732547,1453.912471496424,79.83378690319023,0
AT2,468740.0,88.406,0.0462881932137144,1490.6285001637316,123.21664403598216,0
AT2,462440.0,88.418,0.0609017456242743,1536.3063724102062,160.22051327499392,0
AT2,458540.0,88.406,0.0721786272167119,1559.3419098700235,193.2638845516808,0
AT2,454940.0,88.436,0.0829209862313103,1589.9064467284384,225.88646597243067,0
AT2,451940.0,88.405,0.09282753645902,1615.8617857696524,262.3532020384856,0
AT2,448340.0,88.425,0.1020410190201719,1657.6341335910377,301.9556001563167,0
AT2,448340.0,88.42,0.1083256882880041,1662.440938219956,331.4093272171721,0
AT2,445040.0,88.443,0.1160100607102913,1677.8270048416036,368.1366188688,0
AT2,445040.0,88.452,0.1224615683517559,1686.3367853350146,399.47531065365416,0
AT2,668290.0,88.451,0.0103829528280444,1353.8972589059306,42.74691702559738,0
AT2,654790.0,88.461,0.0278099114279843,1453.4178545387429,93.22707921947216,0
AT2,645190.0,88.504,0.0412592054428929,1481.9402869433309,135.12816830502115,0
AT2,639790.0,88.486,0.0524752683564265,1502.7663207131773,170.85576865846645,0
AT2,634990.0,88.486,0.0628124528466935,1540.2845640056098,204.7405396172739,0
AT2,630190.0,88.475,0.0723116470961015,1562.8295700607666,241.5380356162007,0
AT2,628090.0,88.466,0.0797560192657315,1575.7156040048346,272.45136378618,0
AT2,625690.0,88.473,0.0870192561981957,1590.1130947984334,303.7281836083325,0
AT2,623890.0,88.493,0.0936895801272188,1605.7990360188662,334.74346340829817,0
AT2,622690.0,88.53,0.099674529889146,1631.530105021336,364.8421072695167,0
AT2,899210.0,88.542,0.0102181143695525,1385.800623775596,73.07314760401795,0
AT2,884210.0,88.529,0.0238028855726759,1437.3615841640967,123.97731757573064,0
AT2,879710.0,88.506,0.0335875438194221,1470.5278688183903,163.50809361936828,0
AT2,871910.0,88.518,0.0432287155009147,1501.019615809528,201.60965873719363,0
AT2,868610.0,88.545,0.0513732609997266,1528.6664824078046,238.94366698091056,0
AT2,865910.0,88.555,0.0581211131635981,1532.8741617412431,268.39584644188136,0
AT2,863810.0,88.546,0.0647040320910779,1548.1527813728137,298.34415684237854,0
AT2,862010.0,88.535,0.0706531098347665,1561.7011092536834,326.9556801565332,0
AT2,861110.0,88.535,0.0761727419639094,1575.412857561138,353.7617812712465,0
AT2,861110.0,88.536,0.0814386149898235,1485.107994804487,431.83728363957545,0
AT2,998600.0,88.561,0.0103062613187022,1389.663392737914,89.35588792321148,0
AT2,986900.0,88.562,0.0220480322288211,1442.176830635388,139.15681687533478,0
AT2,979400.0,88.56,0.0312627612320711,1472.9638607806926,179.58470294581136,0
AT2,973700.0,88.518,0.0396698935775089,1502.9453310918132,215.99192029572657,0
AT2,968000.0,88.556,0.047304424362251,1525.124228465441,255.5034834772707,0
AT2,965600.0,88.561,0.0534982067282728,1527.3589341701202,283.56582147494714,0
AT2,964400.0,88.57,0.0593684174279833,1536.1887518053318,310.86859730445195,0
AT2,963200.0,88.582,0.0648844661502756,1550.6420079581596,337.71457503802964,0
AT2,962300.0,88.567,0.0698084779420216,1558.280466591708,365.26695513957446,0
AT2,962300.0,88.569,0.0746719850329665,1570.381157425118,390.1253522737614,0
AT2,962300.0,88.577,0.0793847300307162,1438.1322341444757,452.4071061637344,0
AT2,1087520.0,88.558,0.0104551283473451,1405.6592238715775,109.63238618571452,0
AT2,1075820.0,88.571,0.0210533610092201,1442.0025636256944,156.9911170453171,0
AT2,1070120.0,88.56,0.0292899014103218,1471.2936224168895,198.2039363071821,0
AT2,1065020.0,88.547,0.0368650667365168,1496.3058008748628,235.11862527855672,0
AT2,1061420.0,88.558,0.0435643175437953,1512.4969731759031,269.91538442546886,0
AT2,1058720.0,88.577,0.0494532779554525,1522.1685204417763,300.1434718616292,0
AT2,1057220.0,88.578,0.0549614227907696,1535.67359517841,328.93565092716693,0
AT2,1056320.0,88.594,0.0599342155728022,1538.4794019943815,353.87273642412674,0
AT2,1056320.0,88.598,0.0647552938097118,1544.0647730144738,376.639152932072,0
AT2,1056320.0,88.614,0.0690999770471571,1555.2899689064984,397.47789619553566,0
AT2,1056320.0,88.598,0.0738412249169663,1558.1158748838743,422.0883973956209,0
AT1,158630.0,30.807,0.0096638570239502,1219.8239843781384,10.740360533334186,0
AT1,153530.0,30.795,0.0340911953427488,1317.507064484534,39.11716856077904,0
AT1,148730.0,30.789,0.0593452636802473,1421.4435864075149,70.38866522063368,0
AT1,144830.0,30.762,0.0821618518623903,1510.543380900663,104.81283081235956,0
AT1,141230.0,30.782,0.1041844813424931,1583.7205905470482,141.11836432745935,0
AT1,139430.0,30.766,0.1201395489941373,1638.5496543890144,168.35100451435437,0
AT1,136730.0,30.761,0.138407022013012,1684.8858289435382,201.7511572232364,0
AT1,136130.0,30.755,0.1485032997582137,1689.829782650051,221.4826911113205,0
AT1,134630.0,30.753,0.1635049741050475,1726.0730491185402,244.4448399305484,0
AT1,133730.0,30.739,0.1762386212003459,1758.9936482648295,267.11355976057183,0
AT1,132830.0,30.73,0.1894488079311883,1774.646035686589,289.7151182765597,0
AT1,132230.0,30.756,0.20069686941961,1783.8659904739184,306.694781694652,0
AT1,131030.0,30.752,0.2142849934763951,1802.9564573978707,329.35798550828383,0
AT1,131030.0,30.724,0.2221421085728876,1806.444447845196,344.0304626264398,0
AT1,130730.0,30.732,0.2314316641608547,1810.5964067357984,357.8680153296635,0
AT1,130130.0,30.731,0.2424820790683853,1818.1554576632848,375.3454078651388,0
AT1,290930.0,30.725,0.0095479872180987,1291.7100675254387,17.998303367005267,0
AT1,282530.0,30.727,0.0346515455523094,1433.3678985139636,60.51314377926361,0
AT1,277730.0,30.72,0.0542261480355011,1491.112249315942,95.74629068298778,0
AT1,271730.0,30.7,0.0741562003336007,1528.519198114545,132.89126626891323,0
AT1,269330.0,30.705,0.0894310427797891,1570.2173328577446,156.66695856024023,0
AT1,266030.0,30.696,0.1055829056930163,1626.3852658553944,184.84550132475096,0
AT1,263330.0,30.696,0.1200367796302695,1653.70879708065,213.03638003828047,0
AT1,261530.0,30.682,0.132330976417544,1677.3009335304532,236.68535045824976,0
AT1,259730.0,30.686,0.1445603224459788,1699.307257210471,258.5806482843649,0
AT1,257930.0,30.663,0.157019288694451,1729.7342761283703,285.1425984238577,0
AT1,255830.0,30.695,0.1698161650705979,1749.046428861588,313.20480654266913,0
AT1,255830.0,30.676,0.1778589995311063,1667.4284782195757,268.3222239089853,0
AT1,254930.0,30.694,0.1870768392246707,1777.1986182922328,355.2501530546548,0
AT1,490720.0,30.654,0.0104115962361326,1294.2274144708515,24.85224403378901,0
AT1,480220.0,30.661,0.0318651521601901,1424.6722336098962,66.9078369939434,0
AT1,472120.0,30.646,0.0488508924329198,1464.916804300385,103.84272218309492,0
AT1,465520.0,30.652,0.064741949947698,1506.5927868669037,136.15944405385756,0
AT1,460420.0,30.653,0.0786979939844975,1535.677600398305,163.01337985230143,0
AT1,455920.0,30.632,0.0920816748564151,1592.0079696954217,189.93426077108165,0
AT1,452320.0,30.596,0.1046389825559972,1620.0734693527422,217.7876608484765,0
AT1,449920.0,30.598,0.1148466068470694,1636.9581210376848,243.2171463417665,0
AT1,446320.0,30.602,0.1263493377027761,1654.4792193466506,266.7773051088423,0
AT1,443920.0,30.608,0.1366082977171849,1675.942506364851,290.03569431478,0
AT1,671070.0,30.601,0.0102783094652133,1343.5881491872992,30.963109704481013,0
AT1,659070.0,30.586,0.028672039991013,1403.107820131465,73.33921628273326,0
AT1,649470.0,30.573,0.0437055164471962,1450.331298596781,109.2023214707584,0
AT1,641970.0,30.565,0.0572116167466263,1482.5233676513865,141.4524557748997,0
AT1,635970.0,30.563,0.0694956822038574,1522.6770328236414,168.08413725517806,0
AT1,629370.0,30.546,0.0810101467139069,1544.1470438005208,199.13287493449536,0
AT1,626670.0,30.539,0.0909689984147553,1594.5541412273988,225.4692168607485,0
AT1,623070.0,30.539,0.1008942558483921,1616.6214581890822,248.22556083795453,0
AT1,620070.0,30.543,0.1100173063270517,1624.9303264465952,267.68753257881593,0
AT1,617970.0,30.518,0.1186399733921163,1649.7760596701564,290.4066697909865,0
AT1,906330.0,30.509,0.0103688003111634,1371.1659185492526,47.59417580435348,0
AT1,892830.0,30.512,0.0256002914318509,1414.5730275483293,91.507297258124,0
AT1,883230.0,30.504,0.0373597009766608,1446.698170099217,126.9356570832837,0
AT1,875430.0,30.475,0.0484675097404687,1487.9733647999724,158.53972741788493,0
AT1,868830.0,30.485,0.0579223129962166,1504.6898779203566,190.77375716537549,0
AT1,863430.0,30.469,0.0669287468299589,1531.4971469624868,215.3811950054057,0
AT1,858930.0,30.486,0.0753061421060444,1554.8918400790174,239.169171862674,0
AT1,855630.0,30.474,0.0833394773286157,1575.0189277414763,259.8022878252649,0
AT1,852630.0,30.473,0.0907631633192002,1593.6939619794089,281.0737403767131,0
AT1,849930.0,30.482,0.0979920457021018,1624.353289278395,305.1320742173193,0
AT1,1004780.0,30.454,0.010333060641306,1351.7831008069293,55.065290794996656,0
AT1,989780.0,30.43,0.0246254245247934,1424.800950061944,101.67272565256717,0
AT1,982580.0,30.434,0.034988322774561,1452.2750928199755,135.61840850508247,0
AT1,974480.0,30.41,0.0451660330684558,1489.7456893363542,167.05464878383697,0
AT1,966980.0,30.414,0.0539035405787714,1507.3490612686337,200.1909839434532,0
AT1,962780.0,30.416,0.0618681343687522,1526.6988840576844,224.02042067554515,0
AT1,958280.0,30.401,0.0697536384590979,1553.856744932663,247.17270338035425,0
AT1,954680.0,30.422,0.0768250074602648,1571.1763292449,269.96798598687747,0
AT1,950780.0,30.432,0.0837008835288596,1581.3708698959422,290.3363309032587,0
AT1,948680.0,30.393,0.0900336167610971,1593.9294676371603,310.80584918099845,0
AT1,1094820.0,30.385,0.0104635213753095,1387.8326657830169,67.73921876263408,0
AT1,1081620.0,30.354,0.023242904614133,1423.6221030021754,108.54264860770294,0
AT1,1072320.0,30.365,0.0330486909473686,1454.4559282314128,146.55251225654604,0
AT1,1064520.0,30.348,0.0422493375708825,1484.5718098077143,179.80110885571813,0
AT1,1057920.0,30.346,0.0501729773754779,1497.780805316277,209.9554697650156,0
AT1,1053120.0,30.329,0.0575235868603784,1521.8563892220552,234.59124041835324,0
AT1,1048920.0,30.347,0.0648439553108584,1544.7322841261828,257.1832799333308,0
AT1,1045620.0,30.332,0.0713434250343997,1561.9696191166852,278.09446763692387,0
AT1,1043520.0,30.308,0.0773298786118756,1576.891279067419,299.14408192732094,0
AT1,1040520.0,30.333,0.0830689994743727,1583.2904794764406,318.1809886353436,0
AT1,151730.0,57.307,0.010019991393346,1337.926849930372,12.833072371302608,0
AT1,147530.0,57.334,0.0357806834018966,1417.1081674861182,45.6254500124406,0
AT1,144230.0,57.372,0.0602900583003996,1515.696133868812,78.41809577449693,0
AT1,141230.0,57.427,0.0836284387152275,1583.577216232554,112.53714351374236,0
AT1,139130.0,57.436,0.1033207722957429,1641.7608239932442,142.43256032786556,0
AT1,137330.0,57.466,0.1216187192192691,1688.5685280197397,171.95671096283206,0
AT1,136130.0,57.481,0.1366319414609809,1717.2730528572372,196.77675301064127,0
AT1,134630.0,57.513,0.150296264018367,1725.8462357256578,222.52527234279407,0
AT1,133730.0,57.508,0.1628443597366085,1757.649541155603,246.96855251437296,0
AT1,132830.0,57.529,0.1745212471820844,1786.2006973177115,273.8757370686548,0
AT1,131030.0,57.529,0.1898142298926203,1806.8124661495308,307.47261216520127,0
AT1,131030.0,57.544,0.1978775443781823,1819.858402950469,324.996489221238,0
AT1,130430.0,57.548,0.2082671392554891,1832.816252750326,344.86284512947515,0
AT1,129530.0,57.571,0.2192750671572882,1833.7355616678776,362.1395442616631,0
AT1,129530.0,57.578,0.2263978737295507,1838.6572143975884,378.1576358812896,0
AT1,129530.0,57.599,0.2346800632892313,1839.8031871394849,395.7047193259909,0
AT1,129530.0,57.626,0.2428713003512514,1838.359022804456,405.8322229033453,0
AT1,285530.0,57.656,0.0102268864732397,1360.9928382861265,17.624774642984324,0
AT1,278930.0,57.681,0.0351809583609684,1479.8734105785563,55.092538822408464,0
AT1,273230.0,57.679,0.0570187312189944,1536.24894902215,92.08471563344182,0
AT1,269030.0,57.696,0.0756998381103227,1574.2560485481652,125.9491211337792,0
AT1,266030.0,57.726,0.0923200397175888,1619.215475842499,154.74274736202958,0
AT1,262430.0,57.709,0.1083101409668431,1655.9482647157035,188.295988277966,0
AT1,260930.0,57.709,0.1211507816156071,1686.9221375727109,214.60624722942416,0
AT1,259130.0,57.709,0.1328373419645833,1706.3762925280455,240.09782410510888,0
AT1,257630.0,57.723,0.1437992950915327,1728.3202515339444,266.8430516654075,0
AT1,255530.0,57.725,0.1557023946992691,1757.4745989359749,302.115772936164,0
AT1,253730.0,57.733,0.1669753960590665,1785.7072599347298,336.8906241599284,0
AT1,253730.0,57.74,0.1742887896159125,1794.7339677257285,357.4791506203828,0
AT1,481920.0,57.783,0.0102011885927985,1353.6431967290357,23.35640806776312,0
AT1,471720.0,57.788,0.0328842744990552,1474.4341236221244,62.81181078884149,0
AT1,464220.0,57.795,0.0507286805958508,1510.2529748556065,100.36081134092008,0
AT1,458520.0,57.775,0.0669969767620634,1552.2389238607927,131.75657530979274,0
AT1,454020.0,57.815,0.0808464175787044,1580.50483647795,161.11296605970065,0
AT1,450420.0,57.818,0.0937975107771669,1616.0903177269593,190.08149560252937,0
AT1,446520.0,57.813,0.1061381383620502,1653.5915760450164,225.4979722977311,0
AT1,445020.0,57.825,0.1153912123075685,1669.5299087728797,252.7995596983513,0
AT1,443220.0,57.819,0.1249308328035081,1689.9109865761325,278.67097103792105,0
AT1,441720.0,57.832,0.1332161672155325,1700.820352998547,303.08965023044965,0
AT1,440220.0,57.842,0.1421656975325408,1716.5293285095702,331.49276410775497,0
AT1,658870.0,57.892,0.0101937307572564,1405.1883944564995,31.146751099913462,0
AT1,645670.0,57.921,0.0301004312827593,1456.0257726723885,73.33494568782692,0
AT1,638470.0,57.943,0.0453060459102621,1502.3988934539564,107.2484391821321,0
AT1,631870.0,57.931,0.0591506224119065,1534.2270241201727,140.66786823043185,0
AT1,627370.0,57.94,0.0710547517857013,1569.4396099582473,171.15185675201727,0
AT1,623170.0,57.963,0.0816222761586111,1586.297089883167,203.32048562850647,0
AT1,619870.0,57.961,0.0915768977990437,1607.4056544355578,228.5813845869457,0
AT1,617470.0,57.96,0.1004479427664421,1643.738217644916,255.23665312733783,0
AT1,615370.0,57.977,0.1089648983297576,1665.893518237544,280.1592433830629,0
AT1,613870.0,57.965,0.1163037493183282,1676.4352426335126,306.1862818886222,0
AT1,885230.0,57.988,0.010384353004199,1426.1607660704417,53.59216214154149,0
AT1,874430.0,57.983,0.0260555664022689,1475.4559697376765,96.90361388687316,0
AT1,866330.0,58.006,0.0381561478315562,1509.1721100748273,133.25691033425144,0
AT1,860630.0,58.005,0.049264795000001,1540.088030296338,164.905018773506,0
AT1,855530.0,58.007,0.0586729909920728,1551.477909119791,196.419830761381,0
AT1,852230.0,58.002,0.0672878504462687,1572.672265528288,222.3351662268498,0
AT1,846530.0,57.997,0.0759419147836443,1592.9504048584254,252.13550414628983,0
AT1,846530.0,58.012,0.0829707003942997,1618.8748894558532,276.9650267880919,0
AT1,846530.0,58.014,0.0893747449721,1628.3497461716604,297.48395856542595,0
AT1,844730.0,58.012,0.0956984188685531,1648.7454389446718,323.3687951606116,0
AT1,983680.0,58.029,0.0103200077902437,1442.8071392081094,67.41529914861545,0
AT1,971680.0,58.024,0.0245765938763733,1476.0440456037752,109.11557482899477,0
AT1,963580.0,58.027,0.0355458388608629,1503.444973800821,143.86836781067046,0
AT1,957580.0,58.015,0.0457608416439783,1543.8196717697028,176.67851725525932,0
AT1,951580.0,58.028,0.0544492396117778,1553.292507127511,209.64468040254724,0
AT1,949480.0,58.027,0.0620770323616809,1568.4953966326952,234.903950337745,0
AT1,947080.0,58.033,0.0692140560789737,1583.126280312354,261.0710866833159,0
AT1,945580.0,58.035,0.0759957596115002,1606.9897330172455,286.5174717194399,0
AT1,943780.0,58.035,0.0821505602456832,1615.3945822711903,309.4251405472841,0
AT1,942580.0,58.025,0.088034037957805,1621.066616745915,329.5784524467176,0
AT1,1070220.0,58.0,0.010371406362811,1443.829872473504,81.02962480379196,0
AT1,1058820.0,57.98,0.0232858550921626,1484.967706218785,122.66935950611324,0
AT1,1051320.0,57.99,0.0332753406183429,1508.1522500551175,157.57615315077524,0
AT1,1045920.0,57.98,0.0425862245484522,1545.8240110418485,190.3478876163336,0
AT1,1041420.0,57.973,0.0502999826710961,1547.9529779715067,220.5316503517141,0
AT1,1038420.0,57.971,0.057552453458794,1566.2263285857146,246.06067526577243,0
AT1,1036320.0,57.967,0.0642486314192491,1580.832185379015,270.1171288823975,0
AT1,1035420.0,57.982,0.0704015035235161,1596.0560846513804,292.2498328706502,0
AT1,1033920.0,57.971,0.0761197905989022,1605.88415692422,315.5817158098657,0
AT1,1033020.0,57.978,0.0814484155975674,1606.5153963702237,335.92330512786384,0
AT1,150910.0,88.206,0.0102320876358552,1343.6741289091792,18.49428760275585,0
AT1,145810.0,88.206,0.0353102716982834,1453.8921700114502,62.47507451282612,0
AT1,141310.0,88.197,0.0605177929607099,1571.8835795494017,106.64206941250714,0
AT1,139210.0,88.142,0.079646245413855,1635.5730864585344,139.9962162488623,0
AT1,137110.0,88.105,0.0973032456164291,1692.6353195347367,177.2008246357134,0
AT1,135310.0,88.141,0.1124333338018486,1737.8743524444662,210.4902247470756,0
AT1,133810.0,88.177,0.126004070798016,1784.531814265398,245.895308758364,0
AT1,132610.0,88.236,0.1374975455626536,1815.9629270438595,281.23941068302986,0
AT1,131710.0,88.249,0.1473276856958758,1833.357336074628,313.1127452375345,0
AT1,130810.0,88.218,0.1555935039021983,1837.71570415632,344.8322175847122,0
AT1,130810.0,88.197,0.163496065722871,1855.147018161961,370.2136287367516,0
AT1,129310.0,88.192,0.1738307548108152,1878.3020957730816,401.6195158093335,0
AT1,129310.0,88.145,0.1806160068651069,1872.691280742872,418.299415528038,0
AT1,127510.0,88.131,0.1920431417006717,1900.585546353465,456.732374841944,0
AT1,127510.0,88.116,0.1992058474412665,1895.388333032416,475.4576148091589,0
AT1,127510.0,88.119,0.2060000176080575,1899.3292541852425,493.2279907994956,0
AT1,127510.0,88.138,0.2128080902236344,1890.291430891204,505.2960572845967,0
AT1,127510.0,88.134,0.2196859164450986,1882.123268568154,513.9729524095568,0
AT1,285630.0,88.198,0.0103979965038417,1365.778854948834,25.15116368739021,0
AT1,277530.0,88.181,0.0336629008155934,1496.5748062482282,73.05791456428841,0
AT1,271530.0,88.146,0.053289898894375,1568.165186181257,117.77142851957817,0
AT1,266730.0,88.197,0.0701574475305112,1602.9970553662454,155.76134955483053,0
AT1,263430.0,88.225,0.0851015278583337,1651.3631349251325,194.1642978071341,0
AT1,260730.0,88.19,0.0979605174859864,1702.8087587140158,231.3918936837258,0
AT1,258330.0,88.187,0.1095735431236917,1734.6234999925352,265.8587852087938,0
AT1,256830.0,88.173,0.1185842472361606,1749.6547499756534,298.6047569224163,0
AT1,255330.0,88.159,0.1274179403018883,1778.8896366799695,337.2000964647095,0
AT1,252930.0,88.161,0.1364062339409656,1797.0144335243417,384.6881430083277,0
AT1,252930.0,88.159,0.1434495513311646,2618.9842574845043,750.0890684557081,0
AT1,252030.0,88.185,0.1502488801205931,1828.010817780339,450.958792272673,0
AT1,251430.0,88.185,0.1565436827454514,1832.0266592757685,479.3458219161341,0
AT1,483120.0,88.159,0.0102177157547323,1342.8030376282284,32.72187083487984,0
AT1,470820.0,88.216,0.0309036987652005,1483.415135156233,82.5740503476575,0
AT1,462720.0,88.223,0.0466908902359705,1521.7312216395526,124.94649470434295,0
AT1,456720.0,88.218,0.0613782935456101,1579.7446705784223,163.89601846012764,0
AT1,451920.0,88.19,0.073133193484866,1603.6649871668812,201.1337970060085,0
AT1,446520.0,88.156,0.0846823313929471,1630.2354724520849,239.72851373455728,0
AT1,444120.0,88.154,0.0943181701340382,1667.4936628469093,279.75008785778044,0
AT1,444120.0,88.159,0.1015402752285998,1688.5623709716674,308.7157919700102,0
AT1,441420.0,88.193,0.1092544529199979,1720.8275650339474,348.7310850253073,0
AT1,440220.0,88.214,0.1150436538361854,1722.1421077106827,381.8586570565121,0
AT1,440220.0,88.21,0.1209803118390836,1726.750267777198,416.3741048492539,0
AT1,659870.0,88.172,0.0102003257019401,1382.984074780595,44.16134887116648,0
AT1,645470.0,88.274,0.0281575160207906,1486.0922777362432,97.58459074818568,0
AT1,637670.0,88.264,0.041167148548142,1516.819056269111,137.50651413455108,0
AT1,629870.0,88.22,0.0533166969100901,1542.06428378514,177.93858681729515,0
AT1,626270.0,88.201,0.063263756669971,1579.2235165465338,213.43339207721,0
AT1,622070.0,88.199,0.0724620126618887,1605.0957854305343,251.7897922545491,0
AT1,619070.0,88.239,0.0800123457582828,1614.5726213851829,281.98473701762805,0
AT1,616970.0,88.254,0.0869795387914407,1637.7122285944515,315.564541632403,0
AT1,615470.0,88.288,0.0931625993234624,1654.7839588088148,350.4321758435261,0
AT1,614270.0,88.271,0.0987027483807562,1678.0109855764472,383.5633025831454,0
AT1,613670.0,88.232,0.1043469178173662,1690.4670693496537,421.7576562651161,0
AT1,887230.0,88.275,0.010372149552818,1427.5779036918757,77.69688900396864,0
AT1,875230.0,88.236,0.0236495109024493,1476.4082503413078,127.9818959200287,0
AT1,867430.0,88.21,0.0341342564158532,1512.0608590775312,170.32190216201676,0
AT1,861130.0,88.282,0.0433933450180198,1536.850824076034,209.4225085326308,0
AT1,857230.0,88.278,0.051575125176154,1565.6275067604238,247.19066753974084,0
AT1,853630.0,88.275,0.0583990321069211,1571.7652599287926,278.7345543790976,0
AT1,851530.0,88.247,0.0647983356706934,1587.3544885748877,310.6429776156229,0
AT1,848830.0,88.218,0.0708394616195468,1608.5590125289443,346.2360111695683,0
AT1,848830.0,88.26,0.0759910358986363,1613.375845669975,371.4333778197079,0
AT1,848830.0,88.255,0.0807748115124081,1621.8160384733926,399.5592941837298,0
AT1,844030.0,88.293,0.0865215000539365,1621.3655875329864,426.4551662369745,0
AT1,985300.0,88.319,0.0104208552996804,1421.7483302991295,93.8112497288882,0
AT1,973300.0,88.327,0.0223612431539024,1480.2216134402415,143.87449030247456,0
AT1,965800.0,88.286,0.0317209279319821,1510.3351202479591,186.36845670017027,0
AT1,960100.0,88.333,0.0400839327708418,1533.9281890347822,222.9152314844065,0
AT1,955900.0,88.334,0.0474109778286944,1562.320902645272,263.84878448006504,0
AT1,952900.0,88.324,0.0536413056558603,1564.4409236111592,293.0425843504613,0
AT1,949900.0,88.315,0.0598266712132023,1581.7183437057886,325.16585190886184,0
AT1,948700.0,88.306,0.0650021079977543,1589.0149226421297,353.51252159507845,0
AT1,948700.0,88.301,0.0699207632797115,1596.1825624735093,381.4619684835054,0
AT1,948700.0,88.304,0.074717040970121,1607.601528531519,407.90617365363977,0
AT1,948700.0,88.316,0.0792552694638054,1612.125390986262,430.7705865067949,0
AT1,1072920.0,88.334,0.0103757487829107,1433.5693899720802,113.72281690949642,0
AT1,1062120.0,88.38,0.0210371685408087,1474.168664253542,162.30793977913956,0
AT1,1054920.0,88.381,0.0296010578492592,1512.4883729076985,203.90018721327056,0
AT1,1049820.0,88.355,0.0371491491874972,1534.9870971878431,241.2392644120641,0
AT1,1045920.0,88.291,0.0438636112546184,1553.6595387234256,276.66662778891697,0
AT1,1043820.0,88.321,0.0495679601802428,1560.6398784267387,308.33003084229165,0
AT1,1042320.0,88.337,0.0550213486050017,1571.2105656863653,336.7291471806266,0
AT1,1041420.0,88.347,0.0598914213106911,1580.953416942201,365.8951209555292,0
AT1,1041420.0,88.367,0.0644749630468941,1587.7328780857797,391.7680268561882,0
AT1,1041420.0,88.386,0.0689487131233613,1594.5970825555794,418.2354614442622,0
AT1,1041420.0,88.374,0.0735090151520878,1600.2682334369904,438.4492030102061,0
AT2_water,160086.5,28.816,0.0096867405154724,1193.2209714311796,23.97376039685965,0
AT2_water,154686.5,28.827,0.0323364981105399,1290.1698188039777,56.056797828331646,0
AT2_water,150186.5,28.826,0.0543272880891788,1396.393048200442,89.74467601289359,0
AT2_water,145386.5,28.823,0.0777344353417557,1477.73893444447,126.75060768867768,0
AT2_water,140886.5,28.823,0.1006970884637744,1562.2164930186073,167.09824360600217,0
AT2_water,140886.5,28.816,0.1110238075239511,1594.3281684232038,184.9947439740885,0
AT2_water,139386.5,28.834,0.1253831388219952,1632.8094015205866,208.91583204583767,0
AT2_water,137586.5,28.843,0.1383368794505831,1646.0169900425751,237.1637764867618,0
AT2_water,136086.5,28.839,0.152220539527927,1679.0829147797276,262.65818329852715,0
AT2_water,135486.5,28.836,0.1629999340377468,1698.073724000104,282.92072457682195,0
AT2_water,134586.5,28.857,0.1760231481244343,1729.868719703808,304.4761721074436,0
AT2_water,133686.5,28.85,0.1861883858471363,1740.3706309229567,323.50254676171016,0
AT2_water,133086.5,28.849,0.1960947665940471,1759.7476969801844,343.7916581899882,0
AT2_water,132486.5,28.845,0.2057758117956414,1770.093546795667,363.1934065515951,0
AT2_water,131886.5,28.867,0.2157079390597669,1783.279765520966,382.3948916477213,0
AT2_water,130386.5,28.853,0.2282739755251087,1792.2605654404472,407.8267230261016,0
AT2_water,285487.5,28.864,0.0096216074827576,1282.307286005387,49.63596992724327,0
AT2_water,277687.5,28.865,0.0304063515289709,1393.81006351444,95.30013042453191,0
AT2_water,271987.5,28.875,0.0484555007575099,1459.31549354877,133.23470432573114,0
AT2_water,267187.5,28.87,0.0655162735570645,1513.3321857158112,166.94901673115368,0
AT2_water,263887.5,28.866,0.0794837587813993,1530.9876774329489,194.5389394736104,0
AT2_water,260887.5,28.871,0.093549299553745,1584.1423699244856,223.9841413585957,0
AT2_water,258487.5,28.883,0.1071108561962445,1613.24261014911,248.35528757348945,0
AT2_water,256687.5,28.881,0.1184911917355154,1630.1552351614,271.06876963697465,0
AT2_water,254887.5,28.884,0.1295276496201326,1647.1243226615431,294.69534231995283,0
