Repository: upb-lea/materialdatabase

Material database for power electronic usage
===============================================

The materialdatabase mainly contains complex magnetic and dielectric data of soft-magnetic ferrite materials under sinusoidal excitation.
Typical target applications of the provided material data are magnetic components in power electronic converters operated at switching frequencies reaching from 100 kHz to 3 MHz.
The database allows to compare materials and measurement setups, to work with fit functions (e.g., Steinmetz), and features data export as interpolation grids.
FEM solvers like Comsol can directly import these interpolation grids and incorporate the data in frequency-domain simulations.

File: materialdatabase/data/complex_permeability/LEA_MTB/N87.csv
f,T,b,mu_real,mu_imag
45076.0,70.0,0.0500084863333349,4508.623659766571,188.0800502565536
43446.0,69.977,0.0999799875791404,4838.868411483984,394.32629694836703
41006.0,70.039,0.1999632282625373,5361.57972823415,993.5639118315124
64252.0,69.973,0.050027461379781,4713.424344186413,255.14069238572984
62442.0,70.006,0.1000381597424831,5035.663985958773,498.71816975516566
59962.0,69.981,0.2000267208961189,5327.689042577604,1137.9432357798592
114590.0,69.982,0.0250134572284633,4556.442913212963,213.8462087827168
112770.0,69.993,0.0499805419344338,4817.22795054348,332.47984469093336
110360.0,69.992,0.1000638850577667,5051.025163072181,635.4880058789455
107210.0,70.016,0.2000013074582187,5183.313681992673,1430.5643155187431
56686.0,25.121,0.0499924130350684,2862.579559433061,368.7197466700609
51816.0,25.085,0.1000228735580646,3450.8372125013534,728.7252146022543
46096.0,25.184,0.2000212870993881,4105.7139385724,1612.8161555564016
81064.0,25.215,0.0500102937782618,2973.081704927496,450.7458379373065
74634.0,25.206,0.0999434806253005,3544.307537508176,843.0880868046622
66884.0,25.32,0.1999820021703114,4171.853177085946,1796.1644785319895
151700.0,25.223,0.0249868012622911,2642.983222423528,276.1459212571347
143580.0,25.26,0.0499443525485917,3014.228902236174,508.5437044385754
132510.0,25.257,0.1000632098092353,3542.5076142831986,993.0772976189312
121030.0,25.339,0.199957834195875,4068.763150263519,2087.475083387857
280058.0,25.313,0.0249748309680105,2702.940791501736,352.1066023154338
267558.0,25.271,0.0500647888419754,2996.6355072629995,639.463487378089
251248.0,25.274,0.1000548412350446,3372.070924445125,1253.8550812807907
240208.0,25.474,0.1999639279080579,3574.531136163729,2350.2755430817697
313636.0,25.325,0.0250206159266669,2646.398433606851,339.8969509763167
301996.0,25.319,0.0500394367231722,2898.631973001633,655.6783723500483
283306.0,25.328,0.09993642589644,3308.40247957408,1306.9656580340652
272786.0,25.485,0.1999332127471304,3487.5232129104807,2397.2273256752724
373722.0,25.313,0.0249684882902155,2667.3890077592123,381.45589499487136
360362.0,25.272,0.0500904777633356,2903.645860403579,722.1777243554858
341782.0,25.332,0.100027303444486,3239.254522130422,1425.798401280254
487091.0,25.294,0.0249732411388475,2679.3409620197267,472.9290210509442
472181.0,25.261,0.05000163056931,2868.328964712392,893.9305392232654
460981.0,25.296,0.1001164251920303,3052.097142565549,1638.52559933231
593089.0,24.912,0.0249758929394194,2632.366632504921,589.5015448090534
586369.0,24.913,0.0499479752149154,2785.3786064766373,1068.5668117047258
581169.0,25.026,0.1000497688111684,2789.207820104915,1826.680196546604
652970.0,24.935,0.0249757620706924,2638.524182580942,686.3585909449868
649170.0,24.946,0.0499429497118767,2727.384903999941,1193.4236075761726
643270.0,25.037,0.0993255500730625,2637.1389307520985,1939.8034438023567
710413.0,24.91,0.0249317441802391,2654.343282715404,806.9483256193818
707793.0,24.928,0.0498887453322323,2662.952154187256,1292.9641193838602
701963.0,25.062,0.0999989100225393,2540.924439956977,2016.8428247545392
797941.0,24.94,0.0249821122469813,2658.489414968756,1002.7378528412044
794911.0,24.964,0.0499155410110691,2578.507933443117,1468.1472605950696
839641.0,25.366,0.0995543487818676,2387.4436865821017,2308.1307989660927
878712.0,25.138,0.0249828508412693,2617.3571659292934,1213.6531811820166
890462.0,25.103,0.0499118483347324,2430.3823263338345,1650.62145532165
970305.0,25.058,0.0250653432898192,2521.064230262224,1386.2823942175282
1019895.0,25.185,0.0500935483824136,2202.2438122481385,1871.6817282478648
965055.0,49.981,0.0249142733021333,2823.5130943262943,2660.157907664172
958925.0,50.035,0.0499499338593013,2546.9259973422995,2880.974706808868
796693.0,49.951,0.0250544781255693,3443.994706580954,2400.339856855606
791983.0,49.988,0.0498995385999824,3188.1016763417924,2659.340318449382
663992.0,50.019,0.0251028435478177,3882.19347710734,1913.8620330506776
660702.0,50.01,0.0499791083008858,3681.436666360797,2315.278644125593
726462.0,50.235,0.0998284046911138,2973.477063587221,2851.3521291951515
570627.5,50.005,0.0250317324242734,4137.900183341363,1573.0281725738218
568047.5,50.023,0.0500586947177705,4011.815727024625,2044.7486932681047
587757.5,50.147,0.099973133697815,3502.225944279573,2585.01460801908
509450.0,50.159,0.0250079638085981,4223.753554105693,1251.5403483571124
507450.0,50.021,0.0500003668569531,4167.274348831424,1769.987672524576
525190.0,50.016,0.0996712548150297,3780.846153879815,2452.399801763023
461847.0,49.95,0.0249454243656338,4224.789557759529,1025.6207164096356
460207.0,49.928,0.0500239033148358,4251.525006146082,1531.510064260605
460287.0,49.98,0.0999661358478427,4050.7037439973287,2222.835370173996
384753.0,49.908,0.0250270763614117,4159.620320226924,696.1422186971391
381763.0,49.924,0.0500525873819967,4308.642468288952,1166.0844057555353
378463.0,50.012,0.0999975686069442,4358.548650039246,1899.115158183876
302310.0,49.974,0.0250145668425222,4041.7209659510186,477.52710628045946
293950.0,49.984,0.0499870625411411,4260.255398658838,816.6707894995059
284990.0,49.995,0.1000636626916641,4545.534905855699,1516.2338892540995
280340.0,50.211,0.1992520201467694,4224.961630354283,2384.478084103396
252570.0,50.068,0.0250174905830385,4081.3215467359832,416.571410579644
245260.0,50.051,0.0501005245429833,4374.741038576744,699.214995015849
235930.0,50.012,0.1000891119892285,4685.228286963956,1347.792627271081
230430.0,50.12,0.2000399286118963,4559.627443038682,2311.938226331219
225805.0,50.043,0.0250069261369737,4094.892634581315,372.4743843028855
219185.0,50.024,0.0500757500122098,4397.627884542787,644.8464143394656
210125.0,50.013,0.1001459733400172,4742.388555935242,1262.5584249966907
204675.0,50.133,0.200002069142922,4714.769281143012,2250.717318832586
123500.0,50.061,0.0249722565219535,3938.7630324527377,249.07302266597185
119280.0,50.047,0.0500542514878798,4322.100915764011,441.763017118166
112760.0,50.016,0.1001372883819553,4837.2623345943775,883.9063084954433
106300.0,50.084,0.1994821995028573,5212.265823094511,1855.6373915732563
81922.5,50.044,0.0501632825599838,4372.662286728601,422.3645903191949
77802.5,50.047,0.1003330765594221,4907.890449944236,794.3856977194845
73082.5,50.046,0.2003498973449346,5351.37224410552,1612.0881293554378
66335.0,49.971,0.0501339439164283,4401.270927106013,409.1436059123649
63175.0,50.021,0.1002188675704322,4908.544974423332,735.4869698963798
59025.0,50.116,0.2003109772162368,5376.190617096459,1493.703394235347
210505.0,69.914,0.025142865040713,4697.232887414702,367.0536090988881
207585.0,69.943,0.05004715090184,4843.967080224618,553.6455456044699
204925.0,69.956,0.0999608974941955,4940.9589388148415,1002.1794020487564
203885.0,70.06,0.2001758470112452,4683.988202890103,1824.6458990733204
233918.0,70.058,0.0249352087127046,4678.265835212329,438.99867928352006
232208.0,70.014,0.0499941440579538,4835.210303447082,639.5784621878072
229618.0,69.975,0.100041300640184,4912.078933988321,1143.2604502785584
228498.0,70.03,0.2002283305117272,4573.533458347129,1885.9547689508752
252040.0,69.95,0.0250798612676443,4673.569275861572,491.62189532536286
249340.0,69.983,0.0500876109933691,4850.899009771561,699.2855958978383
247310.0,70.003,0.1000879834881863,4893.246445749964,1223.462684643755
248630.0,70.151,0.2001109071605334,4439.494512212324,1937.19858930555
300002.0,70.084,0.0251098955831273,4750.739622747645,708.0696406038865
298322.0,70.103,0.0499622609138287,4810.4990774909165,952.8212973850592
295862.0,70.006,0.099995375198821,4777.733968108217,1487.4522338635993
311562.0,70.054,0.2000356485557203,4039.629998303925,2090.543879571328
361483.0,69.889,0.0250570446489033,4722.788025615817,975.0009217600708
360033.0,69.9,0.050081768858338,4765.23961456188,1267.3070158450405
357623.0,69.937,0.1000840900469644,4590.573140588738,1769.159481166617
443077.0,69.946,0.0250343260749725,4671.390653150608,1362.9210350712
441247.0,69.933,0.050091143165586,4675.746895343418,1723.9969193477218
451177.0,69.958,0.0998573475593227,4202.932002879711,2103.2003816995943
541859.0,69.946,0.0250446558285423,4520.715284253492,1862.897867174891
539299.0,69.953,0.0499923793004807,4335.531924982661,2157.4338527096625
572669.0,70.074,0.0999265997733898,3681.753379154721,2389.7377976797347
690376.0,69.973,0.0249392236354361,3878.981599023655,2410.5182767176216
720676.0,70.008,0.0499173275087137,3606.764387214593,2691.101549179205
497730.0,69.981,0.0250427298033807,4501.851877795862,1623.3894226182238
495540.0,69.999,0.0500174195842548,4472.2650101753525,1960.351685873003
507160.0,70.098,0.100133781429642,3958.019149842317,2267.44941799961
622913.0,70.015,0.0250358385706727,4282.016465435766,2212.808629114691
619863.0,70.016,0.0498727003422942,4021.398052816237,2423.5469318951564
690643.0,70.046,0.1001097201158791,3215.34426370282,2538.43512207434
770655.0,70.067,0.0249929418276054,3666.20534282734,2694.8745546869823
830405.0,70.093,0.0499292814851798,3180.316005813839,2903.767783165246
54498.0,69.98,0.0502728132890587,4570.074422563358,207.30471605868868
52678.0,69.996,0.1003769627088227,4958.116459852158,434.3624235327868
50028.0,69.994,0.2003622764241753,5356.782898028915,1050.1364044464765

File: materialdatabase/data/complex_permeability/LEA_MTB/N95.csv (part 1 of 5)
probe,f,T,b,mu_real,mu_imag
R29.5x19x14.9,59629.0,30.145,0.0401250199192159,3955.516035056361,333.48617320056104
R29.5x19x14.9,58929.0,30.154,0.049833822497778,4050.789995939489,380.2418709263076
R29.5x19x14.9,58329.0,30.154,0.058501745721594,4138.476021194162,424.0091154036397
R29.5x19x14.9,57929.0,30.147,0.0665719474078616,4239.539938993215,458.0792745752133
R29.5x19x14.9,57529.0,30.158,0.0743322126117532,4303.405675301437,488.75511573677215
R29.5x19x14.9,57029.0,30.141,0.0824242765936766,4374.826564371798,519.029004622345
R29.5x19x14.9,56529.0,30.16,0.0907110414632946,4438.799514101053,546.1451964432626
R29.5x19x14.9,56129.0,30.155,0.0985965290269566,4518.790082492179,576.3650828102333
R29.5x19x14.9,55829.0,30.159,0.105008935776953,4549.653667304664,598.5879421405932
R29.5x19x14.9,55529.0,30.159,0.1116863362082652,4584.620622099063,624.8292829636554
R29.5x19x14.9,55329.0,30.146,0.1180471052145461,4612.455494220963,655.5992417175701
R29.5x19x14.9,54929.0,30.161,0.1256654048558045,4669.629128961427,685.5499879201715
R29.5x19x14.9,54729.0,30.152,0.1315268282874626,4713.458736031504,713.1201967649939
R29.5x19x14.9,54429.0,30.159,0.1375265391158026,4747.643148795055,743.8005949107411
R29.5x19x14.9,54329.0,30.159,0.1428868032971249,4781.505975922721,763.9112195480322
R29.5x19x14.9,54129.0,30.15,0.1482845779371251,4802.226160025189,786.1968563625564
R29.5x19x14.9,53929.0,30.154,0.1520125574245342,4774.738607949629,809.3889259543597
R29.5x19x14.9,53829.0,30.152,0.1565289727221936,4790.477378804929,829.852711453273
R29.5x19x14.9,53629.0,30.156,0.1619806434244213,4818.347296223513,850.3751756270651
R29.5x19x14.9,53529.0,30.164,0.1665819155161542,4836.193941011534,865.5374650918834
R29.5x19x14.9,53329.0,30.16,0.1716929414624916,4860.604069498249,886.9187803465576
R29.5x19x14.9,53229.0,30.181,0.1759665284182541,4874.536428011038,902.026705776056
R29.5x19x14.9,53129.0,30.166,0.1804676900813013,4901.459763348924,919.6107004481856
R29.5x19x14.9,52929.0,30.162,0.1850793184421482,4896.500886310188,930.0307365778835
R29.5x19x14.9,52829.0,30.151,0.1891351379327549,4898.771427907799,940.0513515649808
R29.5x19x14.9,52829.0,30.162,0.1922703714105316,4911.987006033002,955.8044729645012
R29.5x19x14.9,52729.0,30.156,0.1958971316986662,4911.711591052257,969.6735789026676
R29.5x19x14.9,52229.0,30.156,0.2033704715129591,4941.458248769222,977.0632205057016
R29.5x19x14.9,52229.0,30.162,0.2065977449077438,4936.969547641029,984.1371628607544
R29.5x19x14.9,52229.0,30.16,0.2085957641817048,4924.543741282545,1001.3260971432912
R29.5x19x14.9,52229.0,30.164,0.2114466079164531,4918.269860279492,1005.534437126366
R29.5x19x14.9,52229.0,30.176,0.2147595010012454,4930.832345392551,1015.77444947243
R29.5x19x14.9,52229.0,30.176,0.2170413336920835,4929.564220656641,1025.5826296789342
R29.5x19x14.9,52229.0,30.163,0.2193447097264391,4913.148947439484,1031.7033234653472
R29.5x19x14.9,52229.0,30.164,0.221847059678843,4905.825251697379,1036.038304282995
R29.5x19x14.9,52129.0,30.164,0.2249675647364572,4900.260061042623,1051.9310435135578
R29.5x19x14.9,52029.0,30.17,0.2278007853178679,4884.920568369654,1056.1918363460522
R29.5x19x14.9,52029.0,30.147,0.2302912039649478,4880.540197817481,1061.7356333765524
R29.5x19x14.9,52029.0,30.16,0.231381707951583,4860.288203485177,1071.6996963065303
R29.5x19x14.9,52029.0,30.166,0.2332045958708603,4853.832583034209,1080.5627138238212
R29.5x19x14.9,51929.0,30.158,0.2366687945641946,4857.976362156218,1085.9345696940652
R29.5x19x14.9,51929.0,30.151,0.2381951089605433,4843.080034657715,1082.6932440477656
R29.5x19x14.9,51929.0,30.158,0.2393565385842068,4819.344561188752,1085.634049684289
R29.5x19x14.9,51829.0,30.16,0.2424717999537463,4818.207212580946,1090.5813535342763
R29.5x19x14.9,51829.0,30.158,0.2431328270924479,4789.64834952626,1092.2863839989825
R29.5x19x14.9,51829.0,30.154,0.2449262791379236,4788.307202326627,1092.7499868612358
R29.5x19x14.9,51829.0,30.164,0.2462870353572258,4784.932762043992,1096.208482543459
R29.5x19x14.9,51829.0,30.168,0.2479601968978343,4752.086701402192,1100.446926853267
R29.5x19x14.9,51829.0,30.154,0.2485333204122748,4737.818700264492,1104.2800016217484
R29.5x19x14.9,51829.0,30.168,0.2498263101907156,4727.962069640554,1103.398612154184
R29.5x19x14.9,51829.0,30.172,0.2506719197233502,4722.834139819933,1108.086829604214
R29.5x19x14.9,51829.0,30.175,0.2515205980207093,4705.966234897945,1105.2661207357098
R29.5x19x14.9,51829.0,30.182,0.2519532938468829,4686.777971323489,1108.469278240731
R29.5x19x14.9,51829.0,30.18,0.2532302550360182,4696.041318113459,1112.8547434219786
R29.5x19x14.9,51829.0,30.18,0.2543173839609891,4684.640403412785,1112.031244829239
R29.5x19x14.9,51729.0,30.161,0.2577765073077647,4676.7549987150105,1112.849517106865
R29.5x19x14.9,87413.0,30.113,0.0406959175106797,3988.1217402612106,378.9602565486309
R29.5x19x14.9,86913.0,30.121,0.0488877151026163,4061.527072495648,417.30550866013806
R29.5x19x14.9,85913.0,30.111,0.0575358471257907,4160.565647631785,467.1846638387551
R29.5x19x14.9,85013.0,30.112,0.0662297670420001,4260.490808307195,513.5206249547452
R29.5x19x14.9,84413.0,30.127,0.0736106013713997,4315.129830002131,549.0127926237732
R29.5x19x14.9,83813.0,30.126,0.0812434452230437,4390.547465983559,587.4178035953554
R29.5x19x14.9,83213.0,30.042,0.0885170638307456,4448.09768784324,621.7293973578148
R29.5x19x14.9,82713.0,30.129,0.095446133764608,4491.299556142155,648.3827384213351
R29.5x19x14.9,82313.0,30.129,0.100536848532377,4478.332352390887,675.3317311496783
R29.5x19x14.9,81813.0,30.12,0.1062645628419923,4455.359072366592,704.6988982216293
R29.5x19x14.9,81513.0,30.126,0.1140038959494652,4563.514588619394,729.019021614026
R29.5x19x14.9,81013.0,30.127,0.1206072085926461,4601.665630765151,756.3175737491179
R29.5x19x14.9,80813.0,30.118,0.1256364750774276,4633.448195697671,785.7512858070613
R29.5x19x14.9,80513.0,30.151,0.131411375105213,4677.642097375108,812.7902248484651
R29.5x19x14.9,80213.0,30.135,0.1367796580251453,4695.750349273274,834.0715456365925
R29.5x19x14.9,80013.0,30.12,0.1417161303456699,4723.712493570498,862.2001202323682
R29.5x19x14.9,79613.0,30.147,0.1474643995032384,4751.984630971532,890.0586541763906
R29.5x19x14.9,79413.0,30.135,0.152116254280822,4777.410404701834,916.6867450933446
R29.5x19x14.9,79313.0,30.141,0.15613082360266,4766.582264627035,929.9995256683012
R29.5x19x14.9,79013.0,30.143,0.1612711660057247,4794.85966611142,953.7625887251544
R29.5x19x14.9,78913.0,30.147,0.1654211772451342,4814.520371105957,982.452385156022
R29.5x19x14.9,78613.0,30.132,0.170384171577441,4843.745988154638,1007.3318739999096
R29.5x19x14.9,78513.0,30.149,0.1742857830784814,4853.120486564087,1022.173243075892
R29.5x19x14.9,78413.0,30.131,0.1772187470472996,4842.865231101961,1041.7890207740672
R29.5x19x14.9,78213.0,30.133,0.1812658933972693,4843.432238403791,1053.1066407064543
R29.5x19x14.9,78113.0,30.141,0.1851119414681015,4850.417059949633,1067.576350077356
R29.5x19x14.9,78013.0,30.131,0.1884187112259219,4851.458731092257,1082.0323125314883
R29.5x19x14.9,77913.0,30.143,0.1917189035349357,4857.119989179485,1094.073205870502
R29.5x19x14.9,77813.0,30.143,0.1951130383460523,4864.067762713735,1106.270863548108
R29.5x19x14.9,77713.0,30.148,0.1983786476045586,4854.618727653411,1112.1629617311016
R29.5x19x14.9,77513.0,30.152,0.2020289881312246,4874.826708350181,1129.2039813244796
R29.5x19x14.9,77513.0,30.16,0.2042800706061849,4871.108353865357,1140.318520286394
R29.5x19x14.9,77313.0,30.137,0.2077506381115862,4870.168919197853,1150.8908591229726
R29.5x19x14.9,77313.0,30.143,0.2102143725054975,4873.527447198006,1160.8651074320344
R29.5x19x14.9,77213.0,30.152,0.2135898038255625,4869.040063729242,1167.9400808907087
R29.5x19x14.9,77213.0,30.147,0.2159881905793602,4871.7446833375,1172.5373025338529
R29.5x19x14.9,77213.0,30.153,0.2176020791439619,4848.652883320756,1182.8435779317554
R29.5x19x14.9,77113.0,30.149,0.2203377013849992,4851.296998897052,1190.2686862817152
R29.5x19x14.9,77113.0,30.155,0.2222263342158727,4844.145939873927,1195.8820892759998
R29.5x19x14.9,77013.0,30.149,0.224836776975772,4840.3846433749295,1194.3312431854547
R29.5x19x14.9,77013.0,30.164,0.2260795276484716,4828.1569505143525,1204.1066046673477
R29.5x19x14.9,77013.0,30.151,0.2278584920132442,4822.97036336774,1209.5598490154523
R29.5x19x14.9,77013.0,30.172,0.2297475972920399,4826.130427910452,1215.5702376168588
R29.5x19x14.9,77013.0,30.153,0.2311871951926067,4816.677205560209,1218.490873966187
R29.5x19x14.9,76813.0,30.172,0.2346376745990609,4831.10057466618,1217.0254581761787
R29.5x19x14.9,76813.0,30.159,0.2357588587683355,4810.469633139976,1222.7169955656193
R29.5x19x14.9,76813.0,30.174,0.2371423792927335,4798.411603792647,1224.9261760440013
R29.5x19x14.9,76813.0,30.159,0.2383028882463573,4798.429526698807,1231.4173612988084
R29.5x19x14.9,76713.0,30.172,0.2403168785096257,4797.0450956936265,1231.0145792150097
R29.5x19x14.9,126127.0,30.126,0.0381348630180073,3946.79567576812,405.313115816218
R29.5x19x14.9,124927.0,30.137,0.0466474688118236,4044.549129714949,459.2182168613886
R29.5x19x14.9,123927.0,30.125,0.0539311774288157,4115.524657528959,503.9894827829673
R29.5x19x14.9,122527.0,30.123,0.0611880320124708,4161.065846408128,552.8366788210059
R29.5x19x14.9,121927.0,30.131,0.0674194525649443,4209.612529530894,587.889203929553
R29.5x19x14.9,120927.0,30.137,0.074504980717887,4261.330680167725,623.6509663281075
R29.5x19x14.9,120127.0,30.131,0.0811815234876772,4345.346434934082,667.8671216548454
R29.5x19x14.9,119527.0,30.129,0.0871512549683979,4390.455344610639,707.4652317987737
R29.5x19x14.9,119027.0,30.137,0.092842299646604,4422.422559134419,739.7802121523312
R29.5x19x14.9,118427.0,30.135,0.0995194066382816,4479.77779230456,775.9683194827248
R29.5x19x14.9,117827.0,30.146,0.1051256506567726,4510.611129690925,805.7912062017646
R29.5x19x14.9,117327.0,30.127,0.1106976115456602,4547.013163636599,832.0488065838797
R29.5x19x14.9,117027.0,30.135,0.1157242066706095,4577.154069793678,855.6126270468262
R29.5x19x14.9,116527.0,30.12,0.1205964854352303,4577.526319620621,886.6648153329187
R29.5x19x14.9,116227.0,30.133,0.1256051260455884,4625.713705911566,917.7265020794144
R29.5x19x14.9,115827.0,30.131,0.130626747527123,4640.457324177186,940.8918728796572
R29.5x19x14.9,115427.0,30.139,0.1357178261793233,4686.631683150639,968.0608288201374
R29.5x19x14.9,115027.0,30.142,0.1403408855985964,4692.689481324934,994.4945574769232
R29.5x19x14.9,114827.0,30.135,0.1445271237354893,4717.042112216301,1018.9245095044952
R29.5x19x14.9,114727.0,30.131,0.1485538561076972,4740.638897916344,1042.0173243409874
R29.5x19x14.9,114327.0,30.131,0.1532576277711697,4755.635159393096,1066.577130087015
R29.5x19x14.9,114127.0,30.14,0.1573863541393663,4766.536597798948,1086.0723918795018
R29.5x19x14.9,114027.0,30.146,0.16113663628621,4777.930477389268,1103.8280417500582
R29.5x19x14.9,113827.0,30.142,0.1646470622827673,4790.647513667475,1127.0965678083082
R29.5x19x14.9,113627.0,30.146,0.1689236016671166,4818.558524896538,1146.9139848982852
R29.5x19x14.9,113327.0,30.144,0.1724853317332545,4812.56805466424,1161.7642495373202
R29.5x19x14.9,113227.0,30.162,0.1760194178945335,4831.951881399966,1181.4533651704728
R29.5x19x14.9,113127.0,30.16,0.1796019538191928,4841.382126702732,1191.2475022763142
R29.5x19x14.9,113127.0,30.17,0.181313007677992,4808.064974061242,1207.2375783274151
R29.5x19x14.9,112827.0,30.168,0.1852217709911252,4812.126057967865,1217.7911939664432
R29.5x19x14.9,112327.0,30.168,0.1897401578693384,4836.945977518633,1227.1081601901874
R29.5x19x14.9,112327.0,30.155,0.1911002090043881,4815.641170869487,1241.7854575462788
R29.5x19x14.9,112327.0,30.164,0.1948609162127366,4838.0263547239065,1250.651094532679
R29.5x19x14.9,112327.0,30.172,0.1968172169858331,4821.001536391806,1259.0241662033125
R29.5x19x14.9,112227.0,30.178,0.1994126741916224,4805.564624622938,1272.78858038233
R29.5x19x14.9,112227.0,30.17,0.2024990875930973,4832.252568733727,1283.237380836141
R29.5x19x14.9,112127.0,30.17,0.2037386761306791,4793.983417085455,1289.0830094768137
R29.5x19x14.9,112027.0,30.181,0.2079931295450347,4834.959606321342,1297.9558581413442
R29.5x19x14.9,112027.0,30.178,0.2099843549541087,4829.831231612055,1304.5984934404369
R29.5x19x14.9,111927.0,30.178,0.2106210070012461,4780.97711863395,1307.954506802822
R29.5x19x14.9,111927.0,30.174,0.2124973230263304,4791.6428818772165,1316.4336034319383
R29.5x19x14.9,111927.0,30.178,0.2138661571521862,4780.952385663065,1322.1630728169291
R29.5x19x14.9,111927.0,30.197,0.2165203725117402,4781.312603172656,1322.6281353591526
R29.5x19x14.9,111827.0,30.189,0.2175425919780033,4760.438081370152,1331.1130109952385
R29.5x19x14.9,111827.0,30.179,0.2197898889434008,4766.299712763162,1333.53909819402
R29.5x19x14.9,111827.0,30.198,0.2225293000528952,4795.769778170549,1338.458860856949
R29.5x19x14.9,111727.0,30.191,0.2245951115374172,4778.567813109566,1336.312475986189
R29.5x19x14.9,111727.0,30.193,0.2273126679811034,4779.517240663781,1345.3133260292743
R29.5x19x14.9,111727.0,30.187,0.2280039103563657,4756.903014363719,1342.979858683329
R29.5x19x14.9,111627.0,30.21,0.2320185974440752,4759.593952034188,1353.7939405306245
R29.5x19x14.9,111627.0,30.21,0.2327125786642514,4751.575159484672,1357.284410073931
R29.5x19x14.9,111627.0,30.202,0.2346064900832253,4779.482435097796,1363.5430085513967
R29.5x19x14.9,111627.0,30.21,0.2363375925235087,4778.254480926186,1361.9157488169149
R29.5x19x14.9,111627.0,30.198,0.2369284904369108,4764.839255477902,1361.3003512920045
R29.5x19x14.9,111627.0,30.212,0.2377981395541003,4772.199405806083,1367.7143782504547
R29.5x19x14.9,111627.0,30.204,0.2397253051721067,4788.935574290781,1371.138504091488
R29.5x19x14.9,111627.0,30.221,0.2395833624967749,4775.514593524396,1378.921498625335
R29.5x19x14.9,111627.0,30.219,0.2428830645633728,4799.6609927032405,1377.8076584649075
R29.5x19x14.9,111527.0,30.219,0.2447054071916203,4811.40033556095,1383.8481126943784
R29.5x19x14.9,158357.5,30.182,0.0374925358025815,3967.2662674747576,449.3309709588504
R29.5x19x14.9,157107.5,30.169,0.0456002403594457,4063.136216461656,498.5153085684101
R29.5x19x14.9,155757.5,30.164,0.0522964944225489,4061.664046822805,548.9740111815536
R29.5x19x14.9,154207.5,30.169,0.0599288534872887,4131.269793923738,600.2163454410501
R29.5x19x14.9,153307.5,30.169,0.0664528937435125,4202.630401764365,649.10436949463
R29.5x19x14.9,152557.5,30.158,0.0725301230162623,4240.337779704838,684.7770273568007
R29.5x19x14.9,151807.5,30.164,0.0788104790441872,4302.15878938804,721.095674046907
R29.5x19x14.9,150757.5,30.158,0.0847597177804326,4356.787027541563,764.0262767652547
R29.5x19x14.9,150007.5,30.16,0.0910724870833747,4381.137377101596,806.8999335532357
R29.5x19x14.9,149257.5,30.162,0.0969664237370395,4427.737346361427,855.9489626614683
R29.5x19x14.9,148657.5,30.164,0.1024667461957509,4466.407617334652,889.2628279341411
R29.5x19x14.9,147857.5,30.156,0.1079334709199918,4497.37669858915,920.6534407971373
R29.5x19x14.9,147557.5,30.162,0.1127595619364417,4526.505878102744,950.5139135809776
R29.5x19x14.9,147107.5,30.164,0.1178197626526219,4562.873739174295,976.4962964217124
R29.5x19x14.9,146807.5,30.15,0.1222659118229032,4570.132065861708,997.5648245395809
R29.5x19x14.9,146357.5,30.162,0.1271901693264002,4605.0673540026455,1029.3889166894428
R29.5x19x14.9,146057.5,30.144,0.1316820408641608,4622.306615287355,1051.4373419423612
R29.5x19x14.9,145757.5,30.152,0.1358298709868027,4650.7979393908645,1081.3654030296625
R29.5x19x14.9,145457.5,30.158,0.1403327961225123,4667.753466781809,1104.4360255797817
R29.5x19x14.9,145157.5,30.156,0.1440345953802778,4667.504563322857,1131.665556941207
R29.5x19x14.9,145007.5,30.158,0.148056654611005,4684.9442642775375,1153.1493950300655
R29.5x19x14.9,144707.5,30.163,0.1520036676129044,4694.695545297799,1182.674920819984
R29.5x19x14.9,144407.5,30.158,0.1561037088126824,4698.940821690886,1200.7449721766172
R29.5x19x14.9,144107.5,30.173,0.1595279544957115,4698.154101831903,1221.1505010673602
R29.5x19x14.9,143807.5,30.175,0.1639886680545257,4738.595858920158,1244.8845255893873
R29.5x19x14.9,143807.5,30.171,0.1669335879442079,4735.874972686106,1260.071764278286
R29.5x19x14.9,143657.5,30.171,0.1698473023086729,4732.026947026103,1281.4741729908585
R29.5x19x14.9,143357.5,30.179,0.1738347417561823,4748.94796410344,1294.8008583586031
R29.5x19x14.9,143357.5,30.167,0.1765131334223601,4746.327378122225,1313.4909218534283
R29.5x19x14.9,143207.5,30.186,0.1798072410710668,4750.268934692451,1319.8395441849868
R29.5x19x14.9,143057.5,30.165,0.1826199293572039,4753.707622405327,1340.018205150713
R29.5x19x14.9,142907.5,30.179,0.1852358890423831,4739.27475019425,1349.1927671504857
R29.5x19x14.9,142907.5,30.174,0.187950639966158,4737.584172795546,1348.4062871814165
R29.5x19x14.9,142757.5,30.184,0.1905471789947095,4735.367952676596,1357.7681645386149
R29.5x19x14.9,142757.5,30.171,0.1925003942876759,4726.593607267047,1371.2687133951697
R29.5x19x14.9,142757.5,30.165,0.1943299314814988,4702.891064326861,1375.400592359055
R29.5x19x14.9,142607.5,30.184,0.196977684911464,4717.41101520553,1386.3185416006954
R29.5x19x14.9,142607.5,30.184,0.1991447153408666,4728.861933223881,1399.094435336112
R29.5x19x14.9,142457.5,30.171,0.2018677212337627,4748.526493085548,1412.8237836585006
R29.5x19x14.9,142307.5,30.195,0.2036544949236909,4720.7845511122805,1410.162195399284
R29.5x19x14.9,142307.5,30.182,0.2048896447204757,4702.851416107313,1415.4096506248109
R29.5x19x14.9,142307.5,30.182,0.2070595069651804,4721.9327770149375,1428.6379698396777
R29.5x19x14.9,142307.5,30.18,0.2078623728067638,4697.325991970777,1433.612540180878
R29.5x19x14.9,142307.5,30.192,0.2095739586379351,4693.314751738939,1431.791774657396
R29.5x19x14.9,142307.5,30.186,0.2107640880928898,4693.8043381056,1440.197736747111
R29.5x19x14.9,142307.5,30.18,0.2124401121029601,4705.031776966439,1450.3858620772105
R29.5x19x14.9,142157.5,30.199,0.2143660871632152,4691.806387660037,1441.37376070793
R29.5x19x14.9,142157.5,30.197,0.2156432252156191,4692.495900355397,1449.149803298399
R29.5x19x14.9,142157.5,30.201,0.2170562510526895,4696.10187003723,1452.6457452403824
R29.5x19x14.9,142157.5,30.18,0.2177124625593721,4671.088569161667,1448.47474800826
R29.5x19x14.9,142157.5,30.195,0.2187588058985702,4684.993223393992,1463.4752992415677
R29.5x19x14.9,142157.5,30.203,0.2198915862962237,4675.655961930324,1461.7127704799211
R29.5x19x14.9,142157.5,30.22,0.2211597366698922,4677.9314792185605,1463.444541195164
R29.5x19x14.9,142157.5,30.209,0.2223048705025154,4688.566799279596,1475.3678566733208
R29.5x19x14.9,142157.5,30.195,0.2230651800413003,4675.602266821892,1474.483394758274
R29.5x19x14.9,142007.5,30.197,0.2251997030189713,4689.322780539893,1470.3137084035525
R29.5x19x14.9,142007.5,30.215,0.2260289979337788,4700.69645032527,1475.8201619115555
R29.5x19x14.9,142007.5,30.201,0.226573845211163,4702.668061908438,1486.7928418263512
R29.5x19x14.9,142007.5,30.193,0.2278987436210218,4704.1743748060935,1485.2336417621443
R29.5x19x14.9,142007.5,30.214,0.2288627739673405,4712.032940345285,1490.2625128505151
R29.5x19x14.9,142007.5,30.218,0.2298306919806854,4709.941318309392,1488.1700231794846
R29.5x19x14.9,142007.5,30.212,0.2309642986601507,4719.254519527419,1488.7454014037628
R29.5x19x14.9,142007.5,30.216,0.2320524566608087,4736.948280189424,1498.1241812807364
R29.5x19x14.9,142007.5,30.228,0.2327414808467678,4744.291620791527,1507.0874172227486
R29.5x19x14.9,142007.5,30.22,0.2333656920695886,4733.757472088014,1504.6001152789174
R29.5x19x14.9,142007.5,30.238,0.2352239969081542,4763.173912119499,1506.8618987559928
R29.5x19x14.9,142007.5,30.23,0.2355186820687469,4764.921989150097,1517.5451784215115
R29.5x19x14.9,142007.5,30.23,0.2368172369063275,4770.939054947101,1517.3691541090525
R29.5x19x14.9,142007.5,30.243,0.2375208676126854,4771.886437274276,1518.476729362402
R29.5x19x14.9,142007.5,30.249,0.2387340418772887,4802.6360716746,1531.5775449319046
R29.5x19x14.9,142007.5,30.241,0.2399644329530084,4811.29225556984,1532.638375308307
R29.5x19x14.9,142007.5,30.251,0.2405726492029211,4821.811051000441,1540.300017729456
R29.5x19x14.9,142007.5,30.228,0.2407638113444137,4810.208005064604,1542.5038292750005
R29.5x19x14.9,142007.5,30.235,0.2424737554041762,4841.638293370166,1547.9943739167063
R29.5x19x14.9,142007.5,30.235,0.2432415511291679,4844.806911328773,1547.3429622366573
R29.5x19x14.9,142007.5,30.245,0.2452810397638587,4887.113599387928,1556.3791172482815
R29.5x19x14.9,142007.5,30.247,0.2455308316266477,4881.901330982812,1557.068565367214
R29.5x19x14.9,142007.5,30.237,0.2466059751991177,4902.517843183914,1563.3066989288925
R29.5x19x14.9,141857.5,30.258,0.247511807591281,4904.194625740613,1562.3436034434783
R29.5x19x14.9,189111.5,30.201,0.0364805488728735,3960.248882520046,477.8837595643161
R29.5x19x14.9,187411.5,30.195,0.0436083547277468,3981.465092137488,535.2450834820999
R29.5x19x14.9,185961.5,30.178,0.0505094358205025,4051.11437923993,584.4003570011395
R29.5x19x14.9,184611.5,30.189,0.0571779758377975,4115.201943792046,639.1959215309014
R29.5x19x14.9,183561.5,30.174,0.0633324574560096,4169.7477666790965,685.7160688208709
R29.5x19x14.9,182661.5,30.172,0.0688568094728225,4202.806897670234,725.0375638508425
R29.5x19x14.9,181761.5,30.176,0.0745292038311299,4242.065761002062,764.1232378176509
R29.5x19x14.9,180411.5,30.182,0.0805711645258268,4311.355690883547,821.169045968654
R29.5x19x14.9,179661.5,30.273,0.0864196754107276,4350.487838593387,868.5169057985061
R29.5x19x14.9,179061.5,30.188,0.0913054420130177,4363.687983212472,902.4503118328222
R29.5x19x14.9,178161.5,30.178,0.0969134819904767,4428.2098113777065,940.0322826380728
R29.5x19x14.9,177761.5,30.19,0.1007568818577199,4415.630582720128,970.7535144163988
R29.5x19x14.9,177161.5,30.19,0.106380340136682,4482.189495931456,997.663161495596
R29.5x19x14.9,176861.5,30.182,0.1105051777246998,4498.605090228047,1026.8776132608955
R29.5x19x14.9,176411.5,30.182,0.1152670730535105,4532.403320796287,1056.1030995553124
R29.5x19x14.9,175961.5,30.184,0.1189266806584915,4513.313175375958,1078.442744681886
R29.5x19x14.9,175511.5,30.186,0.123363548016592,4547.254906568718,1110.0956845706717
R29.5x19x14.9,174911.5,30.2,0.1277270812791508,4555.950677859943,1140.1500004410173
R29.5x19x14.9,174761.5,30.2,0.1311494567421164,4558.60253987558,1160.0808874393929
R29.5x19x14.9,174461.5,30.194,0.1352193250470515,4602.553713522506,1192.4859440317514
R29.5x19x14.9,174161.5,30.204,0.1392553636824511,4608.332768280607,1211.9389631311517
R29.5x19x14.9,174011.5,30.196,0.142593288089306,4619.876834939668,1239.6192623371012
R29.5x19x14.9,173711.5,30.202,0.1460858713408442,4626.522947027031,1262.2969763807755
R29.5x19x14.9,173411.5,30.187,0.1497401845758567,4636.185640167866,1280.7504383036623
R29.5x19x14.9,173261.5,30.194,0.1532591031980731,4640.850829355859,1293.6812243597792
R29.5x19x14.9,173111.5,30.208,0.1562841682481442,4635.612382914161,1312.2160300719413
R29.5x19x14.9,172961.5,30.194,0.1593215936471607,4652.62981669437,1317.8205690464067
R29.5x19x14.9,172961.5,30.206,0.161745592364927,4640.476082269426,1332.0881137589288
R29.5x19x14.9,172961.5,30.215,0.1641023025392984,4644.525331507753,1345.0670470509126
R29.5x19x14.9,172811.5,30.192,0.1680794268720078,4683.850537783619,1361.0658035323838
R29.5x19x14.9,172661.5,30.204,0.1701602888597983,4662.57113322115,1373.8396610627688
R29.5x19x14.9,172511.5,30.213,0.1729486694867842,4659.58490594705,1384.140900756541
R29.5x19x14.9,172211.5,30.211,0.1765506587917295,4671.475971070052,1407.0024316648166
R29.5x19x14.9,172061.5,30.211,0.1795103929456014,4662.109179561619,1407.373258662124
R29.5x19x14.9,172061.5,30.217,0.18189874309857,4674.106823232276,1424.6974587461896
R29.5x19x14.9,172061.5,30.209,0.1832393452849987,4646.364165580244,1432.035366536934
R29.5x19x14.9,171911.5,30.219,0.1859831430480894,4658.709468905453,1441.7480131406753
R29.5x19x14.9,171761.5,30.221,0.1876987160233943,4640.381770611797,1447.7719615090666
R29.5x19x14.9,171761.5,30.223,0.1889759520394109,4615.597587003124,1451.5909464920812
R29.5x19x14.9,171761.5,30.229,0.1911805800533959,4622.974054136057,1459.0078027595598
R29.5x19x14.9,171761.5,30.238,0.192593134394808,4615.107669941918,1470.065185162
R29.5x19x14.9,171761.5,30.229,0.194055539633835,4613.601349841149,1482.4961136420554
R29.5x19x14.9,171761.5,30.236,0.1953552751338842,4602.061044298452,1487.049035561039
R29.5x19x14.9,171761.5,30.24,0.1971223723651799,4606.722893192786,1491.0701021666016
R29.5x19x14.9,171761.5,30.238,0.198718351071657,4608.47545190951,1492.9462059070104
R29.5x19x14.9,171611.5,30.229,0.2000784664724627,4582.922077816292,1493.9458723215157
R29.5x19x14.9,171611.5,30.229,0.2014231967544703,4584.954989433996,1499.959120102805
R29.5x19x14.9,171611.5,30.25,0.202597026602146,4585.655768457628,1509.304397179293
R29.5x19x14.9,171611.5,30.236,0.2039533687996451,4582.169671465343,1509.8686498256432
R29.5x19x14.9,171611.5,30.246,0.2053050846139272,4587.477620160578,1518.0248500367136
R29.5x19x14.9,171461.5,30.244,0.2064485115773459,4577.874613268762,1521.2426784743748
R29.5x19x14.9,171461.5,30.238,0.2075959997246262,4587.731488690657,1529.522831508957
R29.5x19x14.9,171461.5,30.242,0.2085573506978287,4582.625361251248,1526.389647777466
R29.5x19x14.9,171461.5,30.25,0.2093978505008434,4570.0572921648,1530.2713666963157
R29.5x19x14.9,171461.5,30.242,0.2107112675194474,4570.501259952744,1528.4743376374688
R29.5x19x14.9,171461.5,30.263,0.2118133866471152,4577.590411117666,1535.7691277572965
R29.5x19x14.9,171461.5,30.244,0.212618836237614,4569.520977851708,1538.003415094269
R29.5x19x14.9,171461.5,30.262,0.2137309675213504,4576.779378837723,1542.7861918524095
R29.5x19x14.9,171461.5,30.275,0.2147668653594925,4577.884976134425,1547.8585208752468
R29.5x19x14.9,171461.5,30.271,0.2157480106565612,4588.12150754653,1551.4024403356982
R29.5x19x14.9,171461.5,30.268,0.216895253483019,4596.912143604773,1552.7489288931554
R29.5x19x14.9,171461.5,30.258,0.2176528961782316,4600.30575221391,1560.6638993303195
R29.5x19x14.9,171461.5,30.281,0.2180678870146064,4596.54237832578,1565.5172685549644
R29.5x19x14.9,171461.5,30.268,0.2196975532385259,4613.498525226694,1564.0758533692929
R29.5x19x14.9,171461.5,30.277,0.2209584869336647,4636.46414401208,1574.9926958232393
R29.5x19x14.9,171461.5,30.272,0.2218597189728014,4653.500841433477,1584.6291609605323
R29.5x19x14.9,171461.5,30.277,0.222272440591568,4645.882919525843,1587.0641066167675
R29.5x19x14.9,171461.5,30.272,0.2241112428166754,4679.474624565968,1591.778377634937
R29.5x19x14.9,171461.5,30.289,0.224549937777525,4685.368130218802,1601.311309232416
R29.5x19x14.9,171461.5,30.285,0.2251644971030099,4688.674443915853,1605.6445556527808
R29.5x19x14.9,171461.5,30.287,0.226057035585499,4700.801150673082,1610.1630469701806
R29.5x19x14.9,171461.5,30.304,0.227502235883444,4729.543268571676,1621.6206965754277
R29.5x19x14.9,171461.5,30.285,0.2287433445896139,4755.410221067554,1628.836855211145
R29.5x19x14.9,171461.5,30.289,0.2290147460820645,4755.568192059732,1636.0353806758603
R29.5x19x14.9,171461.5,30.3,0.2294585774476354,4750.054413775435,1635.9144291115351
R29.5x19x14.9,171461.5,30.308,0.2311327540682886,4782.131131725282,1640.7387980868095
R29.5x19x14.9,171461.5,30.308,0.2315974223712213,4787.387300899929,1648.953166038542
R29.5x19x14.9,171461.5,30.308,0.2324912181229257,4792.024130023322,1646.593768986837
R29.5x19x14.9,171461.5,30.316,0.2327684613174624,4781.908485285943,1640.012862879318
R29.5x19x14.9,171461.5,30.31,0.2345439707703627,4811.881289655698,1650.4115381908289
R29.5x19x14.9,171461.5,30.323,0.2368007383468178,4858.133734260101,1662.7613101533632
R29.5x19x14.9,171461.5,30.302,0.2378642501100435,4866.414966865358,1658.4952878398103
R29.5x19x14.9,171461.5,30.318,0.238916599775845,4880.973263232943,1667.1820206818006
R29.5x19x14.9,171461.5,30.312,0.239495802237786,4886.058160340551,1669.4803070310152
R29.5x19x14.9,171461.5,30.323,0.2405107098130522,4903.834429767655,1674.1729424866198
R29.5x19x14.9,171461.5,30.319,0.2408501878337488,4908.359049003091,1682.35139012106
R29.5x19x14.9,171461.5,30.333,0.2423056609411363,4936.145099545887,1685.87222604614
R29.5x19x14.9,171461.5,30.356,0.2432644360457025,4959.39148394867,1689.166765609011
R29.5x19x14.9,171461.5,30.335,0.2438822612046371,4974.109452338859,1696.27111084215
R29.5x19x14.9,171461.5,30.339,0.2440442342776979,4970.234002979954,1697.1431205011131
R29.5x19x14.9,171461.5,30.324,0.2445843080684488,4983.544750223908,1703.031581139829
R29.5x19x14.9,171461.5,30.343,0.246088998665852,5011.701112964734,1707.9104447106538
R29.5x19x14.9,171461.5,30.343,0.2471881126134441,5040.420614223332,1716.5038071576384
R29.5x19x14.9,171461.5,30.325,0.247938794330318,5048.443280687109,1715.9748253563655
R29.5x19x14.9,171461.5,30.335,0.2491134210935883,5085.806989255382,1730.52351802549
R29.5x19x14.9,171461.5,30.352,0.249575942839324,5092.694173715166,1735.7866361457925
R29.5x19x14.9,171461.5,30.346,0.2505938402621145,5119.489444809704,1746.5573640468294
R29.5x19x14.9,171461.5,30.341,0.2511946002913334,5114.337989478255,1741.0331899733724
R29.5x19x14.9,171461.5,30.348,0.2522369378010664,5141.0486468786685,1746.9306772728148
R29.5x19x14.9,171461.5,30.346,0.2533199065720271,5165.577751327136,1753.9016304920412
R29.5x19x14.9,171461.5,30.35,0.2535768188033984,5174.56758556037,1760.5545758205185
R29.5x19x14.9,171461.5,30.364,0.2543160011067173,5191.60469114506,1762.980737743275
R29.5x19x14.9,171461.5,30.369,0.2547647388887383,5192.113860029935,1763.259035157491
R29.5x19x14.9,171461.5,30.362,0.2559001296529588,5215.577624514006,1764.5946474079117
R29.5x19x14.9,171311.5,30.36,0.2575555145180754,5234.845618300734,1772.3873318261583
R29.5x19x14.9,234650.0,30.262,0.0294180095710381,3922.074256899251,491.504585916139
R29.5x19x14.9,232350.0,30.244,0.0371903823566431,3955.1053645024354,559.8886622812363
R29.5x19x14.9,230650.0,30.214,0.044180192534659,4015.272065180416,627.4370740647813
R29.5x19x14.9,229050.0,30.212,0.0511656209343833,4089.3002344237634,686.3423070827469
R29.5x19x14.9,227250.0,30.203,0.0575178555751958,4135.686932098368,748.520925783983
R29.5x19x14.9,226500.0,30.183,0.062930343143328,4162.7282409552045,809.6826416689969
R29.5x19x14.9,225350.0,30.187,0.0689018001962489,4220.246590841815,856.927554257082
R29.5x19x14.9,224050.0,30.154,0.0744873036951491,4262.270778058932,896.1128223899656
R29.5x19x14.9,223000.0,30.156,0.080708409585128,4339.857985323187,952.0158246131724
R29.5x19x14.9,222250.0,30.167,0.0857443388309077,4361.511219675522,991.3555892038707
R29.5x19x14.9,221950.0,30.148,0.0901651804384347,4380.16044390965,1032.33934816016
R29.5x19x14.9,220900.0,30.146,0.0951963736039542,4397.346395153261,1071.6479647405442
R29.5x19x14.9,220750.0,30.146,0.0994285971228865,4419.507170811959,1110.0408156582705
R29.5x19x14.9,220000.0,30.144,0.1043626744812483,4441.762506443151,1140.2354855748326
R29.5x19x14.9,219400.0,30.135,0.1088170008114259,4464.248525749124,1180.1368955635116
R29.5x19x14.9,219400.0,30.133,0.1123357693342274,4459.102459738551,1207.3392102357243
R29.5x19x14.9,218500.0,30.129,0.1171792118218337,4484.8857068177695,1243.7324070942184
R29.5x19x14.9,218350.0,30.135,0.1214363996066617,4504.05642288428,1268.1488016107637
R29.5x19x14.9,217900.0,30.137,0.1252173524662305,4513.507574559839,1304.5948819574114
R29.5x19x14.9,217600.0,30.127,0.1286352805942867,4503.882489772179,1309.177761010273
R29.5x19x14.9,217300.0,30.135,0.1329115779606005,4545.760729745524,1334.7671288862132
R29.5x19x14.9,217150.0,30.129,0.1362176233799711,4552.1784210756805,1363.5329700017269
R29.5x19x14.9,217000.0,30.146,0.1401576105698028,4560.723095718725,1380.661442507473
R29.5x19x14.9,216550.0,30.131,0.1433506917796995,4567.26068810027,1402.2369759915716
R29.5x19x14.9,216400.0,30.125,0.1467749885067544,4564.342823955575,1415.8672139276846
R29.5x19x14.9,216400.0,30.131,0.1499355019234824,4573.636840179704,1439.2939729122738
R29.5x19x14.9,216250.0,30.129,0.1528791865653209,4561.67128298624,1454.5151610050427
R29.5x19x14.9,216100.0,30.135,0.1559211909302597,4555.03572075488,1464.6210109802234
R29.5x19x14.9,216100.0,30.133,0.158705935430966,4559.028104628069,1484.244513478946
R29.5x19x14.9,215950.0,30.133,0.1620640462233242,4550.38727927118,1499.5740421307871
R29.5x19x14.9,215800.0,30.133,0.1654400188215609,4567.931188348837,1512.7501629373307
R29.5x19x14.9,215800.0,30.139,0.1674323745324353,4535.75861038526,1519.9222466890033
R29.5x19x14.9,215800.0,30.125,0.1696153590131513,4534.85791305687,1541.2109634414194
R29.5x19x14.9,215650.0,30.148,0.1725787891892005,4542.449837043572,1551.746307675344
R29.5x19x14.9,215650.0,30.137,0.1740559463142222,4511.174143716233,1557.6403880408318
R29.5x19x14.9,215650.0,30.142,0.1761385952283466,4502.497889383122,1566.7580041714366
R29.5x19x14.9,215650.0,30.142,0.1776787786992985,4475.485911836617,1570.279333095889
R29.5x19x14.9,215650.0,30.145,0.1796050198729424,4469.519400847256,1576.204897377553
R29.5x19x14.9,215650.0,30.15,0.1815275062855521,4467.429709084092,1589.6822948698564
R29.5x19x14.9,215650.0,30.137,0.1831601446515784,4456.429948547506,1592.3670231863146
R29.5x19x14.9,215650.0,30.135,0.1850335144011799,4451.734317385446,1600.1741477791973
R29.5x19x14.9,215650.0,30.146,0.1865053929173451,4448.0917158208085,1611.447359716137
R29.5x19x14.9,215650.0,30.152,0.1872529682773988,4427.271292139715,1619.421499330622
R29.5x19x14.9,215650.0,30.143,0.1894305468154611,4424.125954430401,1612.6669670001029
R29.5x19x14.9,215650.0,30.142,0.1905183547264946,4427.489523517005,1627.526428857562
R29.5x19x14.9,215650.0,30.158,0.1918317408783584,4421.017625698279,1630.436579537175
R29.5x19x14.9,215650.0,30.152,0.1927586548409226,4395.759259162763,1634.7251781426037
R29.5x19x14.9,215650.0,30.163,0.1948297225115975,4419.046004786183,1638.844450363025
R29.5x19x14.9,215650.0,30.163,0.1958840789152361,4406.078061105728,1637.3606735488363
R29.5x19x14.9,215650.0,30.165,0.1971524566978205,4419.089386392664,1648.3717905950878
R29.5x19x14.9,215650.0,30.165,0.1985534701948577,4420.341285869436,1651.7794372747082
R29.5x19x14.9,215650.0,30.163,0.1989045403515497,4404.06016655442,1653.4321077807845
R29.5x19x14.9,215650.0,30.167,0.2001657133816303,4413.03904233434,1658.6019598030225
R29.5x19x14.9,215650.0,30.156,0.201479623737145,4425.786854438658,1666.2049193659525
R29.5x19x14.9,215650.0,30.173,0.2021382673382895,4418.722348446226,1667.852432306801
R29.5x19x14.9,215650.0,30.19,0.2041002031233228,4449.48034247882,1674.697933107061
R29.5x19x14.9,215650.0,30.169,0.2048591037203918,4445.694532152507,1680.3222060171463
R29.5x19x14.9,215650.0,30.167,0.2059125092429892,4447.529999640222,1684.572779711648
R29.5x19x14.9,215650.0,30.179,0.2066881355937557,4451.907159912317,1692.4643551802767
R29.5x19x14.9,215650.0,30.194,0.2080072757949965,4468.458285381392,1692.4848079108715
R29.5x19x14.9,215650.0,30.179,0.2092876005445078,4489.212126383215,1705.6680095442205
R29.5x19x14.9,215650.0,30.19,0.2099044053798432,4493.941666366488,1711.100759297728
R29.5x19x14.9,215650.0,30.196,0.2111602998010674,4512.655692818215,1715.712816882333
R29.5x19x14.9,259674.5,30.164,0.0294478445529629,3943.398113838218,526.3320528062835
R29.5x19x14.9,259674.5,30.156,0.0355376579034557,3944.9126053702457,593.5818404202796
R29.5x19x14.9,257924.5,30.143,0.0422952705878767,4009.789724218893,663.1717558448568
R29.5x19x14.9,257024.5,30.139,0.0480105575914831,4048.8861740589314,720.8984273579164
R29.5x19x14.9,255374.5,30.124,0.0536951351925079,4067.859599181517,773.6285297489742
R29.5x19x14.9,253874.5,30.131,0.0597398547397633,4135.592265164999,836.0145579110977
R29.5x19x14.9,252824.5,30.126,0.065251734204079,4190.915053170151,886.1447571562906
R29.5x19x14.9,252224.5,30.114,0.0701319802007213,4222.624858951869,930.807146236848
R29.5x19x14.9,251174.5,30.105,0.076018244933071,4255.444345453259,980.371944072121
R29.5x19x14.9,249974.5,30.099,0.080838293207989,4310.805512688598,1038.6097265929136
R29.5x19x14.9,249374.5,30.111,0.0850206534625377,4307.659508984552,1080.7529920216768
R29.5x19x14.9,248774.5,30.097,0.0896131207532532,4341.29976770635,1126.260768736683
R29.5x19x14.9,248024.5,30.088,0.0942383232980126,4355.7175903806,1154.1269224587904
R29.5x19x14.9,247574.5,30.099,0.0981698878773847,4362.977242200197,1190.2065787230786
R29.5x19x14.9,247124.5,30.099,0.1026951871023279,4404.733040427525,1229.535491359244
R29.5x19x14.9,246824.5,30.086,0.1067667459741292,4415.234325176821,1253.2992072675072
R29.5x19x14.9,246374.5,30.098,0.1107843586410042,4435.235274128885,1290.9390368091208
R29.5x19x14.9,246224.5,30.117,0.1140611985327615,4424.965593836865,1294.84014641932
R29.5x19x14.9,245774.5,30.111,0.1179751779490983,4438.471396584691,1321.0334005402792
R29.5x19x14.9,245474.5,30.107,0.1218977280010294,4460.950617573984,1347.8966592245486
R29.5x19x14.9,245174.5,30.105,0.1258243445273428,4479.394986639874,1374.5630767128214
R29.5x19x14.9,245174.5,30.109,0.1290855048648395,4472.789102677563,1392.5780819264455
R29.5x19x14.9,244874.5,30.107,0.1326478779363528,4505.979461435898,1423.684112718836
R29.5x19x14.9,244724.5,30.115,0.1356813060404066,4503.036206387693,1443.7506337123637
R29.5x19x14.9,244274.5,30.103,0.139513674829902,4512.841103779942,1460.315821035285
R29.5x19x14.9,244124.5,30.115,0.1423953703405344,4494.952561465281,1477.0077428955433
R29.5x19x14.9,244124.5,30.105,0.1457780196445098,4516.801596134264,1489.003760932456
R29.5x19x14.9,243974.5,30.098,0.148288853824638,4506.292411362319,1511.1919156366555
R29.5x19x14.9,243824.5,30.119,0.1512616423001054,4487.379676776183,1518.3355808632623
R29.5x19x14.9,243674.5,30.113,0.1544418577696342,4480.090291963282,1540.0613791609524
R29.5x19x14.9,243674.5,30.111,0.1564467627866344,4459.046945558082,1554.2755924166715
R29.5x19x14.9,243674.5,30.111,0.1591546516977907,4458.346231491918,1569.8534777904094
R29.5x19x14.9,243674.5,30.115,0.161035237995775,4447.786691028671,1582.748507240801
R29.5x19x14.9,243674.5,30.123,0.1636384544942009,4438.287468903116,1586.857027677251
R29.5x19x14.9,243524.5,30.123,0.1665826572326315,4459.093059010943,1604.0812244997228
R29.5x19x14.9,243374.5,30.136,0.1684766200969428,4435.820634502103,1611.666259696502
R29.5x19x14.9,243374.5,30.111,0.1701085714279719,4427.679612418207,1622.9749149488005
R29.5x19x14.9,243374.5,30.117,0.1722672736738019,4412.725317874319,1622.0147493961424
R29.5x19x14.9,243374.5,30.121,0.1740033459150878,4403.026478901799,1627.0736630874912
R29.5x19x14.9,243374.5,30.117,0.1761851969430197,4406.462934532875,1633.768894386391
R29.5x19x14.9,243374.5,30.134,0.1769643052294797,4371.41936502267,1638.4758593346398
R29.5x19x14.9,243374.5,30.123,0.1785106395530706,4366.271772999047,1647.095051819317
R29.5x19x14.9,243374.5,30.138,0.1806376702034163,4389.88584978458,1656.8857099125728
R29.5x19x14.9,243374.5,30.151,0.1817096867378819,4357.337470773944,1654.7691685703949
R29.5x19x14.9,243374.5,30.13,0.1830953514464545,4356.494743969844,1664.926680183651
R29.5x19x14.9,243374.5,30.156,0.1833375765000494,4323.82644719287,1666.3714316854723
R29.5x19x14.9,243374.5,30.163,0.1853764408603736,4338.808343120905,1670.6260462070136
R29.5x19x14.9,243374.5,30.152,0.1872105632627138,4354.222270323762,1674.6354091593216
R29.5x19x14.9,243374.5,30.161,0.1880864146628018,4343.593804428822,1682.082225539521
R29.5x19x14.9,243374.5,30.165,0.1886854096535233,4334.2175405571525,1691.4152719010274
R29.5x19x14.9,243374.5,30.158,0.1904213630723159,4342.679773148171,1685.1473560844224
R29.5x19x14.9,243374.5,30.171,0.1908621513142437,4314.206313053913,1676.317475323273
R29.5x19x14.9,243374.5,30.158,0.1918626799159279,4320.85548017514,1691.7158158347163
R29.5x19x14.9,243374.5,30.175,0.1931782177493695,4320.209495262728,1683.0351181770702
R29.5x19x14.9,243374.5,30.177,0.1946960562786605,4339.993759545474,1695.779068506833
R29.5x19x14.9,243374.5,30.156,0.1954240708930056,4328.241067677758,1690.7637827213125
R29.5x19x14.9,243374.5,30.156,0.1965367463242661,4343.80797372589,1700.3297284355745
R29.5x19x14.9,243374.5,30.173,0.1976601589881021,4349.123070918704,1705.159811273482
R29.5x19x14.9,243374.5,30.192,0.198498073606696,4350.310116537907,1707.3727506391422
