Repository: upb-lea/materialdatabase

Material database for power electronic usage
===============================================

The materialdatabase mainly contains complex magnetic and dielectric data of soft-magnetic ferrite materials under sinusoidal excitation.
Typical target applications of the provided material data are magnetic components in power electronic converters operated at switching frequencies reaching from 100 kHz to 3 MHz.
The database allows to compare materials and measurement setups, to work with fit functions (e.g., Steinmetz), and features data export as interpolation grids.
FEM solvers like Comsol can directly import these interpolation grids and incorporate the data in frequency-domain simulations.

File: materialdatabase/data/complex_permeability/LEA_MTB/3F46_8P7.csv (part 2 of 2)
f,T,b,mu_real,mu_imag
1569606.0,50.057,0.0222748607644563,858.0072429165631,50.74059450705861
1568106.0,50.055,0.0238819749949875,860.2042061400782,52.85681816932845
1565956.0,50.045,0.025513868433173,863.0618022884227,55.53085589902207
1564106.0,50.053,0.0272421037234295,872.8808127215929,57.76099453859374
1561856.0,50.034,0.0288788988139485,879.9832850794995,60.25581956510839
1560056.0,50.057,0.0303863892584301,880.4787991611003,63.03540974093911
1558806.0,50.058,0.0319152511253961,881.7629474877909,65.13427486079682
1557006.0,50.06,0.0333477446090359,880.1786272507699,68.96241091220664
1554906.0,50.065,0.0348088219877097,882.6393240347355,71.88626838356028
1552806.0,50.066,0.0363083119029933,884.0862546105645,74.63909850208809
1550606.0,50.062,0.0384201584193876,885.606347095751,77.90493787524628
1548456.0,50.06,0.0400000883661811,891.0904643818359,80.8540288598727
1546856.0,50.064,0.0414272214527482,891.7206247079185,83.3482355044436
1545106.0,50.084,0.0428268907494711,895.2468114545769,86.21745488123116
1544456.0,50.074,0.0441185579660237,894.9950866302357,88.7444079862998
1542106.0,50.072,0.0457464782182955,902.7311567264322,92.02853437005496
1539906.0,50.084,0.0471831701197976,901.0441037319086,94.03337316923296
1538456.0,50.076,0.0486217550817331,905.4022227081184,97.24307815231508
1537006.0,50.088,0.0497378116483603,908.1682763629906,99.20007615412824
1536156.0,50.096,0.050891319118652,906.9314867019004,101.94446444215497
1888448.0,50.117,0.0095394529703494,851.7560578840514,50.45995833862356
1886398.0,50.069,0.0111533487737523,853.9755500675963,52.48007453973207
1884698.0,50.069,0.0126025147110223,852.4906774693521,54.48525424993905
1882598.0,50.053,0.0140936902823062,860.579805326707,56.99350740714281
1880548.0,50.058,0.0154585017170809,856.3954012189217,59.07050972382565
1878248.0,50.058,0.0169081867547505,860.9605176548356,61.897732180856266
1876598.0,50.065,0.0183115513547006,873.8219222910708,64.73936241448082
1875048.0,50.069,0.0197257174986292,874.5375127156218,67.0565417898421
1872698.0,50.062,0.0211199789993315,876.9747094584395,68.90608335064768
1871598.0,50.079,0.022605866721885,884.0817213603196,71.24587636494314
1870848.0,50.07,0.0238811264723165,882.2121204953706,73.20334254248225
1868498.0,50.087,0.0252508837999017,883.5518985184772,77.04231975660092
1866598.0,50.091,0.0266405384085453,886.8880374711139,79.55226122109556
1865398.0,50.08,0.0278237592059692,886.2698948105117,82.038185611515
1863648.0,50.097,0.0290592357459756,890.6464473356693,84.17525791428183
1862198.0,50.105,0.0303506465289616,891.3805521483686,86.40359020800499
1860148.0,50.094,0.0317646585639139,897.833558178225,89.29601996701281
1857948.0,50.098,0.0335241089889098,894.3788432606138,92.02304503952364
1857448.0,50.103,0.034714073970436,896.6287620841697,94.6119185108327
1855948.0,50.106,0.0360564221484912,901.15055494434,97.03127593322066
1854048.0,50.118,0.0371933036751217,901.5855483179892,99.80204167965202
1853598.0,50.106,0.0384770871210971,904.4634089098126,102.0616304454672
1851098.0,50.124,0.0397588194143381,907.3435417744628,104.34356394570996
1849948.0,50.141,0.0409262841178814,906.6687443254812,106.42783058078484
1848798.0,50.151,0.0421194801848811,908.7983395246316,109.0204710933939
1847848.0,50.141,0.0431985518623158,909.6745076226354,111.173085772794
1846598.0,50.145,0.0443807661526019,910.9430170494908,113.78280772167405
1845298.0,50.149,0.0454956720298901,912.5200260112506,116.05265907335276
1844298.0,50.157,0.0464945528566401,913.1094804912616,118.89554536764656
1842598.0,50.165,0.0477516193443737,913.0887950226416,120.7164294874337
1842598.0,50.151,0.0486383964977938,910.3951212526698,119.94774511174766
1841348.0,50.153,0.0497438101722612,914.5778374162502,123.10064278782464
1840498.0,50.161,0.0508390435455419,913.6700098368464,124.5702472294147
2052732.0,50.045,0.0095193481858867,858.6892832741781,57.18961769968583
2052032.0,50.047,0.0109687960037039,858.8613577953155,59.72247869602655
2048232.0,50.032,0.012367283827135,861.0404881083923,61.88647964018385
2046932.0,50.024,0.0136894704391492,863.2753684496757,63.993653205955454
2044982.0,50.025,0.01496335805845,861.6500344284321,66.3282710609462
2043232.0,50.022,0.0162518366601298,864.0482671893325,68.95964289387373
2043232.0,50.014,0.0174833709285218,738.3317989692671,54.50782230697112
2040882.0,50.005,0.0188333172887324,879.4248051343411,73.44076019856647
2040882.0,50.017,0.0201177435040548,848.0670512989735,80.66591752575793
2036482.0,49.999,0.0215108952158964,886.6383639064526,79.69126028940607
2035182.0,50.024,0.022730919637486,886.0078466926523,81.83105448984078
2033282.0,50.019,0.0239904159200523,888.847347542483,84.01187723675133
2031582.0,50.013,0.0252264175200124,888.3813451138874,86.07980463448486
2031482.0,50.0,0.0272347091804271,918.6552041660528,87.52309055502795
2029532.0,50.015,0.0274397523205399,887.1087348141536,90.0229204931073
2028082.0,50.019,0.0285878139260248,889.4378916535827,92.77284927934646
2028082.0,50.019,0.0302276193833074,550.1123100423164,33.17819018093053
2025032.0,50.028,0.0315314635349515,901.6772459815468,98.6185678484478
2023082.0,50.032,0.0327159352881453,900.6977968633244,100.89179578026771
2021032.0,50.037,0.0339105514347981,902.4752405540409,103.3163709435268
2019732.0,50.053,0.0350562304904271,905.067839906734,105.4137951184883
2017982.0,50.049,0.0361996676618895,903.4792262078316,106.86497592610452
2017382.0,50.034,0.0372930324631613,908.898053148058,109.7784711374067
2015882.0,50.041,0.038418860161348,908.7280529891354,111.89140849785214
2014982.0,50.035,0.0393829651930874,904.9493659679227,113.25049945335276
2012282.0,50.032,0.0406878890357491,914.0638890708204,116.7192142912552
2011682.0,50.062,0.041708238796116,912.5507660065977,118.32480053677524
2009532.0,50.063,0.0427309929924242,911.596011703171,120.78433228292926
2009332.0,50.069,0.0436420317235712,912.6784117014872,120.69383200922572
2008382.0,50.056,0.044570328788285,912.671811241392,123.07182200229624
2006282.0,50.083,0.0456926605310527,915.0055516340396,125.66913077189372
2006182.0,50.073,0.0466086937156638,916.1652703133366,127.44487260921584
2004532.0,50.077,0.0475985970907001,917.2785318729937,130.3058551644637
2003782.0,50.102,0.0486016249921617,919.097094497747,132.58725172609326
2002082.0,50.098,0.0496394197578084,918.7344978068088,134.30603553448077
2001082.0,50.114,0.0506552297730795,921.378540366967,136.54064115900167
101360.0,69.962,0.0245612569738645,806.4080625564831,9.50756782284771
101060.0,69.979,0.0272749325788635,811.5672390124139,10.527476620556357
100760.0,69.987,0.0298431826804799,816.1996405532124,11.571557397001476
100460.0,69.979,0.0324898540515837,823.0338211682596,13.026461795949867
99960.0,69.98,0.0352864712777033,826.6386577099971,15.10034756577045
99660.0,69.99,0.0379916352370447,833.5883606859953,16.792293095292017
99160.0,69.992,0.0415400306945479,853.3148154256426,18.9531951936221
98460.0,69.993,0.0448257860275486,864.5636824960733,21.937451929804794
98260.0,69.964,0.0474719539518204,871.1108199153277,23.580296556888044
97760.0,69.976,0.0505455987560223,879.2389798331959,26.996657877726506
96860.0,69.995,0.0542447465331789,894.1237679146701,31.503920180754243
96660.0,69.991,0.0567113183085238,901.6887157153,34.22663766034616
96160.0,69.985,0.0599326036573103,915.3318721069614,38.44549814747214
95260.0,69.978,0.0644077317051398,932.8553464435764,45.32448542147991
94160.0,69.974,0.0688464513454085,948.4980018258246,52.24342145113887
94160.0,69.99,0.0708092347206486,952.5819630251168,55.07265744492391
93460.0,69.966,0.074334878613382,971.2556143298488,62.41703336813623
92660.0,69.96,0.078203383427744,990.7225311328228,69.71786760639803
92160.0,69.966,0.0813969771608225,1000.673182352447,75.55362192167928
91460.0,69.943,0.0849491367222199,1019.0776512452992,84.19758199421973
90160.0,69.961,0.0905239134568384,1042.842950568216,94.6470186850228
90160.0,69.965,0.0923109925470173,1050.6855681352763,98.30375423421025
89460.0,69.961,0.095550450580246,1064.2386746255388,107.77956842100345
88760.0,69.951,0.0994259261427272,1085.4821381278275,115.31384867510106
88260.0,69.969,0.1026440723067607,1096.9912623082348,122.6017972077774
220457.8,69.961,0.0095791818810508,794.6063246333488,4.3202497514208895
219857.8,69.945,0.012089680033612,792.5044205503427,5.163423564197509
219257.8,69.951,0.014589650203008,798.8535733771648,5.829387148453406
218657.8,69.947,0.0171836968365434,809.4376794438979,6.832016616311041
217857.8,69.945,0.0204165164787703,830.6474348828842,8.22297897852741
217157.8,69.94,0.0230896813412128,834.9332487144425,9.468382161441694
216457.8,69.954,0.0257848699167188,839.105649911949,10.922831960465013
215757.8,69.956,0.028577573671661,849.7985864610057,12.518063568543829
214957.8,69.968,0.0313498519801275,853.2458085422602,14.39754230017253
213957.8,69.966,0.0343739593424794,863.3826261052998,16.38881810316144
213457.8,69.949,0.0370128519264289,867.5427473924158,18.55615882808972
212657.8,69.957,0.0397776174536913,875.3766262327674,20.98978409513001
211857.8,69.969,0.0426123598717609,877.8231508666273,23.63475878789765
211057.8,69.965,0.0454803514010718,885.722895070787,26.58206321921681
210257.8,69.984,0.048469600405664,895.1878890657636,29.8964520655636
209357.8,69.984,0.0513488026787141,899.275118520283,33.33213321776336
208457.8,69.968,0.0543851268247003,913.2939191834764,37.78740479644989
207557.8,69.975,0.0563321083991249,907.4181692089757,42.04495808312389
206557.8,69.978,0.0594060925333699,919.5058057762564,46.78959383414871
205457.8,69.991,0.0633758253484107,932.6451339722618,52.7252982065304
204257.8,69.984,0.0665640243905452,940.6081410360506,58.05607434500099
203257.8,69.986,0.0696504834197404,954.4243721095183,62.80702608733317
202257.8,70.017,0.0724916768451933,960.945959953686,68.16856770361613
201157.8,70.013,0.0757418509489794,973.438117513704,74.9383655215238
200257.8,69.997,0.0786009675266654,987.9845792943092,81.70631806890927
199157.8,69.994,0.0817498703440492,995.6868564082032,88.01251714437159
197957.8,70.018,0.0849181555365978,1007.8682581579868,95.4356201914902
196557.8,70.012,0.0881029935421313,1018.8514837982284,102.95616425477068
195957.8,70.026,0.0906838908288176,1029.010012060642,109.13834017771757
194857.8,70.027,0.0938525678647289,1043.172943882568,117.64826853460512
193857.8,70.041,0.0966052551872703,1053.2207857650158,125.54268931533711
192257.8,70.039,0.1006237034496632,1071.5541916626764,134.67608689174884
470967.4,70.047,0.0096599943745956,813.3072117231978,7.450817744951445
469567.4,70.047,0.0121343751742669,814.8035274729496,8.438254690532748
468467.4,70.022,0.0147044794024517,821.4261659837268,9.288482752936927
466967.4,70.043,0.0172980488745439,833.799386781454,10.631982906430956
465667.4,70.041,0.0199966022688806,834.2987102529369,11.903910121462886
464167.4,70.039,0.0226775494553988,844.2482226385123,13.622083838726793
462867.4,70.042,0.0247592955716138,831.8366275354085,15.329500104003344
461467.4,70.032,0.0273878122669685,838.1641879691626,17.145508593424776
459967.4,70.036,0.0300430884701825,846.991165627032,19.43512558758113
458567.4,70.026,0.0326013593655934,851.9774713536023,21.819897976099888
457267.4,70.028,0.0352843096871171,856.3357094730118,23.93454738232633
455767.4,70.044,0.0377725935040642,862.2899559252081,27.0022745771606
454367.4,70.022,0.0403587227210459,865.6151468452483,29.81732003816007
452867.4,70.04,0.0429999775287603,872.358495194154,32.7495796291532
451467.4,70.033,0.0453559663689281,874.3243237367492,35.90449074785622
449967.4,70.029,0.04802821128871,882.2566708002706,39.38821016050717
448667.4,70.058,0.0506178011508692,884.7321600153186,41.73526986624093
447067.4,70.063,0.0533581907523247,898.7298468252875,46.02609431840493
445367.4,70.061,0.0559979686081117,905.364349682354,49.836850416625424
443367.4,70.057,0.0596156498827173,920.2186732575595,55.71534285067451
441767.4,70.051,0.0622427373152595,928.2028555342469,60.53778511354458
440167.4,70.061,0.0647948660617793,934.9682668333764,65.56769104730988
438667.4,70.067,0.0670142614863109,936.5982736549624,70.63039375240767
436967.4,70.067,0.069765974656956,946.7748538387896,75.87221584515345
435367.4,70.057,0.0721552368827278,953.4802094413432,81.08468386862828
433767.4,70.089,0.074824691170017,958.5578942353096,85.9588726285136
432167.4,70.062,0.0775257464837681,973.5248464280428,92.29804297600492
430467.4,70.044,0.0801032367651135,980.1876636465502,97.37038619640262
428867.4,70.068,0.08258302794043,985.8418957956244,104.6437894646484
427167.4,70.04,0.0849474108307698,995.7242572521868,113.07080437439588
425667.4,70.074,0.0873384454534517,1004.02531973437,118.19334392144393
423867.4,70.085,0.0899788992987496,1014.7071892816704,124.34134411185288
422667.4,70.097,0.0916335119261708,1018.3740640592516,128.5763201382205
421067.4,70.088,0.094300825876746,1027.5527231293083,134.61695441191512
419667.4,70.09,0.0969084236369484,1039.1379774323896,141.72716309436444
418067.4,70.131,0.0991417854349242,1043.2373213205808,148.37589475465586
416567.4,70.111,0.1016729433672371,1053.913675601881,155.09597023239746
693989.5,70.106,0.0095412139318456,821.3466293277414,10.971416696405493
692589.5,70.093,0.0119324805212138,819.9296700797836,11.991566585347243
691089.5,70.106,0.0143423939899054,827.6262747318261,13.121938349712376
689289.5,70.081,0.0167439116233597,828.2070213640751,14.579805498912682
687389.5,70.1,0.0190538073198586,826.1705581721749,16.319536287192115
685889.5,70.098,0.0214970505064268,830.37299372725,17.945646316314647
683989.5,70.1,0.0239743290871276,838.4904816202164,19.94748388685248
682189.5,70.069,0.0261852056488111,835.0553349893587,21.94323423451686
680689.5,70.075,0.028638517639433,845.4528997334907,24.274889334361315
679089.5,70.09,0.0308727814236426,846.9757725150738,26.80648673871673
677289.5,70.055,0.0332994500648673,852.5710148634996,29.463886220751064
675789.5,70.079,0.0357027363912048,859.1549865916472,32.06000047534659
673989.5,70.069,0.0381043628734622,865.5367899011917,35.04267340443241
672289.5,70.061,0.0404779792421144,869.7328392895218,37.371073831782766
670489.5,70.077,0.0428498733950777,872.5832418484682,40.12871037126328
668689.5,70.079,0.0450450611661002,876.556696972452,43.60610681970688
666989.5,70.071,0.0473581511252216,879.307721870144,46.34527627547208
665289.5,70.071,0.0496515866474203,888.3946277227004,50.07357146637045
663689.5,70.059,0.0519715070518112,893.1405564979085,53.52854268120986
661089.5,70.067,0.0551260103516155,899.5296063630589,58.902737034995766
659089.5,70.067,0.0575364100811407,911.678900650695,63.453525020960114
657289.5,70.073,0.0597569829226471,916.0640953275432,67.42693916615201
655289.5,70.069,0.0623214940196376,927.009832362822,71.8937460490518
653889.5,70.075,0.0644607315789738,933.8891605460352,76.16856832711073
651789.5,70.089,0.0668983036264599,939.713065311154,81.78141107183346
649989.5,70.101,0.0689852336481851,943.852321852915,85.86471971011711
647789.5,70.087,0.0713000842546837,950.2329045372732,90.60283445245554
646089.5,70.117,0.0734013603038404,958.710630265987,94.95290474055432
644389.5,70.113,0.0755661620172507,963.357458123746,99.4569535320446
642489.5,70.111,0.0777582824142078,967.3016463231684,103.97900555809852
640589.5,70.123,0.0798405009723701,976.2035149771814,109.91423292978108
638789.5,70.115,0.0816205474667097,979.1380681210012,115.60728845776174
637289.5,70.095,0.0835748842374982,982.2989302031798,120.41105182448062
634989.5,70.082,0.0858829957859862,989.7154950340768,126.26582998770952
633389.5,70.046,0.0878272079335115,993.5093903151972,130.38585054164685
631489.5,70.088,0.0898400387496043,1001.8156689274396,136.6485041797149
630289.5,70.082,0.0915304871180963,1005.5923022926024,140.20080157181584
838532.0,70.061,0.010460172316836,825.899837818314,15.492173799624643
837932.0,70.043,0.0127294241148682,835.8657798865441,16.857949828869668
836332.0,70.057,0.0147325975421696,817.3252440842664,18.13009945505366
834532.0,70.028,0.0172896797597831,821.9711403122187,19.749692772096616
832632.0,70.014,0.0196386453496139,835.2329688011029,21.70541211881072
831132.0,70.053,0.0217574231617134,832.8528827572117,23.62753999606691
829232.0,70.041,0.0239623751066055,832.5636436119875,25.541336806420507
827432.0,70.042,0.026286205818792,838.4581422663465,27.697217646709483
825832.0,70.044,0.0285448157183706,847.9004132745898,30.04162617406052
823732.0,70.053,0.0308423902952244,853.801420747705,32.71589255867567
822232.0,70.046,0.0330436968255571,856.3767800094963,34.65389673619101
820432.0,70.028,0.0353276120726282,862.1667771151143,37.53844338163218
818632.0,70.036,0.0372733675040096,861.5382678886845,40.51211606266444
816732.0,70.05,0.039513782348809,864.9351823413166,43.26853641582088
815032.0,70.056,0.0417098778312095,871.7891282386039,46.45542844146777
813132.0,70.06,0.043904601232238,877.0210766650622,49.771322220364695
811232.0,70.06,0.0461043877685372,880.6084183818517,52.75918891052838
809432.0,70.066,0.0481764402617332,884.7065851854059,56.0763977677278
806732.0,70.043,0.0514332048056123,893.3948917949339,60.1618668996761
804832.0,70.054,0.0536905859700739,903.7944709016632,64.15672653383528
802932.0,70.068,0.0557274512118309,912.124891987138,68.26890543331821
800732.0,70.09,0.057878937508205,916.6623718271288,72.34885377939175
798732.0,70.078,0.0599662318709075,919.6058125499196,77.30783305220767
796732.0,70.08,0.0621368739865344,925.0384173941231,81.17030611356681
795032.0,70.068,0.0641170850376013,934.6397621385252,86.34997956760292
793232.0,70.096,0.0657661786548638,930.66057232681,89.29012279661946
791132.0,70.11,0.0677268202407128,937.3168531136572,93.77275991563197
789232.0,70.108,0.0698097790060995,941.7898441175934,97.57436751637908
787732.0,70.106,0.0716860594852747,948.9634928607676,101.9314590024658
993192.0,70.079,0.0098286764443978,832.4297282649545,18.53828145861467
991392.0,70.085,0.0117806240055348,815.2251861609387,19.96949041962189
989792.0,70.105,0.0139774083606743,821.9756052610558,21.615398911555555
987592.0,70.073,0.0163784859309457,828.8438133211196,23.63510639058711
985692.0,70.095,0.0184679494169479,837.0145274244834,25.74997599661081
983792.0,70.081,0.0205450555998523,833.7382744424951,27.73503668996516
982292.0,70.061,0.0226070777437037,836.1229656459576,29.848825132982167
979792.0,70.073,0.0249117200209909,843.9141801491224,32.31813758114468
978192.0,70.065,0.026996009976817,847.923672878174,34.26409156217562
976192.0,70.089,0.0290574656923021,855.3924588379016,37.108623680178944
974692.0,70.084,0.031030421263118,856.9565682352393,39.61667170007684
972592.0,70.099,0.033120332217013,857.7039213727477,41.903538039492986
970492.0,70.089,0.0352917448570852,864.9875260861417,44.81621605241925
969092.0,70.062,0.0372215722212909,867.112781200555,47.441957417873056
967092.0,70.068,0.0393195360001632,873.9087691812458,50.58082314441904
965192.0,70.076,0.0413233040293716,875.2379790542507,53.22657732759114
963292.0,70.094,0.0435669354682966,884.7020941273258,56.11862875234564
961292.0,70.09,0.0456211321357424,886.8927664752242,59.17360164123602
958692.0,70.102,0.0482526995363796,892.8604001160661,64.16289547358613
956692.0,70.074,0.0503401650710831,898.0912427685273,67.73831078571256
954792.0,70.105,0.0521860175108041,902.1843624465184,72.65916739879886
952792.0,70.094,0.0540776228382816,905.9744799127594,76.18173721838762
950892.0,70.092,0.0559107571037269,913.0187232779084,79.84076393269373
948892.0,70.078,0.0577525311470829,913.874149456382,82.62456074050355
946892.0,70.082,0.0595980894831232,920.8964267785544,86.73577919121021
944792.0,70.114,0.0614580303504005,925.946508457145,90.67494374827754
943092.0,70.101,0.0632530586966004,927.5875882669742,93.86430228037688
940592.0,70.118,0.0652313570573233,936.1643668902324,98.93792451531527
938992.0,70.114,0.0669829916573929,935.0982658482986,101.76897082732394
937492.0,70.097,0.0685607048137398,939.8005473681438,106.16360106731348
934992.0,70.13,0.0705610463931775,946.3143453613418,110.86340655971328
1178538.0,70.083,0.0095306081835442,838.7335684225168,24.033960129381217
1177338.0,70.083,0.011342273672065,824.4273245416917,25.762112633047344
1174938.0,70.095,0.0134006839534696,829.5737900385323,27.54286412068197
1172838.0,70.093,0.0155118051527232,830.0658309633558,29.898099225819635
1170638.0,70.083,0.0174042704494877,837.4298474281219,32.31393629468173
1168738.0,70.087,0.0194545980859913,841.7885245352646,34.33458729920473
1166838.0,70.094,0.0214746344530231,846.8157084277776,35.90446655809721
1164638.0,70.09,0.0234735028021978,850.4729895968152,38.51578736144038
1162738.0,70.071,0.0252682021610858,848.2257983242224,40.9157956292876
1161038.0,70.083,0.027164148436343,851.463169071716,43.26726778808088
1159038.0,70.077,0.0291084210334504,860.3876627971848,46.14299703701082
1157038.0,70.083,0.0310397336171793,863.7800505483985,48.65090145158502
1155338.0,70.073,0.0328945218592255,868.8717505804091,51.68588330087002
1154338.0,70.103,0.0346381866536587,869.2151589126389,54.08248714842522
1151938.0,70.083,0.0367389896201519,876.6691523318037,56.833562643902205
1149838.0,70.087,0.0386972178188507,878.9641722948357,59.780052555374525
1148338.0,70.097,0.0403538986154556,881.8058123672649,62.52957951675056
1146338.0,70.07,0.0422386415598585,886.7343731573817,65.90366240280726
1143838.0,70.102,0.0447544011970634,892.5704267103883,71.56472164034074
1141638.0,70.111,0.0463210857677107,890.2242540137859,74.80786248032052
1139738.0,70.104,0.048111038120463,892.9494242371798,78.21232806558972
1138038.0,70.096,0.0498386294936849,897.5083595483779,80.94804556436493
1135838.0,70.102,0.0516026073583011,899.0376448420014,83.94552156846116
1309686.0,70.082,0.0104814908696077,832.8452194825567,31.537332004879627
1309686.0,70.092,0.0116926295153225,697.0022570516917,30.800679386766177
1307886.0,70.096,0.0143112147419676,832.7333246852808,35.570860106085895
1306586.0,70.076,0.0160469204854839,836.784023250284,38.07551373090344
1303586.0,70.072,0.018029774491306,848.5542442343649,40.75059432996476
1302086.0,70.078,0.0198934613824285,854.7339471443397,42.61259578466102
1300286.0,70.061,0.0216830639552444,855.5195697184274,45.1434702950704
1298786.0,70.07,0.0233432341260637,852.9450363155368,47.07641449319036
1296986.0,70.078,0.0251430085641108,853.6851082924287,49.46684625654538
1294686.0,70.068,0.0269662803944901,860.7160256048364,52.37375173791443
1292286.0,70.076,0.0288114699470132,860.3733413337034,54.79815367370753
1291186.0,70.076,0.0304920205672773,868.9968249837749,57.68445977188112
1289686.0,70.061,0.0323336611303788,871.8135454662347,59.58552127202833
1287286.0,70.078,0.0342311854933947,880.7505921488672,62.60530843480453
1286086.0,70.08,0.0358100265208593,879.951883350994,65.40846896277394
1283086.0,70.068,0.0374940490446398,883.4589568982426,68.51835854047035
1283086.0,70.06,0.0391237670259263,657.3391555421372,38.00898736839244
1280386.0,70.075,0.041247051898219,884.5252025772928,75.84981393422771
1277286.0,70.073,0.0430730575938207,887.4252140893764,79.05729984748936
1276286.0,70.043,0.0446217093729457,895.9162900510182,82.27001595648252
1273986.0,70.059,0.0463049735191708,895.527623504806,84.64313818877238
1271786.0,70.085,0.047954406483197,900.8195696741044,88.00019665989011
1270386.0,70.071,0.0494792894525979,905.2224888550114,91.3260878070605
1268886.0,70.118,0.0510129991228077,903.162331882845,93.2742476512967
1571821.6,70.063,0.0104924783542465,854.6672585364458,46.981114081801536
1571221.6,70.051,0.0120598942873546,852.5099299461086,48.53070535154311
1570621.6,70.061,0.0137720978319464,837.1180389913098,48.67839561690831
1569421.6,70.049,0.0154042040172873,852.193466241111,51.97199054076285
1569421.6,70.043,0.0169538880452775,473.8797739639743,8.72297438989933
1566321.6,70.051,0.0186667541018732,868.9791578494485,57.27734139948775
1564121.6,70.053,0.020124954854297,864.1346982826581,59.35342718681754
1562521.6,70.051,0.0217211319916716,867.4275709271917,61.89646213190519
1561521.6,70.065,0.0232026006166848,869.0392589718662,64.32750008936472
1559221.6,70.049,0.0248479863745717,873.0851049678386,66.45892774058058
1557421.6,70.046,0.0264797996883535,877.6072151296399,69.01338397373092
1555821.6,70.069,0.0280450016541126,880.7066919810743,71.41986354145642
1554021.6,70.083,0.0295545442667143,884.1950701739444,74.0390961865238
1552521.6,70.079,0.0310664415032283,891.2136615075473,78.81752427722544
1551121.6,70.065,0.0325335974870873,893.5818669583185,81.11117137299044
1549321.6,70.071,0.0339133058782237,889.9874347990678,83.84487849963989
1548421.6,70.075,0.03521543454142,891.5367463451416,85.90377267495128
1545721.6,70.071,0.0372693042732967,893.3278844045468,89.93819375509793
1544621.6,70.067,0.0387129019821591,897.5464319821182,92.86314018744912
1542521.6,70.071,0.0401370017425034,901.1457426036598,95.9328122553396
1540821.6,70.059,0.041419595594741,897.1884841673475,97.92000059907636
1539221.6,70.067,0.0429140643426057,904.3925381191524,101.15929873234728
1537421.6,70.067,0.0443162329188173,903.5990813707584,103.80378852870602
1536421.6,70.085,0.0455634997503186,906.58831147673,106.44025452695972
1534521.6,70.081,0.0470354999741206,910.383882427198,108.92640723443012
1533621.6,70.083,0.0482342594516244,911.2625811411626,111.6537264091011
1531121.6,70.091,0.0496720652836896,914.4513947105676,114.37432521912352
1530321.6,70.089,0.0508025188190431,911.7441652419608,116.37548407722026
1875310.4,70.073,0.0104830020699147,864.8021993390314,67.11685996780935
1875110.4,70.083,0.011865793681604,863.3451287345629,67.90265142011218
1873610.4,70.078,0.01332440098411,866.8583745909228,69.36183456585098
1871210.4,70.078,0.0147584162019601,873.5755965427993,72.1731778245365
1870310.4,70.074,0.0160102660692765,871.4990190833201,74.70301254676441
1867810.4,70.056,0.0173580532615895,868.8931174696069,76.40673488276197
1867810.4,70.068,0.0186966426050133,628.4589947214961,32.78985442578536
1865310.4,70.07,0.0200620905809507,886.3882731845405,82.30768191084987
1864910.4,70.068,0.02129846472343,887.354432999718,84.44981932192624
1862710.4,70.068,0.0227927699488018,893.9458098899,88.43935692423925
1862710.4,70.064,0.024015173724225,524.2231623952133,35.375268403395246
1859910.4,70.07,0.0253716473392613,894.7617676730697,93.08794549540136
1858410.4,70.066,0.0266728950180201,897.7716415653558,95.19181200056222
1856110.4,70.068,0.0278465922742707,893.9933709622959,97.8080364556384
1855110.4,70.08,0.0289971156834315,895.08643692991,100.31916400600112
1854410.4,70.062,0.0302404971980151,902.77480055258,102.92566610991886
1852710.4,70.072,0.0320457844762835,908.8773804520708,106.87606548065996
1850710.4,70.07,0.0332449155116746,904.7691601864298,108.9055648080998
1850410.4,70.06,0.0344439022508961,908.6620120662544,111.16482441806724
1848710.4,70.074,0.0355288081599897,906.7538149166762,113.693847323439
1847110.4,70.096,0.0367485225805356,911.205276644304,116.43946941951268
1846010.4,70.088,0.0378634881489834,911.6247634664174,118.59684088448888
1845310.4,70.076,0.0389782190659981,914.113385840171,121.4073269079436
1843910.4,70.086,0.0401701499514942,916.8137739224652,123.57748392629384
1842010.4,70.112,0.0413189689181693,916.742950035334,125.9153791208473
1841410.4,70.11,0.0423419993280868,914.138645846522,127.78701537594829
1839510.4,70.102,0.0435741372153156,919.7544545596696,130.89191303873895
1838610.4,70.108,0.0446565304690265,920.4674855249846,130.25170688279377
1837710.4,70.118,0.0456721686176368,922.2763549165968,133.03826098886424
1836010.4,70.106,0.046655858018628,923.4788617321076,136.26890069999376
1834110.4,70.118,0.0478093786774915,922.074759633914,137.99319979396486
1833010.4,70.11,0.0487293539566104,921.8406786395616,140.50302995706198
1832910.4,70.102,0.0497201383074785,925.46406433705,143.01582748809042
1830710.4,70.12,0.0508277615565673,926.0855557152564,145.23943060105674
2030452.0,70.099,0.0099259072380289,871.3178532615618,76.22939400439608
2028952.0,70.091,0.0111864024900146,876.2515389855284,78.62404673028995
2028352.0,70.095,0.0124945723691597,876.7623643676969,80.49964945529038
2027752.0,70.11,0.0137247438482075,874.8831253501514,82.46003891626235
2024852.0,70.102,0.0149757869720902,875.7747758844066,84.71082839634118
2023352.0,70.108,0.0161696588723474,876.7962135888599,87.1506784491235
2022052.0,70.108,0.0174535274416797,881.5957244797019,89.69506986381684
2020652.0,70.114,0.0187032556057486,885.1201136832968,93.72857821195996
2020652.0,70.091,0.0198661632499356,599.3411490266521,31.2250756716697
2016652.0,70.095,0.0212639241699345,900.821460654978,99.44570841091596
2016352.0,70.075,0.0224258308457077,904.87395878816,101.64841660202258
2016352.0,70.099,0.0235105422854195,496.938102265554,28.97612376213878
2014052.0,70.097,0.0247430238635476,906.4787845056746,105.94912539369956
2013152.0,70.089,0.0258669460086056,906.120500138462,108.23470800850008
2011652.0,70.102,0.0269011118104627,900.7619220447548,110.36779712863944
2009352.0,70.098,0.0285403663803849,903.5683929466212,113.5507111755821
2007952.0,70.1,0.02973695228844,912.362412474867,116.7109969562716
2006752.0,70.1,0.0308694533220343,914.9005142534972,119.29601007014053
2006652.0,70.1,0.0318599869009924,913.2583152211696,120.6674196895204
2006052.0,70.081,0.0329164031486454,917.2237551328764,123.38020011051324
2003052.0,70.1,0.0341259817532726,913.461581481552,125.08108611673012
2001652.0,70.094,0.0351880039154113,915.0938930242012,127.60450199278556
2000752.0,70.108,0.0362581434585763,919.459054805279,130.43807101038743
1999452.0,70.088,0.0373217683248588,920.6743068280994,132.29378517051236
1998652.0,70.098,0.0383023959002678,920.8100858349742,134.8316931880382
1997152.0,70.098,0.0393200338564973,921.5739707305298,134.63038715962267
1995852.0,70.102,0.0402939552139003,922.0081394262396,137.37320669354105
1995052.0,70.114,0.0413165694943638,925.7522546910542,139.95296313025258
1994252.0,70.14,0.0422003962654188,923.4898469060804,141.93515991382657
1992552.0,70.126,0.0432644107212116,925.0272756291972,144.37034305098962
1991352.0,70.14,0.0441800658363599,927.0190954387772,147.2710055181738
1990252.0,70.12,0.0451830544120711,928.949178712966,149.28848822324773
1990252.0,70.122,0.0459888374533582,925.9998475027772,151.11751563014133
1988152.0,70.132,0.0470766073120406,932.9360899110478,153.93943925895357
1987852.0,70.142,0.0478951894961928,929.1966554796778,155.38474428599858
1985652.0,70.136,0.0489787499748285,931.7798443090776,157.86274535561003
1983852.0,70.128,0.0498793987381081,932.7919761136884,159.59847885184143
1983052.0,70.151,0.0507135987634377,932.563887590112,161.52598488447407
