Repository: upb-lea/materialdatabase

Material database for power electronic usage
===============================================

The materialdatabase mainly contains complex magnetic and dielectric data of soft-magnetic ferrite materials under sinusoidal excitation.
Typical target applications of the provided material data are magnetic components in power electronic converters operated at switching frequencies reaching from 100 kHz to 3 MHz.
The database allows to compare materials and measurement setups, to work with fit functions (e.g., Steinmetz), and features data export as interpolation grids.
FEM solvers like Comsol can directly import these interpolation grids and incorporate the data in frequency-domain simulations.

File: materialdatabase/data/complex_permeability/LEA_MTB/3F46_YB3.csv (part 2 of 2)
f,T,b,mu_real,mu_imag
2015417.0,50.036,0.0266847274917115,571.1441931426898,27.7413336504979
2011617.0,50.03,0.0282462628465002,876.1975692895845,68.7464845972058
2010917.0,50.022,0.0294005357483881,873.2838573817894,70.16772793502447
2009517.0,50.036,0.030844051824335,878.8547822116221,72.04049279635855
2009517.0,50.036,0.0325555199145441,718.1747047306992,62.33104413862472
2005617.0,50.028,0.0341653643223677,882.0914875729471,75.98918069035592
2003617.0,50.022,0.0355967270117334,881.3154352627337,77.35741320703988
2002217.0,50.04,0.0369402802846667,886.0339006104724,79.71650250954968
2000817.0,50.044,0.0382449888257127,886.0948880876887,80.99002940123805
1999017.0,50.046,0.0395980537966418,888.9517465174773,82.88303776576139
1997817.0,50.036,0.0407622875520977,887.1533451790281,84.47567320216756
1996017.0,50.03,0.0422311836145228,893.9335858634778,86.6603733401553
1993517.0,50.036,0.0436523734388473,895.1276336501173,88.68783317237806
1991917.0,50.034,0.0448085861903089,895.5733519080063,90.5602530811616
1989617.0,50.04,0.0462180400356506,895.8535730787358,91.73549300022076
1988017.0,50.044,0.0473736888910734,899.548266679776,94.08744211396036
1986617.0,50.042,0.0485699338408354,899.5028338736835,95.4918877503525
1985317.0,50.048,0.0497337098740972,897.8573644729554,97.00352773464245
1983317.0,50.061,0.0510008184583596,899.5665576092997,98.96197292743636
2191280.0,50.027,0.0104635473433598,855.9000221614891,58.9333489306627
2188780.0,50.035,0.0118895786693218,856.7712833840836,59.58953829728736
2188680.0,50.02,0.0132485861595243,859.0921356947231,60.25311044128433
2187280.0,50.015,0.014598336631185,863.7768048317612,62.01512865008946
2186480.0,50.032,0.0153640165251515,842.4542557847906,65.06031918686769
2184280.0,50.022,0.0171667652442601,860.2193603598722,65.27672351558546
2184280.0,50.028,0.0184656020239689,788.9891894935022,61.54057515362117
2181680.0,50.011,0.0198571246660829,876.0618050413582,68.39750919934126
2179880.0,50.026,0.0212839095542943,881.4315539373521,70.11570912231078
2178180.0,50.025,0.0226891850861015,883.2139202303324,71.1595113182358
2176980.0,50.038,0.0238797639237888,882.3268698265216,72.97094601479454
2175380.0,50.019,0.0252799273476185,877.644101072889,74.9262821482369
2174580.0,50.038,0.0264630458505708,883.5290335221184,77.24515983811764
2172280.0,50.034,0.0276899964315331,884.4213254800276,79.42071826161
2170980.0,50.036,0.0289353709221416,891.309620563251,80.70506010049269
2168580.0,50.034,0.0308394520634827,895.3940649664892,83.2983789498641
2166680.0,50.04,0.0320999442440103,892.8036910589449,84.48301290983923
2165080.0,50.034,0.0332930264541391,890.5930172256413,86.03905912750675
2163980.0,50.044,0.034670886007164,898.544303141901,88.10621493463046
2162480.0,50.036,0.0358331070812962,896.3155813909949,89.29041331193476
2160080.0,50.042,0.0371671739658434,900.4975229254072,91.33873396948648
2159080.0,50.04,0.038321903541438,901.3578471016112,92.7332755495461
2157280.0,50.04,0.0395748005627805,903.0049141362662,94.51115693877058
2155180.0,50.055,0.0408056537502575,905.5501209753276,95.89867167945226
2154780.0,50.039,0.0419178065903154,904.8476068852898,97.31848058761432
2151280.0,50.039,0.0433800935027237,907.2970114787282,98.83504584014716
2149980.0,50.047,0.0444112210317478,910.2360611184586,101.32500811240224
2148780.0,50.035,0.0455120763068564,914.4511326704192,103.35825768129511
2146580.0,50.047,0.0466105588158082,910.2444539015164,104.53136268521158
2144380.0,50.041,0.0478196340984947,913.8469987693268,106.65113604227712
2142880.0,50.051,0.0489614704021124,912.9379996333256,107.88828127130716
2140480.0,50.055,0.0500983661549186,913.6994554809382,107.60618788860496
760579.2,50.047,0.0095150166123831,779.2468636300653,9.181580613199692
759479.2,50.041,0.0117824402270303,781.6790889119746,9.855932930356378
758379.2,50.033,0.0140462007980765,786.605019040519,10.604333888992246
757129.2,50.059,0.0165577585855242,795.7671648145613,11.347620488521931
755929.2,50.026,0.0184791741111815,780.2923245515457,12.169992770803708
754729.2,50.004,0.0207611066018303,782.7127062301117,13.029429742543863
753529.2,50.032,0.0230749619724232,785.0712379711977,13.933652423693497
752179.2,49.999,0.0254356739102422,797.4741989506431,15.148850483188454
750929.2,50.017,0.0275009724273932,791.9796774520769,16.148300631569573
749529.2,50.005,0.0297204878529755,793.3623412086093,17.323261268581582
748329.2,50.005,0.0319588565830536,794.0202048563127,18.43304486187314
746979.2,49.999,0.0342701195575218,799.6170029228724,19.88440017208892
745279.2,50.011,0.0367889037565825,805.087828210612,21.30963983643749
743879.2,49.993,0.039003633534943,808.4418650120631,22.79938089899539
742479.2,50.012,0.0412606898695684,811.774318724078,24.4507437612368
741079.2,50.008,0.043650550768097,817.501054010942,26.328021260879897
739379.2,50.011,0.0456947624020722,815.2947402547076,27.58709793486799
737729.2,50.021,0.0480150451882551,820.7342202608125,29.656972373950904
736179.2,50.006,0.0503028723679665,829.2448057041232,31.90709042327186
733679.2,49.994,0.0536432156856992,837.1920978361808,34.84820304582876
731979.2,49.998,0.056080921850728,840.5149844563035,36.91295048176252
729629.2,50.01,0.0585661896230157,849.4593397592549,39.5259808484394
728079.2,50.005,0.0607174916006519,850.1757983231408,41.65021354680757
726279.2,50.01,0.0633464619166177,859.9835445343117,44.39429866785332
724429.2,49.991,0.0657702635292042,865.2740160788125,46.88215285562354
722279.2,50.014,0.0681844729056568,870.7679547155958,49.689934433641845
720279.2,50.013,0.0704660347097144,877.6244904970985,52.96171377556568
718279.2,50.005,0.0728052763733847,880.5709165658135,55.98874161751032
716029.2,50.015,0.0752896390589795,889.1992316076672,59.64166251975789
713979.2,50.022,0.0776633813453246,893.7771879580641,63.964583962707046
711879.2,50.034,0.0798595943350942,901.4409287673748,67.63533100003043
709779.2,50.018,0.0819826348056113,906.0736115339272,71.21166067239888
707779.2,50.028,0.0837785481774427,908.2227248234476,73.99943153352415
705629.2,50.046,0.086104145072026,914.33988342197,77.53667456634034
703429.2,50.064,0.0884835885157903,919.4867425271866,81.25257513567018
701629.2,50.085,0.0904614520503129,926.5387440666736,85.74321236450547
109100.0,69.994,0.0245636235467174,803.0497826872131,9.223552674906792
108800.0,69.997,0.0267421061597856,793.5850467415244,9.685827079865064
108600.0,69.978,0.02926145675128,801.1141730458597,10.84195414896772
108300.0,69.976,0.0319636261191743,807.1536296024991,11.570509771020934
108000.0,69.984,0.0343883367452336,806.3417621810273,12.871449051264095
107700.0,69.985,0.037142662388694,815.8152933450806,14.101557096977077
107300.0,69.994,0.0399428556321169,824.7717763334983,15.771792977348284
107000.0,69.97,0.0432371985336078,841.5776162026905,16.986358355190298
106700.0,69.979,0.0456730181994154,846.0752518313054,18.776450894071083
106400.0,69.972,0.0485651691056385,851.9913028264644,20.59609489115151
106000.0,69.971,0.0513127087464591,860.2053048921312,22.75877199431536
105600.0,69.969,0.0539407185614259,861.5596126940821,25.16928754237579
105200.0,69.979,0.0570522549999075,873.7777963344964,27.78577398620516
104600.0,69.987,0.0606924266308655,880.6805705900774,31.70060446529553
104200.0,69.989,0.0637951744240731,890.12643132581,34.79035918885605
103700.0,69.987,0.0668940593875677,899.7103647401373,38.39838340611091
103200.0,69.994,0.0698013621981504,907.6655957382292,42.19153459739413
102100.0,69.978,0.0741591524866391,921.2949950125732,47.33833796426497
102100.0,69.978,0.0761510477917498,930.3793063564292,50.09983437629237
101600.0,69.986,0.0792872819400372,937.1887936287488,54.12017120012291
101100.0,69.992,0.0824319763770232,950.911681033681,58.948108211202445
100500.0,69.983,0.0855255317350804,961.8876885749204,65.15147682243543
99900.0,69.997,0.0888977579440857,974.814916931586,70.58833907330059
99200.0,69.978,0.0927670477169271,988.7373257269982,76.02785524945851
98500.0,69.995,0.0962140824108628,1002.059762998884,82.27785125931713
97800.0,69.991,0.0997283324817637,1018.8960255459624,90.0918361110977
97200.0,69.995,0.1032417367647977,1034.4658106123345,96.86153638800648
236520.0,70.002,0.0248330758504055,801.1779969025055,7.79287567912446
236020.0,69.988,0.0273952848627523,810.2455603749103,8.999602995093875
235420.0,69.982,0.0300238082056402,813.9979372021717,9.999570396479326
234720.0,70.128,0.0325575789064669,818.1248863951715,11.222175360896635
234120.0,69.995,0.0353966891867677,822.2351296632489,12.3052294829633
233620.0,69.985,0.0377696847870229,826.2782792910907,13.74623209206753
233020.0,69.987,0.0403618515058844,832.4821760613489,15.150714532709674
232320.0,69.979,0.0430538039500289,836.6270225058752,16.875055427836937
231620.0,69.989,0.0456896185532062,843.1084806308212,18.84702376736085
230820.0,69.997,0.0484385046030835,846.2728731078073,21.050019734149856
230020.0,69.995,0.0513584016652898,857.8552057317353,23.42898185962926
229220.0,69.989,0.0538961820716539,861.0659575950078,26.10308226605997
228320.0,69.989,0.0567645302200426,870.1683330666109,29.05700111498051
227220.0,69.99,0.0595098531831569,863.5013928997737,32.94356896267059
226220.0,70.004,0.0626028583979271,873.7880165658061,36.57301908620204
224920.0,69.99,0.0658543050808534,884.4686647948273,40.29654519550176
224420.0,69.998,0.0683556839431099,889.4396739780215,43.2634643116524
223320.0,69.989,0.0715155682820169,904.3307504994516,47.62441639766581
222320.0,69.997,0.0743744465380809,908.6706172100354,51.69410715483375
221220.0,69.991,0.0775433046229338,920.697715715122,55.73061800013375
220220.0,69.989,0.0803167538091954,928.5614678355872,60.801803208085545
218920.0,70.012,0.0836914772247546,944.7835045762243,67.16321742582753
217720.0,69.992,0.0869015097629613,953.144972233814,72.7025411132294
216620.0,69.992,0.0896111566740989,960.7379163983536,78.16357198704162
215420.0,69.99,0.0925368990951088,970.9768756966254,83.46670485960608
214020.0,70.014,0.0960377016209759,987.89472989899,89.93213483198672
213220.0,70.016,0.0986886708899093,999.2949261316828,95.52456593193746
211920.0,70.028,0.1020433675499846,1013.3500830052844,103.03852544015872
509720.0,70.01,0.0104895878028416,792.2712575072213,8.102182658459183
509020.0,70.018,0.0128164251325525,792.7460785872066,8.797628019608124
507820.0,70.034,0.0152315077872918,796.0187583657288,9.416407825167456
507220.0,70.011,0.0178604444793413,794.100774744503,10.012319070863096
506120.0,70.001,0.0202302834619873,807.660768683982,11.134169668290555
505220.0,70.009,0.0227280811068525,811.082723804115,11.988327872495136
504220.0,70.019,0.0251429956783269,811.8632770493961,13.054218171328897
503120.0,70.013,0.0271428338479856,805.3543879681815,14.188372658831575
502020.0,70.014,0.0296176065822874,809.3631448758048,15.466642015630146
501020.0,70.013,0.0320499463897033,814.8439311039102,16.999968586472534
500020.0,70.026,0.0345050642711773,817.2530705280532,18.29376454270643
498820.0,70.024,0.0370441484051529,823.0427842176655,19.958017588827826
497620.0,70.026,0.0392445069221931,820.671485730425,21.635991006053427
496420.0,70.03,0.0417878001881301,827.0845249708108,23.66734548115133
495120.0,70.031,0.0443622020621075,832.5397882317179,25.6850143435982
493820.0,70.025,0.0466330213044398,832.5893707710269,27.792770336452826
492620.0,70.032,0.0491367090565096,842.2783327087562,30.22001915023669
491120.0,70.027,0.0517091948847647,850.2263869244749,32.61791934426726
489320.0,70.035,0.0553144365974313,859.799467508184,35.49704923137796
487820.0,70.02,0.057783148268496,861.1578673667044,37.98330273468371
486220.0,70.014,0.0604928069079293,872.580653842954,41.47162345348716
484820.0,70.01,0.0630638054141522,879.3494969691083,44.30477109604944
483120.0,70.04,0.0657084778671503,885.3575022889252,47.61903300867339
481620.0,70.038,0.0681955435210929,887.7933787897675,50.65469971521311
479920.0,70.054,0.0705520273569279,891.7146526602972,54.56775298368988
478220.0,70.054,0.0730270248316987,901.750313369254,59.43053035159122
476420.0,70.049,0.0757994277835725,908.6121136676112,63.44078253287519
474820.0,70.072,0.0783560851143049,915.0445428918666,67.37430667921436
473120.0,70.056,0.0809906916334862,926.34467459859,72.23277311323568
471120.0,70.063,0.0837655283017333,935.3541195755806,76.93479831824698
469420.0,70.067,0.0862984639996581,941.8934468462104,81.41371418143532
467720.0,70.067,0.0889078275044726,952.434876911216,86.41124785916215
465720.0,70.061,0.0916084594115232,957.4730398432032,92.54041923323092
463920.0,70.062,0.0942234050979226,968.2399259291216,98.5224213797225
461920.0,70.073,0.0968890428558283,979.9358235588704,104.99330681798466
460220.0,70.084,0.0997385508170047,989.8951608731315,110.146554669428
458220.0,70.103,0.1021910283702524,1000.6578474497692,117.72076063438996
755539.2,70.083,0.0095546483809529,789.6619064494455,10.962578942929456
754739.2,70.079,0.0117734601182228,793.2975545895524,11.668946309309572
753539.2,70.092,0.0140233425730885,792.248614350563,12.209666003970764
751939.2,70.084,0.0165350158832011,803.508673576736,13.21080581373618
750939.2,70.072,0.0184974037951183,792.6476253318355,14.07907862191178
749339.2,70.074,0.0207639064732394,793.255615559502,14.98078655623792
747739.2,70.08,0.0231283452381843,797.1331006641446,16.080166975231403
746539.2,70.068,0.0253289387134734,796.6744914523566,17.208393961085886
745339.2,70.076,0.0275285073777593,805.8153871238183,18.6864844173968
743739.2,70.071,0.0297779175353435,806.8644548311511,19.98914755643288
742139.2,70.075,0.0319811931960326,809.655376495917,21.46009691715072
740539.2,70.063,0.0342566173142039,806.630061721177,23.052641642152903
738939.2,70.075,0.0366731843436379,817.0576953749677,24.92780967640572
737739.2,70.067,0.0389132162938216,819.057847925693,26.57070911222677
735339.2,70.077,0.0413781590864359,827.1019131839702,28.907688536019283
734539.2,70.075,0.0435205001394254,827.9007409141083,30.11152162572812
732939.2,70.093,0.045509892745824,827.5004963085524,32.246458045396736
730939.2,70.083,0.0478100094994569,832.5377429928818,34.62598473944601
729339.2,70.089,0.0501897171226902,840.0112264305583,36.8382855554708
726939.2,70.074,0.0534295803136614,852.6007848163234,40.44237080025811
725239.2,70.07,0.0557915649935912,860.1699199896099,42.904017683935
723039.2,70.066,0.0581127231231447,865.646125631274,45.97502000714851
721039.2,70.076,0.0604824659059151,865.7397827717832,48.60031559808138
719339.2,70.086,0.0627367716777287,874.1608646500143,51.85905871248463
717239.2,70.084,0.0652899929455915,882.6192913798579,54.907526473739566
714939.2,70.09,0.0678537230026341,892.0094683378464,58.63256899423568
712839.2,70.086,0.0700465031029462,894.6956305040935,61.88700625529672
710839.2,70.104,0.0722221112294843,901.6332575140666,65.63266455289957
708439.2,70.1,0.0747859859522594,912.194521023972,70.62825150745418
706439.2,70.102,0.0770109224883621,916.0990384533744,74.28330543823643
703939.2,70.103,0.0794070778823416,920.4131336331584,78.11836318507117
701939.2,70.093,0.0816120665977984,928.4660536532087,82.10758070500631
699339.2,70.12,0.0835954652766842,932.058069111584,87.12467474227779
697339.2,70.124,0.0857451461961424,938.7031059532508,91.92778264059756
694839.2,70.129,0.0881177349370591,942.95071395,96.22804822725573
692639.2,70.146,0.0903021408054017,950.1294912319472,101.03261050063249
912713.9,70.119,0.0096493489311462,795.7045238236877,15.210343630130058
910713.9,70.115,0.0118993839778289,798.010871887342,15.8539190776043
909113.9,70.125,0.0141291912608765,803.9036787702046,16.844133749579704
909113.9,70.131,0.0161339620451967,857.0941266476342,23.18154530763753
906913.9,70.108,0.0183771835949495,803.5759077419425,19.056884823348973
905713.9,70.134,0.0205317769714119,804.6996286479994,20.064711803512363
904913.9,70.117,0.0225763315296314,801.1559023892155,21.298877197805584
902513.9,70.115,0.0247326095727458,796.3658742936406,22.384705682761552
901713.9,70.128,0.0268999518707256,799.3526068396345,23.5952665532922
900113.9,70.122,0.0290032614699165,810.9673719604978,25.59283058241397
898513.9,70.106,0.0312545900782911,816.7978953778087,27.1628574402446
896913.9,70.115,0.0335481506221791,823.3077637512866,28.89038141587775
895713.9,70.124,0.0355845340008268,823.9527265155962,29.99670955417989
894113.9,70.115,0.0374884938606996,816.7469906506263,31.64752588981711
892113.9,70.13,0.0397121702617089,824.1314452210233,33.81937318024763
890413.9,70.134,0.0418366253494071,830.6912033163333,35.852221843841455
888813.9,70.134,0.0440493006052599,834.7309872174047,37.6098566783478
886713.9,70.135,0.0462812983514892,838.3653782851251,39.7705954268116
884213.9,70.135,0.0493138768203623,844.9472928924125,42.95474477114826
882213.9,70.139,0.0518982365166311,861.3560391945944,45.690393173929024
880313.9,70.127,0.0539362856055731,862.2536766764573,48.11682320563905
877813.9,70.135,0.056288497823601,868.4049405859084,50.7462268793504
876213.9,70.135,0.058348996339216,874.3860243777697,53.90706887935914
874213.9,70.134,0.060452540014422,879.0578951663375,56.638537837485536
871813.9,70.132,0.0627663986033542,881.7348433650113,59.18207660975257
869413.9,70.142,0.0648234104859114,886.6900908931984,63.76902815678241
867213.9,70.138,0.0668630011520872,889.1537535593892,66.3337862352229
865013.9,70.146,0.0687014690413852,891.6490333788049,69.16688913063436
862813.9,70.144,0.0706727138794406,899.2969444412994,73.64004289066392
1076228.5,70.136,0.0097110395381571,807.9084470285978,19.37241966102157
1073828.5,70.138,0.0118752071354516,809.170982296419,19.98587509851032
1072228.5,70.13,0.0136706470185878,789.4895130008815,21.06900377653576
1069828.5,70.128,0.0160731273403995,801.1991490842524,22.11285124085412
1068228.5,70.135,0.0181526113541595,804.564751342677,23.573725427488373
1068228.5,70.129,0.0199608614535078,427.6894876054327,6.183557416572038
1067028.5,70.141,0.0218476236276427,805.5837278500582,26.452937135559644
1065428.5,70.125,0.0240278946517145,807.0937414822072,27.46525233268182
1063828.5,70.121,0.0261900119418536,811.181668832717,28.798680403969303
1062628.5,70.115,0.0281946988036507,824.4868174457921,30.454052020162923
1060928.5,70.119,0.0302965115236664,827.6156349182659,31.483922975977404
1057728.5,70.116,0.0323223761055429,820.8068718938482,33.17931640470945
1057728.5,70.124,0.0340833306456746,705.2929144868248,21.428544651550265
1055328.5,70.137,0.0362253382501582,827.8308139851365,36.882457048519214
1054428.5,70.12,0.0382458858567379,832.1018500307047,38.51903304098678
1048828.5,70.124,0.0408853515493098,836.0940259075253,41.05242937793197
1048828.5,70.124,0.0425915332095211,842.8890051546642,43.31741673562662
1048828.5,70.136,0.0446193054784549,850.8408202053648,45.03513644257744
1046128.5,70.138,0.0475542257054592,855.6043610476305,47.88306451101881
1044028.5,70.14,0.0495201652416761,860.8114211695471,50.44624452148405
1042328.5,70.155,0.0514489270987688,860.3564694505353,52.6299185776662
1039828.5,70.147,0.0537077001869901,873.6933831657983,56.06942497103458
1037528.5,70.146,0.0555323237390221,871.2465040937723,57.996503599190014
1035928.5,70.15,0.0572552526685111,876.7045696328731,62.083708477197085
1033128.5,70.16,0.0593810336533425,878.70686683297,64.67072131964238
1030628.5,70.166,0.0612369143715873,880.9733095590784,67.8679996230051
1028628.5,70.162,0.063344442422376,887.3891878864666,70.35821733615158
1026628.5,70.148,0.0652431156264542,892.7075928210925,73.0360996217699
1024728.5,70.162,0.0668643051222438,895.4277577788631,76.17648706142307
1021928.5,70.17,0.0688135490384605,899.769636920221,78.8801643101359
1019428.5,70.162,0.0707565597854937,906.1513540603568,82.17283383870719
1269076.4,70.155,0.0095551589555001,824.4374735238392,25.722332110416858
1269076.4,70.144,0.0107937692801927,477.7880891224251,14.607969695744048
1268276.4,70.167,0.0131265948252292,808.4220451942542,27.522852192082315
1265076.4,70.151,0.0154433141914901,821.6932281083008,29.23476416416457
1265076.4,70.155,0.0171235834069678,757.7641446360129,29.35724194289332
1263476.4,70.149,0.0189337755250184,816.8415681425947,31.57773485991037
1263476.4,70.149,0.0207942306634761,843.9392277127936,34.47067927026626
1261876.4,70.143,0.0226265026305004,819.8526506626017,34.51772216988789
1259776.4,70.157,0.0246601632834521,825.5345089378012,35.61913599125973
1258776.4,70.141,0.0264537700125768,835.9647562701832,37.500389083835685
1256376.4,70.143,0.0285035943139351,831.206467842486,38.69804595621225
1254676.4,70.167,0.0302642968609523,831.4409384403152,40.250185276107175
1253876.4,70.145,0.0320962999230553,831.0066727388859,41.58164890980296
1251476.4,70.159,0.0340741969958617,841.2328534895926,44.101403723839766
1250276.4,70.159,0.0358800835048619,847.4156741231244,45.99830246878636
1247876.4,70.159,0.0380578326281358,854.9933719271706,48.03963141885461
1246276.4,70.159,0.0398468061927937,856.4030708729782,50.24264278683482
1244776.4,70.181,0.0416765774346053,858.0519178342665,52.003513406011386
1242276.4,70.17,0.0442910550135902,863.6271608164294,54.66648027516769
1239876.4,70.174,0.0461821089498961,865.2252043720462,57.0808469708056
1237776.4,70.174,0.0477030257361599,860.8559022045755,60.4747045766639
1235676.4,70.16,0.0496885853456995,866.4751318965466,62.54671744260947
1233576.4,70.174,0.0514379938149695,871.954893393103,65.41634581637462
1409763.2,70.167,0.0095650690817766,819.55981879047,32.13122985888008
1409763.2,70.164,0.0113131841595337,417.02265527690247,20.20377758562765
1409363.2,70.171,0.0132630698671528,819.9027530496315,34.261614419113506
1408563.2,70.159,0.014996302071579,825.2405252826836,35.98991247940085
1406963.2,70.155,0.0167873804588704,818.1725821694804,37.00610769155797
1405763.2,70.162,0.0186422721809587,814.5589161119567,37.76253564859442
1404163.2,70.169,0.0203492258000052,831.1838250161488,39.81905348451987
1402163.2,70.163,0.0223477612315484,841.326950414203,41.42608655464984
1400563.2,70.159,0.0247478229988843,860.3356091276293,43.0172044750885
1397363.2,70.166,0.0260108006837198,840.1057051258497,44.68331946592416
1397363.2,70.152,0.0276173971896897,842.7355520477223,45.71663178289994
1395763.2,70.174,0.0292939838828412,842.8816287764673,47.60369010260764
1391763.2,70.17,0.0313625228141698,851.8105358498324,50.26208718000812
1391763.2,70.162,0.0331109054929739,708.6366867385032,35.42911027874969
1390963.2,70.17,0.0349152808012526,861.6346496696685,53.37312010203398
1389163.2,70.164,0.0366169392518311,859.559260280115,54.76806152839426
1387063.2,70.159,0.0382619028252931,860.7553857599555,57.15002554121711
1386163.2,70.167,0.0400785525588952,869.6646396988704,59.25693876289118
1382963.2,70.169,0.0423407421005443,864.7627213446799,62.85760578907367
1380463.2,70.174,0.04409685886108,865.4177488214822,64.98135620965547
1378763.2,70.183,0.0457434917283344,867.8641037480913,67.23060382995176
1376663.2,70.191,0.047602238689777,875.8612987705043,69.59064988162235
1374663.2,70.171,0.0492879752689709,877.0242871169844,71.18946245060401
1372763.2,70.187,0.0510268543491129,885.0797927025616,74.06522352533877
1685998.4,70.175,0.0104883776776655,843.2991321734648,47.84924836774242
1684798.4,70.173,0.0123067118790768,849.7538002914396,48.89992812964928
1682398.4,70.185,0.0138160390602321,836.7763233163986,49.30695057977536
1680698.4,70.167,0.0154123837370384,836.8334901476073,50.89990658570455
1679498.4,70.163,0.0171903092535241,852.8008593118418,52.56303219750024
1679498.4,70.169,0.018749457984976,776.0761147563795,60.61736578966211
1676498.4,70.189,0.0202859101392787,854.6005451664433,55.40575839513041
1675798.4,70.167,0.0218971177659804,853.3999716659066,56.5707732908199
1673398.4,70.175,0.0233622152276819,850.3290413280828,58.37166097008075
1672198.4,70.185,0.0251888990957591,870.4482909264755,60.56424672897467
1670098.4,70.183,0.0265900248446478,858.9208883315796,61.826493066876
1670098.4,70.179,0.0283705512449988,815.2429035879342,56.23294258088779
1667698.4,70.183,0.0300122612731078,881.4009460360824,65.40578790780609
1666498.4,70.189,0.0314521735797185,882.6760903319459,67.61854608696818
1664898.4,70.189,0.0328508021677565,874.8880166561642,69.86354903031689
1662498.4,70.187,0.0346612712538205,879.4849104802976,71.59051157559023
1659298.4,70.187,0.0364943011159326,873.9328781231918,74.22966596742863
1657598.4,70.191,0.0383507935121292,886.4145077143178,76.79061395387289
1657398.4,70.181,0.0394828471335479,883.1347227239232,78.29781280402551
1655098.4,70.193,0.0411348109722014,887.9982146656005,80.84914522506351
1652198.4,70.203,0.0425496694202998,883.9475222202415,82.56230387261775
1650998.4,70.207,0.0441510269537353,897.8040051887302,85.50406998903152
1648098.4,70.219,0.045844716884386,898.3140588225134,87.96815457535467
1646598.4,70.211,0.0470773329110981,894.9373305544207,89.86640305934691
1645598.4,70.209,0.0487635206200575,904.2863831675146,91.9562142240826
1644398.4,70.221,0.0500178265844304,902.9236262325676,94.16582220884426
1994735.6,70.148,0.0104626843027274,877.2287870218573,67.03502577001143
1991335.6,70.158,0.0120103124171345,878.3378203631127,67.55777995775517
1991235.6,70.162,0.0133627743542788,878.5295480408506,68.75547419387894
1989635.6,70.155,0.0147742357171645,879.2804866343596,70.23766500479618
1988235.6,70.159,0.0161812430772145,881.527324175891,71.8955408398997
1987335.6,70.164,0.0174180057672207,871.5731082428229,73.35662299308892
1986135.6,70.153,0.0188381561015228,889.9725385756191,76.23871298063712
1986035.6,70.157,0.0201929771664051,883.8219721507378,76.95699976213243
1983235.6,70.157,0.0216861873073471,893.0372724994337,78.67685723537573
1981535.6,70.167,0.0231584320914174,897.7053301374191,80.47562182117457
1979835.6,70.145,0.0245205654647986,900.1440999972585,83.88451516621805
1978735.6,70.161,0.0259570722463459,901.545432149779,85.25435856555899
1977135.6,70.159,0.027305698918589,903.1731450032468,87.38716951308801
1976435.6,70.161,0.0284621252716633,901.7726804642184,89.06901268847967
1973635.6,70.157,0.0298246246703847,907.6708913862687,91.00049267005755
1972435.6,70.175,0.0311704724187832,912.9489239885733,92.90638803910852
1971035.6,70.159,0.0330249210970103,913.434567005827,95.28178455449152
1968635.6,70.143,0.0345297591534185,913.813265782414,96.41554814238889
1968035.6,70.135,0.0357933442068498,917.2275701407176,98.40436919407816
1966135.6,70.106,0.0369528142612017,920.4547675173842,101.16477409956674
1964135.6,70.084,0.0382426908288585,919.3085353767348,102.828462860995
1962935.6,70.088,0.0394050540366843,915.9562530812548,104.29320670075128
1960635.6,70.07,0.041031657194671,927.5904216905476,106.47450340968172
1959735.6,70.058,0.0418855162765848,918.7811821904962,108.12291884184398
1957835.6,70.078,0.0434046743403028,926.8967364457936,110.28181772445572
1955935.6,70.043,0.0446510381242402,928.3084461653228,112.57381900342466
1953835.6,70.068,0.0459392150166741,931.337987517958,114.43964196502824
1951935.6,70.08,0.0472101606093325,933.0963162929708,116.74668448459504
1949935.6,70.11,0.0482919747146461,931.957725260614,119.37762628001217
1948435.6,70.09,0.0495392751085254,938.6688941716448,121.9627504359948
1946335.6,70.084,0.0507269976764009,937.687217943736,121.4176815880878
2153036.0,70.038,0.0099603450398772,891.3209336222619,76.25270726707139
2151436.0,70.058,0.011235582786149,888.053645599188,76.83416907596423
2151436.0,70.048,0.0125691196168699,895.3320485709645,78.69909545907261
2146436.0,70.052,0.0140434286028933,890.3733477466508,78.97330845872563
2145636.0,70.034,0.0153648051200329,895.8593131217937,80.9127694282541
2144036.0,70.054,0.0165520302037605,883.708820408471,81.23311272381629
2143836.0,70.044,0.0178703592047876,893.9752807512824,83.78397428645164
2142236.0,70.042,0.0191945028842099,900.5648306827069,86.44354240632218
2142236.0,70.026,0.020407866669476,870.404932892067,85.82277818952474
2140436.0,70.014,0.0217894820211793,911.6894904558054,91.16090108130764
2140436.0,70.03,0.0230503024653413,980.967225158256,116.60713500181146
2136836.0,70.025,0.024393994251882,913.4667512467316,94.26199301416268
2135136.0,70.033,0.0257391034713934,915.0392913254458,95.39592115644346
2130336.0,70.042,0.0271353010193879,919.6154015400086,98.07438944589582
2130336.0,70.04,0.0282340522024324,915.0498772874532,98.7372125909546
2130336.0,70.046,0.0298242373726142,1008.0361039064392,126.9113310196323
2128236.0,70.048,0.0311098058175213,924.2677244162588,103.69971878810324
2126836.0,70.054,0.032354003130926,928.3342894568837,105.96501488611408
2125736.0,70.038,0.0334471603458749,926.1905001747213,108.09468432292188
2124536.0,70.046,0.0346586311519319,927.0823588822456,109.54073665523288
2122636.0,70.032,0.0359631271187536,929.7708295771932,110.994504599623
2120736.0,70.054,0.0370886917379042,929.3720166137,112.92167513308496
2119136.0,70.038,0.0383666033946459,935.6848859624145,115.32307601311462
2117236.0,70.05,0.0395511031035249,935.3049052819824,116.77618465412048
2116236.0,70.054,0.0407388563484312,940.2607994571086,119.38399888751864
2114136.0,70.048,0.0417484298310432,937.0805583929492,121.15383054742
2112336.0,70.05,0.0429973976340463,941.7859294955354,123.37343436878388
2109936.0,70.06,0.0442583947980323,943.394483116782,125.54309275050969
2107836.0,70.072,0.045435153629172,944.5165833910402,127.498974175503
2106636.0,70.068,0.0463266349393822,946.8326216474424,128.10323045361702
2104336.0,70.088,0.0474212392524806,949.0191554797592,130.6442752359365
2102936.0,70.096,0.0484093039157699,945.4133147842978,132.03701192728124
2102036.0,70.088,0.049393852806745,948.3302482072592,135.10923661184142
2099436.0,70.096,0.050637396888506,952.21301796253,137.19537931968708
