Repository: upb-lea/materialdatabase

Material database for power electronic usage
===============================================

The materialdatabase mainly contains complex magnetic and dielectric data of soft-magnetic ferrite materials under sinusoidal excitation.
Typical target applications of the provided material data are magnetic components in power electronic converters operated at switching frequencies reaching from 100 kHz to 3 MHz.
The database allows to compare materials and measurement setups, to work with fit functions (e.g., Steinmetz), and features data export as interpolation grids.
FEM solvers like Comsol can directly import these interpolation grids and incorporate the data in frequency-domain simulations.

File: materialdatabase/data/complex_permeability/LEA_MTB/N49.csv (part 2 of 6)
probe,f,T,b,mu_real,mu_imag,h_offset
AT2_water,253087.5,28.884,0.1410295262049114,1670.2275705101692,322.98778582867925,0
AT2_water,252187.5,28.883,0.1516040317878211,1688.984016908401,346.92528878326107,0
AT2_water,250987.5,28.879,0.1613425836436163,1705.13407333074,366.7661803912692,0
AT2_water,250087.5,28.891,0.1702343475274848,1721.3842255022018,389.7949790861084,0
AT2_water,478846.0,28.904,0.0105445925549192,1280.015349618039,82.2020347319984,0
AT2_water,470146.0,28.901,0.0276730647615929,1386.0860828571035,123.69188605948766,0
AT2_water,462646.0,28.894,0.0411937692758829,1423.017462472177,160.9383162741766,0
AT2_water,456346.0,28.908,0.0547956137447426,1465.2507145868858,196.1292594156652,0
AT2_water,451546.0,28.913,0.0667588173731967,1497.7985715576428,225.27762859049872,0
AT2_water,447646.0,28.91,0.0777668052041884,1519.7372158484957,248.6452991836392,0
AT2_water,444346.0,28.912,0.0886248336981785,1543.271084706652,275.73580894176496,0
AT2_water,441646.0,28.901,0.0986567437044899,1584.2626564820248,302.89555036830035,0
AT2_water,439546.0,28.905,0.1080638320535709,1597.9487559680504,325.94161902072244,0
AT2_water,437146.0,28.917,0.1169952665670752,1609.6593393432945,350.12526105313896,0
AT2_water,435646.0,28.912,0.1264364486539321,1618.5566448955076,371.16480297438886,0
AT2_water,669635.5,28.92,0.01024615538907,1321.8261715908482,113.94591053690706,0
AT2_water,658535.5,28.927,0.0240562372764908,1378.1168658057757,152.05079945618897,0
AT2_water,650135.5,28.926,0.0352652698547285,1413.4647028995262,190.25130867359672,0
AT2_water,643235.5,28.92,0.0459360024223526,1440.9601462927517,223.05749987988705,0
AT2_water,638135.5,28.93,0.0554095930640393,1463.3254515709164,252.18754037743625,0
AT2_water,633635.5,28.92,0.0647986736061383,1491.4659547564124,283.072898617316,0
AT2_water,630035.5,28.909,0.0733636951011472,1515.632092120774,307.5567992542707,0
AT2_water,626735.5,28.929,0.0812910906788475,1524.9360313496145,330.5266418855502,0
AT2_water,624035.5,28.916,0.0892278110015519,1538.7621424700365,351.4027131499743,0
AT2_water,621935.5,28.922,0.0965518310349698,1566.681467838514,374.7223758775324,0
AT2_water,891061.0,28.943,0.0104060458497705,1339.5773447294462,163.04585666902136,0
AT2_water,881161.0,28.948,0.0209940216254049,1405.9423330808938,203.3635391016988,0
AT2_water,872761.0,28.948,0.0293679284636136,1419.1232266108009,239.255390438626,0
AT2_water,866161.0,28.934,0.037514608433283,1436.5170065639345,271.9347998116117,0
AT2_water,861061.0,28.94,0.0449156581689701,1461.4555979416791,307.82931472141644,0
AT2_water,856561.0,28.921,0.0520600704868056,1478.7588617429076,330.9349363168873,0
AT2_water,853561.0,28.935,0.0582060863176046,1478.9180881414516,353.4805932093205,0
AT2_water,850261.0,28.943,0.0645844842357344,1495.7946671756124,377.8696362371416,0
AT2_water,848161.0,28.943,0.0706421434046066,1511.261595951649,402.6960660760448,0
AT2_water,848161.0,28.94,0.0761642224711146,1518.383857661978,418.3763488775805,0
AT2_water,982750.0,28.969,0.0103126931862577,1364.153446583206,188.19291486944127,0
AT2_water,972250.0,28.963,0.0197131598161296,1409.947609451682,224.491283720346,0
AT2_water,965050.0,28.972,0.0272218768281585,1414.093033931488,258.33074201946874,0
AT2_water,958150.0,28.963,0.0346521512967523,1442.0626545603964,298.79653173670624,0
AT2_water,952150.0,28.974,0.0412430406982118,1457.3812770188974,327.4458977299543,0
AT2_water,948850.0,28.977,0.0474187502117273,1475.515575362719,356.8062757992211,0
AT2_water,944650.0,28.968,0.0533430185070329,1482.428894936202,381.66376777848257,0
AT2_water,943750.0,28.981,0.0586969492277465,1488.8166704854732,401.2336639709287,0
AT2_water,942250.0,28.974,0.0640023617268057,1499.999325187414,423.110947809092,0
AT2_water,940150.0,28.968,0.0692218691683317,1511.152162187987,436.0215322290528,0
AT2_water,939250.0,28.986,0.0748869155567776,1520.3428261677766,458.5040286622571,0
AT2_water,1063192.0,29.041,0.0102121431476225,1355.3964063604144,210.3339964951091,0
AT2_water,1053592.0,29.03,0.018407228432976,1408.6400742724547,246.71099975012763,0
AT2_water,1046692.0,29.029,0.0253259562896734,1430.1496753956392,283.99751471605634,0
AT2_water,1039792.0,29.043,0.031968465833491,1434.7507289231328,320.7451093729843,0
AT2_water,1035592.0,29.039,0.0380075133111436,1458.5731696060418,351.1156132265188,0
AT2_water,1031992.0,29.056,0.0437055336188116,1479.4008401554072,379.65816778529967,0
AT2_water,1029592.0,29.063,0.0487461716852287,1478.5090014756142,403.5259164918549,0
AT2_water,1026592.0,29.052,0.0540744861906454,1491.4746643554038,425.6600844942326,0
AT2_water,1025992.0,29.068,0.0587341150421723,1493.1428119030204,446.3834633925253,0
AT2_water,1023892.0,29.06,0.0641293526821351,1495.301213374242,459.14268074711936,0
AT2_water,1022692.0,29.066,0.0690950565075125,1513.53765475696,480.61262692558887,0
AT2_water,154706.5,57.662,0.0099346533331671,1295.7626242442907,29.327636458367945,0
AT2_water,150506.5,57.672,0.0335044428279455,1358.9651764987295,59.75313335092382,0
AT2_water,146906.5,57.725,0.0569076395966776,1457.7271961699432,90.8879563476411,0
AT2_water,143906.5,57.708,0.0780775860465365,1524.5488289105024,121.93874880703544,0
AT2_water,141506.5,57.718,0.0967891003425996,1584.7449832789316,154.28762662984775,0
AT2_water,139406.5,57.756,0.1136722931341099,1628.1136611017691,183.43778191380724,0
AT2_water,136406.5,57.813,0.1330742297191686,1683.522989317329,220.94018955008195,0
AT2_water,136406.5,57.804,0.1402765796153711,1667.7227069864134,237.9516285036304,0
AT2_water,135506.5,57.789,0.1517870312418267,1703.5895980512728,264.8993282093268,0
AT2_water,134306.5,57.814,0.1644009813853486,1735.889786142819,290.7013767320956,0
AT2_water,133406.5,57.821,0.1763750691197835,1755.099768832122,313.212320118531,0
AT2_water,132806.5,57.879,0.1861520277588663,1771.3959154469662,337.19561218446484,0
AT2_water,132506.5,57.87,0.1953454388995008,1782.4235125931982,355.2668235662139,0
AT2_water,131006.5,57.888,0.2081708504571478,1794.0008236280771,381.4958454126785,0
AT2_water,131006.5,57.898,0.2161556680250582,1798.6208526889889,395.1359993475808,0
AT2_water,131006.5,57.924,0.2240788425523289,1806.316017667153,413.71074853723417,0
AT2_water,130706.5,57.968,0.232190294466119,1801.8232033724992,426.76741069904045,0
AT2_water,278887.5,58.037,0.0102486635708746,1320.759239643692,59.20081139133802,0
AT2_water,272887.5,58.074,0.0315976210581192,1438.9252547706644,97.35582418252233,0
AT2_water,268087.5,58.09,0.0501111339973473,1499.0976100240428,133.39963638208002,0
AT2_water,264187.5,58.101,0.0671525342284998,1539.3079429294628,163.7187433608807,0
AT2_water,260887.5,58.101,0.081668426748674,1560.2938466420546,194.34189621195424,0
AT2_water,258487.5,58.143,0.0954254116349129,1605.706873844872,224.0334972118873,0
AT2_water,256387.5,58.155,0.1084693774988504,1635.9877261245128,251.44939031487968,0
AT2_water,254887.5,58.143,0.1194034582840277,1652.6375293255558,276.01870076579456,0
AT2_water,254887.5,58.168,0.1282911373988816,1667.1851275384688,296.7688118811289,0
AT2_water,252187.5,58.165,0.140197261866254,1687.0259882299013,330.4427688484796,0
AT2_water,250987.5,58.186,0.1505729019570989,1700.8567443434897,355.9443282500018,0
AT2_water,250087.5,58.173,0.1594328245903581,1720.7694442523634,379.90191488944623,0
AT2_water,249187.5,58.182,0.168516414764496,1735.126897747023,403.18729301907,0
AT2_water,469466.0,58.213,0.0102911595669916,1327.5542569393565,102.70600083434232,0
AT2_water,461366.0,58.232,0.0274978274550626,1434.7646335494642,141.2746989250758,0
AT2_water,455066.0,58.26,0.04196593909209,1476.0566952987044,175.28842752714684,0
AT2_water,450266.0,58.247,0.0547671291756777,1483.616454263018,202.8740858236559,0
AT2_water,446666.0,58.26,0.066358270756102,1508.2157329146771,230.1168268700737,0
AT2_water,443666.0,58.281,0.0770832983140365,1529.9044561259664,255.40245380605745,0
AT2_water,440666.0,58.276,0.0878870295621803,1558.0611896407363,287.7667243409634,0
AT2_water,438566.0,58.271,0.0975207794664383,1584.6628328763272,312.5707775374024,0
AT2_water,436466.0,58.272,0.1067312825184712,1599.8716373333964,337.9607605325237,0
AT2_water,434966.0,58.295,0.1148479535715945,1608.4658655543892,361.5686196285064,0
AT2_water,433466.0,58.3,0.1239600864709971,1624.6471437897385,388.4181000900433,0
AT2_water,654155.5,58.332,0.0102358354554138,1368.2161361494827,151.0662615986768,0
AT2_water,646055.5,58.349,0.0233532715613294,1418.02654218769,183.7204576346646,0
AT2_water,639455.5,58.344,0.0342204620631867,1437.35440037834,217.21314204028545,0
AT2_water,634655.5,58.355,0.044794973242225,1467.3946506847751,246.82636811560403,0
AT2_water,630155.5,58.339,0.0540199272382164,1476.528190407747,279.6784648454862,0
AT2_water,626855.5,58.336,0.0629625008596004,1492.8928263606722,302.75430926852766,0
AT2_water,624155.5,58.359,0.0713323641112564,1517.8655125957018,328.7345853864548,0
AT2_water,621755.5,58.367,0.0791275657896353,1527.136920367068,350.1518107586651,0
AT2_water,620555.5,58.375,0.085875123264021,1527.9591067180083,372.3939214261579,0
AT2_water,618155.5,58.388,0.0934357747175046,1559.6975559547072,396.3671642179666,0
AT2_water,870961.0,58.376,0.0104499060112286,1388.0738279484558,227.0773451864941,0
AT2_water,864361.0,58.396,0.0196631564311562,1421.7634350247058,256.1166477063946,0
AT2_water,859261.0,58.394,0.0273898818391482,1427.0956386782625,287.9357270315794,0
AT2_water,854161.0,58.381,0.035258425758379,1450.457073862501,325.0066890520097,0
AT2_water,849661.0,58.399,0.0423462499031505,1458.3631277785307,350.22969322645406,0
AT2_water,848461.0,58.411,0.0487803038639415,1470.5834576117334,375.4331327076966,0
AT2_water,847561.0,58.42,0.0549130727474936,1482.1374712477063,398.5784328820239,0
AT2_water,845161.0,58.415,0.0606591061440345,1480.3368007580336,418.8636762989322,0
AT2_water,844561.0,58.428,0.0663001456825389,1486.017471937805,437.71045882127726,0
AT2_water,843961.0,58.418,0.0716660458675782,1492.9052852989407,459.9047556978248,0
AT2_water,961050.0,58.391,0.0104499945923604,1393.5262128824777,259.9082866278704,0
AT2_water,955350.0,58.405,0.0184505777157065,1426.6580807744483,290.7123511672503,0
AT2_water,950250.0,58.412,0.0253009263184287,1424.337991383985,320.7931066779183,0
AT2_water,943950.0,58.422,0.0322962596284452,1437.8945964166437,358.69004987268863,0
AT2_water,943350.0,58.41,0.038210165151258,1448.2747712771263,383.4642809492609,0
AT2_water,941250.0,58.4,0.0440762827476845,1460.33378354016,406.6263487401933,0
AT2_water,939450.0,58.432,0.0496363044585639,1466.7811215438091,429.5157905688733,0
AT2_water,939150.0,58.422,0.054536452328448,1464.2403183076249,448.11371143976135,0
AT2_water,938550.0,58.415,0.0595532154212869,1470.820379797741,467.811466089005,0
AT2_water,938550.0,58.422,0.0646924556469571,1470.819027931468,480.5903164350249,0
AT2_water,938550.0,58.438,0.0694914163309675,1480.9622891568638,501.7437035400708,0
AT2_water,1042212.0,58.381,0.0103996559789252,1398.374430398488,296.31639574386566,0
AT2_water,1036512.0,58.373,0.0174419129484262,1425.230397188924,326.58104512633054,0
AT2_water,1032912.0,58.368,0.0237060443320058,1421.4989138155725,356.477608494304,0
AT2_water,1029312.0,58.386,0.0295108777422145,1429.9700039535117,389.3837789586417,0
AT2_water,1027212.0,58.383,0.0349272419183993,1439.2164647567315,416.68156283903687,0
AT2_water,1025712.0,58.391,0.0401860833387666,1446.9989190024585,439.7382248841806,0
AT2_water,1024512.0,58.396,0.0451958964102942,1461.124075631229,463.9817643490704,0
AT2_water,1023912.0,58.403,0.0499083247808429,1456.6258328412744,480.1502160388661,0
AT2_water,1023612.0,58.398,0.0540113458295099,1449.8669212820898,491.9738015309256,0
AT2_water,1022412.0,58.407,0.0591260355753708,1454.3648165821248,514.5048661692197,0
AT2_water,1022412.0,58.412,0.0634698766178451,1454.547736042921,530.792491699817,0
AT2_water,152484.5,89.717,0.0096783755336205,1316.9065717588765,41.81568829737411,0
AT2_water,147084.5,89.805,0.0337572724142653,1416.283562881496,89.53447101250744,0
AT2_water,144384.5,89.816,0.054224249849195,1516.1375958327285,126.1046716739244,0
AT2_water,141084.5,89.851,0.074859142718166,1581.401448159953,166.19793414008157,0
AT2_water,139584.5,89.851,0.0900969861482372,1625.8453327132204,196.7086232639985,0
AT2_water,136284.5,89.863,0.108260622292312,1684.4169416885995,240.12728589709204,0
AT2_water,136284.5,89.826,0.117758296822162,1705.702350145687,264.7702813742088,0
AT2_water,135084.5,89.794,0.1294728724662434,1744.10361678322,297.3639868361104,0
AT2_water,134184.5,89.747,0.1398688469768993,1776.0414364590583,327.509663646565,0
AT2_water,133284.5,89.769,0.1477735706921465,1772.9510579025734,357.7274201415468,0
AT2_water,133284.5,89.752,0.1557477609182848,1781.5819614529871,380.5844737174728,0
AT2_water,130284.5,89.752,0.1702159170782347,1814.8414387809544,423.0477858511435,0
AT2_water,130284.5,89.704,0.177650496195993,1820.5899809792527,442.60224474761134,0
AT2_water,130284.5,89.7,0.1849615312153112,1832.6848273853448,460.7339138205557,0
AT2_water,130284.5,89.674,0.1922488377361816,1838.949527971777,485.19471223054114,0
AT2_water,130284.5,89.678,0.1991542441730213,1838.948031642587,499.56407871014113,0
AT2_water,129984.5,89.65,0.2074706967052446,1848.5292069306504,515.1151938686501,0
AT2_water,129984.5,89.662,0.2139356245062042,1839.0382057059933,527.9691453252354,0
AT2_water,285334.5,89.57,0.0096474487885863,1309.943215123318,79.55642934132837,0
AT2_water,281134.5,89.553,0.0286398469850847,1442.1512349623713,126.8582297646226,0
AT2_water,275734.5,89.416,0.045406492415927,1501.1391405775232,168.9801844673542,0
AT2_water,271834.5,89.391,0.0607341340009562,1544.4397136467394,203.3552062413438,0
AT2_water,268834.5,89.308,0.0730142352056481,1562.4924251494815,238.43687012716865,0
AT2_water,266434.5,89.276,0.0852233513022877,1595.2799567205498,269.28597556771524,0
AT2_water,264334.5,89.225,0.0962248763124742,1636.592245099265,302.5546490369933,0
AT2_water,262534.5,89.173,0.1066531214769349,1661.0667069557835,332.94392628157846,0
AT2_water,261034.5,89.107,0.1155193688109324,1671.4514325030575,367.7791436856282,0
AT2_water,259834.5,89.055,0.1242267906584941,1697.9628088841023,399.7355342538026,0
AT2_water,258934.5,89.071,0.132100933820123,1711.1015973793362,434.83126077674194,0
AT2_water,258034.5,89.057,0.1397692788554167,1722.589152842425,461.6772899800112,0
AT2_water,258034.5,89.005,0.1462862050298647,1734.7616190489982,487.82690037947725,0
AT2_water,480393.0,88.951,0.0104402373057491,1308.719709401851,140.06185701635349,0
AT2_water,475293.0,88.897,0.0247810108874291,1415.6141440263866,187.94406628849208,0
AT2_water,469593.0,88.849,0.0371510895060937,1455.5614926334113,220.70362712692648,0
AT2_water,464793.0,88.778,0.0481740908076509,1468.7680889557416,254.46555349427868,0
AT2_water,461493.0,88.769,0.058300671174491,1494.1547725453972,285.3289437212562,0
AT2_water,458193.0,88.73,0.0677799884833076,1517.5281474206267,324.1259043795711,0
AT2_water,455793.0,88.716,0.0762302924589973,1523.4863668876906,352.050304408661,0
AT2_water,453993.0,88.706,0.0843451897751517,1546.2994091742428,380.15710633952887,0
AT2_water,452193.0,88.661,0.092294602427063,1562.3847296239712,406.0288670441145,0
AT2_water,450993.0,88.667,0.0995959369056898,1590.79217020311,435.5000851974842,0
AT2_water,449793.0,88.625,0.1069682173802082,1595.5747852157272,459.1719507690513,0
AT2_water,654045.5,88.601,0.0100870258950359,1352.9531995207565,204.49062436919223,0
AT2_water,649845.5,88.58,0.0209264803261157,1388.5811699379858,239.816080418728,0
AT2_water,644445.5,88.504,0.0299423124336414,1394.7214649888062,275.14104330425727,0
AT2_water,640545.5,88.474,0.0388945027509858,1428.006406889645,308.4561016874752,0
AT2_water,636645.5,88.42,0.0469579286277833,1436.5177117808894,342.9959447911889,0
AT2_water,633945.5,88.387,0.0543735897850226,1451.5833587108625,370.0520074084001,0
AT2_water,631845.5,88.394,0.0614832385301162,1464.947739918398,395.1939532107694,0
AT2_water,630045.5,88.368,0.0683073020975064,1482.5775990905724,422.2781759387141,0
AT2_water,629445.5,88.347,0.0744901445492773,1492.83449673878,445.3255818101934,0
AT2_water,627345.5,88.392,0.0806025654240411,1494.7953762108148,468.0696360275829,0
AT2_water,627345.5,88.345,0.0865093847438019,1507.987134281621,497.6677435462419,0
AT2_water,880463.5,88.189,0.0097308919297864,1340.5678085388718,292.050743459584,0
AT2_water,875063.5,88.165,0.0171240343833835,1366.6172927035673,327.5502028807018,0
AT2_water,871763.5,88.155,0.0233946989983926,1366.7873578011192,364.7254275082358,0
AT2_water,868463.5,88.157,0.0299611986475756,1387.0558863530096,403.82978837918506,0
AT2_water,866963.5,88.146,0.0355210623123346,1390.7569964577356,432.2897177077298,0
AT2_water,864563.5,88.165,0.0409687632678069,1391.2559081368445,456.5170095330541,0
AT2_water,864563.5,88.158,0.0461498969595562,1401.9032742160027,482.3067010374085,0
AT2_water,864563.5,88.134,0.0510715695822178,1406.3368322434353,502.79176395750926,0
AT2_water,864563.5,88.156,0.0557706954603232,1410.0562353303771,523.4555482831322,0
AT2_water,864563.5,88.127,0.0606922755301943,1409.3845616657272,539.4166532649954,0
AT2_water,864563.5,88.17,0.064896265337291,1407.5020687033975,560.0419346083293,0
AT2_water,974520.0,88.095,0.0104871807325667,1332.5456170302411,338.6194214939741,0
AT2_water,970020.0,88.069,0.016786346555858,1364.730809484791,377.7681581771464,0
AT2_water,965520.0,88.1,0.0225688038802311,1347.5947413934532,413.65475879239335,0
AT2_water,964920.0,88.076,0.0279222637259276,1364.3569763821745,442.1207035705396,0
AT2_water,963720.0,88.081,0.0327957831448824,1367.8210680650702,471.8234847479008,0
AT2_water,963720.0,88.079,0.0375483747682233,1375.9566173657386,494.8445759646521,0
AT2_water,963720.0,88.088,0.0417564166976928,1369.920460471011,518.285927165525,0
AT2_water,963720.0,88.088,0.0461833004135898,1377.4394025068616,542.0305511298925,0
AT2_water,963720.0,88.105,0.0501339586245691,1373.3570604865631,552.2620222756385,0
AT2_water,963720.0,88.069,0.0547125542939423,1374.138316575632,574.3437637430997,0
AT2_water,963720.0,88.085,0.0586021949644524,1370.3325221105556,595.782864153083,0
AT2_water,1060699.0,88.024,0.010416253594458,1327.0718388503803,384.5394200259478,0
AT2_water,1057099.0,88.043,0.0159099092692405,1343.0990652453902,417.0480329729692,0
AT2_water,1054699.0,88.09,0.020922356251234,1331.8056080423073,456.5927692505578,0
AT2_water,1054399.0,88.057,0.0256506384056874,1342.687111838651,482.7177099652872,0
AT2_water,1054399.0,88.048,0.0299726566510426,1345.4092343599514,510.5734808347795,0
AT2_water,1054399.0,88.1,0.034658985139645,1370.5945197936544,535.9478040174993,0
AT2_water,1054399.0,88.097,0.0380109026555494,1347.7526217704838,559.7071044389158,0
AT2_water,1054399.0,88.083,0.0420717415069583,1345.477132560196,577.0292815339255,0
AT2_water,1054399.0,88.081,0.0456462165223207,1339.7266133297596,585.566420516225,0
AT2_water,1054399.0,88.093,0.0497694131544011,1338.656557877199,607.53495554402,0
AT2_water,1054399.0,88.095,0.0531861198323334,1330.6723783681423,626.901077991059,0
AT1_water,157206.5,29.164,0.0097115754727013,1231.402042213383,30.90190351827541,0
AT1_water,151506.5,29.175,0.0343365385232032,1325.7882781068502,68.12526480679308,0
AT1_water,148806.5,29.176,0.0545450146618336,1417.045285309879,96.8135066322218,0
AT1_water,145206.5,29.186,0.0762377079745418,1493.2358014461909,129.3144579098958,0
AT1_water,141306.5,29.19,0.0983444047463348,1568.9855165570073,164.75224263682043,0
AT1_water,140406.5,29.206,0.1116822591663148,1608.086280256945,187.50568430637404,0
AT1_water,137106.5,29.218,0.1319902348884961,1660.018490900917,218.9414861590085,0
AT1_water,137106.5,29.193,0.1395052540715461,1658.4100567268222,236.4121026327812,0
AT1_water,135906.5,29.207,0.1522571435064649,1690.3825645654888,261.367288251059,0
AT1_water,134706.5,29.222,0.1649112548997926,1718.579359946432,282.6487845498736,0
AT1_water,133506.5,29.22,0.1781866209783348,1751.251262276896,307.53020383332864,0
AT1_water,130506.5,29.228,0.1959699695804403,1776.7162636337396,341.7722246985987,0
AT1_water,130506.5,29.234,0.204274682963583,1787.9048535781017,357.41999433341414,0
AT1_water,130506.5,29.225,0.2126732291870625,1795.965592719557,371.7688161419541,0
AT1_water,130506.5,29.234,0.2206392340791881,1808.7065154757083,387.0468983504824,0
AT1_water,130506.5,29.221,0.2282429720466457,1810.9333379596733,404.52813229908224,0
AT1_water,130206.5,29.236,0.2366045847194416,1805.6380031901465,414.559454244723,0
AT1_water,281807.5,29.237,0.0103475028599939,1298.870152981454,63.96376124085618,0
AT1_water,274607.5,29.243,0.0311365682245724,1426.4581678102454,108.98082183325307,0
AT1_water,269207.5,29.23,0.0489542182909561,1492.0275481252152,148.21123300641423,0
AT1_water,265007.5,29.23,0.0655075516890132,1536.3506570912964,179.858562021995,0
AT1_water,261707.5,29.236,0.0793710153209558,1556.4803591578122,208.65755673991143,0
AT1_water,258707.5,29.236,0.0937084746885851,1603.422971667775,236.6981888943844,0
AT1_water,256607.5,29.244,0.1066711312047369,1632.581318411164,260.88610987176605,0
AT1_water,254807.5,29.228,0.1184338451676831,1655.4341145886392,284.1470087898807,0
AT1_water,253007.5,29.246,0.1293955211191706,1670.8053087416497,308.4440796730246,0
AT1_water,251507.5,29.246,0.140488086579025,1689.4485248435626,334.3878729476804,0
AT1_water,251507.5,29.254,0.1500849149619787,1699.528985854526,353.493020677064,0
AT1_water,249107.5,29.233,0.161825997082402,1732.755845848437,380.2953227390016,0
AT1_water,248207.5,29.256,0.1705729247651914,1739.9615537148832,401.0791051167733,0
AT1_water,473086.0,29.239,0.0104291705751395,1306.206876800023,108.53173502178495,0
AT1_water,463786.0,29.243,0.0269768449747683,1423.5521901672175,151.73702895027068,0
AT1_water,456886.0,29.234,0.0407922409331644,1477.2069537652892,190.306664885505,0
AT1_water,451186.0,29.242,0.0531041692818041,1494.485361451833,223.8697271021192,0
AT1_water,446986.0,29.24,0.0644016248451531,1520.1245604764144,250.14207429078093,0
AT1_water,443386.0,29.235,0.0751581303785634,1542.886495230147,275.7291193641314,0
AT1_water,439786.0,29.247,0.0859044233289793,1567.9233489059447,307.34821868305886,0
AT1_water,437386.0,29.233,0.0957328392345603,1603.3598968658898,333.21064016942336,0
AT1_water,435286.0,29.243,0.105167643904443,1621.7187374596062,356.5022056251762,0
AT1_water,433486.0,29.255,0.1138579589518943,1639.86617395954,380.55307799493687,0
AT1_water,431686.0,29.249,0.1229245241899673,1640.5298065138231,400.4716031047387,0
AT1_water,656555.5,29.245,0.010461481668126,1362.9641175169677,157.20158374350623,0
AT1_water,646955.5,29.238,0.0232285970243215,1425.0318438765582,196.3619658025329,0
AT1_water,639455.5,29.25,0.033606447702439,1449.527660418807,234.45353568641625,0
AT1_water,633455.5,29.254,0.0439177630244664,1488.135785288409,268.5201386883694,0
AT1_water,628655.5,29.243,0.0528365333029065,1502.4032639551936,302.7615601144494,0
AT1_water,625055.5,29.233,0.0612972396706013,1521.4723210384072,327.6619063202924,0
AT1_water,621455.5,29.235,0.0696759052803928,1546.8824079914823,355.159037359554,0
AT1_water,618455.5,29.253,0.0776329580621194,1558.450143270947,376.33661106329646,0
AT1_water,616355.5,29.23,0.0847556680936711,1570.1140125445738,402.0205087320872,0
AT1_water,614555.5,29.253,0.0917964705487173,1580.5530319695563,421.805260087934,0
AT1_water,867461.0,29.23,0.010488235477801,1413.0071633674656,236.4667476352462,0
AT1_water,859661.0,29.232,0.0195526189307294,1453.6523682678237,267.7772077825471,0
AT1_water,851861.0,29.242,0.0272637283135601,1470.3153110386472,309.12891949438114,0
AT1_water,847361.0,29.238,0.0348473274741865,1491.369015958731,349.0421738434466,0
AT1_water,842861.0,29.242,0.0416130761722146,1511.102322291601,379.7558831734425,0
AT1_water,839561.0,29.247,0.0481356323403611,1525.5085764183668,404.972435225064,0
AT1_water,837161.0,29.25,0.0542002971647367,1541.4001005348084,430.6798998444616,0
AT1_water,834461.0,29.257,0.0600934831970927,1551.3014793887423,453.932678432781,0
AT1_water,832961.0,29.253,0.0654486989897386,1555.26605354088,476.7337839359926,0
AT1_water,831161.0,29.259,0.0711270787033999,1563.9932928922049,498.1719399699999,0
AT1_water,830261.0,29.269,0.0768404713836507,1570.7616692846827,511.9773194286744,0
AT1_water,952770.0,29.277,0.0103565739354603,1426.5543595481222,264.9285258258383,0
AT1_water,949770.0,29.277,0.0181512021702367,1474.7404612519526,305.38919628301073,0
AT1_water,939570.0,29.27,0.0251161281687795,1480.5216661767738,342.86146093600934,0
AT1_water,929970.0,29.268,0.0322526736207015,1492.9778612120049,382.1757240598215,0
AT1_water,929970.0,29.268,0.0383414012159845,1525.374509145107,412.4186707379551,0
AT1_water,925470.0,29.262,0.0439460747711996,1527.8250913001275,443.13753086188336,0
AT1_water,925170.0,29.272,0.0492387173432089,1543.757054201959,470.890951164115,0
AT1_water,923070.0,29.276,0.0544223435603982,1551.8624099884132,493.6955399741056,0
AT1_water,921870.0,29.276,0.0590116282452123,1548.6297060248485,515.6396406990821,0
AT1_water,920670.0,29.295,0.0644446626619972,1559.947785691474,532.4963787141749,0
AT1_water,919770.0,29.284,0.0690754096188753,1561.29253167533,551.6295977153327,0
AT1_water,1029892.0,29.328,0.0103287933204991,1440.19630128962,300.30093516655427,0
AT1_water,1019392.0,29.343,0.0176030862846323,1480.197523150474,341.45841915956163,0
AT1_water,1015492.0,29.33,0.0238272522858667,1487.6887420390024,380.4647573158859,0
AT1_water,1010992.0,29.342,0.0296354068917303,1503.8344119702458,420.9229078973085,0
AT1_water,1007392.0,29.338,0.0349834784285307,1508.0629322474165,449.49746206103066,0
AT1_water,1006192.0,29.344,0.0400078790156538,1531.7405371503903,483.8812863174789,0
AT1_water,1004392.0,29.345,0.0449425659510997,1544.377829674874,508.5709546787447,0
AT1_water,1001992.0,29.349,0.0498450336140076,1553.2464657594192,532.7202993512684,0
AT1_water,1001392.0,29.354,0.0539472188119438,1546.2233581943458,544.5094764231809,0
AT1_water,1001392.0,29.349,0.0587332760229597,1548.948116727679,566.6107649260008,0
AT1_water,1001092.0,29.335,0.0629625675121722,1560.1791118146182,594.8066300661274,0
AT1_water,152606.5,57.629,0.0098445176045103,1319.118545079516,36.71555639611044,0
AT1_water,148406.5,57.671,0.0345701201146127,1395.505255081744,66.59343264263785,0
AT1_water,145106.5,57.705,0.0579770138294409,1491.46055841407,97.47848263078448,0
AT1_water,140906.5,57.751,0.0833223420314271,1569.7696929432266,135.62331294521286,0
AT1_water,139706.5,57.777,0.098802736094765,1623.2933281770056,162.61692638643734,0
AT1_water,137306.5,57.789,0.1170010860675589,1674.4566737523137,194.3999148837028,0
AT1_water,135806.5,57.806,0.1317758890473276,1708.930617472281,223.95949234552933,0
AT1_water,134906.5,57.83,0.1437220015072758,1736.2162760554004,248.2030786818428,0
AT1_water,133706.5,57.829,0.1547483110880565,1749.768186280242,275.0284738119188,0
AT1_water,132806.5,57.844,0.1661109201817506,1777.7145937903329,301.3094351196988,0
AT1_water,131006.5,57.862,0.1808960954453376,1803.2422203561205,333.9770222454114,0
AT1_water,131006.5,57.89,0.1888178956898807,1808.598869383715,351.0097074386454,0
AT1_water,130706.5,57.9,0.1981541556647606,1828.5421224068727,371.1448445120963,0
AT1_water,130406.5,57.9,0.2070305008375179,1831.2402171973824,386.8472564494649,0
AT1_water,129806.5,57.912,0.217353953831481,1843.742043028904,403.7560344284909,0
AT1_water,129506.5,57.929,0.2267503127819265,1846.374693357779,420.3072335740933,0
AT1_water,129506.5,57.909,0.2341654508637907,1837.841790333324,430.5901876679352,0
AT1_water,274787.5,57.973,0.0104095865548677,1374.8601121164347,84.30856338264115,0
AT1_water,269087.5,57.983,0.0311867500895384,1475.566387393702,123.00976137250898,0
AT1_water,264587.5,58.002,0.0493617870642933,1541.2964805693152,158.98808469881868,0
AT1_water,260987.5,58.015,0.0659229259887293,1576.4134545870331,189.153525714252,0
AT1_water,258287.5,58.021,0.0794372805699013,1597.443906669276,220.1264313890554,0
AT1_water,255887.5,58.025,0.0930477522574243,1629.2485182888547,247.54996946350792,0
AT1_water,253787.5,58.052,0.1057669444710767,1670.201139285098,276.16449246596414,0
AT1_water,251987.5,58.056,0.1170971759193661,1687.7423767851333,302.09118765995987,0
AT1_water,250787.5,58.066,0.1275731283165706,1703.9921955412417,325.94957045803454,0
AT1_water,249287.5,58.074,0.1378783190221714,1722.7964535826368,356.30885246360134,0
AT1_water,248387.5,58.106,0.1481767441170311,1745.6507708809522,385.6092364064853,0
AT1_water,247487.5,58.133,0.1567546598576895,1754.2734866697056,406.5629451371984,0
AT1_water,246587.5,58.114,0.1656968269819661,1777.2806806673468,431.9034822383458,0
AT1_water,461086.0,58.154,0.0103516673091975,1393.8995133436008,162.6930183645217,0
AT1_water,454486.0,58.169,0.0256252138610418,1472.6890423563257,198.6757964249984,0
AT1_water,449086.0,58.176,0.0388906984049234,1522.3698877136146,228.7830987196741,0
AT1_water,444886.0,58.173,0.0504730280913724,1527.2961912785076,258.40573981530986,0
AT1_water,441586.0,58.173,0.0615465370620421,1554.7688804682955,286.5544885642041,0
AT1_water,438286.0,58.207,0.0720112454649131,1579.4193803078322,321.77664195336007,0
AT1_water,435886.0,58.213,0.0815088734882995,1595.378534466137,350.2762099142969,0
AT1_water,433786.0,58.228,0.0907241503713583,1612.5353405244723,372.958864072302,0
AT1_water,432286.0,58.25,0.0993296684010725,1640.6633822179067,397.9626181787092,0
AT1_water,430786.0,58.274,0.1076927314500499,1655.6225679777729,419.97448658549706,0
AT1_water,429286.0,58.252,0.1161783305000043,1661.8298393338491,444.42710370028016,0
AT1_water,640655.5,58.288,0.0101014708952997,1390.0530247771485,244.2585233869724,0
AT1_water,634655.5,58.284,0.0213791479299895,1487.6720794577516,280.3946316605382,0
AT1_water,630155.5,58.295,0.0309194418985654,1510.5626444194993,311.8817341132864,0
AT1_water,625655.5,58.304,0.0397304588536367,1512.4781704969903,340.81997873965554,0
AT1_water,622355.5,58.308,0.0480162179845955,1526.747879680801,375.4742095891228,0
AT1_water,619955.5,58.315,0.0556317074362955,1539.381619698466,400.5430843120213,0
AT1_water,617555.5,58.3,0.0631378359449823,1550.1650819044085,424.4279705089413,0
AT1_water,615755.5,58.315,0.0703119730222316,1563.489702715004,446.6697690871266,0
AT1_water,614255.5,58.308,0.0770936463242186,1581.2414815865948,471.34666023977735,0
AT1_water,613355.5,58.325,0.0832174880244726,1578.5015743114282,491.7064616232934,0
AT1_water,613355.5,58.334,0.0898027187358347,1595.0078103466087,518.8786456487754,0
AT1_water,851961.0,58.356,0.0104092065753468,1453.0336060962084,373.1214135733852,0
AT1_water,848361.0,58.344,0.0175604358403,1490.2125518479495,410.64780133444094,0
AT1_water,846261.0,58.346,0.0239340287348864,1481.3983584511973,443.1141573347736,0
AT1_water,842961.0,58.358,0.0303219474769659,1506.584063840216,482.607421590741,0
AT1_water,841761.0,58.37,0.0361170362125057,1520.3821457233832,506.4326677757667,0
AT1_water,839961.0,58.364,0.041574016666036,1526.2730918931582,533.7230926404985,0
AT1_water,839061.0,58.364,0.046704822944594,1527.186486532628,554.1406302372677,0
AT1_water,838161.0,58.365,0.05190241240514,1533.7730093992882,576.3013354746744,0
AT1_water,838161.0,58.395,0.0567225566513839,1532.8539554303916,595.3874074490141,0
AT1_water,838161.0,58.393,0.0617971274577324,1536.0941682217594,608.3859479737165,0
AT1_water,838161.0,58.398,0.066283371496978,1530.93806492182,627.4638632610747,0
AT1_water,950070.0,58.411,0.0103936502889471,1464.3156047252644,445.59383399449007,0
AT1_water,938370.0,58.414,0.01667964598221,1483.6692788952234,470.2072655331992,0
AT1_water,935370.0,58.406,0.0223134635034072,1480.221852271381,511.3299815893541,0
AT1_water,933270.0,58.409,0.0276937775698653,1490.691951936034,535.3473343752162,0
AT1_water,932670.0,58.41,0.0327938724838089,1512.278365366861,568.7055940831373,0
AT1_water,931470.0,58.405,0.037434952422223,1509.5726028928652,596.4784742951767,0
AT1_water,931470.0,58.415,0.041790495401524,1507.3935402684951,618.4688196632627,0
AT1_water,931470.0,58.39,0.0462513940369034,1515.05237725032,632.6420731279056,0
AT1_water,928470.0,58.39,0.0506193267603594,1513.0819696668034,653.8215521641313,0
AT1_water,927870.0,58.413,0.0554321222672801,1512.8228112839786,675.4247790233718,0
AT1_water,927870.0,58.413,0.0593023995433507,1504.5491174204187,692.8127505563737,0
AT1_water,1023492.0,58.405,0.0104184847329171,1464.9698927554916,506.90976471236166,0
AT1_water,1021392.0,58.405,0.0156257043146725,1491.5760186538623,542.9372951910791,0
AT1_water,1018692.0,58.403,0.0208833754807967,1499.802401332537,578.3064004813274,0
AT1_water,1018392.0,58.383,0.0251427966877772,1480.381004138083,605.0896992325047,0
AT1_water,1018092.0,58.411,0.0295753671911928,1497.0550991718303,638.4478725937483,0
AT1_water,1018092.0,58.391,0.0336113587237314,1489.7120049123628,660.9043742345793,0
AT1_water,1017792.0,58.424,0.0374962197950388,1483.1323794809744,682.5511848876064,0
AT1_water,1017792.0,58.396,0.0415393548346189,1491.6480663635443,707.5097989224435,0
AT1_water,1016592.0,58.394,0.0452575986048663,1490.8973326242292,715.7193047944472,0
AT1_water,1016592.0,58.396,0.0496287724676046,1493.8594497306324,742.2130031152948,0
AT1_water,1016592.0,58.399,0.0532679721992143,1492.7835052509954,763.0928081050308,0
AT1_water,1016592.0,58.41,0.0565548731463107,1472.399572925529,773.0582566231024,0
AT1_water,150564.5,85.689,0.0095441066153458,1366.7459132355698,44.60597635605988,0
AT1_water,145764.5,85.822,0.0332271117564022,1452.5185742777835,89.38287863821347,0
AT1_water,140964.5,85.971,0.0582283261271272,1564.0994736308724,133.35197907062042,0
AT1_water,139464.5,86.07,0.0757765489435838,1627.9425511582076,165.38839724715316,0
AT1_water,136764.5,86.133,0.0946601155075447,1683.3478002592385,203.76182062084828,0
AT1_water,135864.5,86.213,0.1072696027739528,1723.8409229863505,232.10115569064044,0
AT1_water,134364.5,86.307,0.1208564571853798,1759.0007461931905,263.65601946102544,0
AT1_water,131964.5,86.371,0.1357673573661815,1803.578815805156,306.4139616280695,0
AT1_water,131964.5,86.418,0.1441470769209286,1823.0210436722737,331.54447599873606,0
AT1_water,130464.5,86.457,0.153908034167285,1821.0666874135024,363.472644644973,0
AT1_water,130464.5,86.507,0.1621812397179785,1837.41652708356,388.6033280686124,0
AT1_water,129864.5,86.539,0.170956410862918,1858.4318856658704,413.1417583769325,0
AT1_water,129564.5,86.572,0.1793426811436754,1870.522456796068,433.1862011651144,0
AT1_water,128964.5,86.617,0.1880034699830129,1885.4465054711693,457.5262476361809,0
AT1_water,126264.5,86.678,0.2023893145638568,1889.4065219008608,493.3760095503842,0
AT1_water,126264.5,86.669,0.2094688121189133,1895.902171430242,512.7562574693802,0
AT1_water,126264.5,86.692,0.2164881661370827,1887.577945628132,524.9710806464813,0
AT1_water,150464.5,87.057,0.0096292789269063,1348.358340775405,43.27867507142915,0
AT1_water,145664.5,87.119,0.032830018391992,1450.9708916275442,89.25062892478371,0
AT1_water,140864.5,87.162,0.0571943317295145,1565.1474322358167,134.82739971221824,0
AT1_water,139364.5,87.203,0.0738808035803028,1628.0058306400608,168.6706340560423,0
AT1_water,136964.5,87.253,0.0913905911032346,1685.5664858115845,207.0750186066736,0
AT1_water,135164.5,87.284,0.1063826326617638,1733.8796067237977,239.52007397768608,0
AT1_water,133964.5,87.371,0.1194478230554362,1767.561679433944,268.7665451555502,0
AT1_water,130364.5,87.384,0.1373053484802683,1814.9687458170308,317.69416478752083,0
AT1_water,130364.5,87.368,0.1455759293144983,1830.9980952270064,342.36189185345665,0
AT1_water,130364.5,87.38,0.151951685126042,1816.1522456429184,363.7098018545017,0
AT1_water,130364.5,87.401,0.1602236470108661,1840.908947132208,390.077580321677,0
AT1_water,129764.5,87.427,0.1695988424443072,1869.711753703988,417.5053225426756,0
AT1_water,129464.5,87.417,0.1776673467663098,1877.9499925720463,437.995105372768,0
AT1_water,128864.5,87.481,0.186727828228833,1890.5764090071225,460.20806633661925,0
AT1_water,127064.5,87.496,0.1986973825225712,1891.270729128056,492.4273022121532,0
AT1_water,127064.5,87.468,0.2062834885351384,1898.893224948744,509.5135860786988,0
AT1_water,127064.5,87.499,0.2133321830032051,1891.064287887388,520.8476458755306,0
AT1_water,125864.5,87.501,0.2238152582186849,1891.94606114511,539.6660582387927,0
AT1_water,283394.5,87.524,0.0095958524453489,1386.1821540527192,92.75923740259992,0
AT1_water,276194.5,87.559,0.0292836730555615,1488.4424363551805,141.17110226248252,0
AT1_water,271394.5,87.563,0.0459273843152539,1557.7099850907673,183.43602113167384,0
AT1_water,267494.5,87.586,0.0613911615547011,1602.7964046636316,219.11850955862096,0
AT1_water,264494.5,87.617,0.0736687924430635,1617.898359749371,253.94584046220507,0
AT1_water,262094.5,87.645,0.0860015622924132,1652.2221860324078,285.8262237119532,0
AT1_water,260294.5,87.646,0.0968201416231121,1681.8730582421142,317.8342348215931,0
AT1_water,258494.5,87.683,0.107370409021901,1722.7666154122742,352.37429050909,0
AT1_water,256994.5,87.7,0.1166613080362558,1737.5478326721995,388.3067171552364,0
AT1_water,255794.5,87.695,0.1249864820464375,1752.5352146469163,417.12529993474186,0
AT1_water,254594.5,87.714,0.1335646295692558,1760.0582620455189,448.7552519623699,0
AT1_water,254594.5,87.714,0.1405612581467296,1776.2723646993438,477.0238484879623,0
AT1_water,253094.5,87.718,0.1483157591891755,1791.3910541376356,507.56884309006216,0
AT1_water,475853.0,87.727,0.0103339447889935,1361.729972223361,169.30560733049683,0
AT1_water,468353.0,87.76,0.0246277831579561,1466.6034931935935,214.34231896637965,0
AT1_water,462953.0,87.773,0.0367708718227319,1518.0950629270294,250.2398916075557,0
AT1_water,458453.0,87.75,0.0473950756847977,1522.4554698541472,288.3481741625434,0
AT1_water,455453.0,87.802,0.057361176692613,1547.7707135480298,320.6645686528508,0
AT1_water,452153.0,87.795,0.0667941984014334,1568.3789360421638,356.9990214671769,0
AT1_water,449753.0,87.806,0.0753408879062245,1588.232330324626,386.11130626450256,0
AT1_water,447953.0,87.792,0.0835312344797819,1604.5051817593564,410.5220563494554,0
AT1_water,446153.0,87.787,0.0913669125250724,1617.176382364848,434.9425955985397,0
AT1_water,446153.0,87.806,0.0980259483327095,1768.442116525556,581.6247893559214,0
AT1_water,444353.0,87.803,0.1059464314286095,1658.9112332437496,495.4381219103674,0
AT1_water,648765.5,87.848,0.0103601091663877,1402.466470413968,245.32935995553555,0
AT1_water,642465.5,87.821,0.0208728912691099,1449.212685798332,282.69344379508107,0
AT1_water,637965.5,87.821,0.0298547889246901,1479.3094598509213,319.99533677291464,0
AT1_water,633765.5,87.856,0.0380660120138433,1480.70225762949,353.24464211043755,0
AT1_water,630165.5,87.816,0.0460318829475381,1505.0791196323523,389.83738613013617,0
AT1_water,627765.5,87.836,0.0531528390734677,1512.6682261968226,418.6415396909331,0
AT1_water,625965.5,87.869,0.0597689192153279,1519.714086740321,445.4612013326407,0
AT1_water,624465.5,87.886,0.0663588838199012,1529.156489474968,468.9396168587441,0
AT1_water,622965.5,87.888,0.0726964943887319,1544.0464903126651,496.0664964732324,0
AT1_water,622365.5,87.863,0.0784750041053808,1547.0171622308535,518.4830125889301,0
AT1_water,622365.5,87.878,0.0842912508619736,1547.7500689007088,543.7736145732747,0
AT1_water,873863.5,87.901,0.0104697169228371,1408.9613888522465,367.4437558175564,0
AT1_water,868163.5,87.866,0.0172709912013408,1420.2506959783314,399.6845756066021,0
AT1_water,866363.5,87.889,0.0236719033383988,1442.2430847619005,436.7896332850421,0
AT1_water,863963.5,87.922,0.0292004742163094,1439.9125081016407,480.843318665254,0
AT1_water,863963.5,87.902,0.035001613609165,1469.9592824996769,504.9179387257287,0
AT1_water,863063.5,87.916,0.0395118747081117,1449.0893197283483,534.2891114962193,0
AT1_water,862463.5,87.921,0.0442871769623954,1449.145504141801,557.4461166287173,0
AT1_water,862463.5,87.939,0.0489802096050772,1453.4757786455275,580.3670346017057,0
AT1_water,862463.5,87.925,0.0536435496726509,1457.3102311854393,602.0145373870129,0
AT1_water,862463.5,87.929,0.0584399050544573,1456.61194917057,613.2038264461768,0
AT1_water,862463.5,87.912,0.0626237569583669,1455.526629912659,634.6407737861847,0
