Repository: upb-lea/materialdatabase

Material database for power electronic usage
===============================================

The materialdatabase mainly contains complex magnetic and dielectric data of soft-magnetic ferrite materials under sinusoidal excitation.
Typical target applications of the provided material data are magnetic components in power electronic converters operated at switching frequencies reaching from 100 kHz to 3 MHz.
The database allows to compare materials and measurement setups, to work with fit functions (e.g., Steinmetz), and features data export as interpolation grids.
FEM solvers like Comsol can directly import these interpolation grids and incorporate the data in frequency-domain simulations.

File: materialdatabase/data/complex_permeability/LEA_MTB/3F46.csv (part 3 of 6)
probe,f,T,b,mu_real,mu_imag
8P7,437190.0,25.114,0.089106858430604,954.7794047017234,87.5104283758058
8P7,435590.0,25.114,0.0916232308738329,961.3902645935397,91.87304906757764
8P7,433890.0,25.114,0.0942952236837141,969.4839155674237,96.54291876931372
8P7,432690.0,25.114,0.0962699454605402,977.2708106431232,101.25632341413132
8P7,430990.0,25.114,0.0987416901492591,990.282231106117,106.26307519795846
8P7,429590.0,25.114,0.101204176073407,1001.5189508488724,111.07546348400534
8P7,719410.0,25.148,0.0095099087667778,763.4479042280366,6.160994531456258
8P7,718810.0,25.148,0.0114320770164798,761.2412053665918,6.536641550779506
8P7,717510.0,25.148,0.0134548088718314,765.062814282402,7.125752942018516
8P7,716410.0,25.148,0.0155032748302073,769.2865271418782,7.668319016678296
8P7,714210.0,25.148,0.0175310132161619,764.9969893680642,8.474794430883101
8P7,713210.0,25.148,0.0196150382313759,773.0772005363933,9.29398168776759
8P7,711410.0,25.148,0.0216873446834608,774.4644096094067,10.1436854226564
8P7,709510.0,25.148,0.023778081415939,778.1560021337392,11.21116066621314
8P7,708110.0,25.148,0.0256262538366931,780.5695055934934,12.159964382361467
8P7,706410.0,25.148,0.0276546032118995,786.163892811318,13.364073688843945
8P7,704410.0,25.148,0.029773050775702,787.6756909655525,14.640884831141864
8P7,702810.0,25.148,0.031743747034726,791.5225737751562,15.993865357466795
8P7,700710.0,25.148,0.0340564278757084,800.550031749992,17.70354068466344
8P7,698810.0,25.148,0.036123289694141,801.1766200747315,19.275096261822835
8P7,696810.0,25.148,0.0383744497829371,809.3469528553096,20.96616525140179
8P7,694810.0,25.148,0.0406024288218571,817.2724504944761,23.04341276229599
8P7,693110.0,25.148,0.0422528580629949,811.5330037581172,24.914315627129653
8P7,691110.0,25.148,0.0445169119438998,822.057097781998,26.60199952183574
8P7,689210.0,25.148,0.046586968795634,827.3128932680222,28.77750697731601
8P7,687210.0,25.148,0.0487443889027135,831.9379967369779,31.01463324463397
8P7,685310.0,25.148,0.0508732901425642,842.5377854084484,33.52306125928089
8P7,682310.0,25.148,0.0539465923987042,847.5464801152087,36.93529773238768
8P7,680310.0,25.148,0.0562754383365428,858.864655610426,39.96985091133329
8P7,678310.0,25.148,0.0582557737653873,861.1293766690624,42.95763214977984
8P7,676110.0,25.148,0.0607029236824668,869.6589956988747,46.04478058640385
8P7,674510.0,25.148,0.0626937433162333,874.7190074778351,48.74756248491846
8P7,672410.0,25.148,0.0648806008914343,882.166205603276,51.74275253890917
8P7,670510.0,25.148,0.0670051762572848,888.3864313660438,54.97297363829048
8P7,668610.0,25.148,0.0689640717626415,894.9473349756602,58.266074945928096
8P7,666610.0,25.148,0.0710640595211676,901.1743539571414,61.66396863436635
8P7,664410.0,25.148,0.0734384430825514,906.6590139949528,65.93701234325319
8P7,662510.0,25.148,0.0753778098635653,913.1060059026792,69.64277476602186
8P7,660610.0,25.148,0.0774492877094228,919.3012045644616,73.6572379993141
8P7,658510.0,25.148,0.0791359521059745,922.229465784098,78.19186343661052
8P7,656910.0,25.148,0.0809630515060003,923.2204773038708,80.92420618106601
8P7,654910.0,25.148,0.0830674014166746,930.2816134793508,84.98887364414364
8P7,653110.0,25.148,0.0851193538745364,939.5894332719506,89.10736727428335
8P7,651410.0,25.148,0.0868835680763032,939.7871691665878,92.22972307528774
8P7,649410.0,25.148,0.088830311505328,949.5035501219276,96.7538043854032
8P7,647710.0,25.148,0.0908172946618123,955.8397128625946,100.2682090755038
8P7,873240.0,25.156,0.0095067413741015,766.8837429666983,7.702973663643429
8P7,872440.0,25.156,0.0113600864800868,763.2087553810724,8.154972345117647
8P7,870840.0,25.156,0.0133388514695708,769.9414682606172,8.793487473963685
8P7,869240.0,25.156,0.0150327677007712,757.8984984695907,9.368452316847485
8P7,867140.0,25.156,0.017300134957772,772.9513898497737,10.436577421198438
8P7,865540.0,25.156,0.0192714698005811,777.3271861606694,11.149054889182338
8P7,863740.0,25.156,0.0211729191199677,775.1868407286335,12.163718751317974
8P7,861740.0,25.156,0.0229899750744121,772.9179629121563,13.21553632603122
8P7,859840.0,25.156,0.0249850263087818,778.0805395589873,14.413889587490967
8P7,857540.0,25.156,0.026970077350474,784.1513492009361,15.874313866860284
8P7,855640.0,25.156,0.0290687912490816,794.7127829941102,17.294626864120684
8P7,853540.0,25.156,0.031027349929579,794.6646071566388,18.68006388853008
8P7,851240.0,25.156,0.0331080642385861,801.1356895889484,20.23432545710533
8P7,849140.0,25.156,0.0348792170054267,800.065824127606,21.89464052095658
8P7,847040.0,25.156,0.0368511419395606,802.124037248657,23.68209240851461
8P7,845040.0,25.156,0.0389709900318516,812.5148738354314,25.226268170881163
8P7,842740.0,25.156,0.0409702360903731,816.7280867494029,27.452382712829632
8P7,840540.0,25.156,0.0430018329697622,822.1863671218292,29.602079495015943
8P7,838440.0,25.156,0.0448781161460224,824.6038070685404,31.67661713092096
8P7,836440.0,25.156,0.0470235734449372,832.1804220991509,33.91336413055824
8P7,834340.0,25.156,0.0491164928951073,838.0926364936565,36.13230434716937
8P7,830940.0,25.156,0.0521141710163876,852.0309359845004,40.3120466152344
8P7,828740.0,25.156,0.0541692040625406,856.0795505934906,42.63522535411193
8P7,826840.0,25.156,0.0560342615721635,860.133027165731,45.18737205420417
8P7,824640.0,25.156,0.0580621625249731,866.3727646940544,47.95781584908861
8P7,822540.0,25.156,0.0600687238482905,871.955881842613,50.619105806588806
8P7,820440.0,25.156,0.0618843834734075,874.4916652952542,53.79764600840304
8P7,818040.0,25.156,0.0635984751048048,878.3912207120028,57.18126480376919
8P7,815840.0,25.156,0.0655581964578182,880.7525109842084,61.26612342494324
8P7,813640.0,25.156,0.0675466608406911,887.6487158477868,64.42645669236839
8P7,811740.0,25.156,0.069324134126154,890.1379384404075,67.24122583126761
8P7,809540.0,25.156,0.0712443367767017,895.9672004255681,70.564329838489
8P7,1033060.0,25.175,0.009809975171114,769.3045756201709,9.124457261849392
8P7,1031460.0,25.175,0.0114704434875319,754.3528367047384,9.470630580829727
8P7,1030060.0,25.175,0.0133128992832766,758.3282700366484,10.214272658651929
8P7,1027860.0,25.175,0.0154435487835411,763.5722455448075,10.965979479932274
8P7,1025560.0,25.175,0.0172068742072682,769.7909291694059,12.26066334117476
8P7,1023860.0,25.175,0.019070373266229,773.5923919265658,13.024416506658582
8P7,1021660.0,25.175,0.020909144268141,777.3145108708834,14.132587571899034
8P7,1019360.0,25.175,0.0228358347889019,780.1100461713215,15.230571121791751
8P7,1016960.0,25.175,0.024709841657349,781.8120925136308,16.537582312101463
8P7,1014960.0,25.175,0.0266278548253085,795.6625053753661,18.18316094842676
8P7,1012460.0,25.175,0.0283861886772365,793.0779329012554,19.49082053134456
8P7,1010460.0,25.175,0.0303209505486368,796.459982320056,21.04910104440562
8P7,1008060.0,25.175,0.0321284982006108,799.2421306734399,22.903097333202
8P7,1005560.0,25.175,0.0341319326732195,804.8770976320465,24.23375471877343
8P7,1003360.0,25.175,0.0359417359973732,809.7316792018732,26.170617882818483
8P7,1000860.0,25.175,0.0379262846101496,815.3089497065932,28.395524362736417
8P7,998660.0,25.175,0.0397837205725354,818.8684230396783,30.23283408107334
8P7,998460.0,25.175,0.0413401234694979,823.1577026200923,32.40961953645144
8P7,993860.0,25.175,0.0436921871849203,833.9965460744334,34.962121452188335
8P7,991760.0,25.175,0.0455081747673781,837.1169699556531,37.01557516646957
8P7,988260.0,25.175,0.048374495229866,844.4838157345355,40.50185510204207
8P7,985960.0,25.175,0.0501668588831326,848.4049999694342,42.64942163214796
8P7,983460.0,25.175,0.0519459220592984,854.6135987728185,45.69083526345954
8P7,981460.0,25.175,0.0534583930628266,855.0686717489765,48.14207327579949
8P7,979460.0,25.175,0.0553065917403472,860.7867304902662,50.90180009802658
8P7,976760.0,25.175,0.0572255878276346,867.894514840576,53.99104769976512
8P7,974760.0,25.175,0.0589277628510993,868.2828208399288,57.56514801509
8P7,972360.0,25.175,0.0608506192361293,875.4996092047987,60.67681222864598
8P7,969760.0,25.175,0.0626441493366529,879.4940124414179,63.73536394969853
8P7,967860.0,25.175,0.0643462710665544,881.2001562442781,65.72299852221177
8P7,966360.0,25.175,0.0658203457414733,886.0737113465226,68.60451118952216
8P7,963760.0,25.175,0.0678445991083681,891.038670523309,71.58158707064374
8P7,961460.0,25.175,0.0694763413029611,893.9061372104851,74.8998907671743
8P7,960160.0,25.175,0.070905841134742,897.8957902375723,77.9211530835353
8P7,1226627.5,25.17,0.0095261433560226,774.3510008020756,10.994287283886925
8P7,1225327.5,25.17,0.0111073216317792,766.3519803271464,11.69488141909093
8P7,1223127.5,25.17,0.0128393481671413,765.7882662539866,12.51773474450648
8P7,1221127.5,25.17,0.0147051450891791,762.6348250659181,13.372104766711464
8P7,1218927.5,25.17,0.016471886198404,775.8885397528645,14.568542179155031
8P7,1217127.5,25.17,0.0181995771845621,776.6752701807719,15.544866933586398
8P7,1214227.5,25.17,0.0200748746002027,786.4176822349626,17.09923508343479
8P7,1211927.5,25.17,0.0218622283160256,789.6760795359922,18.34426653790589
8P7,1209727.5,25.17,0.0235138982016355,787.5096300056875,19.70838356956224
8P7,1207327.5,25.17,0.0251850894010383,788.1283613646074,21.1488280708764
8P7,1204927.5,25.17,0.026992020814139,799.4940461535303,22.898582295110003
8P7,1202527.5,25.17,0.0286356573512871,800.6799866448283,24.20781305930052
8P7,1199827.5,25.17,0.0304977537871558,806.3319610459416,26.15099145598295
8P7,1197327.5,25.17,0.0322470276257312,809.7536937223834,28.04450544556308
8P7,1194927.5,25.17,0.0341140880844152,815.1779334189478,29.947161226170515
8P7,1192227.5,25.17,0.0358705829426809,820.5743169609291,32.04938910810875
8P7,1190127.5,25.17,0.0375915635264781,824.5258235256586,33.90576291215512
8P7,1187627.5,25.17,0.0393419436995281,829.4184119765486,36.20011579261622
8P7,1185527.5,25.17,0.0409934796817791,831.3577877195214,38.262902552608
8P7,1183327.5,25.17,0.0426033397043171,833.864524657351,40.60229692101222
8P7,1179827.5,25.17,0.0449619308481788,836.994952511597,43.63348558361744
8P7,1177227.5,25.17,0.0467039171875668,839.7536697019913,45.977353843368384
8P7,1174827.5,25.17,0.0482667191874529,841.624914745705,48.15339699743736
8P7,1172527.5,25.17,0.0499735659755711,845.8133627915978,50.41498828744928
8P7,1170227.5,25.17,0.0515892812569009,852.2441800256257,53.91671955921704
8P7,1365812.5,25.116,0.0096052522499248,767.7702121726314,14.02120049205432
8P7,1365812.5,25.116,0.011237895305126,491.7305870832855,2.3148377038315093
8P7,1363712.5,25.116,0.0127831166712529,766.5709834901479,15.767389999613576
8P7,1361412.5,25.116,0.0145831620457081,766.3084755141803,16.983485848970375
8P7,1359212.5,25.116,0.0163213496121313,782.6619397766895,18.220910141335526
8P7,1356712.5,25.116,0.0180632932889416,790.6264849623444,19.651228373309586
8P7,1354612.5,25.116,0.0197433599968443,790.8996664580243,20.79116046583341
8P7,1352112.5,25.116,0.0213913816069383,793.7277664983528,22.29648556906336
8P7,1349412.5,25.116,0.0228914175942376,790.3204188619517,23.98388252351938
8P7,1347212.5,25.116,0.0245362828689282,793.4420780349299,25.61250469138492
8P7,1344312.5,25.116,0.0262655263625441,802.2820699320072,26.94206736939578
8P7,1341812.5,25.116,0.0279181135852743,806.435253347807,28.8811611160372
8P7,1339212.5,25.116,0.0295915619508291,809.312072678298,30.639900722502272
8P7,1336812.5,25.116,0.0312798541955173,817.0631261083179,32.52327781007059
8P7,1334412.5,25.116,0.0329810066966219,820.8820462389639,34.253265007096765
8P7,1331912.5,25.116,0.034530376395103,824.1684850956361,36.49916097651533
8P7,1329312.5,25.116,0.0362220958339951,828.3550368704455,38.4577353438235
8P7,1327112.5,25.116,0.0377236079891603,828.837367221393,40.397812822100576
8P7,1325112.5,25.116,0.0392699368828547,833.2761168748846,42.40313486019255
8P7,1322212.5,25.116,0.0407929642384529,830.4063041885842,44.0727192815508
8P7,1318812.5,25.116,0.0430174495020818,834.7534130454086,47.56170772463594
8P7,1316312.5,25.116,0.0448561963250151,843.8583483298626,49.955149931114
8P7,1314112.5,25.116,0.0462283852493574,844.3923373849462,53.30574036275751
8P7,1311612.5,25.116,0.0476746611549684,846.2017191659625,55.180142841803296
8P7,1310112.5,25.116,0.049016449633601,848.7376115418343,57.23402206132698
8P7,1307812.5,25.116,0.050650971438895,856.4914566667471,60.1316243901681
8P7,1645200.8,25.163,0.0095417027432927,782.0330738523394,19.745727461984107
8P7,1643600.8,25.163,0.0109554984222472,775.6836041955802,20.62251032813713
8P7,1641100.8,25.163,0.0125947006211431,776.6958172041976,22.01006399622183
8P7,1638500.8,25.163,0.0140708563914465,780.5177987635644,23.397707715798
8P7,1636900.8,25.163,0.0155593524137965,786.5537908075545,24.911252225483786
8P7,1633400.8,25.163,0.0171625480384891,800.2744152170513,26.6693540732014
8P7,1630900.8,25.163,0.0185359140980256,796.812648098831,28.157967933509447
8P7,1628800.8,25.163,0.0199994288134943,802.6110868028976,29.326412045464902
8P7,1625900.8,25.163,0.021484216172989,801.0088111761261,30.84034551724948
8P7,1622900.8,25.163,0.0229884864633787,807.8264552390746,32.75596434661701
8P7,1620700.8,25.163,0.0243797868783199,806.8733932439885,34.19257262529635
8P7,1617700.8,25.163,0.0259988972926966,813.7530241273735,35.87826937713731
8P7,1615600.8,25.163,0.0274624481571635,824.7892138648948,38.05761639243679
8P7,1613000.8,25.163,0.0288007650728882,824.8278030467944,39.95724805361749
8P7,1610800.8,25.163,0.0303045853370193,828.2075327165766,41.730883121589855
8P7,1608900.8,25.163,0.0316042980510842,829.3232968982736,43.78260231985665
8P7,1606300.8,25.163,0.0329346572214035,830.7869758972628,45.68702144948465
8P7,1603700.8,25.163,0.0342808183091374,831.1041801576522,47.670996983520375
8P7,1600800.8,25.163,0.035740592811941,832.8969355705995,49.91294383837431
8P7,1597500.8,25.163,0.0377784235853764,836.7386000869483,54.11908983048508
8P7,1595300.8,25.163,0.0391469303324014,840.5438819608954,56.63448030152536
8P7,1593000.8,25.163,0.0405497290727934,843.637791845653,58.67186095284716
8P7,1590500.8,25.163,0.0419096637179204,846.8199859918578,61.11510758594069
8P7,1588900.8,25.163,0.0431496282183793,849.0806770143408,62.91026839238365
8P7,1586900.8,25.163,0.0445108670542448,850.9455664236683,65.03914798479651
8P7,1584600.8,25.163,0.0457806459896052,853.6937160196411,67.42549129574715
8P7,1582700.8,25.163,0.0470834090258765,857.4416553102559,69.58211928262868
8P7,1579900.8,25.163,0.0485068876472304,860.0202155723914,71.8811254435917
8P7,1577700.8,25.163,0.049750727810063,862.0389584713091,73.8509986689123
8P7,1576000.8,25.163,0.0510582089683786,868.6514317001839,76.73399435039344
8P7,1956681.6,25.183,0.0095537563049911,799.150716321128,29.26788860554204
8P7,1954781.6,25.183,0.0109772756451822,794.3531059671004,30.408150880281653
8P7,1953181.6,25.183,0.0123331819617986,800.5588430417366,32.04394003439588
8P7,1949881.6,25.183,0.0136934256615613,808.5398026611118,33.22772639063278
8P7,1947181.6,25.183,0.0149569905478111,804.1087106684317,35.00853174348402
8P7,1945381.6,25.183,0.0161205761734676,801.2015167062908,37.04163552119152
8P7,1943581.6,25.183,0.0174389802202158,815.7340643530018,38.99808476945655
8P7,1940581.6,25.183,0.0186730400647178,818.6219419353522,40.91878666750227
8P7,1937981.6,25.183,0.020015455259902,821.2991850579436,42.62179755438313
8P7,1935781.6,25.183,0.0213433746804651,826.8235237401519,44.55304570071552
8P7,1933081.6,25.183,0.0226705058529369,834.979612216709,46.85265799503508
8P7,1930781.6,25.183,0.0238406099439391,831.7257783215954,48.418392583386336
8P7,1929081.6,25.183,0.0250062546273062,831.8292096043451,49.97449164666789
8P7,1926481.6,25.183,0.0262152831642782,834.6697157284196,52.041151198816
8P7,1923481.6,25.183,0.0273899094031368,839.682338981867,54.313369342339726
8P7,1921281.6,25.183,0.0285837889756048,840.1938764325947,55.98343461512884
8P7,1918981.6,25.183,0.029760538468348,842.0822357943533,59.18907560348991
8P7,1916581.6,25.183,0.0310729544669604,847.8378166945394,61.15521054921957
8P7,1916181.6,25.183,0.0325863358162696,845.8125135288263,64.02677618755888
8P7,1911681.6,25.183,0.0340170433200652,853.1404484606766,65.83940171812795
8P7,1909281.6,25.183,0.0351572647015541,855.1874645055385,68.1538741063066
8P7,1907281.6,25.183,0.0362958387136061,854.6192181313414,69.97882609253129
8P7,1906281.6,25.183,0.037314444799165,857.1985031979572,72.19331078118802
8P7,1903081.6,25.183,0.0385831586200357,860.5976844784302,74.50310688803178
8P7,1901581.6,25.183,0.0397413542296058,860.5234401285687,76.2581452322841
8P7,1899381.6,25.183,0.0408376722644282,863.1768307485581,78.40240843844688
8P7,1897381.6,25.183,0.0419509575411681,864.9350203202996,80.67346965737264
8P7,1894981.6,25.183,0.0431341068994983,867.916600633852,83.1415960197267
8P7,1893981.6,25.183,0.0441411753393927,871.9681112414188,85.10726355831069
8P7,1891481.6,25.183,0.0451321521941238,866.8922470324085,86.63844844369116
8P7,1889981.6,25.183,0.0462012511461922,871.2075185453899,88.89805083985486
8P7,1887781.6,25.183,0.0472420260753767,871.6783077759865,90.97841004847086
8P7,1886281.6,25.183,0.048246463904151,871.8905485772417,92.8542892722538
8P7,1884281.6,25.183,0.0492721401877538,874.0104577324423,95.18447119108372
8P7,1882681.6,25.183,0.0502818208424056,874.5158574056579,96.6184207519998
8P7,100440.0,50.084,0.0246851796434735,821.5903682599564,10.332006703654963
8P7,100240.0,50.093,0.0269613503729033,823.8346198313799,11.37018589019926
8P7,99840.0,50.103,0.0293377962599956,830.3577881925225,12.602890266303117
8P7,99640.0,50.089,0.0316311466436706,830.515558810326,13.728326975177792
8P7,99240.0,50.101,0.0344555807363962,844.3379845104761,15.271782420342069
8P7,98940.0,50.08,0.0368530812489354,848.4637454807936,16.78280358618313
8P7,98440.0,50.078,0.0394962283066345,849.9839329643429,18.575513334021625
8P7,98240.0,50.06,0.0426202946522587,872.3586660718753,20.31171717589758
8P7,97840.0,50.059,0.0451667341121721,877.9640403305082,22.547730706571524
8P7,97440.0,50.046,0.0479290735812901,885.6478190283237,24.83941324234848
8P7,96840.0,50.063,0.0508382104837173,889.7058232622277,27.589060173566818
8P7,96640.0,50.094,0.0533008549996533,899.7379250713927,29.951002487758046
8P7,96240.0,50.076,0.056084300127883,910.7423045537796,32.86442460219102
8P7,95740.0,50.059,0.059012419399755,919.401158894336,36.375823680622574
8P7,95340.0,50.08,0.0618248744972236,930.2033826667522,39.76721035692648
8P7,94740.0,50.076,0.0655663478480177,942.666486098491,44.70942927634135
8P7,94240.0,50.082,0.0686182202304396,951.815227969099,48.87186662466664
8P7,93740.0,50.088,0.0716155074128278,962.1625830381196,53.49569149419538
8P7,92840.0,50.081,0.0756454324284223,975.8709008672948,59.50341832317008
8P7,92840.0,50.095,0.0775446927267448,984.9599037892664,61.980533356272936
8P7,92240.0,50.094,0.0806442442061412,996.3331489635136,67.97657998976486
8P7,91740.0,50.103,0.0837509316953126,1009.9190930320046,73.84479907662924
8P7,91240.0,50.109,0.0871236530581408,1023.3201009024872,79.27527915166318
8P7,90640.0,50.124,0.0904358355680118,1035.1362882506137,84.61255259257815
8P7,90140.0,50.13,0.0933169716905496,1046.3287871853258,90.87570362149955
8P7,89640.0,50.13,0.096500325005334,1062.8797866293507,97.85256538751348
8P7,88840.0,50.144,0.1006319661804726,1077.9097064969917,105.14278198260897
8P7,215890.0,50.105,0.0254908577646253,842.2143354535451,11.02982415451041
8P7,215290.0,50.099,0.0279431325472659,852.3827810695389,12.276129660061445
8P7,214890.0,50.096,0.030299760090744,857.056228089433,13.600980474993074
8P7,214090.0,50.096,0.0328318328540494,860.6055353564915,15.084106803228616
8P7,213390.0,50.086,0.0354153257876371,868.5773843499921,16.814198107044955
8P7,212790.0,50.084,0.0379209567567861,874.9430518062599,18.600800680846653
8P7,212190.0,50.075,0.0403883260963432,879.4292661967187,20.46468754019309
8P7,211390.0,50.06,0.0429704032000505,881.6270421673428,22.739817923191715
8P7,210690.0,50.06,0.0453768738328003,886.3487096108653,25.120477631743007
8P7,209990.0,50.069,0.0481559747229835,896.6149122479092,27.77367649720154
8P7,209290.0,50.06,0.0508049335903736,903.127005812238,30.452886607774207
8P7,208490.0,50.027,0.053487970713797,913.337156766724,33.650237923268044
8P7,207790.0,50.032,0.0558659866309913,917.5662341372206,36.81187403919907
8P7,206890.0,50.027,0.0578817766806328,914.9952749860284,40.384781490074914
8P7,206090.0,50.029,0.0605571489460811,923.7503869877548,43.93214814460848
8P7,205190.0,50.018,0.0640098836189709,934.0345487688808,48.740160863660186
8P7,204090.0,50.027,0.0672796057809665,946.338022980032,53.03435913677424
8P7,203290.0,50.026,0.0699020227827136,953.8456559867836,57.25182509636916
8P7,202490.0,50.032,0.0724412498963092,960.3831198365656,60.66909305159118
8P7,201590.0,50.029,0.075148883883072,968.3648432156464,65.60804527298563
8P7,200690.0,50.02,0.0781695192809363,983.5212555000028,71.29549566748982
8P7,199690.0,50.031,0.0808859920304021,988.9938425407978,76.45438266507341
8P7,198890.0,50.042,0.0835788590194543,998.535101720324,81.98969179448248
8P7,197990.0,50.024,0.086082619855307,1010.3430601470012,87.95336081832892
8P7,197090.0,50.026,0.088581568813261,1015.568212982314,92.9431356027136
8P7,196290.0,50.044,0.0912814713007496,1025.103013872047,98.09112191209724
8P7,195190.0,50.027,0.0944857635647974,1038.7077847356295,105.14837505620164
8P7,194390.0,50.033,0.0970418739800983,1048.779277747595,111.67796825002304
8P7,193590.0,50.041,0.0995552583033941,1055.9468324641969,117.79296203715364
8P7,192790.0,50.05,0.1018431177114705,1062.0668232888124,123.2578960925075
8P7,463470.0,50.009,0.0203550148524708,841.9008336499372,12.629614680765435
8P7,462670.0,50.027,0.0227024185035869,845.8651748003132,13.664704272707848
8P7,461670.0,50.023,0.0249255662600865,846.3268432278164,14.983890141435976
8P7,460470.0,50.032,0.0268615289740029,837.4729592785868,16.444524737008003
8P7,459370.0,50.04,0.0292599901097383,850.70753649603,18.309894516067544
8P7,458270.0,50.048,0.0314889415503649,850.2970226804429,19.9455527743191
8P7,457170.0,50.036,0.0339452517681823,859.1286044455517,21.856049720847803
8P7,455970.0,50.036,0.0362377966345566,865.6476771938362,23.905008110796583
8P7,454770.0,50.028,0.0383774057438172,865.8029563545126,26.124856138137776
8P7,453470.0,50.035,0.0407682027050795,870.3637603165304,28.443842448160424
8P7,452370.0,50.037,0.043099881373497,874.4626898035333,30.69458190979785
8P7,451070.0,50.036,0.045225360491861,872.7704280168202,32.99411578430891
8P7,450070.0,50.027,0.0474980000099059,880.4394449014296,35.67758063615768
8P7,448470.0,50.034,0.0500501711015346,889.2984445515319,38.71283318999939
8P7,448470.0,50.024,0.0500940991578084,890.1103080717975,38.01996417023983
8P7,445970.0,50.039,0.0548499140724996,908.0427410521831,44.149305335036765
8P7,444670.0,50.041,0.0572467315893155,913.8553746554404,47.22964734336379
8P7,442770.0,50.056,0.0606702951288295,922.0676238136792,52.024975757931365
8P7,441370.0,50.053,0.0629990145979499,926.9041014684234,55.76607667356577
8P7,440070.0,50.051,0.0654176522845926,936.6153182468688,59.71733615744253
8P7,438770.0,50.05,0.0672687313698847,937.8167507421718,64.1279547125764
8P7,437270.0,50.048,0.0697415975833005,943.2939065860988,68.37030276176162
8P7,435970.0,50.061,0.0721040588554722,951.1975333730156,72.50755476718143
8P7,434670.0,50.057,0.0743761874808056,955.6071383304416,76.27264482688518
8P7,433370.0,50.066,0.0766530425783461,962.9997994912444,80.61844646561421
8P7,432070.0,50.063,0.0789440196036705,972.6206228955656,85.33194540944429
8P7,430570.0,50.079,0.0812955050028217,978.75897287227,89.52541040125801
8P7,429170.0,50.087,0.0838409385540351,986.8565234848256,94.19029735327692
8P7,428070.0,50.098,0.0853881041192476,990.7423371014232,100.8828084036942
8P7,426870.0,50.098,0.0876872948502809,998.1371707569684,105.81934273519674
8P7,425570.0,50.118,0.089797065053832,1008.6202814349996,111.68316739351556
8P7,423970.0,50.123,0.0921055719955552,1013.248601099411,116.039990971021
8P7,422670.0,50.138,0.0942515809136471,1017.7866001221636,120.19274881440488
8P7,421470.0,50.142,0.0967465180771157,1030.5315718896804,126.11398717142136
8P7,419970.0,50.141,0.0989490566059746,1034.8794704411357,131.49042710561412
8P7,418670.0,50.158,0.1013354609220409,1042.5623812325418,137.07950503882435
8P7,695170.0,49.966,0.0103788488426408,817.8363805855018,10.113122223557763
8P7,693970.0,49.966,0.0125241878690768,817.6011581424659,10.866355205271445
8P7,692370.0,49.951,0.0146845415072223,824.09530201224,11.76940409737509
8P7,691070.0,49.938,0.0167943354296221,824.6675421285604,12.913795852230638
8P7,689470.0,49.932,0.0188935894055268,821.262778261049,14.27334235935801
8P7,687770.0,49.923,0.0211289914540401,826.5659715363056,15.574729783331156
8P7,686170.0,49.912,0.023251927748064,830.1649677586079,17.10889431833392
8P7,684770.0,49.924,0.0253226088617815,832.2759542019882,18.74590078438458
8P7,683170.0,49.906,0.0274974164956975,840.0733515580082,20.49698378616603
8P7,681570.0,49.906,0.0295716931555274,840.48977578632,22.252505836541623
8P7,680070.0,49.908,0.0316795528939736,843.3685582208986,24.3096093840374
8P7,678470.0,49.888,0.0338052255940061,848.289437058129,26.46342965520948
8P7,677170.0,49.888,0.0359717744695854,852.7797605061177,28.46822815442547
8P7,675270.0,49.898,0.0382996753375167,861.3323845633389,30.97464545091397
8P7,673870.0,49.881,0.040434504087799,862.9743280276715,32.50057123490783
8P7,672370.0,49.886,0.0424388600658811,867.8952035552712,35.224213551411914
8P7,670670.0,49.892,0.0443401822414731,869.1753249608507,37.9171148845001
8P7,669170.0,49.875,0.0464117183834679,871.5204711610894,40.46597216140176
8P7,667470.0,49.888,0.04857010490266,876.8099772860694,42.92497033050587
8P7,666170.0,49.895,0.0507299668393005,884.891966579584,45.58073606288978
8P7,664270.0,49.878,0.0529379827634325,888.6930463581103,48.43221832183695
8P7,661970.0,49.891,0.0559585688192454,900.7767211972454,53.57077793121113
8P7,660270.0,49.885,0.05810032386111,906.0582877620606,56.9277611346667
8P7,658470.0,49.868,0.0602935212207722,915.4962813974532,60.54617394935885
8P7,657170.0,49.884,0.0624346005652422,922.5953607629244,63.79020690398193
8P7,655270.0,49.912,0.0645261279937904,928.0656788285772,67.5974431726206
8P7,653670.0,49.903,0.0666562848859906,934.5791498618308,71.4054772909784
8P7,652070.0,49.911,0.0686393735155421,939.9335133734612,74.8865822721189
8P7,650370.0,49.908,0.0707068728100095,943.4045978425918,79.60796526924416
8P7,648370.0,49.914,0.072904830808205,952.4018419450126,84.03704121799423
8P7,646870.0,49.928,0.0748072670094652,954.7711659317562,87.27339053878192
8P7,645170.0,49.921,0.0767585681889481,959.371599592226,90.71716579675528
8P7,643670.0,49.947,0.0786772611566935,968.0753277977856,95.45445777504143
8P7,642070.0,49.955,0.0804276873383746,967.3048825639968,98.95348085797085
8P7,640570.0,49.96,0.0820704831433966,968.907637598636,103.31928613017124
8P7,638870.0,49.939,0.0840826389567567,977.408594053008,108.32028560518586
8P7,637270.0,49.977,0.0860154400282687,982.1976517254692,112.72782502330946
8P7,635870.0,49.977,0.0877356347600546,986.397606455812,117.04238371928028
8P7,633870.0,49.993,0.0898386724683914,993.2262419877084,121.68879965785383
8P7,632470.0,50.005,0.0916392840330555,998.3080457822978,125.4009682644189
8P7,844640.0,49.969,0.0099147578896233,819.2461680130484,12.258574897689344
8P7,842940.0,49.969,0.0119572351509068,817.6004585926709,12.992721540110308
8P7,841240.0,49.966,0.0137507650012215,805.6477374047512,14.262284854811076
8P7,839740.0,49.968,0.0158092435518415,809.8835402730783,15.316986667983931
8P7,837640.0,49.991,0.0181766423235455,826.0369666518494,17.12352850006698
8P7,835840.0,49.974,0.0202431814668932,828.5283758455516,18.51129971357156
8P7,834240.0,49.996,0.022193819888976,826.6057688903375,20.04517709978495
8P7,832540.0,49.995,0.0241840211865209,828.8354203146624,21.77426385965446
8P7,830740.0,50.001,0.0262134219850805,829.2414596476268,23.363562951029618
8P7,828940.0,50.005,0.0283594644385164,844.5682309604451,25.598524527264374
8P7,827340.0,49.996,0.0303514362783099,845.9273663020055,27.359407014128955
8P7,825640.0,50.002,0.0324771051751528,851.8111794906113,29.403379367968785
8P7,823840.0,50.01,0.0343677514015291,851.2968825015878,31.05511334658581
8P7,822240.0,50.018,0.0361770375620249,852.6543304106558,33.48536132325211
8P7,820540.0,50.013,0.0381582033011352,856.6469225620214,36.05197008011631
8P7,818640.0,50.033,0.0402884793345758,859.1007226968281,38.24551750687835
8P7,816940.0,50.027,0.0423259259908042,865.4232371144793,40.91886841712988
8P7,815540.0,50.037,0.0442690744904901,868.549544493014,43.14741984096128
8P7,813640.0,50.034,0.0462823673944675,876.0530429072194,46.17108511112237
8P7,811940.0,50.042,0.0482264621294095,881.3282972446658,48.994768053366194
8P7,810240.0,50.048,0.0504039467851273,887.5808480758665,51.69257148865285
8P7,807740.0,50.042,0.0532851419667631,894.1239663665118,55.55740971592285
8P7,806140.0,50.066,0.0552228259348224,905.8205862413142,58.87721810236227
8P7,804240.0,50.063,0.0571219863819309,907.7728966534352,62.119170907816994
8P7,802640.0,50.055,0.0589907445537697,913.064737639021,65.29460336482336
8P7,800340.0,50.055,0.0611670748792481,918.9872620053968,70.06715498365364
8P7,798540.0,50.086,0.0629772828744406,925.2303917834884,73.94551751813275
8P7,796840.0,50.091,0.0647305179416566,925.4691088040498,76.90718831746557
8P7,794940.0,50.093,0.0664850553115339,925.5775259513956,80.31667552718136
8P7,793640.0,50.095,0.068149302649411,932.5050367448496,83.8304064130379
8P7,791740.0,50.085,0.0700630306291975,938.2277984278268,87.41538980284962
8P7,997860.0,50.07,0.0104743540528499,821.4950547004082,15.212032245555871
8P7,995860.0,50.05,0.0124588661158615,810.2340152258308,16.456802693227186
8P7,993760.0,50.061,0.0146897122370076,815.2998688845241,17.915127404067608
8P7,991460.0,50.079,0.0171631748575875,830.656388278035,19.99623655018188
8P7,989460.0,50.067,0.0192415082373913,830.829084419562,21.65941964851445
8P7,987060.0,50.07,0.0214094283108368,830.5400040134825,23.578161238282263
8P7,985160.0,50.076,0.0235481935188678,831.7420380854867,25.598065910393235
8P7,982960.0,50.069,0.0257695273245553,839.5621329923214,27.738823153374103
8P7,981260.0,50.059,0.027980774882584,849.8363022568263,29.9689095117566
8P7,978960.0,50.075,0.0299178018833543,848.1560694412087,32.18488227979145
8P7,977160.0,50.074,0.0320350070629012,850.393873443562,34.55035053815359
8P7,974960.0,50.059,0.0342151687283658,856.0532935081544,37.21187870603541
8P7,972860.0,50.058,0.0363574679363013,858.881726590089,39.437013565717535
8P7,970960.0,50.067,0.0385141134064294,865.7791207288268,42.06834250583045
8P7,968960.0,50.067,0.040513570886212,866.687692364359,44.76606142830849
8P7,966960.0,50.081,0.0427977788946927,876.3964657953583,47.807804901086975
8P7,964860.0,50.082,0.0448954664732899,880.4750914560344,50.55787427529983
8P7,962760.0,50.082,0.047012873901842,885.855237175931,53.40130824607609
8P7,960260.0,50.091,0.0497579529928996,890.4313146300622,57.99551020853331
8P7,957760.0,50.101,0.0519441138253911,892.4426093519479,61.01996230678464
8P7,955960.0,50.101,0.0538358033886694,898.5658153128014,66.0186725179942
8P7,953760.0,50.093,0.0556251799680738,904.179097805442,69.56331352578177
8P7,951460.0,50.094,0.0576401168092149,909.130099778867,73.07456891497553
8P7,949860.0,50.092,0.0594503112569975,914.3270505448788,76.21524632270832
8P7,948260.0,50.118,0.0613313312601457,917.3225197187344,79.39026156933862
8P7,945760.0,50.128,0.0633093172680297,923.980080788666,83.50768699319184
8P7,943660.0,50.133,0.0653016868898535,928.0947731841928,87.03639873179033
8P7,941660.0,50.154,0.0671898771085444,933.1980593991352,91.05649274539034
8P7,939960.0,50.161,0.0688888198994163,933.525226368776,94.2885383933206
8P7,937560.0,50.138,0.0709251933534069,940.620292614993,98.83591479546884
8P7,1184350.0,50.037,0.0104896082018732,815.7366660173888,20.19717083605589
8P7,1182350.0,50.017,0.0125522513166605,816.6320970916362,21.35879379608245
8P7,1179500.0,50.022,0.0147617794342226,820.3395544166045,23.19367098855375
8P7,1177300.0,50.03,0.0167486956580486,819.4288137549441,25.09050912500529
8P7,1175100.0,50.026,0.0188299708896612,834.5945535939964,27.23824442315723
8P7,1172250.0,50.028,0.020933425514012,837.4482880465746,29.319022084128097
8P7,1170350.0,50.015,0.0229654041125976,843.5546257446193,31.543290859489293
8P7,1168200.0,50.026,0.0248172451698676,840.7167005027579,33.12478189100037
8P7,1166400.0,50.023,0.0266987367036496,840.6961348443476,35.37437753631532
8P7,1164150.0,50.027,0.0287960075346384,854.4993641438286,38.03265654974294
8P7,1161850.0,50.011,0.0308142459255836,858.3395761093383,40.44106517926813
8P7,1159950.0,50.004,0.0327401808917163,859.4391928926623,42.6146602876759
8P7,1157500.0,50.032,0.0346404349304617,864.7677727200464,45.721447147726046
8P7,1155950.0,50.016,0.0366486861328472,870.9238677655136,48.41739638719289
8P7,1153950.0,50.029,0.0385991877540145,875.9239666139392,51.1194419951182
8P7,1152000.0,50.023,0.0404265112366799,877.1241616613771,53.5658667318824
8P7,1150200.0,50.025,0.042300023993732,878.2815151367163,56.17552104314988
8P7,1148250.0,50.029,0.0441584484514615,884.4398634916598,59.35755607365992
8P7,1145250.0,50.011,0.0465789399805404,884.1612536921606,64.88016720574801
8P7,1143150.0,50.035,0.0484831364507083,889.5193305173769,68.1404540865208
8P7,1141400.0,50.035,0.0501718383105689,889.6164102417889,71.04545456295963
8P7,1320852.5,50.048,0.0095061928106077,820.0302482525846,23.8069662402938
8P7,1318752.5,50.034,0.0114527961465986,823.9677439131136,25.505766273728643
8P7,1316402.5,50.046,0.0132999345773591,819.3697461200044,27.073487838511973
8P7,1313552.5,50.06,0.015413541858611,822.1998280623687,29.460875742601047
8P7,1311252.5,50.045,0.0173702465270875,839.4302077291493,31.78807234098178
8P7,1309002.5,50.045,0.0193068270352229,842.0750876312294,33.99064108981271
8P7,1306702.5,50.045,0.0212546024232184,846.2959028817256,35.56502941674081
8P7,1304552.5,50.041,0.0229287790934362,841.1428850469262,37.90591305988174
8P7,1302352.5,50.055,0.0248472144963602,847.7474926739143,40.47176148735632
8P7,1300252.5,50.05,0.0267350081675904,851.8277394743585,42.77220297393472
8P7,1298102.5,50.05,0.0286115008546202,861.0282594040445,45.42834944159548
8P7,1295952.5,50.058,0.0303650548459843,861.6339957509051,48.01362687658405
8P7,1294052.5,50.047,0.032316292736403,865.3509239850025,50.34096060468202
8P7,1292002.5,50.051,0.0341366534229968,870.994818687648,53.11733200642157
8P7,1290402.5,50.059,0.0359162500393863,874.3898936548092,55.3127640701266
8P7,1288402.5,50.059,0.0376566210005543,877.9864048419811,58.29007190651331
8P7,1285902.5,50.055,0.0394466440951062,881.4911598173219,61.14608715297472
8P7,1283852.5,50.084,0.0410292869084415,880.5331832163611,65.18545286716294
8P7,1281202.5,50.061,0.0434843185382834,883.9043128717568,69.05430802284155
8P7,1279402.5,50.069,0.0450555546288046,884.0560531512489,71.69653746118777
8P7,1277702.5,50.065,0.0467967736739093,889.782800606915,74.1397009050102
8P7,1275452.5,50.073,0.0485198239271722,895.7473414306259,77.30500387364737
8P7,1273552.5,50.085,0.0501031527924927,894.7776043598034,79.8396168571958
8P7,1585506.0,50.038,0.0104471054160805,841.1516868952987,36.12686880442292
8P7,1582756.0,50.042,0.0121040198003961,834.1585262528008,37.546613360021134
8P7,1580656.0,50.058,0.0139794618346615,836.4905937891356,39.6475932732264
8P7,1578356.0,50.058,0.0157059667389625,843.9598169481569,41.433704357925855
8P7,1576056.0,50.051,0.0174187683904287,844.8317674828502,43.66380151187401
8P7,1573706.0,50.048,0.0189591377852672,852.2373531542762,46.53883498093129
8P7,1572106.0,50.058,0.0206202626205709,858.7014768943619,48.71798983143385
8P7,1569606.0,50.057,0.0222748607644563,858.0072429165631,50.74059450705861
8P7,1568106.0,50.055,0.0238819749949875,860.2042061400782,52.85681816932845
8P7,1565956.0,50.045,0.025513868433173,863.0618022884227,55.53085589902207
8P7,1564106.0,50.053,0.0272421037234295,872.8808127215929,57.76099453859374
8P7,1561856.0,50.034,0.0288788988139485,879.9832850794995,60.25581956510839
8P7,1560056.0,50.057,0.0303863892584301,880.4787991611003,63.03540974093911
8P7,1558806.0,50.058,0.0319152511253961,881.7629474877909,65.13427486079682
8P7,1557006.0,50.06,0.0333477446090359,880.1786272507699,68.96241091220664
8P7,1554906.0,50.065,0.0348088219877097,882.6393240347355,71.88626838356028
8P7,1552806.0,50.066,0.0363083119029933,884.0862546105645,74.63909850208809
8P7,1550606.0,50.062,0.0384201584193876,885.606347095751,77.90493787524628
8P7,1548456.0,50.06,0.0400000883661811,891.0904643818359,80.8540288598727
8P7,1546856.0,50.064,0.0414272214527482,891.7206247079185,83.3482355044436
8P7,1545106.0,50.084,0.0428268907494711,895.2468114545769,86.21745488123116
8P7,1544456.0,50.074,0.0441185579660237,894.9950866302357,88.7444079862998
8P7,1542106.0,50.072,0.0457464782182955,902.7311567264322,92.02853437005496
8P7,1539906.0,50.084,0.0471831701197976,901.0441037319086,94.03337316923296
8P7,1538456.0,50.076,0.0486217550817331,905.4022227081184,97.24307815231508
8P7,1537006.0,50.088,0.0497378116483603,908.1682763629906,99.20007615412824
8P7,1536156.0,50.096,0.050891319118652,906.9314867019004,101.94446444215497
8P7,1888448.0,50.117,0.0095394529703494,851.7560578840514,50.45995833862356
8P7,1886398.0,50.069,0.0111533487737523,853.9755500675963,52.48007453973207
8P7,1884698.0,50.069,0.0126025147110223,852.4906774693521,54.48525424993905
8P7,1882598.0,50.053,0.0140936902823062,860.579805326707,56.99350740714281
8P7,1880548.0,50.058,0.0154585017170809,856.3954012189217,59.07050972382565
8P7,1878248.0,50.058,0.0169081867547505,860.9605176548356,61.897732180856266
8P7,1876598.0,50.065,0.0183115513547006,873.8219222910708,64.73936241448082
8P7,1875048.0,50.069,0.0197257174986292,874.5375127156218,67.0565417898421
8P7,1872698.0,50.062,0.0211199789993315,876.9747094584395,68.90608335064768
8P7,1871598.0,50.079,0.022605866721885,884.0817213603196,71.24587636494314
8P7,1870848.0,50.07,0.0238811264723165,882.2121204953706,73.20334254248225
8P7,1868498.0,50.087,0.0252508837999017,883.5518985184772,77.04231975660092
8P7,1866598.0,50.091,0.0266405384085453,886.8880374711139,79.55226122109556
8P7,1865398.0,50.08,0.0278237592059692,886.2698948105117,82.038185611515
8P7,1863648.0,50.097,0.0290592357459756,890.6464473356693,84.17525791428183
8P7,1862198.0,50.105,0.0303506465289616,891.3805521483686,86.40359020800499
8P7,1860148.0,50.094,0.0317646585639139,897.833558178225,89.29601996701281
8P7,1857948.0,50.098,0.0335241089889098,894.3788432606138,92.02304503952364
8P7,1857448.0,50.103,0.034714073970436,896.6287620841697,94.6119185108327
8P7,1855948.0,50.106,0.0360564221484912,901.15055494434,97.03127593322066
8P7,1854048.0,50.118,0.0371933036751217,901.5855483179892,99.80204167965202
8P7,1853598.0,50.106,0.0384770871210971,904.4634089098126,102.0616304454672
8P7,1851098.0,50.124,0.0397588194143381,907.3435417744628,104.34356394570996
8P7,1849948.0,50.141,0.0409262841178814,906.6687443254812,106.42783058078484
8P7,1848798.0,50.151,0.0421194801848811,908.7983395246316,109.0204710933939
8P7,1847848.0,50.141,0.0431985518623158,909.6745076226354,111.173085772794
8P7,1846598.0,50.145,0.0443807661526019,910.9430170494908,113.78280772167405
8P7,1845298.0,50.149,0.0454956720298901,912.5200260112506,116.05265907335276
8P7,1844298.0,50.157,0.0464945528566401,913.1094804912616,118.89554536764656
8P7,1842598.0,50.165,0.0477516193443737,913.0887950226416,120.7164294874337
8P7,1842598.0,50.151,0.0486383964977938,910.3951212526698,119.94774511174766
8P7,1841348.0,50.153,0.0497438101722612,914.5778374162502,123.10064278782464
8P7,1840498.0,50.161,0.0508390435455419,913.6700098368464,124.5702472294147
8P7,2052732.0,50.045,0.0095193481858867,858.6892832741781,57.18961769968583
8P7,2052032.0,50.047,0.0109687960037039,858.8613577953155,59.72247869602655
8P7,2048232.0,50.032,0.012367283827135,861.0404881083923,61.88647964018385
8P7,2046932.0,50.024,0.0136894704391492,863.2753684496757,63.993653205955454
8P7,2044982.0,50.025,0.01496335805845,861.6500344284321,66.3282710609462
