Repository: upb-lea/materialdatabase

Material database for power electronic usage
===============================================

The materialdatabase mainly contains complex magnetic and dielectric data of soft-magnetic ferrite materials under sinusoidal excitation.
Typical target applications of the provided material data are magnetic components in power electronic converters operated at switching frequencies reaching from 100 kHz to 3 MHz.
The database allows to compare materials and measurement setups, to work with fit functions (e.g., Steinmetz), and features data export as interpolation grids.
FEM solvers like Comsol can directly import these interpolation grids and incorporate the data in frequency-domain simulations.

File: materialdatabase/data/complex_permeability/LEA_MTB/DMR96A.csv (part 3 of 6)
probe,f,T,b,mu_real,mu_imag
MH8,318723.0,29.129,0.0279858950525522,2958.021952111076,288.46481973410545
MH8,316323.0,29.108,0.0371585302054882,3008.612295498783,329.1706129695683
MH8,314823.0,29.111,0.0465083792805671,3056.260225707959,368.324756444232
MH8,313623.0,29.106,0.0544549077749252,3023.434670715788,408.7234696146627
MH8,313023.0,29.098,0.0627109929919242,3048.241466519534,450.7746149500895
MH8,312123.0,29.092,0.0714237242937088,3065.818766404845,489.0764278978528
MH8,311823.0,29.092,0.0792524740099906,3071.6079525187133,528.018254033896
MH8,310923.0,29.082,0.0874954760074615,3090.738457550739,575.0099863490061
MH8,310923.0,29.09,0.0957268476486206,3102.2997214487377,622.0585648302274
MH8,310923.0,29.087,0.1039047241210937,3125.764586211968,665.0807616423633
MH8,310323.0,29.078,0.1136023178696632,3136.8124754352298,708.4923286176434
MH8,310323.0,29.094,0.1221396252512931,3139.153214656882,742.1910283544228
MH8,310323.0,29.115,0.130822405219078,3137.9296522749614,778.7955518036338
MH8,309723.0,29.112,0.1398639380931854,3155.483008316908,818.8129848633479
MH8,309723.0,29.112,0.1492593586444854,3143.979711252216,853.1103017627377
MH8,309723.0,29.117,0.1588763743638992,3146.0529186888434,880.8789047188847
MH8,309423.0,29.123,0.1794236749410629,3186.081269138341,951.2614274729756
MH8,309423.0,29.136,0.1890702843666076,3179.4777023934907,986.1133464453184
MH8,309423.0,29.141,0.1997482031583786,3176.6598339508355,1015.6218606560092
MH8,309423.0,29.178,0.2216048687696457,3161.382150437963,1073.0237835588766
MH8,309423.0,29.17,0.2322627753019333,3148.376485834739,1099.1522880186103
MH8,309423.0,29.191,0.2438604682683944,3105.7236643015003,1118.7461982129182
MH8,309423.0,29.223,0.255509078502655,3082.975747427804,1133.762255864334
MH8,266846.0,29.074,0.0102760037407279,2684.490846426955,137.87857306252295
MH8,261446.0,29.078,0.0212022624909877,2860.4791357031754,195.6947484139107
MH8,258446.0,29.062,0.0315812677145004,2962.792404463027,236.1858546613064
MH8,256346.0,29.062,0.0418536551296711,3017.1586716760444,273.9466053053688
MH8,254546.0,29.07,0.0524656139314174,3059.7749303226506,316.6713477071966
MH8,253346.0,29.057,0.0611265413463115,3040.111983809471,354.1453880878387
MH8,252446.0,29.068,0.0705157294869422,3075.4736067482995,395.6187356375977
MH8,251546.0,29.057,0.0798884704709053,3113.375060782985,437.0584221223005
MH8,250946.0,29.057,0.0890125185251236,3144.3146827738256,479.771876505272
MH8,250346.0,29.041,0.0976447761058807,3151.6334179489004,519.3679664035539
MH8,249146.0,29.052,0.1071638762950897,3157.8696070226574,559.8576913917885
MH8,249146.0,29.044,0.1158346012234687,3187.293279189093,610.9099966957052
MH8,249146.0,29.038,0.1251186281442642,3205.6356293089502,657.1132032468417
MH8,248246.0,29.054,0.1353204548358917,3233.757177992249,694.4018217299977
MH8,248246.0,29.044,0.1445497721433639,3245.563865586736,736.6776668827629
MH8,247646.0,29.044,0.1545193195343017,3253.579239094968,771.8699001755791
MH8,247046.0,29.065,0.1646288484334945,3263.4281891734195,812.0926664679697
MH8,247046.0,29.057,0.1740920096635818,3264.1578409367444,850.0204083578712
MH8,247046.0,29.065,0.1842343807220459,3259.503047905046,879.7590165222974
MH8,246146.0,29.087,0.196035623550415,3279.534001956531,924.3485674178146
MH8,246146.0,29.095,0.2065496295690536,3276.3514655707745,957.983584242675
MH8,246146.0,29.121,0.2167162746191024,3271.9686524783533,975.5806150552044
MH8,246146.0,29.116,0.2277629375457763,3261.763591533836,1007.3473898382176
MH8,246146.0,29.143,0.2393254190683365,3251.0188362243043,1032.7039350802208
MH8,246146.0,29.132,0.2512665390968323,3234.554122532396,1052.005800219247
MH8,246146.0,29.161,0.2640881240367889,3183.332197052856,1061.5904138151263
MH8,225512.5,29.049,0.0097185457125306,2638.417085999617,100.12459362863775
MH8,220112.5,29.047,0.0214487537741661,2817.893004850962,156.75858055845327
MH8,216512.5,29.035,0.0336752533912658,2951.7189026492897,198.7779788583314
MH8,215312.5,29.04,0.0439944937825202,3019.721861291769,232.82724565023727
MH8,213512.5,29.035,0.0551656745374202,3050.9048815153683,273.7484297597361
MH8,212012.5,29.015,0.066713273525238,3114.897582757365,319.9202054948267
MH8,211112.5,29.025,0.0757127031683921,3095.0465200535746,357.0164209673898
MH8,209912.5,29.012,0.086480788886547,3149.52235162201,400.8246667833126
MH8,209312.5,29.015,0.0961333289742469,3179.698385792188,441.1142500445033
MH8,208712.5,29.01,0.1059465855360031,3200.441957706704,481.241188569446
MH8,208412.5,28.999,0.1146467849612236,3201.79231981886,517.9781667829843
MH8,207812.5,29.023,0.1245370730757713,3232.4485725097684,564.4743960654185
MH8,206912.5,29.025,0.1355870366096496,3258.842139274825,620.9628554457128
MH8,206312.5,29.028,0.1461111158132553,3287.1442410733944,663.2179941141275
MH8,206312.5,29.017,0.1555628329515457,3279.1830171772253,697.0851521416569
MH8,205712.5,29.028,0.1659622341394424,3307.965131451133,742.1354416683284
MH8,205712.5,29.007,0.1759963482618332,3319.789158927826,782.6578306955112
MH8,204812.5,29.015,0.1877443045377731,3345.506455166357,833.4308482872705
MH8,204812.5,29.036,0.1978234499692917,3323.204901481064,864.2089250534661
MH8,204512.5,29.054,0.2089138031005859,3324.48587221096,897.9673715716858
MH8,204512.5,29.062,0.219952642917633,3335.570454319052,938.1036338309732
MH8,203912.5,29.054,0.2325857728719711,3327.920847478465,968.5464543339866
MH8,203912.5,29.057,0.245988592505455,3326.727507612977,989.651001136224
MH8,203912.5,29.083,0.2561159133911133,3281.3139996951018,998.703521496484
MH8,203912.5,29.075,0.2693462371826172,3243.371136761478,1006.4023474369968
MH8,203912.5,29.112,0.2852860987186432,3147.542861214614,984.6457618720556
MH8,179952.0,29.03,0.0097997756674885,2618.959482242514,85.21382118860937
MH8,176052.0,29.011,0.0214641522616148,2789.798362222722,134.41417474895624
MH8,173052.0,29.007,0.0344413891434669,2952.389642417942,168.71857508521634
MH8,171252.0,28.998,0.0465111881494522,3014.9058419336343,202.9917034626069
MH8,169752.0,29.003,0.0586432516574859,3062.827953826567,236.0394338134103
MH8,168252.0,28.998,0.0713560506701469,3120.263527357232,278.2137298327484
MH8,167352.0,28.987,0.0825847834348678,3176.5652088855745,321.01706793425905
MH8,166452.0,28.992,0.0922701135277748,3157.7910294556427,359.5822236089265
MH8,165852.0,28.998,0.1025964766740799,3201.696633021377,403.530902576317
MH8,164952.0,28.986,0.1135425716638565,3232.632198278803,445.37918889056425
MH8,164352.0,28.996,0.1238930523395538,3271.985272473084,490.6074724202652
MH8,163752.0,28.999,0.134481206536293,3306.520526573549,533.1000306171426
MH8,163152.0,28.996,0.1452670097351074,3321.890198011549,579.445175134637
MH8,162852.0,29.015,0.1552687287330627,3334.0410951849385,618.5686671791908
MH8,162252.0,28.996,0.1660505682229995,3352.9200846628755,674.7741211692106
MH8,161652.0,29.0,0.1775623857975006,3375.713755801259,717.9018160203285
MH8,161652.0,29.007,0.1898885518312454,3421.5573207460134,753.7182989683669
MH8,161052.0,29.004,0.199727788567543,3400.1507583204248,793.3712842757171
MH8,161052.0,29.012,0.2107725441455841,3405.573948504625,828.1703031697853
MH8,160452.0,29.01,0.2237276881933212,3413.338711521225,863.7578232615579
MH8,160452.0,29.049,0.235178142786026,3404.251084836273,893.6313213635971
MH8,160452.0,29.02,0.2470966428518295,3382.032188756067,913.8689768447967
MH8,160452.0,29.061,0.2593776285648346,3349.8930922353647,928.511654082519
MH8,160452.0,29.077,0.2733380794525146,3296.085087457424,929.9168291148276
MH8,160452.0,29.082,0.2907987833023071,3234.7980861340197,913.6326541285158
MH8,152717.0,28.963,0.009645945392549,2649.940478928368,73.17750805174848
MH8,149117.0,28.95,0.0216997284442186,2754.941475079554,114.24260706293136
MH8,146717.0,28.961,0.0339830964803695,2874.203501411504,149.4332185942995
MH8,144917.0,28.945,0.0473038330674171,2997.820614473199,180.69053595017868
MH8,143417.0,28.963,0.0602667778730392,3065.921579295421,214.4838083274564
MH8,142217.0,28.971,0.0733457431197166,3126.3474052983515,254.63326395054915
MH8,140717.0,28.971,0.086950808763504,3183.6301990835204,301.93835258642963
MH8,140117.0,28.974,0.0981082767248153,3225.0115770218413,341.1737587628926
MH8,139517.0,28.974,0.1087898686528205,3261.042394055736,378.25835841000514
MH8,138917.0,28.976,0.1179422736167907,3248.1295264592063,421.8278821361156
MH8,138317.0,28.984,0.1288958042860031,3297.970422733428,466.54093585116937
MH8,137717.0,29.003,0.1398473232984542,3323.1626977754813,511.596300587984
MH8,137117.0,28.997,0.1517604291439056,3358.134398523882,561.9985180856884
MH8,136817.0,29.005,0.1620874851942062,3373.5274606680355,600.4135687643877
MH8,136217.0,28.989,0.173304334282875,3391.759575105451,648.7278071923254
MH8,135617.0,29.003,0.1853985488414764,3406.4646438923846,686.1303808265868
MH8,135617.0,29.011,0.1960964053869247,3421.6539439340163,728.393822359517
MH8,135017.0,29.013,0.2081605792045593,3436.073800743485,772.3461884854204
MH8,135017.0,29.039,0.2192054688930511,3443.295368332484,804.0164685251575
MH8,134717.0,29.029,0.2319218069314956,3430.6642578486108,827.297444704438
MH8,134717.0,29.026,0.2445341497659683,3423.6920294589377,853.0635839133706
MH8,134717.0,29.037,0.2575716376304626,3393.537637407389,865.0708413783383
MH8,134717.0,29.055,0.2726160287857055,3362.142721559773,872.1735479517392
MH8,134717.0,29.055,0.2886689305305481,3269.071161321652,859.0593998041143
MH8,134717.0,29.063,0.3105314373970032,3114.172414869274,811.2881241013465
MH8,121672.0,28.899,0.0081776557490229,2621.8072277991346,64.10246869538317
MH8,125572.0,28.898,0.0119430646300315,2723.6957106809227,83.26416252428167
MH8,123472.0,28.896,0.0223974715918302,2793.537559979214,113.11310011573116
MH8,121672.0,28.897,0.0361267663538455,3108.4801867559054,140.74400096663376
MH8,119872.0,28.887,0.0483253598213195,3103.918787123468,167.5860842488864
MH8,118972.0,28.888,0.0579273551702499,3064.0349719398364,192.35683168900857
MH8,118072.0,28.875,0.0695985406637191,3110.834450686348,222.22406338867225
MH8,116572.0,28.879,0.0837313532829284,3188.0923420237104,268.558156732901
MH8,116572.0,28.883,0.0918979123234748,3219.0032787510168,294.32712570466504
MH8,115672.0,28.895,0.1035335436463356,3261.968503033448,326.5009801675555
MH8,114772.0,28.884,0.1225276738405227,3323.350562136842,402.3212069491029
MH8,114172.0,28.891,0.1329356878995895,3361.973369060617,440.0752853415057
MH8,114172.0,28.88,0.1388106942176818,3335.436536154506,472.5084427519928
MH8,113572.0,28.879,0.1494380086660385,3362.023814186384,507.5755588768764
MH8,113272.0,28.89,0.1593532562255859,3399.427376579284,550.2695930554378
MH8,112972.0,28.88,0.1687381863594055,3411.738361726247,582.6965883897572
MH8,112672.0,28.897,0.178267702460289,3429.26727822436,620.4010727552457
MH8,112072.0,28.898,0.1895839422941208,3454.09451161826,662.5544270473715
MH8,112072.0,28.893,0.1988234221935272,3450.3291459432417,684.2812735002772
MH8,111172.0,28.9,0.2114776968955993,3455.4576191643832,726.0144851222234
MH8,111172.0,28.903,0.221878707408905,3469.334696433745,758.460718044922
MH8,111172.0,28.905,0.2322562485933303,3465.2808618817257,780.7799965242986
MH8,111172.0,28.913,0.2420049011707306,3430.608701677576,792.0371969845993
MH8,111172.0,28.929,0.2520206272602081,3417.467235909396,809.3656790799297
MH8,111172.0,28.93,0.2645556628704071,3392.532966200198,813.6469286659736
MH8,111172.0,28.935,0.2780661582946777,3338.194802128562,812.9707485500621
MH8,111172.0,28.936,0.2945714294910431,3260.935157047362,797.194244980719
MH8,112372.0,28.959,0.2991606295108795,3200.5649542310234,777.0293425633474
MH8,112972.0,28.992,0.3196689784526825,3058.660140584223,720.2930290793762
MH8,86280.8,28.846,0.0099777206778526,2617.456428308212,56.37520869131871
MH8,84480.8,28.873,0.0203658491373062,2728.821403711441,85.9304623670116
MH8,82680.8,28.867,0.0320500433444976,2834.5357964191567,113.94921857364189
MH8,81180.8,28.848,0.0457362942397594,2918.844540258204,137.98982513743806
MH8,80880.8,28.849,0.0564678125083446,3038.263309559021,156.17690101338448
MH8,79680.8,28.855,0.0703190043568611,3095.477613339357,188.5679025763345
MH8,78480.8,28.855,0.08601925522089,3183.178273009873,231.31059521002632
MH8,78480.8,28.849,0.0938732102513313,3191.0944309539177,251.28035693394705
MH8,78180.8,28.856,0.1036975234746933,3263.276208201888,284.4778965528124
MH8,77580.8,28.847,0.1152013465762138,3295.259375493693,320.8411330389412
MH8,77280.8,28.865,0.1250102818012237,3346.068993525904,356.4024355894581
MH8,76980.8,28.861,0.1343264281749725,3383.161129861997,392.4273824378544
MH8,76380.8,28.841,0.1458231508731842,3430.818038085371,437.0474643224953
MH8,76080.8,28.856,0.155930295586586,3449.5164982755,464.3988636967496
MH8,75480.8,28.86,0.1685570478439331,3485.8614677294736,505.6976383376788
MH8,75480.8,28.849,0.1768951714038849,3508.5075279327034,532.6506657899475
MH8,75180.8,28.864,0.1874612271785736,3527.3070904842584,565.4460322881862
MH8,75180.8,28.864,0.1961321085691452,3544.94789238933,592.8005984832345
MH8,74580.8,28.865,0.2097210884094238,3542.0058647736137,626.6154040797813
MH8,74580.8,28.856,0.2173074036836624,3521.1070197333856,645.6058449447848
MH8,73980.8,28.857,0.2311677038669586,3512.112264868515,674.837655848131
MH8,73980.8,28.86,0.2418476343154907,3502.52813458821,689.8011968512865
MH8,73980.8,28.866,0.2658105194568634,3451.8061230430576,709.7826392595605
MH8,73980.8,28.88,0.2801713347434997,3404.781366550954,707.9489112141671
MH8,73980.8,28.876,0.298784852027893,3296.897314098403,685.0396855027483
MH8,74580.8,28.905,0.3097158670425415,3216.578285250906,667.8734033220686
P4T,81290.0,29.058,0.0104577746242284,3283.523887116632,90.11921694167378
P4T,78890.0,29.081,0.0246164985001087,3451.567687058296,151.24558756460814
P4T,77290.0,29.06,0.0384945794939994,3600.849800483838,196.28764341241103
P4T,76090.0,29.046,0.0528606250882148,3776.250905862594,236.3378267644451
P4T,75290.0,29.061,0.0657160654664039,3857.661453993701,267.98485436436124
P4T,74490.0,29.053,0.079513780772686,3949.304767023891,303.8840363766321
P4T,73890.0,29.068,0.0919686555862426,4019.688895243373,336.7645126698227
P4T,72290.0,29.101,0.1122600510716438,4123.331428386767,390.4920733114511
P4T,72290.0,29.102,0.1216432675719261,4196.5893525625215,411.1983456931509
P4T,72290.0,29.112,0.1285333335399627,4200.578286262497,438.5049309902584
P4T,71690.0,29.127,0.1414658427238464,4269.084964129293,481.6540305013378
P4T,71490.0,29.162,0.1505306661128997,4279.20166164634,504.2131718030071
P4T,71090.0,29.198,0.1615235209465026,4317.243849689987,539.2286828341322
P4T,70690.0,29.216,0.1714106500148773,4324.93313808553,583.4887476596804
P4T,70490.0,29.276,0.1811444610357284,4364.948875665384,617.028074339681
P4T,70290.0,29.306,0.1908633559942245,4376.049109864313,646.4486969578659
P4T,69490.0,29.266,0.2058598399162292,4417.490493408817,688.1899040801055
P4T,69490.0,29.296,0.2142523378133773,4432.332846998484,716.5247474924311
P4T,69490.0,29.331,0.2234091460704803,4440.240396267112,740.2313469060434
P4T,69290.0,29.353,0.2334260940551757,4424.9314421532845,767.0318194805457
P4T,69290.0,29.363,0.2428101897239685,4426.531286299156,789.5385498840502
P4T,69090.0,29.387,0.2534520328044891,4388.169553421032,809.358119869303
P4T,69090.0,29.373,0.2629971206188202,4374.175048441392,831.845793316722
P4T,69090.0,29.39,0.2734653651714325,4334.793429067782,845.5149092140433
P4T,69090.0,29.408,0.2838302254676819,4251.889690127732,843.5624590021329
P4T,69090.0,29.497,0.2943394780158996,4174.707807774578,849.5421613718861
P4T,69090.0,29.514,0.3088360130786896,4039.152448799542,825.1315815473757
P4T,100480.0,29.125,0.0098331635817885,3215.618377056182,84.64359014799456
P4T,97480.0,29.109,0.0235009957104921,3416.43666486798,147.89572969039318
P4T,95480.0,29.126,0.0369947999715805,3586.4690680843705,195.6409868629157
P4T,94080.0,29.096,0.0508311688899993,3761.527809647529,234.73901889858155
P4T,92880.0,29.112,0.0641763508319854,3852.077047637159,272.4757119745047
P4T,91880.0,29.108,0.0775410905480384,3943.1062231953592,311.99767949172514
P4T,91080.0,29.105,0.0901444628834724,4020.376320050028,350.5379129529439
P4T,90480.0,29.117,0.1014649868011474,4085.674671579793,387.2192832512206
P4T,89680.0,29.139,0.1144112646579742,4143.653292759211,425.3610047014676
P4T,89280.0,29.135,0.1249154061079025,4196.508298236465,455.78868672585344
P4T,88480.0,29.143,0.1355938911437988,4187.306889134704,503.0467388190624
P4T,88280.0,29.123,0.1451224237680435,4215.442472639289,533.6500894411325
P4T,87680.0,29.142,0.1577588021755218,4280.636808605861,581.1960940560218
P4T,87280.0,29.149,0.1685234159231186,4317.610019935803,619.4457856388755
P4T,86880.0,29.153,0.1798465549945831,4361.845883981395,662.974180890188
P4T,86480.0,29.167,0.1910234093666076,4382.115917309128,701.4666101795555
P4T,86280.0,29.192,0.2013587057590484,4411.779203340974,737.5210177775309
P4T,86080.0,29.22,0.2112159729003906,4411.945018827791,773.2298294297238
P4T,85680.0,29.208,0.2237794995307922,4433.284768089007,810.9333313454716
P4T,85680.0,29.228,0.2329823970794677,4382.587256729149,834.1943648401731
P4T,85480.0,29.287,0.2446742057800293,4391.832574579762,866.8937836921401
P4T,85280.0,29.243,0.2565869092941284,4376.462975909079,892.6822124469891
P4T,85280.0,29.239,0.2673189043998718,4318.603321103695,904.0605874576368
P4T,85280.0,29.254,0.2790711224079132,4256.955843737167,909.8323822376384
P4T,85280.0,29.267,0.2919520735740661,4170.6359440575125,905.6771014213748
P4T,85280.0,29.295,0.3084742128849029,4060.5936093820937,893.426306502865
P4T,143270.0,29.153,0.0095280623063445,3167.474185473298,99.44977023357904
P4T,139670.0,29.136,0.0221571903675794,3425.365708767841,171.69544866382276
P4T,137070.0,29.134,0.0352785103023052,3639.080279760647,222.78439308564248
P4T,135070.0,29.126,0.0479606091976165,3742.169512972792,266.9622871227284
P4T,133670.0,29.108,0.0601148046553134,3837.4042075536568,307.7042722848889
P4T,132270.0,29.127,0.0726271420717239,3914.908527991866,353.70308201571584
P4T,131270.0,29.128,0.0843461155891418,3985.2610663418695,395.1329133440739
P4T,130270.0,29.128,0.0944163650274276,3981.641293346844,433.22570127301634
P4T,129470.0,29.135,0.1055401265621185,4049.890483967589,475.5599372268194
P4T,128670.0,29.151,0.1165249720215797,4107.251786981426,521.9923775224988
P4T,128070.0,29.155,0.1273264586925506,4155.889954956377,565.7059152153067
P4T,127270.0,29.167,0.1384402513504028,4190.835920328024,612.4959758952768
P4T,126670.0,29.213,0.1500556617975235,4238.387838258098,663.8643962262855
P4T,126270.0,29.198,0.1600350737571716,4261.299465798965,707.538893833458
P4T,125670.0,29.268,0.1717725247144699,4296.280562176524,752.761335256532
P4T,125070.0,29.28,0.1836200356483459,4336.582726353359,808.4678620898167
P4T,125070.0,29.298,0.1939623057842254,4333.015226287394,843.1824580453375
P4T,124470.0,29.31,0.2059716880321502,4363.955523798707,894.6606905153382
P4T,124270.0,29.397,0.2173360586166381,4365.477999943351,930.229568719365
P4T,124070.0,29.393,0.2288769781589508,4370.210153450963,971.0299932482292
P4T,124070.0,29.455,0.2398479580879211,4344.13144105157,999.3382668499949
P4T,123870.0,29.496,0.2513301372528076,4303.466011934325,1029.2122618239152
P4T,123870.0,29.571,0.2628579139709472,4268.465904164515,1053.6858336560135
P4T,123870.0,29.652,0.2757380902767181,4213.870898192928,1072.4666988897627
P4T,123870.0,29.756,0.2876951396465301,4113.797027219817,1063.000285718308
P4T,123870.0,29.835,0.3009963929653168,3995.062482212479,1041.8694904058807
P4T,179860.0,29.122,0.0096640912815928,3214.754258309879,114.26504547475504
P4T,175860.0,29.12,0.0213656835258007,3408.879441466924,188.2900337140913
P4T,172860.0,29.12,0.0335266105830669,3604.655818902168,240.71497450262945
P4T,170660.0,29.113,0.0451371930539608,3710.084077553193,285.7660528535428
P4T,168860.0,29.113,0.0563259907066822,3793.363295953847,330.9748572402627
P4T,167260.0,29.1,0.0679706931114196,3872.155178345493,377.7704990644983
P4T,166060.0,29.118,0.0775113850831985,3878.213428639028,415.6299437419084
P4T,164860.0,29.119,0.0879968777298927,3930.285690650238,459.86325423319295
P4T,163860.0,29.133,0.09834536164999,4018.141175739166,509.1147915776358
P4T,162860.0,29.158,0.1083268299698829,4038.9021850149816,553.1182226489784
P4T,162060.0,29.161,0.1184262037277221,4100.142028071241,598.9745715401231
P4T,161260.0,29.169,0.1282189786434173,4113.548332370331,644.9355245762298
P4T,160660.0,29.192,0.139106810092926,4163.51834172479,694.7471996489251
P4T,160060.0,29.263,0.1494814604520797,4206.23849947112,752.1766373121318
P4T,159460.0,29.261,0.160065472126007,4229.452172808339,797.9434030945775
P4T,159060.0,29.257,0.170441597700119,4254.097898934217,841.5972683273857
P4T,158460.0,29.336,0.181082084774971,4276.842431841963,889.215329139363
P4T,158060.0,29.329,0.1915084421634674,4274.940028111769,936.805044699875
P4T,158060.0,29.371,0.2015503793954849,4262.887774825568,970.5224833838928
P4T,157660.0,29.419,0.2127734124660492,4291.844698535945,1025.8768768460284
P4T,157660.0,29.424,0.2235800772905349,4282.000903780605,1055.2945347290702
P4T,157660.0,29.473,0.2340649962425232,4253.535391708018,1090.7066621694275
P4T,157660.0,29.54,0.2446114867925644,4209.784644169678,1110.036643820911
P4T,157660.0,29.623,0.2554117143154144,4172.509338293226,1135.0855868842657
P4T,157660.0,29.759,0.2665546238422394,4116.693995803174,1143.081878526417
P4T,157660.0,29.982,0.2764568924903869,4056.508179795161,1154.304300266119
P4T,157660.0,29.862,0.286388099193573,3958.288933188601,1143.0926611306336
P4T,157660.0,30.08,0.2968915700912475,3884.1569272463166,1130.97933094806
P4T,214250.0,29.155,0.0095111215487122,3192.780426864706,117.19888288586114
P4T,210050.0,29.181,0.020864337682724,3486.4109194747784,202.75696247205155
P4T,206450.0,29.168,0.0317961871623992,3600.565551140395,260.6216589218652
P4T,203850.0,29.148,0.0423848181962966,3696.458181974448,309.18906992325793
P4T,201850.0,29.16,0.0525881499052047,3760.9774053685474,355.34205554339627
P4T,200250.0,29.157,0.0620182938873767,3794.138387844308,400.3687907296746
P4T,198650.0,29.182,0.0721841976046562,3848.605290208147,446.72047684714266
P4T,197450.0,29.182,0.0817551612854003,3905.5423621686896,492.4290208998182
P4T,196250.0,29.216,0.0911303386092186,3935.457051960457,535.7177140982035
P4T,195250.0,29.245,0.100478246808052,4006.3530868031207,586.9206265900091
P4T,194450.0,29.265,0.1091856807470321,4028.8816395284302,630.6953393542634
P4T,193450.0,29.228,0.119020789861679,4074.91692477147,689.1263224855597
P4T,192850.0,29.274,0.1291403621435165,4123.186899716934,742.6637948833611
P4T,192250.0,29.3,0.1386624723672866,4149.214661686847,788.1775791279933
P4T,191450.0,29.4,0.1489691436290741,4180.7057175899245,836.3765396629905
P4T,191050.0,29.461,0.1583673804998397,4177.913356850334,876.7239545029172
P4T,190450.0,29.525,0.1684061884880066,4198.337807193065,928.9577982411244
P4T,190450.0,29.553,0.1783681809902191,4196.334663359662,967.7817995407754
P4T,190050.0,29.674,0.1888612806797027,4229.248707920199,1021.706130842347
P4T,189650.0,29.657,0.1994996964931488,4232.439810629755,1067.2130959624114
P4T,189650.0,29.775,0.2097598612308502,4205.867015213057,1095.9616600654683
P4T,189650.0,29.858,0.2198048382997512,4208.161490631641,1137.772550320917
P4T,189650.0,29.954,0.2300700694322586,4172.17318563282,1154.8216502490532
P4T,189650.0,30.058,0.2411587238311767,4125.485812527714,1184.700663786114
P4T,189650.0,30.065,0.2506245076656341,4086.702697912509,1214.6444449366934
P4T,189650.0,30.24,0.259782075881958,4032.2957771053234,1226.4665773424542
P4T,189650.0,30.408,0.2681880593299866,3963.404843898231,1240.678673627917
P4T,189650.0,30.481,0.2758549749851227,3879.627937415712,1236.595786425888
P4T,189650.0,30.466,0.2842330634593963,3815.158913121568,1227.4334741857058
P4T,262530.0,29.056,0.0095814038068056,3214.778942478546,155.54307649275825
P4T,258530.0,29.047,0.0194129813462495,3450.5088332843347,242.59888668856087
P4T,254530.0,29.053,0.0292604230344295,3596.1517440546045,304.2605621151451
P4T,251730.0,29.041,0.038674384355545,3682.773940493615,353.943585881244
P4T,249530.0,29.057,0.0471538417041301,3686.277311026381,400.2578040297264
P4T,247530.0,29.05,0.0567031167447567,3763.60144722571,451.5707765081863
P4T,245930.0,29.05,0.0656142905354499,3815.950371743949,497.62237197982256
P4T,244730.0,29.064,0.0738243982195854,3854.502729521772,545.190139450767
P4T,243530.0,29.072,0.0822831392288208,3888.957575407679,590.1817001402765
P4T,242530.0,29.072,0.0908557474613189,3934.4986512004616,640.3314360373619
P4T,241330.0,29.092,0.1000557020306587,4010.173396900899,703.9566173813903
P4T,240530.0,29.126,0.1088244542479515,4025.930221098028,750.7266941698989
P4T,239730.0,29.163,0.1182936429977417,4059.658362933318,806.6567501419458
P4T,239130.0,29.162,0.1267039626836776,4058.737243367176,857.4780216312882
P4T,238530.0,29.155,0.1361906230449676,4084.0693074607007,907.5017752704574
P4T,238530.0,29.188,0.1449368894100189,4082.368658903256,952.0089609607032
P4T,237730.0,29.263,0.1549632847309112,4122.152370287554,1006.9677748491316
P4T,237730.0,29.251,0.1645705103874206,4101.643964725715,1037.764895361505
P4T,237330.0,29.326,0.1744979619979858,4153.280605944732,1105.605852585444
P4T,237330.0,29.388,0.1843426078557968,4116.830247162971,1115.5125467498892
P4T,237330.0,29.408,0.1943867355585098,4121.72378753095,1166.120838357219
P4T,237330.0,29.452,0.2045502513647079,4109.58223497529,1208.2036842454302
P4T,237330.0,29.514,0.2147029191255569,4074.866395041505,1235.5884276829368
P4T,237330.0,29.597,0.2255483865737915,4036.15223164638,1270.439305017634
P4T,237330.0,29.705,0.2350209355354309,3977.7213665144095,1294.2300946990993
P4T,237330.0,29.791,0.2439734786748886,3939.4881074449377,1324.388861559737
P4T,237330.0,30.08,0.2529591917991638,3879.0653145181823,1337.62769469479
P4T,237330.0,29.85,0.2604198157787323,3801.873254983343,1346.9528556902717
P4T,237330.0,29.941,0.2681770324707031,3724.66353890353,1340.6788217551357
P4T,237330.0,30.184,0.275520920753479,3679.08564210824,1345.5297789024903
P4T,292550.0,29.067,0.0095563968643546,3201.484477444168,184.1200827782349
P4T,289350.0,29.06,0.0185825806111097,3453.1210569280624,273.83749146196345
P4T,285350.0,29.064,0.0276104379445314,3606.626609132592,342.6121092456406
P4T,282550.0,29.06,0.0363180935382843,3697.0094453503634,394.8846639190583
P4T,280150.0,29.07,0.0442327633500099,3690.191112914576,440.30574131871646
P4T,278350.0,29.076,0.052851065993309,3749.0119810317374,490.415554726681
P4T,276750.0,29.07,0.0612964034080505,3806.582774991136,539.2455091773655
P4T,275350.0,29.07,0.069220170378685,3844.518220973292,585.8141467480347
P4T,274150.0,29.092,0.0771613344550132,3880.310884591893,634.7183228408659
P4T,273150.0,29.1,0.0853037908673286,3908.450564610562,688.2604856834727
P4T,272150.0,29.121,0.0935929864645004,3945.770890678792,740.0080921472321
P4T,271150.0,29.123,0.1021550446748733,3995.526646833749,790.084972484397
P4T,270550.0,29.154,0.1105719432234764,4007.273067427445,849.980446534778
P4T,269950.0,29.136,0.1191586107015609,4035.2299130578112,902.7344268334602
P4T,269550.0,29.158,0.1279492229223251,4040.81258403701,949.6090138236576
P4T,269150.0,29.186,0.1368467211723327,4058.763584387442,998.1880454806824
P4T,269150.0,29.216,0.1456238180398941,4052.768589296175,1041.515105419314
P4T,268550.0,29.273,0.1553940922021865,4074.62542618622,1098.6294613258603
P4T,268550.0,29.298,0.1647455096244812,4081.439900807467,1131.5375934430303
P4T,268550.0,29.32,0.1737807393074035,4068.3514470216455,1167.4133882877093
P4T,268550.0,29.36,0.1834178417921066,4064.095876377964,1215.2828394247144
P4T,268550.0,29.361,0.1937742829322815,4040.947659235128,1242.7745503034491
P4T,268550.0,29.438,0.2030360996723175,4007.0381588460455,1281.5826149414677
P4T,268550.0,29.547,0.2137237638235092,3961.926336444037,1309.312046861975
P4T,268550.0,29.517,0.2230120748281479,3907.464155513616,1331.2348155944128
P4T,268550.0,29.548,0.2322572469711303,3872.8473788485294,1363.5155754865348
P4T,268550.0,29.568,0.240712821483612,3802.0713505097815,1377.8039354120451
P4T,268550.0,29.683,0.2485643327236175,3738.6339983643416,1391.7981524306986
P4T,268550.0,29.766,0.2553917467594147,3668.100148000353,1392.9954627812076
P4T,313310.0,29.195,0.0095814764499664,3265.1592790626846,214.64619323610148
P4T,310910.0,29.163,0.0179094206541776,3481.863334953849,303.17245935390275
P4T,306910.0,29.167,0.0265214014798402,3604.22996145556,368.0220100413292
P4T,304310.0,29.167,0.0346067361533641,3689.30307456961,415.9164382885351
P4T,301910.0,29.165,0.042489655315876,3695.861365956744,465.561029707915
P4T,300110.0,29.165,0.0504203289747238,3748.16648125936,515.3548540084556
P4T,298510.0,29.157,0.0584496110677719,3796.145584735831,564.6390818939492
P4T,297310.0,29.196,0.0658945962786674,3830.759336234723,615.3627943586283
P4T,296110.0,29.19,0.0734983906149864,3862.2086583080577,664.3417724653876
P4T,294910.0,29.186,0.0815659910440445,3903.670867510328,722.6253518198073
P4T,294310.0,29.203,0.0891808718442916,3932.907057333919,769.6899455350941
P4T,293310.0,29.251,0.0972885638475418,3953.123870098185,816.5854096872332
P4T,292510.0,29.263,0.1055584922432899,3983.487994287191,874.858850101239
P4T,292510.0,29.259,0.1133480221033096,4004.163671579164,923.6397893955448
P4T,291710.0,29.3,0.1220206469297409,4017.792601118843,973.7368451349452
P4T,291710.0,29.337,0.1303647309541702,4038.458410540975,1023.969445071434
P4T,291310.0,29.416,0.1392684876918792,4038.499987951537,1065.8762947485957
P4T,291310.0,29.43,0.1480591595172882,4019.6261960622296,1089.749502971707
P4T,291310.0,29.462,0.1569756418466568,4033.260277797362,1138.4493358276422
P4T,291310.0,29.524,0.1661436110734939,4024.038314016138,1180.6808807067073
P4T,291310.0,29.618,0.1756760776042938,4019.6881591464967,1224.4154169167157
P4T,291310.0,29.641,0.1852788180112838,3989.130272021521,1256.6625636858023
P4T,291310.0,29.577,0.1946315765380859,3952.231885808637,1288.4071221558245
P4T,291310.0,29.589,0.2057012021541595,3921.462380844719,1323.1623170805672
P4T,291310.0,29.639,0.2153971195220947,3869.373457801858,1346.5287141322508
P4T,291310.0,29.788,0.2245217561721801,3838.704406750992,1379.393045055261
P4T,291310.0,29.839,0.2328285127878189,3762.352336324304,1402.5088689393672
P4T,291310.0,29.932,0.2398280352354049,3691.222530162644,1416.1799559426302
P4T,291310.0,30.012,0.2472405731678009,3641.4873553971206,1420.1822242624817
P4T,344200.0,29.346,0.0095387930050492,3290.7169944050443,257.2857429745123
P4T,343000.0,29.353,0.0169655345380306,3527.1309033075063,351.23849210005096
P4T,339400.0,29.303,0.0246280021965503,3625.7625017900814,418.9686516590601
P4T,336800.0,29.27,0.0321990922093391,3694.7370480347768,467.8385655326271
P4T,334400.0,29.256,0.0395561307668685,3708.863869820501,519.9963385110852
P4T,332400.0,29.264,0.0473690517246723,3760.308464714437,564.503380490502
P4T,331000.0,29.267,0.0546120889484882,3782.960955009157,612.2729991426512
P4T,329800.0,29.268,0.0619902983307838,3816.1027224760014,667.1099791780925
P4T,328400.0,29.279,0.0697293728590011,3847.453533764292,729.1965283974463
P4T,327600.0,29.306,0.0774414017796516,3894.59549901726,784.535463699686
P4T,326800.0,29.569,0.0852035209536552,3905.325663067095,833.2687291630468
P4T,326200.0,29.327,0.093253381550312,3914.772372525853,894.2743260877041
P4T,325400.0,29.363,0.1015571802854538,3961.575094503173,952.8042065355904
P4T,325400.0,29.389,0.1097448095679283,3972.318993005065,999.3982657461004
P4T,324800.0,29.468,0.1186493411660194,3990.51556236124,1052.6374311936636
P4T,324800.0,29.471,0.1273196190595626,3984.877814895806,1102.546320685732
P4T,324800.0,29.554,0.13642218708992,3982.7342892606775,1129.0852745886566
P4T,324800.0,29.586,0.1458654105663299,3962.092320585197,1175.0389451475305
P4T,324800.0,29.673,0.1553968340158462,3962.719224276105,1228.2498934444002
P4T,324800.0,29.747,0.1655882000923156,3943.786671592539,1265.9784867156322
P4T,324800.0,29.817,0.1757872998714447,3913.394092889285,1304.804328974161
P4T,324800.0,29.979,0.1860885471105575,3876.306053269824,1337.75094381263
P4T,324800.0,30.1,0.197716400027275,3854.709254083418,1387.3466920224148
P4T,324800.0,30.328,0.2077085226774215,3804.554656746649,1421.21688619615
P4T,324800.0,31.22,0.2173841595649719,3724.204011567044,1427.4590110623212
P4T,324800.0,30.892,0.2262949645519256,3676.7120556251816,1448.4829665820694
P4T,377350.0,29.147,0.009526889771223,3304.378283201229,289.4417783705587
P4T,376550.0,29.168,0.0163437016308307,3504.046187382728,385.79946222806007
P4T,372750.0,29.147,0.0234015099704265,3604.044370492418,455.37684717241393
P4T,370150.0,29.139,0.0304640959948301,3697.815068031541,510.77967310371054
P4T,367550.0,29.16,0.0375090315937995,3701.178417869649,567.7860825140552
P4T,365550.0,29.162,0.0448628924787044,3754.1911317620966,621.3091110122693
P4T,364350.0,29.175,0.0519363842904567,3781.379517489372,667.1926374584517
P4T,362550.0,29.191,0.0594652704894542,3804.1340857733576,730.4552801058815
P4T,361550.0,29.209,0.0670042559504509,3833.134326666021,782.3504451290885
P4T,360750.0,29.241,0.0746179297566413,3864.829649863913,839.7291590230908
P4T,360150.0,29.241,0.0824483484029769,3893.6649788625705,900.7301066824195
P4T,359750.0,29.302,0.0907470434904098,3886.982503106264,958.6555007743872
P4T,359750.0,29.302,0.0988997146487236,3929.295026740311,1026.4451679053084
P4T,359550.0,29.336,0.1075052320957183,3934.66231952884,1076.9862548465862
P4T,359550.0,29.373,0.1160880178213119,3939.597600591148,1120.483209229787
P4T,359550.0,29.486,0.1257053166627884,3952.569017961898,1183.6270706202235
P4T,359550.0,29.74,0.1353713274002075,3935.041628905428,1229.454041367457
P4T,359550.0,29.79,0.1457030177116394,3923.3095673497546,1283.9498496402705
P4T,359550.0,29.544,0.1558141261339187,3864.4624151605753,1312.7825153352169
P4T,359550.0,29.581,0.1669961810111999,3836.349620692232,1351.02920372315
P4T,359550.0,29.618,0.1783279031515121,3810.110950708378,1397.9585910406977
P4T,359550.0,29.718,0.1910132020711898,3754.373726163398,1430.994503107975
P4T,359550.0,29.881,0.2016148120164871,3673.1935300341497,1445.292639768804
P4T,359550.0,30.067,0.2124802321195602,3616.247658978324,1479.02837191914
P4T,447510.0,29.375,0.00957144331187,3469.008759887549,425.9646087770719
P4T,446110.0,29.346,0.0152010470628738,3548.4023170863084,513.7821287657226
P4T,443110.0,29.309,0.0209329649806022,3626.9785589577314,575.4096080140738
P4T,440710.0,29.294,0.026757176965475,3676.505498223379,628.1062220736994
P4T,438510.0,29.276,0.0326950289309024,3696.03163686514,688.5691601762461
P4T,436710.0,29.264,0.0389593876898288,3750.402467018975,743.6497229232917
P4T,435110.0,29.233,0.0452659204602241,3772.043600921812,807.2572566273592
P4T,434110.0,29.277,0.0515398271381855,3789.345017604489,858.037478442762
P4T,433310.0,29.297,0.0582663416862487,3811.868424395859,910.3376453625494
P4T,433310.0,29.303,0.064728133380413,3827.4553417144207,965.7712440221514
P4T,432710.0,29.344,0.0715199336409568,3817.523973751236,1020.5570619087976
P4T,432710.0,29.356,0.0790983662009239,3825.075338706504,1078.2561471363813
P4T,432710.0,29.403,0.087064690887928,3851.8158839630128,1128.2062165195769
P4T,432710.0,29.455,0.0940796211361885,3815.3906759624897,1160.6609471626164
P4T,432710.0,29.535,0.1025253534317016,3845.19109135204,1232.235901373304
P4T,432710.0,29.784,0.1109566912055015,3830.5711791973326,1281.17908062601
P4T,432710.0,29.637,0.1199184507131576,3811.204027213737,1327.7254581731163
P4T,432710.0,29.682,0.1289053708314895,3798.0755689447697,1389.272983847158
P4T,432710.0,29.725,0.1382978111505508,3739.5427719364807,1419.4753479816636
P4T,432710.0,29.888,0.1485554426908493,3702.605211312496,1454.9001223620648
P4T,432710.0,29.967,0.1592792868614196,3658.8391261471343,1484.743706001958
P4T,432710.0,30.145,0.1707945764064788,3615.7614145858383,1524.8501943373626
P4T,432710.0,30.463,0.1818605214357376,3562.732438659348,1547.172287455006
P4T,432710.0,30.718,0.1914993822574615,3467.2263076737254,1549.949459073945
P4T,432710.0,30.924,0.2000298947095871,3381.1066188195514,1567.751873616587
P4T,538560.0,29.542,0.0097193690016865,3448.554143490373,591.5219054342003
P4T,536160.0,29.544,0.0141736343502998,3568.9633184027384,664.8932237142276
P4T,533360.0,29.497,0.0187828671187162,3651.9588587591415,739.6789133340816
P4T,531360.0,29.467,0.0232981611043214,3631.2657993135217,796.847276366431
P4T,529760.0,29.484,0.0285967830568552,3673.7839003105614,850.8612804893256
P4T,528160.0,29.468,0.0341880992054939,3720.2934825814896,921.27343619491
P4T,526960.0,29.472,0.0395330600440502,3716.423140156863,974.6067788851576
P4T,526960.0,29.46,0.0453650429844856,3753.374929899451,1027.9550055238783
P4T,526960.0,29.484,0.0518385842442512,3784.230129800541,1086.8360422590818
P4T,526960.0,29.506,0.0582152307033538,3787.041315188508,1149.4427388338763
P4T,526960.0,29.506,0.0655460283160209,3778.663229810912,1211.9481911120586
P4T,526960.0,29.542,0.0725803673267364,3766.301318141688,1257.3643099059277
P4T,526960.0,29.608,0.0799584686756134,3736.906299007652,1319.171314867179
P4T,526960.0,29.609,0.08826145529747,3737.283691986697,1382.3288293926337
P4T,526960.0,29.694,0.0966775342822074,3706.822808745896,1440.0665977042097
P4T,526960.0,29.776,0.1059306040406227,3675.258161107042,1490.541107809846
P4T,526960.0,29.925,0.1155629083514213,3626.892700420651,1539.0797497154265
P4T,526960.0,29.97,0.1261567026376724,3593.2340281576303,1592.5374481592885
P4T,526960.0,30.115,0.1371113508939743,3537.327527735661,1621.872638463004
P4T,526960.0,30.301,0.1495522409677505,3470.2907727722886,1650.900978374228
P4T,526960.0,30.392,0.1607537269592285,3397.348106940266,1663.00198996796
P4T,526960.0,30.448,0.1707312911748886,3337.60458208265,1671.166775113716
P4T,526960.0,31.468,0.1794715374708175,3268.453582381021,1656.0194943832016
P4T,531360.0,31.492,0.1823798716068267,3119.0986120601983,1616.260163874069
P4T,79990.0,48.997,0.0103015275672078,3349.6828495087284,77.73089880165857
P4T,77590.0,49.009,0.0251480434089899,3565.521028564325,141.70222805005488
P4T,76190.0,48.991,0.0391064509749412,3722.3030807625214,188.78250974764416
P4T,74990.0,49.004,0.0544868633151054,3890.163052846055,230.2864467684319
P4T,74190.0,48.981,0.0682988166809082,3984.733743756213,268.5245603977272
P4T,73390.0,49.006,0.0832901746034622,4081.489817883845,307.6454323566604
P4T,72790.0,48.986,0.0965926647186279,4144.85615359965,348.10613066365653
P4T,72190.0,48.999,0.110463336110115,4249.302727530528,394.0876543889702
P4T,71790.0,48.996,0.1222902461886406,4279.25863033073,428.7598855926931
P4T,71190.0,49.004,0.1356620490550995,4338.508909782115,476.8525731604491
P4T,70990.0,49.024,0.1466670334339141,4385.338015077135,508.068152432274
P4T,70590.0,49.045,0.1588925719261169,4443.822399711492,558.2664515624047
P4T,69990.0,49.058,0.1725559085607528,4468.979732608489,605.0290516180413
P4T,69790.0,49.058,0.1816916465759277,4454.689007812819,646.3297438787584
P4T,69590.0,49.084,0.1929210275411605,4467.852532788818,681.5313644970571
P4T,69390.0,49.102,0.204562097787857,4505.189784996872,726.4519808458147
P4T,69190.0,49.127,0.2164041548967361,4492.5823086955625,759.6016008545969
P4T,68990.0,49.195,0.2293297201395034,4501.579170971679,797.3899352523201
P4T,68790.0,49.278,0.2426024824380874,4476.642988718583,826.9277277437918
P4T,68790.0,49.28,0.254509299993515,4421.211146337138,843.6575092657423
P4T,68790.0,49.371,0.2670044600963592,4342.145620377539,862.4826578224574
P4T,68790.0,49.411,0.2820010781288147,4239.583833821604,859.8148463796475
P4T,68790.0,49.499,0.3050261437892914,4108.561658724247,834.5177417685585
P4T,98720.0,49.035,0.0096521489322185,3347.7066605814257,76.236557409892
P4T,96120.0,49.061,0.0230033304542303,3517.29713288863,136.62057857985303
P4T,94120.0,49.053,0.0376068763434886,3695.3671206690974,187.36587158523884
P4T,92720.0,49.053,0.0523734129965305,3865.3003145100815,229.36127624409144
P4T,91720.0,49.05,0.0657407939434051,3961.200930438162,268.7939113643901
P4T,90720.0,49.071,0.0798344761133194,4053.139017191151,312.55036230237977
P4T,89920.0,49.05,0.0928117558360099,4127.937368288338,357.16024597699663
