Repository: upb-lea/materialdatabase

Material database for power electronic usage
===============================================

The materialdatabase mainly contains complex magnetic and dielectric data of soft-magnetic ferrite materials under sinusoidal excitation.
Typical target applications of the provided material data are magnetic components in power electronic converters operated at switching frequencies reaching from 100 kHz to 3 MHz.
The database allows to compare materials and measurement setups, to work with fit functions (e.g., Steinmetz), and features data export as interpolation grids.
FEM solvers like Comsol can directly import these interpolation grids and incorporate the data in frequency-domain simulations.

File: materialdatabase/data/complex_permeability/LEA_MTB/N49.csv (part 3 of 6)
probe,f,T,b,mu_real,mu_imag,h_offset
AT1_water,971120.0,87.888,0.0104520604628357,1380.755907916864,412.575872534715,0
AT1_water,966920.0,87.86,0.0161727143060725,1407.7178386349308,455.8375835422678,0
AT1_water,964220.0,87.864,0.0218433222408727,1421.6187387004336,495.3128166610687,0
AT1_water,964220.0,87.876,0.0264751992399208,1415.2306209502703,527.9099478757769,0
AT1_water,964220.0,87.85,0.0310950654607123,1422.6039728967569,557.5794807788533,0
AT1_water,964220.0,87.881,0.0354935637500681,1423.1607487931922,584.5722284089192,0
AT1_water,964220.0,87.855,0.0397441312555116,1426.548305525831,606.6638286886465,0
AT1_water,964220.0,87.867,0.0436671872124782,1418.0410999739963,627.9931896329862,0
AT1_water,964220.0,87.861,0.0474323858587245,1415.0852246968825,639.4977054657988,0
AT1_water,964220.0,87.868,0.0518157166704626,1413.818494805761,663.4063890851153,0
AT1_water,964220.0,87.847,0.0556209789065781,1410.6732582516688,682.0041431522777,0
AT1_water,1062399.0,87.873,0.0103982150719207,1375.9137332769767,478.61173932452056,0
AT1_water,1058799.0,87.888,0.0153503056364944,1409.1143695481217,523.1627174164432,0
AT1_water,1057299.0,87.874,0.0202104660079577,1406.6169608252007,557.0598246308996,0
AT1_water,1057299.0,87.845,0.0245441359781199,1408.149036602807,581.7494148606673,0
AT1_water,1057299.0,87.869,0.0283573587357583,1392.4787094240835,611.0514791520128,0
AT1_water,1057299.0,87.883,0.0326061361166525,1411.4088011627186,634.5467673165043,0
AT1_water,1057299.0,87.885,0.0357895536363421,1378.1656213435365,655.0216221814314,0
AT1_water,1057299.0,87.874,0.039354509705669,1379.290206962666,666.9228037844385,0
AT1_water,1057299.0,87.885,0.042879279003838,1372.399736874595,685.8150367958727,0
AT1_water,1057299.0,87.911,0.046893735431653,1376.3033844657157,708.3331161629313,0
AT1_water,1057299.0,87.897,0.050354635532897,1369.0753765897166,723.3403105033478,0
65Y,62350.0,25.064,0.0501389727989721,1629.5414812302276,65.5192810293504,0
65Y,59490.0,25.12,0.1000348255832872,1803.258471383968,123.72953872433648,0
65Y,55520.0,25.095,0.2005703229209439,2029.449687551372,276.30124391517614,0
65Y,91120.0,25.078,0.0502396648758815,1649.4708277274765,71.56469082517135,0
65Y,86950.0,25.089,0.1000306240128049,1820.834448804406,137.78448158962064,0
65Y,81900.0,25.147,0.2007648615819002,2023.5233202248205,305.2886648456154,0
65Y,137830.0,25.112,0.0250194412414449,1557.0071050678905,36.77389863173992,0
65Y,133640.0,25.117,0.0500410997744957,1672.6256263459609,73.78182466131237,0
65Y,127850.0,25.114,0.1002720988931634,1831.738121413412,146.690742390442,0
65Y,120470.0,25.105,0.200240715479271,2028.8166136430243,336.2946477276698,0
65Y,198160.0,25.049,0.024743009729174,1550.6878131156411,37.63642323447126,0
65Y,191970.0,25.047,0.0500839366882486,1670.4963132815913,77.63432793044726,0
65Y,183740.0,25.051,0.1001364048055831,1804.602644447997,156.10872832142746,0
65Y,173320.0,25.135,0.2004386005003841,2017.05663257864,373.598397215815,0
65Y,295610.0,25.096,0.0251113162945369,1582.138310252878,44.47759181345656,0
65Y,287080.0,25.093,0.0501096135922877,1649.9575138379712,88.29694531057476,0
65Y,275750.0,25.095,0.1002528307992479,1800.658884167089,175.22881411218862,0
65Y,261840.0,25.162,0.200436626224332,2001.1826721032223,434.97519586713713,0
65Y,366090.0,25.174,0.0250009055826838,1571.9660533903427,46.68943408748556,0
65Y,355750.0,25.171,0.0500389822175071,1642.1232262726885,91.03737576792604,0
65Y,342220.0,25.202,0.1002607712134441,1788.1274307718884,182.51414191275973,0
65Y,439400.0,25.173,0.024959761087575,1568.396097131676,49.922174604019176,0
65Y,427280.0,25.168,0.0501792992258979,1642.5240789499137,97.88470655295347,0
65Y,410850.0,25.154,0.1003398985683449,1789.357490065492,197.3421319812833,0
65Y,525560.0,25.114,0.0250396042342331,1582.5226684884365,59.01989188336664,0
65Y,511950.0,25.11,0.0499843584118712,1645.8197700117398,109.00337543120106,0
65Y,493120.0,25.093,0.0998608125945481,1798.4607422539418,219.12810285912056,0
65Y,630860.0,25.01,0.0250472230371312,1566.367140547018,66.72600427626827,0
65Y,614150.0,25.007,0.0500099223116014,1657.978782765061,122.73004415147912,0
65Y,592830.0,25.026,0.1000118226357349,1805.329862878178,246.9980487467016,0
65Y,681050.0,25.007,0.0250672161620561,1577.1467140580146,73.3039778232645,0
65Y,663840.0,25.019,0.0500047837481688,1658.7841383216733,131.4277959472749,0
65Y,641330.0,25.098,0.0999293399744057,1802.871922002246,265.26948986725625,0
65Y,764810.0,25.075,0.0250646884724377,1597.4126883593356,84.46847500531038,0
65Y,745810.0,25.096,0.0500592469697082,1670.5182842622569,150.07510125713495,0
65Y,723500.0,25.178,0.1000558848574171,1810.0883763754,293.5681334284763,0
65Y,833430.0,25.151,0.0250088270995659,1616.9306349307265,95.19413231522472,0
65Y,814130.0,25.143,0.049974663146009,1679.0745917567265,163.250279719899,0
65Y,791410.0,25.163,0.1001704744723656,1813.096857448668,318.4875347411282,0
65Y,903136.0,25.002,0.0249749283789414,1610.337261768958,101.36360881089873,0
65Y,884536.0,25.028,0.0500561757256436,1691.56493645436,183.9977440340921,0
65Y,863236.0,25.157,0.1002500003919049,1813.0625986617488,342.7125033065943,0
65Y,1003900.0,25.091,0.0249894720329639,1643.2828015576413,132.11030181635977,0
65Y,984200.0,25.097,0.0499398687267583,1727.4310121102428,217.7857133493064,0
65Y,967390.0,25.192,0.0999398590120106,1814.7819244987884,391.0035802211152,0
65Y,62490.0,30.085,0.049977352860666,1624.855413161971,57.47605531713538,0
65Y,59610.0,30.093,0.100006045555679,1804.001394061252,114.29603435156946,0
65Y,55640.0,30.044,0.1999750547187435,2023.9911261126224,261.42026606761124,0
65Y,94050.0,30.1,0.0250050751067579,1546.7069665214965,30.20609794587119,0
65Y,91360.0,29.905,0.0500555139293911,1642.511416958896,63.43842572068028,0
65Y,87510.0,30.127,0.100034728639791,1818.5365971071624,126.44033975953128,0
65Y,81580.0,30.128,0.1999402715082482,2017.188405529036,288.99463255169445,0
65Y,138030.0,30.17,0.0249538943744561,1550.2554307801245,31.07536101024351,0
65Y,134030.0,30.158,0.0500571928014605,1663.8363084981963,64.59324487346781,0
65Y,128780.0,29.994,0.1000138739054498,1818.813117921811,131.6657027380279,0
65Y,120210.0,30.031,0.1999557219626621,2024.9858367473864,321.8195134568031,0
65Y,197260.0,29.959,0.024981914191075,1583.3184793930798,34.38112196885787,0
65Y,192240.0,29.933,0.0500012053439721,1673.419263637658,69.45946229513777,0
65Y,183950.0,29.966,0.0999345232303456,1801.955855918471,143.42454044797395,0
65Y,173190.0,30.043,0.2000512839653879,2026.0673246883096,361.6602053187517,0
65Y,299210.0,29.99,0.0249613468587035,1545.6289293815776,33.770185937704895,0
65Y,290100.0,29.969,0.0500222278220675,1617.8583529099133,72.34150150786316,0
65Y,277170.0,29.971,0.0999410960172279,1781.213774976146,156.1575355943069,0
65Y,261720.0,30.083,0.2000110868851643,1996.013464257598,414.385564847849,0
65Y,365890.0,29.935,0.0249794487982043,1578.7648726111918,40.24640104933712,0
65Y,356570.0,29.916,0.0499395676006527,1639.1492430988549,80.4509256442196,0
65Y,342330.0,29.959,0.100059655118281,1784.7523252742346,168.80491523881997,0
65Y,326110.0,30.23,0.1999683072570348,1973.3486323431769,446.2511688309532,0
65Y,440510.0,30.012,0.0250602968194857,1566.5908536027416,42.57040029228655,0
65Y,428900.0,30.006,0.0499903822456671,1628.3646130667294,84.60693209529923,0
65Y,411870.0,30.123,0.1000038879643209,1782.0771599409095,181.03841183024065,0
65Y,525760.0,30.127,0.0249342389301253,1587.084248478693,51.23862031906709,0
65Y,512950.0,30.11,0.0499522550906428,1637.9501134751197,96.4636526914385,0
65Y,494540.0,30.102,0.0999520325581315,1795.1280052441582,204.2432071399365,0
65Y,629050.0,30.08,0.0250595150483972,1579.030633692331,60.50582667735598,0
65Y,614030.0,30.098,0.0499777875934356,1658.297944175829,109.93666541905355,0
65Y,593830.0,30.128,0.1000716645951938,1803.267670542728,228.52423928878684,0
65Y,680950.0,30.077,0.0249952854654873,1583.4578130029413,64.40752426699797,0
65Y,664440.0,30.084,0.0499740702822652,1663.148949151224,117.49989512270828,0
65Y,642540.0,30.168,0.1000102395581132,1796.6185521836028,246.50847739377585,0
65Y,764300.0,30.058,0.0249884304673307,1606.6841439122943,75.28496631128493,0
65Y,746390.0,30.062,0.0500314716206587,1671.9853376978515,135.28179826360122,0
65Y,724590.0,30.037,0.10007337377053,1809.4044751123167,274.54528872383565,0
65Y,833980.0,30.098,0.0249503676924615,1620.5787737074388,85.56363417962984,0
65Y,814970.0,30.067,0.049937747681456,1686.1476471857743,150.55545874523793,0
65Y,792960.0,30.093,0.1000084862705999,1807.9795646739456,302.72897491691344,0
65Y,904630.0,30.019,0.0249557275839219,1629.1687935801372,99.7501277054952,0
65Y,884930.0,30.063,0.0499946060865161,1697.4160903716806,168.5038737041004,0
65Y,864390.0,30.131,0.099999483410179,1819.429521927312,328.5416950041762,0
65Y,1004000.0,29.978,0.0250119558132534,1655.052022485206,125.81325745928132,0
65Y,984890.0,29.983,0.0499286710257369,1734.3718352096405,208.4745956794661,0
65Y,969180.0,30.123,0.0999544228184232,1816.6320119255504,383.3911458569381,0
65Y,61220.0,49.986,0.0499866569634234,1691.948957361004,42.16670903866434,0
65Y,58960.0,49.954,0.099930111416974,1849.7437623993007,94.47300825175328,0
65Y,55530.0,50.006,0.2000395929657356,2061.320385460848,240.19252208892527,0
65Y,91900.0,49.96,0.0250336490571498,1621.573283601314,19.86936066542571,0
65Y,90120.0,50.021,0.0500396792448126,1687.5100173741982,43.04393004449645,0
65Y,86570.0,49.968,0.1000245478310613,1850.13409438016,102.09193657828358,0
65Y,81520.0,50.019,0.2000577579115367,2049.759045518142,265.1239773680041,0
65Y,134820.0,50.086,0.0250466621484848,1625.2198715923412,20.23448715452979,0
65Y,132220.0,49.995,0.0500494758241639,1712.4632631633692,42.71216865820856,0
65Y,127050.0,49.985,0.1000627564736551,1851.6802221130872,105.25705348332284,0
65Y,119780.0,50.038,0.2000633995478236,2055.3266744534017,296.31129437683114,0
65Y,192570.0,49.981,0.025063887656172,1666.299243622318,23.479684023514046,0
65Y,189050.0,49.98,0.0500538085615836,1725.4995897073522,47.1165682468566,0
65Y,182240.0,50.016,0.0999443355372236,1840.810470455056,116.82737449632415,0
65Y,172180.0,50.058,0.2000665714997973,2049.075713273223,336.1007080427863,0
65Y,286960.0,49.998,0.0249410492280694,1674.5818717709788,28.968443909272803,0
65Y,282000.0,49.986,0.049981372047175,1702.0656094542594,56.582744985963664,0
65Y,272460.0,49.987,0.1000523888931527,1830.341220533024,132.34231580372622,0
65Y,259480.0,50.074,0.2000175938745352,2036.1960244026588,393.47039601484704,0
65Y,354510.0,50.035,0.0250034372364774,1678.7479551188894,32.68916664857599,0
65Y,348350.0,50.029,0.0500075086734867,1708.0625171883514,60.26081515760487,0
65Y,337230.0,50.042,0.0999772689460002,1840.03772275808,141.11957483346023,0
65Y,424410.0,50.03,0.0250499821242415,1686.8891967105906,37.02734903385412,0
65Y,417150.0,49.984,0.0499816680806949,1711.0384543958849,67.69785505493279,0
65Y,404070.0,49.972,0.1000357051828943,1842.1767636165887,157.11301844785586,0
65Y,507360.0,49.952,0.0249965928193561,1698.5866381351866,45.793144116492726,0
65Y,498130.0,49.975,0.0499376264750397,1723.5951777608716,81.33289884845017,0
65Y,483670.0,50.056,0.1000561071907603,1860.2439776292188,186.5762172248344,0
65Y,605860.0,50.053,0.0249424824830212,1697.0988495577742,58.81938848762712,0
65Y,595350.0,50.047,0.0500028611979758,1758.8688961383432,99.44789043468003,0
65Y,579900.0,50.101,0.1000459671781238,1883.2935213079315,219.6596406337124,0
65Y,653660.0,50.021,0.0250515930042169,1710.14216106728,66.33605199766566,0
65Y,642450.0,49.987,0.0500414664002429,1770.0450494544668,111.3261072796335,0
65Y,626030.0,50.052,0.1000154669325499,1886.5712974567364,240.48175637475387,0
65Y,732700.0,49.98,0.0249621677688305,1733.666117991304,84.96802194845593,0
65Y,720490.0,50.039,0.0499601265090415,1780.529610558041,136.89973369585078,0
65Y,705070.0,50.017,0.1000650882165097,1898.0433007428865,279.2616652099604,0
65Y,797940.0,49.961,0.0249922081025554,1756.969608460435,105.99443488280464,0
65Y,785130.0,49.994,0.0500177174588487,1798.9935304936207,162.53250119042977,0
65Y,771270.0,50.027,0.0999916540302546,1906.502771501457,314.14187863328,0
65Y,865730.0,49.937,0.0250209536350542,1761.105720883393,127.09503369632726,0
65Y,852570.0,49.997,0.0499667507450097,1819.826106992651,188.5992227614352,0
65Y,840870.0,50.057,0.1000690496852796,1903.0677171392904,347.69845143136683,0
65Y,961249.0,49.945,0.0250359492958897,1787.0334150566086,165.57333767183485,0
65Y,948589.0,50.085,0.049967424930522,1846.872059399422,241.7472033613208,0
65Y,941319.0,50.064,0.0999793689637652,1912.399561426762,412.2791358093079,0
65Y,944359.0,69.882,0.0250238164857246,1856.6171946275567,215.38717712989856,0
65Y,929739.0,69.987,0.0499562678173501,1911.4307254871944,297.3251794889485,0
65Y,926479.0,70.094,0.0999973104470939,1943.0434890326176,500.8425923402979,0
65Y,853676.0,69.913,0.0249396155880553,1808.8777013533256,158.73936559870924,0
65Y,840916.0,69.917,0.04996657332541,1869.4310547132247,228.7132421220141,0
65Y,830286.0,69.989,0.1000000055979079,1945.960854984802,415.55121436483006,0
65Y,787306.0,69.961,0.0249987917093494,1797.986480344889,127.37751534028064,0
65Y,775496.0,69.95,0.0499823123958991,1842.22500506026,189.3576362755404,0
65Y,761826.0,70.04,0.0999490890862211,1947.012832889666,364.8055734248757,0
65Y,723659.2000000001,69.983,0.0249752292505934,1773.642228926371,101.89257943468564,0
65Y,712439.2000000001,69.974,0.0500303687098028,1823.525348529842,156.47037594879814,0
65Y,696839.2000000001,70.014,0.100063236117433,1942.5464718121896,322.9939752877233,0
65Y,638911.2000000001,69.969,0.025053321128864,1794.2906243699335,81.6008886004684,0
65Y,632411.2000000001,69.966,0.0499775828114567,1827.371367873164,124.89976673163234,0
65Y,617901.2000000001,70.012,0.0999819448629814,1944.1570796968624,275.4044566202795,0
65Y,599604.4,69.981,0.0249956519830021,1729.4016104356465,63.75603697276003,0
65Y,589384.4,69.99,0.0499396447340018,1786.2743817875678,105.39535069237212,0
65Y,573064.4,70.042,0.1000544356513777,1928.4544014370992,247.9814143171524,0
65Y,503482.4,69.988,0.0249402088810154,1732.6831267455752,46.22992952860892,0
65Y,494872.4,69.957,0.0500674922419976,1749.5221214907035,80.33503583787603,0
65Y,478872.4,70.039,0.1000113359965625,1901.2789312475184,199.42077528237232,0
65Y,422487.2,70.006,0.0249998243225739,1702.498496123173,34.827210819229904,0
65Y,415287.2,70.029,0.0499748882559594,1730.4389831441508,63.0629757240978,0
65Y,400967.2,70.072,0.0999408244251813,1874.979588182702,162.26384991420662,0
65Y,353736.0,70.074,0.0250446872146882,1688.4632256998718,28.806841567544023,0
65Y,347726.0,70.092,0.0500547155386102,1715.7456470422517,52.84588856192516,0
65Y,335096.0,70.056,0.0999512747569888,1864.533924014737,140.1993808527941,0
65Y,283500.0,69.96,0.0249461216483433,1716.056889708034,29.00962814436733,0
65Y,278490.0,69.963,0.0500670930321025,1748.5972675567425,55.2114871718108,0
65Y,268950.0,70.01,0.0999684693978309,1892.304199704904,141.51235031842336,0
65Y,255630.0,70.115,0.1999253190211765,2091.7355568044336,485.0434604289894,0
65Y,192970.0,69.969,0.0250031741931092,1663.6418811676108,18.462202688379342,0
65Y,189950.0,69.98,0.0499904327161319,1711.963129148961,36.80367271844269,0
65Y,182820.0,69.985,0.0999517991846726,1830.632751749324,102.64613250043656,0
65Y,169270.0,69.971,0.2000353275060563,2127.639128933148,405.992161921559,0
65Y,134133.0,70.067,0.0249429857187509,1642.196872136676,16.952802821952808,0
65Y,131733.0,70.065,0.0500091265857401,1724.6012043823566,36.49301457303321,0
65Y,126653.0,70.052,0.1000295397323743,1880.314077668155,102.774321446765,0
65Y,117803.0,69.986,0.2000034987209774,2127.453242594471,351.54333194358964,0
65Y,89398.0,70.031,0.0499817307601456,1712.736597840279,38.34841211361674,0
65Y,86008.0,70.041,0.0999391949815217,1879.285648048031,100.76765721011196,0
65Y,79968.0,70.041,0.200019560633085,2124.4185475568825,314.4974998621615,0
65Y,60643.6,69.919,0.0499372731255142,1722.4925601723687,37.84870057577116,0
65Y,58293.6,69.925,0.0999999348023324,1886.068774395881,97.17794630367382,0
65Y,54583.6,70.03,0.2000376761331568,2130.8832400474853,280.4767242530297,0
R16x9.6x6.3,103830.0,30.179,0.0254688742102423,1503.2185630382294,24.111971707553536,0
R16x9.6x6.3,102730.0,30.157,0.0366067422378013,1526.9049338325028,35.182918016346385,0
R16x9.6x6.3,101530.0,30.159,0.0486752993682103,1558.5181159356591,45.52066867577934,0
R16x9.6x6.3,100830.0,30.135,0.0589691662589072,1578.886651078354,55.7496350273866,0
R16x9.6x6.3,100030.0,30.142,0.0698579225710302,1611.1415805814795,67.24386075499895,0
R16x9.6x6.3,99130.0,30.138,0.0825235579873247,1658.5882243591736,80.14206779993594,0
R16x9.6x6.3,98330.0,30.136,0.0942574137256187,1695.9012166258356,91.66434416921474,0
R16x9.6x6.3,97630.0,30.133,0.1050428224202184,1712.9093162666093,102.85265428791374,0
R16x9.6x6.3,96930.0,30.134,0.1160101504265044,1734.8410205351925,113.90900955446529,0
R16x9.6x6.3,96230.0,30.143,0.1271390749155369,1773.17279666533,127.149787352692,0
R16x9.6x6.3,95530.0,30.156,0.1379513218985722,1793.1100918633306,139.8989441998489,0
R16x9.6x6.3,94930.0,30.155,0.1485355801081564,1815.000986258932,151.88463906287728,0
R16x9.6x6.3,94330.0,30.158,0.1589387081590753,1844.239472920896,165.05799981127538,0
R16x9.6x6.3,93730.0,30.16,0.168636406091509,1865.162434685953,180.6482506956272,0
R16x9.6x6.3,93230.0,30.193,0.1777460601020224,1881.832413054188,193.7393929484789,0
R16x9.6x6.3,92730.0,30.182,0.1860284523988983,1897.7313551103127,207.17428409970324,0
R16x9.6x6.3,92230.0,30.172,0.1952060583539975,1912.4862266053567,220.11878681619385,0
R16x9.6x6.3,91830.0,30.178,0.2029338507021392,1931.650472414208,235.4225970691976,0
R16x9.6x6.3,151501.6,30.082,0.0246213850380265,1513.654564259911,23.725580228131232,0
R16x9.6x6.3,150501.6,30.096,0.0340229411699724,1534.3141203678877,31.292757325363947,0
R16x9.6x6.3,149301.6,30.104,0.0437370017262128,1554.803301993912,41.50259920834636,0
R16x9.6x6.3,148101.6,30.114,0.0534935020113482,1580.178483035589,52.56113368772462,0
R16x9.6x6.3,147001.6,30.099,0.0643347999053521,1638.682468734426,63.14710800522619,0
R16x9.6x6.3,145901.6,30.11,0.074183306389411,1654.8787302244916,74.01004182843741,0
R16x9.6x6.3,144801.6,30.099,0.0849398987410495,1695.2200626049696,87.5214804478411,0
R16x9.6x6.3,143901.6,30.106,0.0940774257461635,1708.7838493973911,99.06807811660072,0
R16x9.6x6.3,143001.6,30.103,0.1039750001198561,1736.3756100000005,110.37893532529624,0
R16x9.6x6.3,142101.6,30.113,0.1137896346017279,1759.534524242689,120.6719618890061,0
R16x9.6x6.3,141301.6,30.093,0.1226135313322208,1771.187800439994,131.74850670350293,0
R16x9.6x6.3,140501.6,30.124,0.1315185572138783,1796.7425809838237,144.32599900409278,0
R16x9.6x6.3,139801.6,30.129,0.1401594771344451,1810.1326399502484,155.5098658756533,0
R16x9.6x6.3,139101.6,30.111,0.1489432219497979,1829.676098627183,168.0883740415919,0
R16x9.6x6.3,138401.6,30.103,0.1569429786231586,1845.8996269914967,180.7182369937505,0
R16x9.6x6.3,137901.6,30.118,0.1644830424234002,1866.5862265171288,189.5500106466171,0
R16x9.6x6.3,137201.6,30.11,0.171958729003967,1879.3559939100253,202.0493524288629,0
R16x9.6x6.3,136601.6,30.126,0.1776246079345854,1874.142408421679,213.7096897657896,0
R16x9.6x6.3,136101.6,30.123,0.1840558859018902,1882.6590768966976,225.30260191027503,0
R16x9.6x6.3,135501.6,30.133,0.1915162118254251,1898.633482807837,238.210667694246,0
R16x9.6x6.3,135001.6,30.124,0.1977805389363779,1915.463252858844,252.27234193970105,0
R16x9.6x6.3,134601.6,30.132,0.2036931681307252,1931.4492319003875,265.5097259887617,0
R16x9.6x6.3,216422.2,30.14,0.025216939784418,1510.1390543742743,23.165177517673182,0
R16x9.6x6.3,215022.2,30.117,0.0343619372700392,1537.4619806054952,32.8638600382921,0
R16x9.6x6.3,212922.2,30.133,0.0454943045433537,1603.8426704379483,43.80809021987099,0
R16x9.6x6.3,211722.2,30.135,0.0543658090265935,1615.2875429171686,54.95389264691321,0
R16x9.6x6.3,210322.2,30.13,0.0636108728516439,1640.337034969364,66.60602932588905,0
R16x9.6x6.3,208922.2,30.137,0.073214889380956,1662.5345381659642,78.77548884263736,0
R16x9.6x6.3,207522.2,30.158,0.0832644079409716,1697.5110369312536,92.44052249060886,0
R16x9.6x6.3,206322.2,30.152,0.0922418297624451,1712.1570477363978,103.0751297509691,0
R16x9.6x6.3,205122.2,30.154,0.1016101197479214,1742.6723021583246,114.8612402113879,0
R16x9.6x6.3,204022.2,30.125,0.1102909103027144,1754.7871645984474,125.67657801013988,0
R16x9.6x6.3,202922.2,30.136,0.1172515336614865,1746.5124528685826,136.74261822819088,0
R16x9.6x6.3,201822.2,30.132,0.1258389947760316,1772.136170122043,148.73407812032193,0
R16x9.6x6.3,201022.2,30.165,0.1333284124369531,1788.4427266932364,159.21451496266937,0
R16x9.6x6.3,200122.2,30.131,0.1408346537717074,1802.3271273903088,172.1183848672696,0
R16x9.6x6.3,199122.2,30.129,0.1485752252014708,1820.109475940078,186.05571487737208,0
R16x9.6x6.3,198222.2,30.122,0.1561626318142278,1839.7139822206543,199.79722961138347,0
R16x9.6x6.3,197622.2,30.119,0.1619501765806567,1843.2651521031823,209.7410221251546,0
R16x9.6x6.3,196822.2,30.125,0.1691173953374362,1864.4986045307337,221.8478847787904,0
R16x9.6x6.3,196022.2,30.126,0.1762273416824178,1881.1846829392807,234.03415932900623,0
R16x9.6x6.3,195422.2,30.132,0.1810957346367432,1880.8156232599647,247.20298402595296,0
R16x9.6x6.3,194622.2,30.113,0.1880630868087766,1896.697074715193,260.6707923789773,0
R16x9.6x6.3,194022.2,30.121,0.1937807237043417,1912.109429560359,274.5504530444442,0
R16x9.6x6.3,193422.2,30.122,0.1991818830431229,1917.654942283811,285.37481901628564,0
R16x9.6x6.3,192722.2,30.112,0.2067243618184639,1940.5198382507235,302.3272984824999,0
R16x9.6x6.3,272872.6,30.084,0.0195343685865628,1503.347540694628,22.91279887727915,0
R16x9.6x6.3,270872.6,30.088,0.0301493867890568,1564.152327829222,31.936418304480547,0
R16x9.6x6.3,268872.6,30.082,0.0397227703221805,1587.135188800092,42.02411677161115,0
R16x9.6x6.3,266872.6,30.079,0.0492974760099194,1603.0525980833404,52.7037847662326,0
R16x9.6x6.3,265372.6,30.097,0.0584054817504311,1629.8733768874806,63.35312659186676,0
R16x9.6x6.3,263572.6,30.107,0.0677409181379577,1652.831208832279,74.28292085650166,0
R16x9.6x6.3,261772.6,30.094,0.0777360397788302,1685.8501641596984,87.20769829893302,0
R16x9.6x6.3,260272.6,30.113,0.0866626532760049,1705.3958601207416,99.3588490071804,0
R16x9.6x6.3,258872.6,30.131,0.0937973611370359,1700.1917660969796,112.08665761601198,0
R16x9.6x6.3,257472.6,30.131,0.1022448974746878,1716.5969791020518,123.7760448956947,0
R16x9.6x6.3,256172.6,30.126,0.1107072467098519,1735.24778716123,135.26645695003063,0
R16x9.6x6.3,255072.6,30.119,0.1181151660507928,1749.7949014090448,144.66518688741402,0
R16x9.6x6.3,253872.6,30.135,0.1258281443907379,1771.316418616568,156.46474315129203,0
R16x9.6x6.3,252572.6,30.13,0.133992809515773,1792.8230339284826,169.0040327114207,0
R16x9.6x6.3,251372.6,30.149,0.1404591030921731,1796.4870266540518,181.55813218758388,0
R16x9.6x6.3,250572.6,30.142,0.1472176238126815,1816.7121711343536,193.77190060031683,0
R16x9.6x6.3,249572.6,30.16,0.1538592024220667,1828.245251890312,207.7505797146821,0
R16x9.6x6.3,248672.6,30.149,0.1602292034622239,1843.8546185938544,220.89238678591207,0
R16x9.6x6.3,247672.6,30.143,0.1655698144753705,1844.5800257217084,234.22983729827183,0
R16x9.6x6.3,246872.6,30.13,0.1718042235977989,1862.713095931121,247.08936549730748,0
R16x9.6x6.3,246172.6,30.157,0.1776011086826639,1876.0115210163333,258.3623610191673,0
R16x9.6x6.3,245372.6,30.158,0.1831542283790166,1885.992843721744,269.9678423666217,0
R16x9.6x6.3,244972.6,30.16,0.1876279842373494,1888.9626695935435,279.9112636016709,0
R16x9.6x6.3,243672.6,30.17,0.1960427069888415,1911.6697996654937,297.94886216065834,0
R16x9.6x6.3,242972.6,30.159,0.201415017188118,1927.0162806251624,310.21668864183465,0
R16x9.6x6.3,324362.8,30.152,0.0196032585106296,1506.0405062677553,25.84822445423432,0
R16x9.6x6.3,322362.8,30.152,0.029977542410263,1563.1809102550742,34.65761901719259,0
R16x9.6x6.3,319762.8,30.17,0.0397564817288694,1589.7004149244094,44.86095008327012,0
R16x9.6x6.3,317862.8,30.174,0.0486311006393631,1610.5694741691311,55.79371374005993,0
R16x9.6x6.3,315762.8,30.157,0.0577700246399844,1629.4627649014917,66.92854297296924,0
R16x9.6x6.3,313762.8,30.172,0.0669131704610268,1653.813619801534,77.68365971944904,0
R16x9.6x6.3,312062.8,30.176,0.0745847331481214,1639.574953028036,90.32252355947982,0
R16x9.6x6.3,310062.8,30.167,0.0836652360394453,1673.8188515409531,103.2732861363224,0
R16x9.6x6.3,308662.8,30.165,0.0917221163986296,1693.733272845437,114.84295913807988,0
R16x9.6x6.3,307062.8,30.162,0.0999059482324077,1709.9632977515596,124.85254778218122,0
R16x9.6x6.3,305662.8,30.139,0.1077609987660015,1727.7696875787142,136.234046725665,0
R16x9.6x6.3,304162.8,30.139,0.1149113543077667,1738.0351196032084,148.5307766189198,0
R16x9.6x6.3,302862.8,30.153,0.122059654075954,1753.5072666303445,159.65284749132744,0
R16x9.6x6.3,301462.8,30.173,0.1295065100728524,1777.7736017558552,172.66337368335755,0
R16x9.6x6.3,300262.8,30.171,0.1354274959607151,1780.6735487971189,185.1888057031728,0
R16x9.6x6.3,299162.8,30.189,0.1421942415621047,1802.307171671188,199.2540324368961,0
R16x9.6x6.3,298062.8,30.189,0.1483320819977609,1809.218953134992,211.7951545081193,0
R16x9.6x6.3,297062.8,30.196,0.1540779582527287,1821.7021968861816,224.5239276011209,0
R16x9.6x6.3,295962.8,30.205,0.1605691658774604,1844.3491180065405,237.070698702112,0
R16x9.6x6.3,294962.8,30.204,0.1664396883909536,1852.6501297098064,248.1302227555112,0
R16x9.6x6.3,294162.8,30.191,0.1718557545115305,1867.294912272619,260.31738049777726,0
R16x9.6x6.3,293262.8,30.206,0.1770466108650262,1877.116102054213,271.93938664668417,0
R16x9.6x6.3,292362.8,30.216,0.1829813778549956,1895.6207566453568,290.0671321645054,0
R16x9.6x6.3,291262.8,30.228,0.1897709833427729,1906.619956726297,308.2681716132801,0
R16x9.6x6.3,290462.8,30.236,0.1948944588817772,1914.0818163623896,319.8556230492471,0
R16x9.6x6.3,289662.8,30.238,0.1997189833031859,1922.5412263179587,333.89267390269663,0
R16x9.6x6.3,289262.8,30.219,0.2040036697039802,1937.244629977223,345.93292279853654,0
R16x9.6x6.3,399910.2,30.185,0.0195665925569938,1507.9007309784083,27.926087457772656,0
R16x9.6x6.3,397410.2,30.186,0.0296140637135114,1572.2356571079583,38.31321750526164,0
R16x9.6x6.3,394510.2,30.194,0.0389818906208813,1594.5258268716582,48.56615282543929,0
R16x9.6x6.3,392310.2,30.174,0.0475224237769021,1610.034614355458,59.29989389272119,0
R16x9.6x6.3,389910.2,30.167,0.056349788468546,1629.9424015895668,70.85219303430245,0
R16x9.6x6.3,387610.2,30.164,0.0637589475993448,1625.2396581582086,83.25082914252862,0
R16x9.6x6.3,385510.2,30.17,0.0727459804290559,1644.668938439874,94.64122113753928,0
R16x9.6x6.3,383610.2,30.152,0.0806326277822421,1678.915481662156,107.55286096929744,0
R16x9.6x6.3,381710.2,30.162,0.0885906940813971,1697.0491233928374,117.40808764044488,0
R16x9.6x6.3,379910.2,30.153,0.0956971500777225,1705.4051106048414,129.99736087089283,0
R16x9.6x6.3,378410.2,30.15,0.102744864273053,1718.6041546317242,141.75676102684105,0
R16x9.6x6.3,376610.2,30.155,0.1095807915948377,1726.1994440152666,153.48354473953205,0
R16x9.6x6.3,375410.2,30.157,0.1161069026099826,1744.446078924968,164.63952818512644,0
R16x9.6x6.3,373710.2,30.148,0.1230785927512662,1754.5452905555371,175.65827591859812,0
R16x9.6x6.3,372610.2,30.144,0.1291626166631059,1779.5233402978367,187.8654990221592,0
R16x9.6x6.3,371110.2,30.162,0.1355373337708212,1793.1186410081482,201.18497685427715,0
R16x9.6x6.3,370010.2,30.166,0.1412448952208164,1803.749420333846,213.00953572335905,0
R16x9.6x6.3,368910.2,30.155,0.1468272171216545,1816.997071464196,225.65541969001416,0
R16x9.6x6.3,367710.2,30.173,0.1525331535911284,1826.446981111049,238.1859432359594,0
R16x9.6x6.3,366610.2,30.165,0.1577045467709892,1839.383956937825,250.8881243528507,0
R16x9.6x6.3,365510.2,30.177,0.1624588986478422,1846.1514929062948,267.2162496043084,0
R16x9.6x6.3,364310.2,30.154,0.1677820490393086,1855.8835523843952,278.8458542327891,0
R16x9.6x6.3,363510.2,30.178,0.1725604957823053,1865.671301254588,289.9017117857621,0
R16x9.6x6.3,362610.2,30.16,0.1785665143248639,1875.355642429933,305.72656451250924,0
R16x9.6x6.3,361510.2,30.178,0.1834266826393521,1881.7388327368465,317.1367130152541,0
R16x9.6x6.3,360410.2,30.197,0.1883214275271498,1891.2403852856205,331.09473904041937,0
R16x9.6x6.3,360110.2,30.203,0.1924173537806524,1907.431157695976,343.5578191172963,0
R16x9.6x6.3,359310.2,30.207,0.196503511470865,1906.698516540246,354.3316075643396,0
R16x9.6x6.3,358510.2,30.198,0.2011460319971084,1918.8561293947507,367.3445652620778,0
R16x9.6x6.3,445617.2,30.183,0.0195481057944287,1552.157461956997,30.930793438132547,0
R16x9.6x6.3,443417.2,30.161,0.0290124648167252,1580.122478278351,40.3528713378703,0
R16x9.6x6.3,440617.2,30.187,0.0378528406580959,1601.5449804670889,51.261795088634834,0
R16x9.6x6.3,438117.2,30.155,0.0463255195978849,1615.6116621024582,62.58235566768608,0
R16x9.6x6.3,435717.2,30.18,0.0539555772291302,1603.668243403448,73.90743692042491,0
R16x9.6x6.3,433517.2,30.175,0.0620748396556162,1629.726240691538,86.08185674101225,0
R16x9.6x6.3,431017.2,30.154,0.0708388550934107,1651.6014195832172,98.6793806872833,0
R16x9.6x6.3,428817.2,30.153,0.0788627472745707,1682.8661138179175,110.63399401499817,0
R16x9.6x6.3,426917.2,30.18,0.0856903961272272,1687.3932182818455,121.37540070834868,0
R16x9.6x6.3,425517.2,30.171,0.0919446928164025,1692.8770268583623,132.52315790099652,0
R16x9.6x6.3,423317.2,30.173,0.0995013449630132,1709.7585549385226,143.80876795175132,0
R16x9.6x6.3,423217.2,30.187,0.104681851890993,1719.9806347079411,153.81141091429973,0
R16x9.6x6.3,420517.2,30.182,0.1122856506879244,1737.6992890342935,167.09414664996038,0
R16x9.6x6.3,418617.2,30.166,0.1192044989758173,1754.5722484372186,180.0599599778066,0
R16x9.6x6.3,417317.2,30.17,0.1251472935735788,1763.7355664424888,191.1088064291776,0
R16x9.6x6.3,415617.2,30.167,0.1313439415875813,1788.4035762385308,204.1686893013234,0
R16x9.6x6.3,414317.2,30.171,0.1367482218447343,1795.9273950267752,215.43233171413388,0
R16x9.6x6.3,413017.2,30.177,0.1419343794933458,1804.8254161843693,227.23975401326024,0
R16x9.6x6.3,411917.2,30.166,0.1469792993853438,1811.6744219670936,243.06666171562568,0
R16x9.6x6.3,410717.2,30.174,0.1522580864229373,1824.882719208,256.05448495637893,0
R16x9.6x6.3,409617.2,30.174,0.1574976785272469,1834.576963447647,267.70003571396654,0
R16x9.6x6.3,408617.2,30.188,0.1618471770452268,1840.6797506406613,280.5462084605139,0
R16x9.6x6.3,407617.2,30.179,0.1667663901561811,1850.7844768172315,291.2092214850215,0
R16x9.6x6.3,406417.2,30.177,0.1729249481388266,1865.309638890044,308.8815879115759,0
R16x9.6x6.3,405617.2,30.199,0.1773721192748647,1871.0982740831605,319.46278568080766,0
R16x9.6x6.3,478931.8,30.152,0.0195026664866772,1554.4250892168964,31.610418632397,0
R16x9.6x6.3,476331.8,30.163,0.0289024207845222,1578.298711333777,41.67085884005946,0
R16x9.6x6.3,471731.8,30.158,0.038573510843149,1601.8204205348984,53.53625073740204,0
R16x9.6x6.3,470431.8,30.162,0.0462924508958674,1614.5790260323697,63.6287969696664,0
R16x9.6x6.3,467831.8,30.143,0.0539352138600213,1607.727317361187,74.45005239594207,0
R16x9.6x6.3,465631.8,30.155,0.0617175885861809,1627.438569601028,86.43629795202774,0
R16x9.6x6.3,463031.8,30.152,0.0704065370855399,1653.4275292550474,99.70723031317824,0
R16x9.6x6.3,461131.8,30.154,0.0773812588194337,1671.3683979892348,110.35707375102476,0
R16x9.6x6.3,459031.8,30.152,0.0848174050539687,1693.4769398677818,123.67120079684544,0
R16x9.6x6.3,456831.8,30.162,0.091743928400784,1697.3426346684073,135.7589268585383,0
R16x9.6x6.3,455331.8,30.157,0.0982912860871707,1708.6366869445292,146.31013221957386,0
R16x9.6x6.3,453631.8,30.159,0.1048770181835568,1727.7107106405992,158.8713168393503,0
R16x9.6x6.3,451831.8,30.138,0.1113499527996058,1739.2226457703796,170.16175026306271,0
R16x9.6x6.3,450131.8,30.138,0.1178826101566981,1755.3388573135646,181.1749355609645,0
R16x9.6x6.3,448831.8,30.171,0.1229146074555581,1767.4364305748886,191.49566226905955,0
R16x9.6x6.3,447131.8,30.16,0.1291878391460334,1787.6665255475782,203.51955945273835,0
R16x9.6x6.3,446231.8,30.144,0.1335231822555228,1791.6210957105598,214.95700036469745,0
R16x9.6x6.3,444631.8,30.172,0.1391291640399874,1798.328391968941,225.8097516575777,0
R16x9.6x6.3,443031.8,30.154,0.1448882887376721,1816.8929043090511,244.17095167418944,0
R16x9.6x6.3,442231.8,30.176,0.1497400263952881,1825.9753180415669,255.2494894704305,0
R16x9.6x6.3,441031.8,30.199,0.1547954586646193,1835.490743972228,267.8132453247199,0
R16x9.6x6.3,440131.8,30.174,0.1587830179509765,1840.6950010496623,279.38797688010794,0
R16x9.6x6.3,438931.8,30.184,0.1635091897978901,1853.300227637627,293.1307870001067,0
R16x9.6x6.3,437531.8,30.206,0.1698358754880279,1860.1410239590537,308.97561214252977,0
R16x9.6x6.3,436531.8,30.204,0.1745256944903893,1878.925411779412,323.7154062178836,0
R16x9.6x6.3,435631.8,30.181,0.179212646408681,1886.542289207844,334.7626410486302,0
R16x9.6x6.3,530262.8,30.174,0.0180084295541036,1561.83848750349,33.90099526414504,0
R16x9.6x6.3,528262.8,30.172,0.0269797918451587,1576.7357880392187,42.97310420585225,0
R16x9.6x6.3,524762.8,30.17,0.0356857203856459,1600.812463004096,53.87320902254038,0
R16x9.6x6.3,521562.8000000001,30.166,0.0440171747729202,1616.404413661215,65.9295508679495,0
R16x9.6x6.3,518962.8000000001,30.178,0.0511747223493263,1611.0774142480875,78.0901478018365,0
R16x9.6x6.3,516462.8000000001,30.173,0.0589800266604996,1627.4683553890466,90.06773346537756,0
R16x9.6x6.3,514062.8000000001,30.157,0.0670691855274082,1652.9082384160458,103.81503480356623,0
R16x9.6x6.3,511562.8000000001,30.169,0.0740652547584015,1652.7859029672863,112.93343229009616,0
R16x9.6x6.3,509262.8000000001,30.171,0.0808535347930042,1681.509704492194,126.1907635803878,0
R16x9.6x6.3,507362.8000000001,30.156,0.0875891407475492,1698.366299310972,136.89338270531306,0
R16x9.6x6.3,505362.8000000001,30.151,0.0941811398325583,1715.40820896901,148.64781230453855,0
R16x9.6x6.3,503762.8000000001,30.16,0.1003790221182325,1727.4496520212265,160.26265169724437,0
R16x9.6x6.3,502262.8000000001,30.172,0.1062769246633641,1740.9441960349343,172.09597596153608,0
R16x9.6x6.3,500462.8000000001,30.166,0.1121640737885112,1751.4696826278769,183.5256082612064,0
R16x9.6x6.3,498862.8000000001,30.174,0.1173569684867935,1750.214595047387,194.3341473803537,0
R16x9.6x6.3,497262.8000000001,30.167,0.123108762792261,1766.0630174654518,207.4123867580602,0
R16x9.6x6.3,495962.8000000001,30.178,0.1283859609460414,1774.6170981986145,222.3421407450633,0
R16x9.6x6.3,494562.8000000001,30.175,0.1333128049927145,1793.655634702866,235.4359622917644,0
R16x9.6x6.3,493162.8000000001,30.192,0.1386745196760236,1804.8502765124872,245.859597316858,0
R16x9.6x6.3,491762.8000000001,30.21,0.1435194393131187,1817.7289963036903,259.74238732332554,0
R16x9.6x6.3,490862.8000000001,30.204,0.1478699058675306,1824.216839544378,269.0981281206807,0
R16x9.6x6.3,489662.8000000001,30.204,0.1527634765234283,1830.7337526921765,278.5333063572653,0
R16x9.6x6.3,488762.8000000001,30.231,0.156923179171049,1838.6134182592143,289.954399846624,0
R16x9.6x6.3,488062.8000000001,30.239,0.1610094532821969,1848.447609025588,300.75769323597143,0
R16x9.6x6.3,486262.8000000001,30.22,0.1674654799946134,1867.4507064041225,318.1700379965675,0
R16x9.6x6.3,485162.8000000001,30.234,0.1722368495647313,1877.673668289631,328.7498531362113,0
R16x9.6x6.3,484862.8000000001,30.238,0.1756175136648751,1884.0663460715548,339.2589732296516,0
R16x9.6x6.3,583134.4,30.295,0.016690805800064,1548.7299038523522,32.532693460134304,0
R16x9.6x6.3,579634.4,30.284,0.0258990832468089,1579.5039751845045,43.79437704508699,0
R16x9.6x6.3,574534.4,30.288,0.035118180344254,1609.6470597911386,56.391839026228446,0
R16x9.6x6.3,572834.4,30.29,0.0416838654851985,1589.3364867820717,67.18577062027946,0
R16x9.6x6.3,569834.4,30.281,0.0495075153768603,1607.857395472623,79.00542174071008,0
R16x9.6x6.3,566734.4,30.304,0.0572653329023399,1628.7792385229188,90.9736970978886,0
R16x9.6x6.3,564434.4,30.302,0.063894893421133,1632.9879736827604,100.75788550664208,0
R16x9.6x6.3,561734.4,30.293,0.0713792015993022,1649.6643946654278,114.97950595861592,0
R16x9.6x6.3,559234.4,30.284,0.0783445667173954,1683.1070441588283,129.03211080134233,0
R16x9.6x6.3,557134.4,30.29,0.0849884710407359,1701.2571533854848,141.49314689848418,0
R16x9.6x6.3,555134.4,30.29,0.0913037460595151,1713.7480821542588,153.8875791257213,0
R16x9.6x6.3,553034.4,30.302,0.0977235595632027,1727.5029902142287,165.4920321844778,0
R16x9.6x6.3,551434.4,30.296,0.1032990099661716,1732.010572792444,174.95011320267403,0
R16x9.6x6.3,549834.4,30.302,0.1083214319236945,1732.1763489923967,186.1136648058085,0
R16x9.6x6.3,548234.4,30.314,0.1137309071533643,1751.7873597453915,198.9343146459164,0
R16x9.6x6.3,546634.4,30.316,0.118953927281357,1762.6449928980371,209.3337566150877,0
R16x9.6x6.3,544934.4,30.301,0.1245821856037233,1771.1626475639755,223.4626899659181,0
R16x9.6x6.3,543434.4,30.303,0.1296821961602763,1794.3067914506476,235.8686617416192,0
R16x9.6x6.3,541934.4,30.305,0.1345713891105789,1808.2598293853207,249.8112320378752,0
R16x9.6x6.3,541134.4,30.31,0.1387270723109818,1810.244542138371,258.9149582058339,0
R16x9.6x6.3,540134.4,30.307,0.1432494322267723,1821.187451066697,271.10366896254686,0
R16x9.6x6.3,538434.4,30.319,0.1475655904030156,1824.5219550829863,283.19909568836334,0
R16x9.6x6.3,537834.4,30.323,0.1519272527693386,1832.0786703899048,293.71922990953874,0
R16x9.6x6.3,686794.7999999999,30.29,0.0174355238410639,1564.8022227968752,41.96315713392891,0
R16x9.6x6.3,684694.7999999999,30.283,0.025768911787773,1598.0969508180874,53.93196911570784,0
R16x9.6x6.3,680694.7999999999,30.295,0.0337386470335429,1621.010680338205,66.46226854844845,0
R16x9.6x6.3,677194.7999999999,30.299,0.0405550666146968,1611.4740384625225,79.77149159033884,0
R16x9.6x6.3,674194.7999999999,30.292,0.0474833673106686,1626.5791570629644,92.9236276029919,0
R16x9.6x6.3,671094.7999999999,30.29,0.0543124694318492,1632.088113932601,102.58570427865672,0
R16x9.6x6.3,667994.7999999999,30.294,0.0611560511630152,1639.584617511282,116.21048925348556,0
R16x9.6x6.3,665394.7999999999,30.325,0.0676894134157564,1659.346282368135,127.75556111352584,0
R16x9.6x6.3,663094.7999999999,30.31,0.0737847197820906,1676.4614050537978,139.96455017747613,0
R16x9.6x6.3,660794.7999999999,30.33,0.079742449332164,1709.4815280495982,154.12954307407938,0
R16x9.6x6.3,659194.7999999999,30.32,0.0850339881099218,1715.394816610648,165.07182537496712,0
R16x9.6x6.3,656794.7999999999,30.309,0.0903357423968167,1714.4382235128285,176.647322421563,0
R16x9.6x6.3,655294.7999999999,30.303,0.0953959100638054,1729.4593844640613,188.95293587475388,0
R16x9.6x6.3,653494.7999999999,30.29,0.1007515643541289,1739.2195158524005,199.37388168018623,0
R16x9.6x6.3,651794.7999999999,30.313,0.1056390276999058,1743.6597038814273,212.8099263166308,0
R16x9.6x6.3,650294.7999999999,30.3,0.1106886870912774,1761.4034476121,224.9021053683959,0
R16x9.6x6.3,648694.7999999999,30.306,0.1154298748645997,1771.7754479384932,235.40617771627387,0
R16x9.6x6.3,647294.7999999999,30.314,0.1198095750804331,1779.014501372308,244.7686408039166,0
R16x9.6x6.3,645894.7999999999,30.356,0.1244058097766833,1784.310918453117,254.0580408733244,0
R16x9.6x6.3,644694.7999999999,30.328,0.1288666812501747,1795.454446912754,264.7182242214572,0
R16x9.6x6.3,643294.7999999999,30.322,0.1331010422511385,1817.345329458812,278.93766792519307,0
R16x9.6x6.3,642494.7999999999,30.326,0.137121805805096,1827.8234078277608,288.616336438684,0
R16x9.6x6.3,641294.7999999999,30.334,0.1413136684434609,1833.363614375592,300.3086003723862,0
R16x9.6x6.3,640294.7999999999,30.342,0.1446166221397383,1833.0939380034924,310.1518290736392,0
R16x9.6x6.3,638894.7999999999,30.321,0.1500259363868725,1842.311319289783,325.4935156167535,0
R16x9.6x6.3,741770.4,30.284,0.0162295072137482,1580.2683296153264,49.71018340586823,0
R16x9.6x6.3,738270.4,30.285,0.0247903267159917,1600.5514716427072,61.14223540759793,0
R16x9.6x6.3,734770.4,30.29,0.0324478113658659,1624.8162012161708,73.58707853775616,0
