Repository: upb-lea/materialdatabase

Material database for power electronic usage
===============================================

The materialdatabase mainly contains complex magnetic and dielectric data of soft-magnetic ferrite materials under sinusoidal excitation.
Typical target applications of the provided material data are magnetic components in power electronic converters operated at switching frequencies reaching from 100 kHz to 3 MHz.
The database allows to compare materials and measurement setups, to work with fit functions (e.g., Steinmetz), and features data export as interpolation grids.
FEM solvers like Comsol can directly import these interpolation grids and incorporate the data in frequency-domain simulations.

File: materialdatabase/data/complex_permeability/LEA_MTB/N49.csv (part 4 of 6)
probe,f,T,b,mu_real,mu_imag,h_offset
R16x9.6x6.3,732270.4,30.279,0.0387780604768532,1619.1223435035831,86.75230651332555,0
R16x9.6x6.3,728370.4,30.276,0.0459630642362215,1639.9472837339945,99.0474770163656,0
R16x9.6x6.3,725870.4,30.28,0.0520867340396967,1638.793092762576,109.15996695341433,0
R16x9.6x6.3,723270.4,30.268,0.0586092213090227,1643.2696724521948,122.40054219662406,0
R16x9.6x6.3,720570.4,30.267,0.0647781659056022,1660.0836712521009,134.6628563489802,0
R16x9.6x6.3,718170.4,30.265,0.0705558862513562,1677.573254206103,147.81287266511688,0
R16x9.6x6.3,715970.4,30.26,0.0762817789531831,1686.3642635924566,159.16579641939677,0
R16x9.6x6.3,713770.4,30.256,0.0813766673731874,1708.3006779343789,171.70094150932607,0
R16x9.6x6.3,712070.4,30.285,0.0863170405052024,1716.055729436826,183.2702508984028,0
R16x9.6x6.3,710070.4,30.27,0.0915838139138124,1731.5533784182187,194.6765770238545,0
R16x9.6x6.3,708070.4,30.255,0.0967932271910197,1743.0678101592105,208.56706501409383,0
R16x9.6x6.3,706870.4,30.249,0.1011364235489705,1747.886755512948,219.0119690792025,0
R16x9.6x6.3,704870.4,30.249,0.1060549831925571,1760.8474273609024,230.3986444398861,0
R16x9.6x6.3,704270.4,30.265,0.109918756049152,1764.1795905180295,239.19368581562188,0
R16x9.6x6.3,702370.4,30.238,0.1146978179446325,1775.140266511885,250.0546616635955,0
R16x9.6x6.3,701270.4,30.263,0.1191315775262932,1785.5797796888023,259.8192589761418,0
R16x9.6x6.3,700070.4,30.261,0.1231870484603809,1792.9237632786992,270.6392292900164,0
R16x9.6x6.3,698570.4,30.265,0.1271892109114194,1797.0413661417565,282.438634864806,0
R16x9.6x6.3,697670.4,30.277,0.1307661494797719,1811.8887737773005,294.1300114587087,0
R16x9.6x6.3,696470.4,30.26,0.1344178103351208,1819.1591424448416,303.274986429997,0
R16x9.6x6.3,695670.4,30.252,0.1379942768923795,1820.1343395472377,313.38872713333285,0
R16x9.6x6.3,694070.4,30.279,0.1434629845072043,1839.723103505272,328.9875410152918,0
R16x9.6x6.3,693070.4,30.247,0.1467575944062789,1840.331824036672,338.86234504105767,0
R16x9.6x6.3,817893.6,30.126,0.0154771306565234,1599.6634920631982,57.82979384081335,0
R16x9.6x6.3,812893.6,30.134,0.023691749733265,1609.7196871330343,69.11794107952088,0
R16x9.6x6.3,808693.6,30.148,0.0303826426898479,1604.1431852426429,82.42192827829996,0
R16x9.6x6.3,806593.6,30.138,0.0367366836066744,1623.0179380598397,95.2078352919396,0
R16x9.6x6.3,802393.6,30.13,0.0435613253154679,1642.3205526885051,106.67924977463188,0
R16x9.6x6.3,799893.6,30.128,0.0492908882369882,1644.3212305785469,119.5552008451933,0
R16x9.6x6.3,797593.6,30.132,0.0551117863472133,1648.7637358186705,133.3264582838619,0
R16x9.6x6.3,795193.6,30.113,0.0608080663362513,1660.6487778683693,144.7400790174785,0
R16x9.6x6.3,792293.6,30.119,0.0665451621254282,1684.5930291390002,157.85817009089246,0
R16x9.6x6.3,789993.6,30.116,0.0717614393914924,1688.1955179033512,167.22688308430222,0
R16x9.6x6.3,788493.6,30.11,0.0761527058884033,1688.5897094842785,178.65065577838746,0
R16x9.6x6.3,786093.6,30.11,0.0811511668218898,1719.533072311098,191.9223214932029,0
R16x9.6x6.3,784493.6,30.108,0.0859156695253711,1729.4200194987386,205.89539464444687,0
R16x9.6x6.3,782393.6,30.122,0.0907646595543522,1737.4571586310603,216.9444647232535,0
R16x9.6x6.3,780893.6,30.133,0.0952111388752914,1747.6584102404136,227.7045114676356,0
R16x9.6x6.3,778993.6,30.131,0.0996127709879418,1758.4129546761153,239.31941736274163,0
R16x9.6x6.3,778693.6,30.108,0.1031478795586605,1760.6159686814108,249.40708009937583,0
R16x9.6x6.3,776493.6,30.106,0.1078828432269434,1767.7725291823226,258.1822406510039,0
R16x9.6x6.3,776293.6,30.11,0.1114762911681244,1773.9341454916566,267.5092233447598,0
R16x9.6x6.3,774793.6,30.091,0.1154479658564081,1788.855506458068,280.7911174301181,0
R16x9.6x6.3,773193.6,30.108,0.1194410933174911,1792.596740233358,290.173547657125,0
R16x9.6x6.3,771893.6,30.102,0.1229407222243908,1797.8488068407005,300.01291811093785,0
R16x9.6x6.3,771193.6,30.11,0.1264462790675636,1805.327578448725,310.01117380360114,0
R16x9.6x6.3,770393.6,30.122,0.1301620676921989,1814.802123041703,318.47359291009,0
R16x9.6x6.3,903386.8,30.068,0.0115692213417155,1588.5207769178671,63.5546921194514,0
R16x9.6x6.3,901986.8,30.068,0.0183906998709868,1621.6959025886697,76.66025697434235,0
R16x9.6x6.3,898486.7999999999,30.051,0.0255335718441012,1643.483814803128,93.10634830730048,0
R16x9.6x6.3,894286.7999999999,30.061,0.0316219225805132,1636.1344058186626,106.89180163772816,0
R16x9.6x6.3,891186.7999999999,30.063,0.0376030719385646,1652.0605225638728,118.28004400123253,0
R16x9.6x6.3,888086.7999999999,30.059,0.0432282611934243,1653.393623276008,130.55641953226362,0
R16x9.6x6.3,885886.7999999999,30.058,0.0481922768211747,1648.160655707104,141.91469463600865,0
R16x9.6x6.3,882986.7999999999,30.058,0.0542206585508858,1664.0300383583626,154.68405186178927,0
R16x9.6x6.3,880886.7999999999,30.067,0.0592589900771131,1672.5962235051234,165.98196810036012,0
R16x9.6x6.3,878786.7999999999,30.054,0.0640832077383381,1689.5390348749604,178.2031511126495,0
R16x9.6x6.3,877186.7999999999,30.07,0.0682242067470739,1689.0888143914226,189.92657586288897,0
R16x9.6x6.3,874986.7999999999,30.073,0.0729089653323144,1699.4245353636063,200.883928179406,0
R16x9.6x6.3,872686.7999999999,30.066,0.0776263499622805,1708.6318503336297,215.70520720686733,0
R16x9.6x6.3,871086.7999999999,30.054,0.0817479222085801,1733.2820235017114,227.27018825419685,0
R16x9.6x6.3,868786.7999999999,30.06,0.0863508417647963,1748.9050605244656,237.23243828042948,0
R16x9.6x6.3,867786.7999999999,30.081,0.0901274912818956,1751.1437669128409,246.64193314973164,0
R16x9.6x6.3,866286.7999999999,30.085,0.0939194603631721,1753.275028072577,256.6029444069748,0
R16x9.6x6.3,865586.7999999999,30.091,0.0979418626027551,1770.34014464341,267.1270501352017,0
R16x9.6x6.3,864386.7999999999,30.077,0.101615879564795,1776.2181330575586,277.2784364159421,0
R16x9.6x6.3,863086.7999999999,30.094,0.1053228298494508,1782.3515322217763,287.1266968389275,0
R16x9.6x6.3,861386.7999999999,30.092,0.108985249949854,1787.32838077117,296.75402861895884,0
R16x9.6x6.3,860786.7999999999,30.073,0.1122713672095048,1791.961557246874,307.3891711279104,0
R16x9.6x6.3,859986.7999999999,30.075,0.1156569651350079,1799.5246302254643,316.70963147103106,0
R16x9.6x6.3,859186.7999999999,30.073,0.1186751109298303,1792.6719169685016,323.19561520639286,0
R16x9.6x6.3,857386.7999999999,30.146,0.1228054818670684,1799.602960156257,341.07901163919104,0
R16x9.6x6.3,856786.7999999999,30.119,0.1255812374388903,1797.587233359992,349.7615082523709,0
R16x9.6x6.3,991212.3,30.004,0.0105156367726275,1581.1624413883924,77.01787144548793,0
R16x9.6x6.3,991212.3,30.008,0.0167854338327107,1620.8821725103958,89.84298688020368,0
R16x9.6x6.3,986312.3,29.985,0.0236168362292516,1653.5630106788874,107.79945825218026,0
R16x9.6x6.3,983512.3,30.006,0.0287745653564891,1638.4655996079057,122.3791356183703,0
R16x9.6x6.3,980012.3,30.004,0.0345270825961014,1663.2850861430736,134.10830605678194,0
R16x9.6x6.3,976912.3,30.008,0.0396346565550403,1664.3562531077475,146.76729808705835,0
R16x9.6x6.3,974712.3,29.995,0.0443992402049969,1661.4181976523523,158.51297095955556,0
R16x9.6x6.3,972112.3,29.997,0.0497987232567585,1671.6228730939104,171.17895862989505,0
R16x9.6x6.3,970012.3,30.009,0.0544710145656325,1681.8868327514012,181.22884403405664,0
R16x9.6x6.3,967912.3,30.015,0.058827574943638,1688.722915160019,192.85688420570435,0
R16x9.6x6.3,965812.3,30.001,0.0629492434041472,1689.236584983432,203.31410517093363,0
R16x9.6x6.3,963612.3,30.007,0.0673586482255161,1709.013657092122,219.6127260244576,0
R16x9.6x6.3,962112.3,30.003,0.0713417726035571,1712.8615815148607,229.5870420362856,0
R16x9.6x6.3,959812.3,30.001,0.0754373356146351,1724.559490262396,241.56292407777315,0
R16x9.6x6.3,959312.3,30.015,0.0788666587511443,1725.0830370905692,249.8811188170685,0
R16x9.6x6.3,956812.3,30.015,0.0828411304362734,1747.1590370210863,262.7351954402536,0
R16x9.6x6.3,956812.3,30.05,0.0865563500849288,1764.7191621222075,273.4601486866238,0
R16x9.6x6.3,954312.3,30.023,0.0904404513590827,1769.9682150705826,283.2742774331721,0
R16x9.6x6.3,953612.3,30.029,0.0939217536190794,1775.7028121921487,291.88000706073706,0
R16x9.6x6.3,953212.3,30.015,0.0969866566638137,1785.2359491572056,302.3642427834528,0
R16x9.6x6.3,951212.3,30.046,0.100381997403188,1787.1742228564528,311.823385131888,0
R16x9.6x6.3,949812.3,30.048,0.1035129841659759,1793.7524755337813,321.1135631230841,0
R16x9.6x6.3,948912.3,30.066,0.1066639169590956,1798.3824814637992,329.4959416155254,0
R16x9.6x6.3,947212.3,30.045,0.1101186820874641,1805.9064371347208,339.1428348264072,0
R16x9.6x6.3,947112.3,30.077,0.1132135830038736,1788.9894017045538,348.9203579989661,0
R16x9.6x6.3,945612.3,30.095,0.1167161159021151,1809.8953150142663,361.07914750119056,0
R16x9.6x6.3,1105449.65,30.018,0.0113425646345621,1611.7507291514803,113.7893792645422,0
R16x9.6x6.3,1100049.65,30.018,0.0176199716839844,1647.8373982986711,128.24218035309153,0
R16x9.6x6.3,1089249.65,30.023,0.0235935593214753,1638.2075198183463,142.93581580368146,0
R16x9.6x6.3,1089249.65,30.014,0.0284259171811582,1660.8959114163313,155.42843768918974,0
R16x9.6x6.3,1089249.65,30.02,0.0326606451516955,1661.3591348255677,167.1744932333682,0
R16x9.6x6.3,1087549.65,30.014,0.0368520306461779,1670.272684517986,180.34451259332,0
R16x9.6x6.3,1085549.65,30.029,0.0411908830431527,1669.9230239715905,191.39987208706995,0
R16x9.6x6.3,1083449.65,30.026,0.0460245346582144,1685.6640730674028,202.29956720735188,0
R16x9.6x6.3,1082349.65,30.01,0.0498958466658527,1691.3309434591265,214.14772543687445,0
R16x9.6x6.3,1078749.65,30.035,0.0544409223177455,1704.4703179523208,223.7838141617618,0
R16x9.6x6.3,1077849.65,30.043,0.0577854834224621,1695.695700929415,237.69696296213152,0
R16x9.6x6.3,1075949.65,30.03,0.0614910711574643,1705.50229326716,249.32217303561515,0
R16x9.6x6.3,1072849.65,30.047,0.0684709982245241,1717.951607641604,267.4566498793894,0
R16x9.6x6.3,1071049.65,30.087,0.072294670656568,1722.6428198367987,274.1518412552245,0
R16x9.6x6.3,1071049.65,30.051,0.0752705063272986,1733.9403932768505,286.0335824438526,0
R16x9.6x6.3,1067949.65,30.076,0.0793830844727883,1750.6480989507168,294.4336485517842,0
R16x9.6x6.3,1067049.65,30.089,0.0824579314615278,1757.65573128092,305.0828692821772,0
R16x9.6x6.3,1065349.65,30.061,0.0882896212046582,1779.4338919898676,323.475837873416,0
R16x9.6x6.3,1064249.65,30.082,0.0913384560962839,1783.664689047276,333.0721699793172,0
R16x9.6x6.3,1062749.65,30.063,0.0948155240552033,1797.025288078011,342.0660639358154,0
R16x9.6x6.3,1062649.65,30.12,0.0970427965662724,1789.4670144375073,349.85509413573806,0
R16x9.6x6.3,1062649.65,30.069,0.099489571548146,1790.5078681882396,358.8265783357941,0
R16x9.6x6.3,1060849.65,30.172,0.103366141441699,1795.4333549067944,372.3053957382853,0
R16x9.6x6.3,1060349.65,30.205,0.1055340282248818,1787.4147456600217,372.9025776296154,0
R16x9.6x6.3,1201470.7,30.003,0.0109190666275887,1584.7646448386738,146.36390450988313,0
R16x9.6x6.3,1187070.7,30.026,0.0170617871358864,1613.9061040167178,156.80848974880277,0
R16x9.6x6.3,1187070.7,30.019,0.0216380347275171,1638.5897340398687,166.9505905627239,0
R16x9.6x6.3,1183070.7,30.015,0.0262906287420749,1658.709310746627,179.90203261331715,0
R16x9.6x6.3,1181270.7,30.007,0.0303979705383116,1663.45659137207,190.4262854629548,0
R16x9.6x6.3,1177570.7,30.023,0.0344902796086931,1668.4810088501483,202.80794968503173,0
R16x9.6x6.3,1174770.7,30.017,0.0390292350380245,1683.927656182888,213.6470719237682,0
R16x9.6x6.3,1170770.7,30.011,0.0432068737653441,1688.8593473279943,223.24329809272348,0
R16x9.6x6.3,1169670.7,30.011,0.0468830926925925,1698.499158452865,234.20488607582,0
R16x9.6x6.3,1167370.7,30.017,0.0503477032893531,1695.5557573025897,248.4418296377034,0
R16x9.6x6.3,1167170.7,30.026,0.0535999524145756,1700.3217711963405,259.09882751602413,0
R16x9.6x6.3,1166270.7,30.036,0.0567532171163278,1702.1723550741697,268.4363235554848,0
R16x9.6x6.3,1164070.7,30.04,0.060536103574923,1717.717806733783,276.72046666983914,0
R16x9.6x6.3,1162270.7,30.023,0.0638777431772881,1721.588731137504,285.99643129952074,0
R16x9.6x6.3,1162270.7,30.023,0.0667925546617123,1728.3175938728302,296.20137196924736,0
R16x9.6x6.3,1159970.7,30.058,0.0698914429669935,1738.313076787112,307.2988697686304,0
R16x9.6x6.3,1157770.7,30.062,0.0734665130196775,1750.6339154676382,316.1196327104756,0
R16x9.6x6.3,1157570.7,30.07,0.0761977135087876,1750.1191096275122,324.69206119233314,0
R16x9.6x6.3,1156670.7,30.066,0.0791872363163222,1754.9671638682948,331.1483969580924,0
R16x9.6x6.3,1156670.7,30.064,0.0817799611556717,1754.3568015117974,339.70443436159275,0
R16x9.6x6.3,1155870.7,30.053,0.0839402551646421,1774.7668713383305,354.97064995785286,0
R16x9.6x6.3,1153270.7,30.108,0.0873406393600938,1786.5864876417238,363.215799971164,0
R16x9.6x6.3,1153170.7,30.076,0.0899985873474949,1789.6099846228349,370.0126087660794,0
R16x9.6x6.3,1152070.7,30.095,0.0951761733014393,1779.843439299667,386.0044237951509,0
R16x9.6x6.3,1151770.7,30.145,0.0979710452722626,1790.276091063114,394.5747174996157,0
R16x9.6x6.3,1151570.7,30.088,0.1000832145723983,1788.1902051622617,402.9192650191951,0
R16x9.6x6.3,1151270.7,30.099,0.102293312342829,1788.073491038141,410.53894964901104,0
R16x9.6x6.3,1151170.7,30.091,0.1046387921254172,1794.1567172789594,420.1965013324116,0
R16x9.6x6.3,1150670.7,30.183,0.106901682311737,1791.694223243029,427.1931250875157,0
R16x9.6x6.3,96908.3,49.927,0.0285566506694143,1716.0483265085556,22.34320584183617,0
R16x9.6x6.3,96158.3,49.931,0.039905204072613,1740.9999283051077,30.736140230361663,0
R16x9.6x6.3,95408.3,49.918,0.0515942761938865,1768.9322636818315,40.60351199769555,0
R16x9.6x6.3,94808.3,49.932,0.0624719978066561,1782.9354990046177,51.39028528363627,0
R16x9.6x6.3,94208.3,49.935,0.0736877800156744,1814.739996238628,63.448324702839656,0
R16x9.6x6.3,93458.3,49.947,0.0858041368119721,1848.8286694280127,76.72538279945188,0
R16x9.6x6.3,92858.3,49.916,0.0990638288199159,1902.661610496363,89.87480044497815,0
R16x9.6x6.3,92258.3,49.916,0.109779354262934,1919.485425775301,103.8542801956218,0
R16x9.6x6.3,91808.3,49.924,0.1202691524571007,1940.484206879536,115.27823407371044,0
R16x9.6x6.3,91208.3,49.947,0.1316151388789589,1973.774648026976,130.6167256329299,0
R16x9.6x6.3,90758.3,49.949,0.1416578349351753,1987.002501035033,143.59048450932127,0
R16x9.6x6.3,90308.3,49.935,0.1509797786767971,2004.2356852350424,157.94738467806886,0
R16x9.6x6.3,89858.3,49.947,0.1606720010564388,2022.9443514547736,173.0990560219767,0
R16x9.6x6.3,89558.3,49.943,0.1684498987965305,2040.0734627667207,188.10408829097625,0
R16x9.6x6.3,89108.3,49.949,0.1774517043195946,2062.017510791947,204.9354544123912,0
R16x9.6x6.3,88808.3,49.947,0.1854405546544718,2079.495415572222,218.9674136729976,0
R16x9.6x6.3,88358.3,49.943,0.193853262128597,2091.8779847751434,234.14838364982512,0
R16x9.6x6.3,88058.3,49.947,0.2010482822642166,2097.739194342784,246.383015948294,0
R16x9.6x6.3,141895.6,49.979,0.0285401245020172,1718.2141012108304,22.0527314563388,0
R16x9.6x6.3,141145.6,49.986,0.0396274524025128,1753.361873171584,30.16104344165003,0
R16x9.6x6.3,140095.6,49.98,0.0510018711748289,1769.0655468171883,40.4449592091329,0
R16x9.6x6.3,139195.6,49.976,0.0632301979374472,1822.4575350958785,52.16780129104032,0
R16x9.6x6.3,138295.6,49.986,0.0742876517344701,1847.2978338200248,65.17154830609873,0
R16x9.6x6.3,137395.6,49.986,0.0855258230524642,1868.84626795038,78.89334755809135,0
R16x9.6x6.3,136495.6,49.99,0.0971955892651117,1905.308563674757,93.95797087711816,0
R16x9.6x6.3,135745.6,49.998,0.1075817409516624,1927.2462709089875,107.599083879991,0
R16x9.6x6.3,134995.6,50.009,0.1180800925830245,1949.2665501584968,121.04560871427148,0
R16x9.6x6.3,134395.6,49.998,0.1270313421020038,1962.2331698706405,134.5316613901259,0
R16x9.6x6.3,133645.6,50.004,0.1370548465762329,1980.8366668999404,148.90227592611433,0
R16x9.6x6.3,133045.6,50.012,0.1458327296762211,2006.3515807671524,166.60923809055433,0
R16x9.6x6.3,132295.6,50.006,0.1554502884466018,2031.51370108901,182.1304391583516,0
R16x9.6x6.3,131845.6,50.005,0.1631779291220317,2043.000378233695,195.29431313073204,0
R16x9.6x6.3,131245.6,50.012,0.1720065159896606,2064.017517655124,210.9107117676707,0
R16x9.6x6.3,130795.6,50.002,0.1785136350667193,2064.485790517794,221.6734895461157,0
R16x9.6x6.3,130345.6,50.012,0.183307502849163,2058.6902524539,238.1049164108478,0
R16x9.6x6.3,129895.6,50.026,0.1902126567156453,2069.0492643870816,253.63644151628804,0
R16x9.6x6.3,129445.6,50.026,0.1969398970340065,2076.601804166008,268.43036340957167,0
R16x9.6x6.3,128995.6,50.024,0.2039745094349292,2094.8292431854475,284.43022665682025,0
R16x9.6x6.3,204022.7,50.042,0.0224676992289778,1699.254180072244,19.73233005707613,0
R16x9.6x6.3,202472.7,50.065,0.0341934743019945,1742.3213039693728,27.40637287958343,0
R16x9.6x6.3,201022.7,50.038,0.0464768323812101,1807.2976677601785,37.56416004904699,0
R16x9.6x6.3,200222.7,50.05,0.0568595553571156,1820.550459358625,47.5183232308744,0
R16x9.6x6.3,198972.7,50.072,0.0669726310530958,1823.575563778364,61.459325834428384,0
R16x9.6x6.3,197672.7,50.049,0.0785401458798104,1860.7405141964048,73.34616450978447,0
R16x9.6x6.3,196472.7,50.059,0.0895513394033544,1890.5799013178032,88.8595895631006,0
R16x9.6x6.3,195322.7,50.064,0.099946285979182,1911.2409762703487,103.62747814016834,0
R16x9.6x6.3,194422.7,50.035,0.1092939828697515,1932.3167462485903,118.78235862127826,0
R16x9.6x6.3,193372.7,50.027,0.1190099313045295,1953.9957655521384,134.32952228137415,0
R16x9.6x6.3,192472.7,50.049,0.1261747956705872,1937.482886384408,147.88203672829772,0
R16x9.6x6.3,191572.7,50.047,0.1349543639956649,1961.1615489874832,163.7037832341313,0
R16x9.6x6.3,190972.7,50.025,0.1422216215146705,1980.075359469755,175.61545099878876,0
R16x9.6x6.3,190072.7,50.041,0.1503667818157318,1994.389947014581,192.75263351519607,0
R16x9.6x6.3,189322.7,50.03,0.1575612299409645,2007.6339023524183,209.278339861801,0
R16x9.6x6.3,188722.7,50.053,0.1646910411262007,2024.1088678231747,224.3033915540205,0
R16x9.6x6.3,188272.7,50.051,0.1706346226043529,2036.0198805575576,238.9163242360464,0
R16x9.6x6.3,187522.7,50.071,0.1778003869883574,2052.4530073315195,253.5650205770497,0
R16x9.6x6.3,186922.7,50.073,0.1841696289316315,2067.9692412104314,268.9235829648701,0
R16x9.6x6.3,186322.7,50.063,0.1900138904566493,2074.205061557588,283.75521986177523,0
R16x9.6x6.3,186022.7,50.074,0.1949918202414733,2080.3261374137664,297.10568309588945,0
R16x9.6x6.3,185422.7,50.072,0.2011679411084647,2090.298188933871,311.7367209068086,0
R16x9.6x6.3,256360.4,50.091,0.019408070681857,1711.341892264607,19.432275648110075,0
R16x9.6x6.3,254860.4,50.077,0.0307784270882247,1731.3584610097837,27.7029674745626,0
R16x9.6x6.3,253010.4,50.077,0.042771882971,1787.892763485843,36.99182352074265,0
R16x9.6x6.3,251860.4,50.093,0.0530916144051177,1803.6792485585445,47.27690204555957,0
R16x9.6x6.3,250360.4,50.093,0.0641524494841322,1831.8332819382813,58.95168484677932,0
R16x9.6x6.3,248860.4,50.087,0.0745300626704068,1849.2647411279536,72.40264074204967,0
R16x9.6x6.3,247410.4,50.079,0.0849586994090946,1873.0642599799708,86.69015497402731,0
R16x9.6x6.3,246110.4,50.089,0.094954297374807,1904.1004788398072,102.85255768155116,0
R16x9.6x6.3,244960.4,50.098,0.1029981719036868,1895.65047318899,116.59112417327422,0
R16x9.6x6.3,243810.4,50.092,0.1118634161857134,1913.420181930892,131.10886710922404,0
R16x9.6x6.3,242560.4,50.072,0.1207509272479563,1933.141868739517,146.69661890162416,0
R16x9.6x6.3,241560.4,50.07,0.1288179758473802,1939.7535543095423,158.16531970618965,0
R16x9.6x6.3,240810.4,50.08,0.1360287767689156,1962.6380187492653,175.22642518238573,0
R16x9.6x6.3,239710.4,50.082,0.1439124281467711,1990.4863948153625,193.25153181344243,0
R16x9.6x6.3,238810.4,50.082,0.1504729093924603,1992.727184405073,208.68659265758265,0
R16x9.6x6.3,238210.4,50.072,0.156582950577492,2003.3276467731696,223.4164540180469,0
R16x9.6x6.3,237460.4,50.084,0.1628475190311173,2020.19814579737,240.54800993056205,0
R16x9.6x6.3,236710.4,50.09,0.1683024124600506,2016.51844771991,254.4220658902049,0
R16x9.6x6.3,236110.4,50.067,0.1739295061706731,2029.6531387831376,269.15029784405726,0
R16x9.6x6.3,235360.4,50.073,0.1800241157589593,2049.586222588799,284.8644942473257,0
R16x9.6x6.3,235060.4,50.079,0.1849188778631738,2055.1333016186936,297.35282052803035,0
R16x9.6x6.3,234460.4,50.084,0.1903717725515246,2063.949418343157,310.4886978525436,0
R16x9.6x6.3,234010.4,50.069,0.1949785890523731,2068.1726877241485,324.0897494707354,0
R16x9.6x6.3,233560.4,50.075,0.2000422835042563,2074.4218802477644,336.83084035366966,0
R16x9.6x6.3,304871.2,50.068,0.0206311210822811,1712.2553991396608,23.83804058572159,0
R16x9.6x6.3,302771.2,50.054,0.0329372929815456,1770.9630720328244,32.23650201168693,0
R16x9.6x6.3,301171.2,50.051,0.0436618417849949,1786.7922179098994,41.19373649637154,0
R16x9.6x6.3,299571.2,50.082,0.0542618537395835,1808.0082268596057,51.93675923716759,0
R16x9.6x6.3,297971.2,50.073,0.0643881478159274,1825.970989778908,64.24769419712747,0
R16x9.6x6.3,296371.2,50.063,0.0745942908969993,1858.591375662279,78.11498941535251,0
R16x9.6x6.3,294621.2,50.073,0.0835726688658169,1842.715768351357,93.06447058053206,0
R16x9.6x6.3,293021.2,50.057,0.0931965840268941,1877.299038207516,109.110584268387,0
R16x9.6x6.3,291771.2,50.053,0.1017692387621838,1895.107456542767,122.3979363715325,0
R16x9.6x6.3,290371.2,50.051,0.1104346437168642,1909.736431373,136.0363333069597,0
R16x9.6x6.3,288771.2,50.055,0.1192768546352678,1908.7231022917683,151.3163330024603,0
R16x9.6x6.3,288321.2,50.053,0.1251235396066224,1937.714664044075,167.78599362395695,0
R16x9.6x6.3,287221.2,50.055,0.13265509174153,1955.132079209663,183.07003054552067,0
R16x9.6x6.3,286171.2,50.057,0.1390183156705314,1958.3554455575725,197.86828910427727,0
R16x9.6x6.3,285421.2,50.053,0.1450734968859516,1982.4362553526337,214.3770716004896,0
R16x9.6x6.3,284371.2,50.083,0.1518063483983997,1991.216536791482,228.8216467654112,0
R16x9.6x6.3,283621.2,50.05,0.1576932526356781,2002.3622899927584,242.57750258946848,0
R16x9.6x6.3,282871.2,50.085,0.1632572687506209,2011.431199946579,256.46724054053936,0
R16x9.6x6.3,282271.2,50.071,0.1687204773589529,2024.0504543037453,271.35735674100096,0
R16x9.6x6.3,281521.2,50.085,0.1744871586311651,2036.2267852789048,286.33089037808526,0
R16x9.6x6.3,280771.2,50.085,0.1796501607765458,2046.719021301942,303.03381987847985,0
R16x9.6x6.3,280171.2,50.073,0.1844647380694678,2052.641885954636,322.6132437969462,0
R16x9.6x6.3,279571.2,50.083,0.1898366995266642,2066.580269222608,338.561159982463,0
R16x9.6x6.3,279121.2,50.079,0.1942463349695176,2075.574767311,353.98240032267336,0
R16x9.6x6.3,278371.2,50.095,0.2003343303294535,2074.3801654616045,371.7157787023625,0
R16x9.6x6.3,375890.8,50.064,0.0193134504303353,1713.271094176274,26.2799588177559,0
R16x9.6x6.3,373490.8,50.091,0.0312810756596326,1779.5662824653111,34.810458251933035,0
R16x9.6x6.3,371090.8,50.075,0.0421037039171977,1807.266497088381,45.6302613962447,0
R16x9.6x6.3,369490.8,50.091,0.0517797568362022,1800.6630016704903,56.2102989169788,0
R16x9.6x6.3,367590.8,50.077,0.0617165202581546,1830.8124443145928,69.89840659919466,0
R16x9.6x6.3,365690.8,50.101,0.0702897768667001,1828.2532588944464,83.58051411587797,0
R16x9.6x6.3,364090.8,50.093,0.0792415303107934,1850.941793003553,98.1221990379014,0
R16x9.6x6.3,362340.8,50.086,0.0886418099876555,1879.3786617500432,113.16480092966655,0
R16x9.6x6.3,360590.8,50.078,0.0967313370417672,1888.6638493263129,127.21018131268036,0
R16x9.6x6.3,359340.8,50.082,0.1045415716069565,1907.2533573133585,142.42877174993046,0
R16x9.6x6.3,357940.8,50.084,0.1116595576888902,1912.3137729979123,157.86378303937934,0
R16x9.6x6.3,356840.8,50.076,0.1185929446405472,1930.970717535571,173.03246948834263,0
R16x9.6x6.3,355740.8,50.088,0.1252265155743332,1941.119508378598,186.8861876533,0
R16x9.6x6.3,354640.8,50.101,0.1317454873042171,1955.3309714604163,202.06321510092351,0
R16x9.6x6.3,353690.8,50.074,0.1379710194488534,1962.9160916479352,214.8688250930905,0
R16x9.6x6.3,352940.8,50.066,0.143491400952125,1985.67474518406,230.30825931316,0
R16x9.6x6.3,352140.8,50.068,0.1491967628898176,1996.151916384712,244.66685228569497,0
R16x9.6x6.3,351190.8,50.076,0.154825652261229,2008.476122383261,260.2238232040793,0
R16x9.6x6.3,350290.8,50.087,0.1600157342037909,2014.6740644994504,275.46850129881426,0
R16x9.6x6.3,349540.8,50.08,0.1649661989041499,2018.176642774641,295.0522543622829,0
R16x9.6x6.3,348790.8,50.094,0.1699997545404964,2030.0403853559003,310.9349750593648,0
R16x9.6x6.3,348490.8,50.082,0.1733132962531444,2023.046486947658,322.5193032718456,0
R16x9.6x6.3,347740.8,50.092,0.1783418365978443,2040.6479199839964,340.1997170873323,0
R16x9.6x6.3,347440.8,50.086,0.1819870304438845,2038.5140726765344,350.60418950998087,0
R16x9.6x6.3,346990.8,50.076,0.1874692002087532,2048.283523867417,369.83473467704033,0
R16x9.6x6.3,346240.8,50.101,0.1920710245034218,2058.142486643452,384.4713992932673,0
R16x9.6x6.3,345940.8,50.084,0.196004156327105,2059.410890836601,396.30121004661225,0
R16x9.6x6.3,419848.8000000001,50.099,0.0194078863439099,1749.52586549757,29.32208074829232,0
R16x9.6x6.3,417448.8000000001,50.102,0.0305555951909897,1780.0069601140851,38.77309759980108,0
R16x9.6x6.3,415048.8000000001,50.093,0.0408883816469895,1800.6738109102248,49.222455824563895,0
R16x9.6x6.3,412648.8000000001,50.093,0.0511337026459449,1821.0670365152907,60.75354408503056,0
R16x9.6x6.3,410898.8000000001,50.097,0.05928503162362,1802.9426802585715,73.36863725175233,0
R16x9.6x6.3,408998.8000000001,50.091,0.0684668280673171,1824.2369074890023,87.34846378460844,0
R16x9.6x6.3,407248.8000000001,50.101,0.077050790129734,1842.0636368177804,101.28010205569224,0
R16x9.6x6.3,405198.8000000001,50.096,0.0859543011956,1870.7403360611795,118.37214002016196,0
R16x9.6x6.3,403448.8000000001,50.096,0.0939789266751554,1882.030911623869,130.44715875565555,0
R16x9.6x6.3,401698.8000000001,50.102,0.1012293594116107,1888.9135698823795,146.2552860450419,0
R16x9.6x6.3,400798.8000000001,50.098,0.1080915474791627,1912.3383092057995,160.634679030621,0
R16x9.6x6.3,399548.8000000001,50.098,0.1145549748353459,1915.52210715927,174.81891442369988,0
R16x9.6x6.3,398448.8000000001,50.11,0.1212052438762011,1934.673767187128,190.35058212176145,0
R16x9.6x6.3,397498.8000000001,50.106,0.1270665007423706,1941.8004304431813,204.73226527646133,0
R16x9.6x6.3,396398.8000000001,50.108,0.1331225075854104,1958.586312511385,218.43574597503363,0
R16x9.6x6.3,395798.8000000001,50.111,0.1381727524798505,1966.5771241695031,232.59136817921424,0
R16x9.6x6.3,394248.8000000001,50.118,0.1442917275725135,1987.488455809657,248.937766354802,0
R16x9.6x6.3,393648.8000000001,50.099,0.1485563575789392,1983.514978678739,261.5358814983643,0
R16x9.6x6.3,392848.8000000001,50.109,0.1534698381595824,1996.169730429585,281.0558391796817,0
R16x9.6x6.3,392098.8000000001,50.103,0.1583582250955543,2004.4093988103496,295.27119774317475,0
R16x9.6x6.3,391498.8000000001,50.106,0.1628826961489046,2009.4214248081269,309.33919003854413,0
R16x9.6x6.3,390748.8000000001,50.116,0.1674579797122336,2012.69980236246,321.86338023088655,0
R16x9.6x6.3,390148.8000000001,50.101,0.1718224332660743,2023.770937857065,336.90450144507884,0
R16x9.6x6.3,389698.8000000001,50.109,0.1757742542504652,2028.1657388621527,350.3888774439371,0
R16x9.6x6.3,388948.8000000001,50.105,0.1814756526356689,2041.8696703056528,371.554567376901,0
R16x9.6x6.3,388348.8000000001,50.105,0.1853732281759658,2045.1548522964576,386.6511603111997,0
R16x9.6x6.3,449917.2,50.114,0.0205921531433848,1750.501340233778,31.169589785714983,0
R16x9.6x6.3,447517.2,50.114,0.0316025575962432,1780.3431761767708,40.59221375483414,0
R16x9.6x6.3,445117.2,50.12,0.0418369610316593,1808.4094240713428,51.52118464171916,0
R16x9.6x6.3,443367.2,50.114,0.0512177125681872,1828.6299028183207,63.33807013805491,0
R16x9.6x6.3,440967.2,50.122,0.0597239670385901,1808.409231311072,76.76607420704852,0
R16x9.6x6.3,439067.2,50.108,0.0686534946288561,1832.501935085957,91.11336225488584,0
R16x9.6x6.3,437167.2,50.102,0.0777387329203416,1856.447480242672,107.09507735019037,0
R16x9.6x6.3,435267.2,50.096,0.0854849769950114,1864.279989362996,121.0230483206412,0
R16x9.6x6.3,433717.2,50.094,0.0925508404015229,1880.674954410392,135.84292039379383,0
R16x9.6x6.3,432317.2,50.081,0.0997495846680291,1893.8778320769848,149.756476753502,0
R16x9.6x6.3,430717.2,50.088,0.106806104197607,1905.2959266501844,164.12761170005828,0
R16x9.6x6.3,429617.2,50.094,0.1133171516805156,1924.9160979583849,178.84907343723,0
R16x9.6x6.3,428217.2,50.08,0.1195945348091581,1936.677671325763,194.5269913736271,0
R16x9.6x6.3,427317.2,50.098,0.1253891750396877,1949.3349057227867,207.8471545649368,0
R16x9.6x6.3,426417.2,50.086,0.1306913585615876,1953.847316348584,221.49301051125133,0
R16x9.6x6.3,425517.2,50.082,0.1364055117118755,1972.5580442713265,236.61852946770264,0
R16x9.6x6.3,424467.2,50.094,0.1407234099754774,1960.962425551479,249.23858104144924,0
R16x9.6x6.3,423417.2,50.094,0.1460908375729681,1984.0549730521293,269.45235952949827,0
R16x9.6x6.3,422967.2,50.106,0.150484666038223,1988.611775045469,282.8413602575116,0
R16x9.6x6.3,421767.2,50.099,0.1557422301567486,2002.629982978714,298.4366953462939,0
R16x9.6x6.3,421467.2,50.086,0.159814819765934,2004.166227933219,309.4999301168276,0
R16x9.6x6.3,420717.2,50.096,0.1640809275001701,2012.152741801719,324.29300057510727,0
R16x9.6x6.3,419967.2,50.084,0.1686020549809198,2014.721586310309,338.4171822369256,0
R16x9.6x6.3,419667.2,50.1,0.1721964672552789,2020.5592777136824,352.7104110166967,0
R16x9.6x6.3,419067.2,50.104,0.1776347190691219,2031.858451450379,372.26321753354864,0
R16x9.6x6.3,418467.2,50.1,0.1819806566921567,2041.3507237175,385.5163471977291,0
R16x9.6x6.3,498391.2,50.089,0.0172890539155392,1742.25074183703,33.923693874212134,0
R16x9.6x6.3,496591.2,50.082,0.0278336424659491,1795.270737601571,43.936987314958046,0
R16x9.6x6.3,493891.2,50.076,0.0378622663308916,1813.5559716564865,54.75848933889739,0
R16x9.6x6.3,491191.2,50.076,0.047514493347326,1819.8630757372987,67.02595068579247,0
R16x9.6x6.3,488941.2,50.082,0.0556597517609282,1813.0323199787128,80.60055476560969,0
R16x9.6x6.3,487141.2,50.089,0.0641247918470669,1830.74817424652,93.94494395742888,0
R16x9.6x6.3,485041.2,50.074,0.0720795044412036,1848.140221392256,108.86283480467752,0
R16x9.6x6.3,483241.2,50.086,0.0802170258993327,1854.388160338892,122.28005146885512,0
R16x9.6x6.3,481441.2,50.086,0.0874063854775293,1884.8649812785184,138.89119232525195,0
R16x9.6x6.3,479941.2,50.072,0.0943701602278782,1898.3927177905948,153.53946612541816,0
R16x9.6x6.3,478141.2,50.074,0.1014817205336367,1907.250716116852,167.9185453595056,0
R16x9.6x6.3,477241.2,50.074,0.1074353926928725,1926.115408123454,183.5493893438547,0
R16x9.6x6.3,476041.2,50.07,0.1134502774355424,1934.562033132347,197.74882555070369,0
R16x9.6x6.3,476041.2,50.078,0.1181703365514743,1664.1379221546672,139.71603974057217,0
R16x9.6x6.3,473941.2,50.072,0.1239679528535492,1946.7533534986608,225.7857173951868,0
R16x9.6x6.3,472891.2,50.082,0.1294279890982179,1952.1485920200005,238.4714744800151,0
R16x9.6x6.3,471841.2,50.078,0.1344851745011527,1957.855792714188,256.62796152677043,0
R16x9.6x6.3,470941.2,50.074,0.1395714962878223,1968.258932766482,270.89366395550815,0
R16x9.6x6.3,470041.2,50.051,0.1446046447709696,1989.701127909853,285.38572656308764,0
R16x9.6x6.3,469591.2,50.074,0.1484947814090174,1993.0451605247229,297.0433739242329,0
R16x9.6x6.3,468691.2,50.08,0.1530712218100766,1997.0890299206544,310.10077930459653,0
R16x9.6x6.3,468541.2,50.072,0.1568931038280485,2007.5669027396384,323.9256516218391,0
R16x9.6x6.3,467641.2,50.084,0.1612473820937188,2013.6953776797875,337.1768777393371,0
R16x9.6x6.3,467341.2,50.08,0.1649660800439293,2014.5839955864024,349.3776493275683,0
R16x9.6x6.3,466441.2,50.084,0.1703777767049644,2022.090366844656,366.96891607179583,0
R16x9.6x6.3,466441.2,50.07,0.1739720018374334,2023.034457687224,377.3476904921845,0
R16x9.6x6.3,465691.2,50.082,0.1783887997253822,2037.224191590689,393.6123460071522,0
R16x9.6x6.3,465541.2,50.068,0.1810583124686314,2034.13610281908,404.91785522378456,0
R16x9.6x6.3,544537.6,50.067,0.0169834496455219,1769.1094114381988,40.170137184504846,0
R16x9.6x6.3,541837.6,50.054,0.0277100941894234,1797.9311948673344,50.1100397524588,0
R16x9.6x6.3,538237.6,50.067,0.0378929696764179,1822.75396288066,63.6081320017455,0
R16x9.6x6.3,538237.6,50.059,0.0449403638014991,25603.29295151455,455.3668833851348,0
R16x9.6x6.3,535537.6,50.057,0.0539095853510248,1818.3211167449404,88.98471763692454,0
R16x9.6x6.3,531937.6,50.038,0.0632822146927843,1837.5178148164591,104.35508963450891,0
R16x9.6x6.3,530137.6,50.053,0.0707298154216487,1857.9463995915,118.27920297611104,0
R16x9.6x6.3,528337.6,50.061,0.0783111295456346,1841.0068010399496,130.0880760602509,0
R16x9.6x6.3,526537.6,50.057,0.0854361921322991,1884.5348540325256,149.00800478102997,0
R16x9.6x6.3,526087.6,50.049,0.0915302358724295,1908.5384888273063,160.81553937197071,0
R16x9.6x6.3,524887.6,50.051,0.0976610966072168,1913.34460946248,174.22400945446253,0
R16x9.6x6.3,523837.6,50.046,0.1035230374776842,1923.0838340346104,188.0756490592245,0
R16x9.6x6.3,522937.6,50.059,0.1088499430746264,1933.844898198805,201.83513572921584,0
R16x9.6x6.3,521587.6,50.052,0.1141851476389408,1932.7151564695848,215.74158506996216,0
R16x9.6x6.3,520537.6,50.05,0.1192932542410746,1937.0795228842028,229.1299884143449,0
R16x9.6x6.3,519337.6,50.058,0.1247813444969294,1955.226850305989,249.5187217631426,0
R16x9.6x6.3,519037.6,50.048,0.1291210428847879,1952.6413078191165,261.4104359637556,0
R16x9.6x6.3,517237.6,50.048,0.1347209305308465,1966.352367471292,276.8136493018249,0
R16x9.6x6.3,516637.6,50.056,0.1390546899966214,1976.102641893607,290.91994355002896,0
R16x9.6x6.3,516187.6,50.062,0.1431404592985402,1983.2314783376428,302.403923861354,0
R16x9.6x6.3,515137.6,50.056,0.1476386799582675,1996.901644051058,319.2292492703347,0
R16x9.6x6.3,514837.6,50.052,0.1515533040116644,1999.4970547735893,331.0695753360993,0
R16x9.6x6.3,513937.6,50.048,0.1554507858835234,1995.968357459829,342.1006744466345,0
R16x9.6x6.3,513937.6,50.058,0.1590170676268028,2004.6618906902083,355.25414604574365,0
R16x9.6x6.3,513637.6,50.044,0.164455422346391,2019.004424289692,372.8534951910479,0
R16x9.6x6.3,512737.6,50.066,0.1688159836415776,2025.032811713755,387.2865627379596,0
R16x9.6x6.3,644099.2000000001,50.084,0.0165860699388519,1786.432009697076,60.03610581887014,0
R16x9.6x6.3,640499.2000000001,50.086,0.0267015138433852,1822.967961895216,71.13264329319871,0
R16x9.6x6.3,636899.2000000001,50.073,0.0348459484805751,1786.938127723227,84.31066283396902,0
R16x9.6x6.3,635549.2000000001,50.084,0.0431617020435524,1832.277216942587,98.29838284536594,0
R16x9.6x6.3,633599.2000000001,50.073,0.0508844045822442,1840.8681635913483,110.59184505649908,0
R16x9.6x6.3,631649.2000000001,50.075,0.0580868937435648,1843.6224657854093,121.86556288638594,0
R16x9.6x6.3,629549.2000000001,50.075,0.0649007650152176,1846.2632899216856,135.45059398112664,0
R16x9.6x6.3,627749.2000000001,50.083,0.0721349144511505,1869.7014676241463,151.2056301070746,0
R16x9.6x6.3,626399.2000000001,50.071,0.0784478805665273,1878.185008929351,163.18990243391195,0
R16x9.6x6.3,624599.2000000001,50.081,0.0846163943256384,1864.1787772945984,173.95275463176884,0
R16x9.6x6.3,623699.2000000001,50.083,0.0900673258846181,1919.321766742028,191.59250346268635,0
R16x9.6x6.3,622499.2000000001,50.081,0.0946249011721657,1918.04911483886,207.41170718238536,0
R16x9.6x6.3,620699.2000000001,50.085,0.1002128952087621,1925.2954066686816,221.5979206103277,0
R16x9.6x6.3,619499.2000000001,50.081,0.1054234830595212,1936.5913064072088,240.50349034069464,0
R16x9.6x6.3,618899.2000000001,50.085,0.1102482149391345,1943.0731255871228,252.15911835473955,0
R16x9.6x6.3,617999.2000000001,50.099,0.1147604738468767,1949.003752055504,266.2124572472344,0
R16x9.6x6.3,617399.2000000001,50.099,0.1190005325906195,1950.9709569792,277.6903729875903,0
R16x9.6x6.3,616499.2000000001,50.101,0.1234404009162093,1955.7579870181423,289.9636524603303,0
R16x9.6x6.3,616349.2000000001,50.099,0.1272597217453891,1958.634425807364,301.8493921404446,0
R16x9.6x6.3,615449.2000000001,50.101,0.1315196467762414,1967.9408500698576,314.9379344313221,0
R16x9.6x6.3,615149.2000000001,50.103,0.13562278393437,1972.6724503331727,326.2407773634609,0
R16x9.6x6.3,614399.2000000001,50.086,0.1396089902629003,1984.062306446484,341.0169463746513,0
R16x9.6x6.3,614249.2000000001,50.107,0.1432675240495916,1984.0266540556447,349.70018747498625,0
R16x9.6x6.3,613499.2000000001,50.101,0.1469613431560855,2008.159416755908,368.4617778876816,0
R16x9.6x6.3,613349.2000000001,50.107,0.1513932668657217,2002.3405651725727,380.85616752263456,0
R16x9.6x6.3,613049.2000000001,50.103,0.1545250121038581,2002.1370775905384,392.3366412045276,0
R16x9.6x6.3,694746.8,50.096,0.0154572683477348,1793.7252406279877,68.5119163837403,0
R16x9.6x6.3,692046.8,50.102,0.0249009081707094,1826.773693714312,80.72858909212535,0
R16x9.6x6.3,689346.8,50.085,0.0332934368898651,1840.6502424458324,93.32288453916856,0
R16x9.6x6.3,687396.8,50.103,0.040409725801761,1830.9712306530184,107.26132690559623,0
R16x9.6x6.3,685596.8,50.062,0.0477655956472152,1850.7090577407373,120.94959577028357,0
R16x9.6x6.3,683796.8,50.05,0.0543625169085324,1848.790436458104,132.41182911192416,0
R16x9.6x6.3,681546.8,50.077,0.0608563317553431,1852.2739723450943,147.54659083358447,0
R16x9.6x6.3,680346.8,50.06,0.0672386560807169,1856.488800213653,161.34171447355817,0
R16x9.6x6.3,677646.8,50.052,0.0741264825015534,1885.43302120539,177.36154563097472,0
R16x9.6x6.3,677346.8,50.049,0.0790791019982155,1889.533442007216,190.71152889732844,0
R16x9.6x6.3,675396.8,50.057,0.0848926844628279,1891.55337544448,202.7964964826245,0
R16x9.6x6.3,673296.8,50.045,0.0946084099680611,1924.7172335020143,231.9240492204117,0
R16x9.6x6.3,672396.8,50.03,0.0995134666355992,1931.079921632332,247.8304971041113,0
R16x9.6x6.3,671496.8,50.03,0.1040820731004723,1931.9177528883768,258.3568478233892,0
R16x9.6x6.3,671196.8,50.037,0.1084528638362078,1945.1161821456649,272.50162225162325,0
R16x9.6x6.3,670146.8,50.028,0.1126904954665281,1945.147604511398,283.4032991995421,0
R16x9.6x6.3,669096.8,50.02,0.1168042732369588,1949.2806813529464,295.7743563355479,0
R16x9.6x6.3,668796.8,50.05,0.1208302792212795,1951.8934872580744,305.8852932161549,0
R16x9.6x6.3,668646.8,50.028,0.1248923140252816,1966.5726055016628,318.475075794216,0
R16x9.6x6.3,668496.8,50.03,0.1284893332111087,1972.575098582764,330.8222081327882,0
R16x9.6x6.3,667446.8,50.024,0.1324409258766927,1968.2052581893256,339.10690225847725,0
R16x9.6x6.3,666546.8,50.015,0.136317859580413,1980.7695996739303,354.182002280397,0
R16x9.6x6.3,666396.8,50.03,0.1395759402155932,1984.8361969945088,363.7412434983586,0
R16x9.6x6.3,666096.8,50.018,0.1439450994430231,1985.560911892985,380.06431240655536,0
R16x9.6x6.3,666096.8,50.03,0.1469612577407834,1992.645625245996,391.25686949583337,0
R16x9.6x6.3,766301.2000000001,49.961,0.01438327152393,1802.8501693978567,86.8243454198846,0
R16x9.6x6.3,762701.2000000001,49.975,0.0233578094329676,1825.108223594049,95.6573459293352,0
R16x9.6x6.3,759701.2000000001,49.967,0.0306622868443607,1816.405945532284,110.10436971713077,0
R16x9.6x6.3,757001.2000000001,49.952,0.0381515745734181,1848.5420622735064,124.83418913090466,0
R16x9.6x6.3,755201.2000000001,49.954,0.0448383801554722,1849.5437545766308,137.03691389101638,0
R16x9.6x6.3,752351.2000000001,49.958,0.0513743459923807,1859.6721800722487,151.04366554279423,0
R16x9.6x6.3,751451.2000000001,49.956,0.0569587981179681,1859.163132294822,163.17666858022068,0
R16x9.6x6.3,749501.2000000001,49.956,0.063410685491238,1870.6700295394903,178.21026907718954,0
R16x9.6x6.3,747701.2000000001,49.964,0.0691574049985577,1884.6987108703547,191.30772040538656,0
R16x9.6x6.3,746801.2000000001,49.956,0.0743036279113062,1876.540985892976,199.8355972604828,0
R16x9.6x6.3,745751.2000000001,49.958,0.0789631375918985,1888.6077964487945,215.3070689566439,0
R16x9.6x6.3,743951.2000000001,49.944,0.0840332128513895,1855.614225048038,219.2195886288196,0
