Repository: upb-lea/materialdatabase

Material database for power electronic usage
===============================================

The materialdatabase mainly contains complex magnetic and dielectric data of soft-magnetic ferrite materials under sinusoidal excitation.
Typical target applications of the provided material data are magnetic components in power electronic converters operated at switching frequencies reaching from 100 kHz to 3 MHz.
The database allows to compare materials and measurement setups, to work with fit functions (e.g., Steinmetz), and features data export as interpolation grids.
FEM solvers like Comsol can directly import these interpolation grids and incorporate the data in frequency-domain simulations.

File: materialdatabase/data/complex_permeability/LEA_MTB/DMR96A.csv (part 5 of 6)
probe,f,T,b,mu_real,mu_imag
P4T,69250.7,90.838,0.2352568656206131,4487.822926822445,818.7601370339275
P4T,69250.7,90.85,0.2456965297460556,4350.084540823862,836.4743790781829
P4T,69250.7,90.842,0.2618601322174072,4195.470714391754,830.3469285165456
P4T,69450.7,90.87,0.2921363413333893,3806.2591375542015,733.1573566846243
P4T,96362.0,90.767,0.0096744261682033,3468.3782880982885,58.43466492903432
P4T,93962.0,90.756,0.0281021185219287,3695.453555797105,112.97080175871376
P4T,92362.0,90.732,0.0465857572853565,3890.6686757066273,161.13776412084547
P4T,91162.0,90.741,0.0637193471193313,3998.797912237929,209.8022360803688
P4T,90162.0,90.741,0.0801951810717582,4122.38272166154,267.3555126995629
P4T,89562.0,90.759,0.0934942215681076,4174.15495160789,317.51771927655886
P4T,88762.0,90.733,0.1075462400913238,4253.450853979834,378.591651287541
P4T,88162.0,90.74,0.1204823777079582,4319.671735297729,436.9516070560809
P4T,87762.0,90.738,0.1317021548748016,4370.057482009966,487.5472372518443
P4T,87362.0,90.754,0.1415266692638397,4352.601715898829,540.3408591090597
P4T,86762.0,90.757,0.1546506136655807,4403.71599018287,605.476318105017
P4T,86562.0,90.773,0.1653570979833603,4441.207647057221,659.3172237361822
P4T,86162.0,90.771,0.1774725615978241,4462.422053336362,714.3257053083034
P4T,85962.0,90.776,0.188936248421669,4475.0982242146765,759.06135733069
P4T,85762.0,90.796,0.2012695968151092,4476.088071498412,803.129680506818
P4T,85562.0,90.793,0.2135162651538849,4463.049417717823,849.8457223283091
P4T,85562.0,90.811,0.2265446931123733,4406.247005140667,878.2844335296941
P4T,85562.0,90.823,0.2393087744712829,4336.279954922946,904.772024975772
P4T,85562.0,90.856,0.2554183304309845,4228.34804884026,905.701367479872
P4T,85562.0,90.88,0.2821535766124725,4033.1580119589103,852.3352809726277
P4T,137324.1,90.72,0.0096845673397183,3478.780734053929,78.0667299666903
P4T,134524.1,90.687,0.026472957804799,3698.406551948506,142.03151633515125
P4T,132524.1,90.725,0.0432158485054969,3904.9977285942905,196.5241499099351
P4T,130924.1,90.739,0.0591924041509628,4011.60107325314,251.7420350617701
P4T,129724.1,90.748,0.073695607483387,4074.6627253371626,309.2305310582955
P4T,128924.1,90.732,0.0866752788424491,4151.16574881292,365.47556776538846
P4T,128124.1,90.729,0.0976467505097389,4137.462992948298,418.6664906248533
P4T,127324.1,90.732,0.109830692410469,4216.425552371391,482.8151784715997
P4T,126724.1,90.734,0.121075302362442,4265.807157141898,544.3860141775461
P4T,126324.1,90.747,0.1321514993906021,4318.051731992009,605.3337030013098
P4T,125724.1,90.757,0.1438463628292083,4333.098105314952,663.926329105163
P4T,125324.1,90.773,0.1551277786493301,4370.954604448188,726.45832360404
P4T,124924.1,90.797,0.1660684198141098,4383.934173274695,787.082719287143
P4T,124724.1,90.796,0.1778003871440887,4402.751662791167,849.3447742578433
P4T,124324.1,90.841,0.1898269355297088,4410.00438984799,908.8785941020165
P4T,124324.1,90.838,0.2019696682691574,4415.228886856625,962.3592322940666
P4T,124324.1,90.854,0.2139895558357238,4387.7191668449,1004.0666207430676
P4T,124324.1,90.887,0.2268238216638565,4314.830236764172,1025.8607928137696
P4T,124324.1,90.913,0.2405700981616974,4265.571845821337,1056.3291365106195
P4T,124324.1,90.962,0.2552566230297088,4131.489688547001,1057.089718115977
P4T,124324.1,90.983,0.2788596749305725,3921.3482586508826,999.6033985858736
P4T,172079.8,90.776,0.0096543142572045,3517.9922968267924,99.1774585496948
P4T,168879.8,90.776,0.0256910640746355,3763.395457393254,170.88177747328322
P4T,166479.8,90.746,0.0410577766597271,3892.6020505283936,229.2926012679508
P4T,164879.8,90.746,0.0550793632864952,3969.6797412820574,286.2419340415127
P4T,163679.8,90.744,0.0685153007507324,4067.3470738282,347.710420506401
P4T,162679.8,90.733,0.0794953927397728,4061.3527717362,402.2269065263941
P4T,161679.8,90.794,0.0912448689341545,4118.30318379183,466.1503536121841
P4T,160879.8,90.894,0.1027520447969436,4187.166089621187,529.3303854307469
P4T,160279.8,90.921,0.1132014393806457,4211.244259458532,592.8388099405037
P4T,159879.8,90.93,0.1238929033279419,4249.5696030312165,651.7674495376443
P4T,159279.8,90.98,0.1351546943187713,4261.873658493099,718.2109160028544
P4T,158879.8,90.979,0.1463675498962402,4281.995825857673,786.176439273316
P4T,158479.8,90.839,0.1581814885139465,4322.898815754508,851.37670798443
P4T,158479.8,90.861,0.1691746860742569,4333.331345700748,912.6467779920577
P4T,158079.8,90.87,0.1812482327222824,4341.680396491891,974.0710032571762
P4T,158079.8,90.891,0.1929581463336944,4308.315944029805,1021.3836256479176
P4T,158079.8,90.905,0.204510286450386,4298.328222262023,1084.897345319519
P4T,158079.8,90.941,0.2171162664890289,4225.314354766623,1108.6678969525435
P4T,158079.8,90.973,0.229868471622467,4180.608710441403,1150.0873460653663
P4T,158079.8,91.032,0.2428505718708038,4073.5469099264674,1151.6708072250412
P4T,158079.8,91.11,0.2592382431030273,3947.118689261114,1148.9528794484345
P4T,158079.8,91.183,0.2775023579597473,3725.5278277200623,1082.443850620723
P4T,203652.1,90.808,0.009962054900825,3614.483502914197,128.72613905448162
P4T,200652.1,90.813,0.0242846459150314,3793.0509364491454,204.67062618510988
P4T,198252.1,90.804,0.037635575979948,3885.5232248207258,269.6606370301331
P4T,196452.1,90.782,0.0508611053228378,3994.281342185008,329.1991948237411
P4T,195252.1,90.787,0.0619687251746654,3974.09929088668,382.2091317281537
P4T,194252.1,90.811,0.073297344148159,4052.744192307961,447.0092033940194
P4T,193452.1,90.793,0.083895020186901,4083.882032141801,504.8027146294097
P4T,192652.1,90.802,0.0941648408770561,4112.941596722864,567.0229701453505
P4T,192052.1,90.805,0.1040530353784561,4154.582248441814,630.5966271169901
P4T,191452.1,90.802,0.114578977227211,4186.494766925856,693.0280511347142
P4T,190852.1,90.822,0.126270905137062,4231.859895086365,769.1695170644053
P4T,190852.1,90.845,0.1360725164413452,4238.032678025208,826.3009122018448
P4T,190452.1,90.878,0.1473391354084015,4258.0798172826935,888.5080283108022
P4T,190452.1,90.89,0.1575945913791656,4269.842367163742,956.535457685834
P4T,190252.1,90.923,0.1685434728860855,4262.405580870695,1010.3528730875038
P4T,190252.1,90.949,0.1798459440469741,4246.273778809429,1069.7451182868172
P4T,190252.1,90.989,0.1911151856184005,4206.167360018324,1107.372348571357
P4T,190252.1,91.023,0.20291069149971,4175.601737424424,1160.1075557522122
P4T,190252.1,91.075,0.2141072005033493,4136.437744755349,1202.9290292447904
P4T,190252.1,91.108,0.2270504981279373,4076.8366757929216,1234.187882706158
P4T,190252.1,91.169,0.2397399246692657,3966.7388282335055,1254.2018920617095
P4T,190252.1,91.21,0.2512162327766418,3831.389043442922,1255.521739069587
P4T,190252.1,91.335,0.2625448703765869,3639.749202022828,1213.3424425273267
P4T,249356.7,90.826,0.0095247495919466,3542.5754144564285,205.76662578141705
P4T,246156.7,90.844,0.0220854021608829,3848.023620875847,285.0495370384288
P4T,243756.7,90.835,0.0339858755469322,3936.9520940108255,346.160858930422
P4T,241956.7,90.834,0.0456114783883094,4015.218277035766,400.2945200609319
P4T,240756.7,90.846,0.0561379566788673,3988.099364439918,459.17691247569473
P4T,239956.7,90.855,0.0665386170148849,4024.1048049916953,522.0963387091691
P4T,239156.7,90.853,0.0768379494547844,4065.667764296705,593.1916352175892
P4T,238556.7,90.842,0.0867592990398407,4079.721277494005,660.6265448605711
P4T,237956.7,90.85,0.0974142476916313,4114.790044987536,742.1128736947562
P4T,237756.7,90.846,0.1084234789013862,4165.517735036249,815.3426200489074
P4T,237756.7,90.85,0.1190810650587081,4164.012733280995,880.9793617119008
P4T,237356.7,90.869,0.1302153319120407,4155.988832661988,950.4739855488536
P4T,237356.7,90.919,0.141942098736763,4159.880760610874,1022.8144095414268
P4T,237356.7,90.928,0.1541531085968017,4142.018474900266,1078.471516527729
P4T,237356.7,90.977,0.1667873114347458,4131.567635022878,1147.2060709810448
P4T,237356.7,91.007,0.1802609860897064,4125.49015712047,1193.3555440662878
P4T,237356.7,91.062,0.1935045272111892,4076.528799142607,1250.6757480239628
P4T,237356.7,91.09,0.2064760029315948,4002.1640234063616,1295.701595451632
P4T,237356.7,91.166,0.2194546908140182,3916.232282674283,1358.186216358659
P4T,237356.7,91.263,0.23025743663311,3777.685142345562,1377.1327272998926
P4T,237356.7,91.362,0.2404904067516327,3628.818569350906,1379.4230580255569
P4T,274192.1,91.62,0.0096403630450367,3738.867976276461,343.7731535830783
P4T,271792.1,91.421,0.0205252561718225,3945.755196890463,406.9395025721236
P4T,269792.1,91.355,0.0317374318838119,4038.9081790688247,455.74625837579936
P4T,268992.1,91.309,0.0424210205674171,4085.7234823923777,498.0139547587823
P4T,268992.1,91.287,0.0520741939544677,4036.314177972887,544.2629253043369
P4T,267792.1,91.261,0.0631560832262039,4095.219027094548,609.4736741841546
P4T,267392.1,91.261,0.0729357525706291,4085.901481932469,668.7653761010353
P4T,267392.1,91.216,0.0834197551012039,4149.640483099109,748.2468781639204
P4T,267392.1,91.069,0.0926109179854393,4110.124240846507,804.1234021640295
P4T,267392.1,91.109,0.1042388156056404,4162.563429716864,888.5626689073633
P4T,267392.1,91.145,0.1137422025203704,4120.102767435466,948.9852673672068
P4T,267392.1,91.274,0.1250426471233368,4132.580154300393,1033.8866176633962
P4T,267392.1,91.323,0.1371333450078964,4092.262990449749,1073.097461720021
P4T,267392.1,91.368,0.1497469842433929,4083.400931355566,1151.4268718547733
P4T,267392.1,91.434,0.1621427237987518,4068.253655073208,1205.9180234168582
P4T,267392.1,91.469,0.1761638075113296,4024.8584625362014,1257.0689625140444
P4T,267392.1,91.564,0.1896828860044479,3967.8323257643615,1314.3398665660077
P4T,267392.1,91.578,0.2028272747993469,3893.039490373598,1385.819598792236
P4T,267392.1,91.655,0.2147281169891357,3779.0420123622607,1432.6517539812485
P4T,267392.1,91.683,0.224522978067398,3635.712524304317,1467.5618949669667
P4T,297636.3,91.254,0.0101978592574596,3654.0487908063856,329.1399587719587
P4T,294836.3,91.238,0.0204629283398389,3928.512681015862,420.1142834031184
P4T,292836.3,91.231,0.0304749067872762,3992.79192827298,472.5368545435946
P4T,291236.3,91.192,0.0400862507522106,3991.372263874185,523.869687752399
P4T,291236.3,91.177,0.0501661673188209,4070.209750703569,583.2463367049669
P4T,289636.3,91.165,0.0603947080671787,4051.009132534083,642.5376818980575
P4T,289636.3,91.151,0.0699683129787445,3124.133344318015,624.9225739111961
P4T,288836.3,91.142,0.0817485898733139,4152.123772840685,790.6578135600051
P4T,288836.3,90.971,0.0914671868085861,4110.022186449604,853.5664689130182
P4T,288836.3,91.134,0.1017819792032241,4106.863315653838,941.5188678560744
P4T,288836.3,91.144,0.1125357374548912,4089.208239638508,1016.5169934500128
P4T,288836.3,91.165,0.1243801042437553,4094.2979729772815,1091.8183563516552
P4T,288836.3,91.198,0.1378987729549408,4093.481811397453,1158.4129922513005
P4T,288836.3,91.229,0.1501287519931793,4034.8400340420735,1203.4364612738125
P4T,288836.3,91.267,0.1648521572351455,4030.936973154945,1274.0397294325126
P4T,288836.3,91.321,0.1788428425788879,3976.897910440154,1337.082066570883
P4T,288836.3,91.406,0.1922034621238708,3865.393234434981,1382.1721800919177
P4T,288836.3,91.451,0.2052930891513824,3749.878444277672,1450.595072212377
P4T,288836.3,91.561,0.2158178240060806,3616.395232112881,1503.5790940735562
P4T,329352.6,91.27,0.0095184817910194,3704.482117164034,398.6003195246663
P4T,326552.6,91.235,0.0187337063252925,3946.645056492505,493.8592176277812
P4T,324552.6,91.225,0.0277157183736562,3992.287121783912,533.5895004484636
P4T,322952.6,91.202,0.037072766572237,4051.843443092737,587.9201723357849
P4T,322952.6,91.218,0.0459245778620243,4056.133597792846,649.50450007753
P4T,321352.6,91.186,0.0556457564234733,4037.291765230956,699.3748974762724
P4T,321352.6,91.181,0.0658892765641212,4132.306772309007,781.7955357143419
P4T,321352.6,91.158,0.075155384838581,4128.609037831604,851.9357877699589
P4T,321352.6,91.153,0.0837124809622764,4051.645954832044,915.7874965707636
P4T,321352.6,91.177,0.0945413261651992,4076.600116214417,1002.0368108645396
P4T,321352.6,91.181,0.106303796172142,4105.441593788316,1069.497315361251
P4T,321352.6,91.207,0.117551602423191,4062.032977538436,1130.20612820914
P4T,321352.6,91.232,0.1288370043039322,4014.2559815819855,1179.1976075829662
P4T,321352.6,91.275,0.1423847079277038,4012.806134651721,1259.110828082508
P4T,321352.6,91.304,0.1559686809778213,3953.788283899202,1306.2190422050053
P4T,321352.6,91.359,0.1693903058767318,3891.8284844211375,1369.0360456261249
P4T,321352.6,91.439,0.1819288283586502,3774.300299802568,1422.0698067318506
P4T,321352.6,91.529,0.1945731937885284,3656.6561337420007,1476.1163664338317
P4T,321752.6,91.604,0.2038716226816177,3517.315114283781,1525.63446051474
P4T,361079.1,91.428,0.0097765251994133,3736.411530800124,492.2844297213408
P4T,359879.1,91.411,0.017689635977149,3921.3571888203646,566.0310043892695
P4T,356679.1,91.388,0.0261632595211267,4013.094655024784,624.6330946838848
P4T,355479.1,91.355,0.0344535298645496,3976.294120647233,666.0468340131397
P4T,354279.1,91.343,0.0434559844434261,4037.536441377911,725.7386194435132
P4T,354279.1,91.328,0.0530970878899097,4078.459882040857,782.4949696657103
P4T,354279.1,91.308,0.0622411295771598,4077.644112495087,844.6845198320684
P4T,354279.1,91.291,0.0707271173596382,4051.2535896752415,924.5552930891014
P4T,354279.1,91.281,0.0804330185055732,4042.098584084983,998.6170876752676
P4T,354279.1,91.314,0.092064693570137,4081.048508257217,1086.440854518067
P4T,354279.1,91.312,0.102679967880249,4012.1277153155615,1148.244491058118
P4T,354279.1,91.352,0.1146960854530334,4001.603647287765,1200.5401056426606
P4T,354279.1,91.383,0.1273225396871566,3944.456114460559,1261.2237736616714
P4T,354279.1,91.402,0.1408988386392593,3931.15034209649,1346.789315438725
P4T,354279.1,91.456,0.1546755284070968,3844.056279664829,1389.936101196855
P4T,354279.1,91.489,0.1689984649419784,3773.869097791632,1456.255416748293
P4T,354279.1,91.56,0.1833327710628509,3640.9136717839497,1502.539810336204
P4T,354279.1,91.684,0.1937618553638458,3490.799898344288,1550.0669435689977
P4T,431142.9,91.048,0.0099982777610421,3810.420821140632,650.3921587415967
P4T,429142.9,91.05,0.0161791201680898,3877.892668394032,701.5797088081157
P4T,427542.9,91.029,0.0227202270179986,3969.87341382005,769.0294539143011
P4T,426342.9,91.014,0.0294851120561361,3943.143361119144,821.6030368672594
P4T,425142.9,91.017,0.0370942689478397,4003.921923195156,878.7239378052063
P4T,425142.9,91.014,0.0446118041872978,4010.6071040613774,948.7194545977476
P4T,425142.9,91.007,0.052518006414175,3985.668680022044,993.2040021666128
P4T,425142.9,91.007,0.0609640292823314,3969.0958166113287,1060.2635743944145
P4T,425142.9,91.03,0.0705278068780899,4017.7274144677017,1143.0948351986476
P4T,425142.9,91.027,0.0804216265678405,3986.991341272438,1214.2481356373216
P4T,425142.9,91.027,0.0902058556675911,3941.639652582696,1265.5840732075426
P4T,425142.9,91.055,0.1009687110781669,3875.75107148009,1314.5212152739605
P4T,425142.9,91.066,0.1125971227884292,3845.3142793973534,1385.5498451475396
P4T,425142.9,91.128,0.1244619190692901,3779.063238648032,1433.4439195180655
P4T,425142.9,91.196,0.1373265534639358,3685.434174326067,1480.7879816480877
P4T,425142.9,91.239,0.1510560065507888,3637.272973510393,1549.9358002424333
P4T,425142.9,91.352,0.1633621454238891,3474.137385149032,1568.0267011547523
P4T,522395.2,90.959,0.0095868650823831,3813.702740019932,930.5316519761312
P4T,520795.2,90.944,0.0141853308305144,3861.200941181839,972.428398818482
P4T,519195.2,90.898,0.0191772654652595,3898.359884224911,1016.6679536127302
P4T,517195.2,90.883,0.0246366877108812,3896.057960372756,1063.5293740972977
P4T,516395.2,90.921,0.0308077335357666,3929.258354999888,1114.4059448171258
P4T,516395.2,90.941,0.0375368446111679,3992.962784588818,1161.852884161356
P4T,516395.2,90.911,0.0443966165184974,3985.375958584033,1207.719939546947
P4T,516395.2,90.902,0.0512272454798221,3923.8409131229073,1265.0770991876311
P4T,516395.2,90.89,0.0600292198359966,3903.979928669807,1302.0734267216396
P4T,516395.2,90.928,0.0678711384534835,3828.669494286772,1328.536761112879
P4T,516395.2,90.947,0.0771840810775756,3824.4873789512426,1404.37141072353
P4T,516395.2,90.982,0.0866966396570205,3771.064824374569,1465.0592896362475
P4T,516395.2,91.046,0.0970459207892417,3700.314912754803,1493.7324302981888
P4T,516395.2,91.051,0.107881061732769,3627.278231608913,1541.37847836588
P4T,516395.2,91.126,0.1195050105452537,3547.371979403741,1574.5411960716
P4T,516395.2,91.181,0.1312301605939865,3449.399611370133,1609.3149729428396
8DN,76940.0,29.06,0.0151944868266582,3125.6333749415826,104.65327772512197
8DN,74740.0,29.048,0.0307156015187501,3300.9063477403324,157.42414803100635
8DN,73340.0,29.024,0.0468048192560672,3447.3932449119584,197.9838785232
8DN,72340.0,29.03,0.0616793781518936,3551.507271049208,235.5924473744114
8DN,71540.0,29.031,0.0769429579377174,3672.12638198178,270.0697222773663
8DN,70740.0,29.049,0.0923007726669311,3745.848135985517,311.03403296046537
8DN,70340.0,29.023,0.1038862317800521,3789.984246299955,344.8688686308513
8DN,69740.0,29.032,0.1173052042722702,3851.117636753102,383.0365592625424
8DN,68940.0,29.024,0.131602481007576,3905.807877741909,431.7717022889235
8DN,68940.0,29.028,0.1407205015420913,3960.107850805493,464.0893687457369
8DN,68740.0,29.037,0.1506423354148864,3993.858678393061,497.7853701728533
8DN,68340.0,29.032,0.1625821888446808,4030.648541630123,539.4686282355764
8DN,68140.0,29.031,0.1726300418376922,4050.129421522652,568.7384975749621
8DN,67740.0,29.046,0.1847053617238998,4074.9020145362447,604.8100456539797
8DN,67740.0,29.04,0.1951168179512024,4103.444678220752,641.4909953480046
8DN,67340.0,29.054,0.2080485373735427,4113.728686006111,673.4990366144759
8DN,67140.0,29.047,0.2195043563842773,4119.183921889622,707.4722397630655
8DN,67140.0,29.061,0.2299527823925018,4114.548623664776,732.0237838024746
8DN,67140.0,29.021,0.2382833063602447,4015.4764494081232,740.020425001747
8DN,66940.0,29.042,0.2518931031227112,4030.750667158333,778.5622541351763
8DN,66940.0,29.044,0.2649291455745697,3963.751524671277,778.8750014898739
8DN,66940.0,29.051,0.279453694820404,3892.220796759797,780.8504155828684
8DN,66940.0,29.051,0.2967022657394409,3763.605814818484,764.8242841157839
8DN,66940.0,29.053,0.3279643058776855,3445.7599634387725,680.8959726523597
8DN,94940.0,29.068,0.0151749551296234,3094.183587997468,105.62230922687684
8DN,92340.0,29.084,0.029828080907464,3269.7228547308773,159.54143698094634
8DN,90340.0,29.07,0.0457979664206504,3429.448612333117,207.04162538758104
8DN,89140.0,29.087,0.0608890764415264,3600.4153805983447,247.3250080311012
8DN,88140.0,29.084,0.0747051686048507,3669.29087599142,284.63293645781044
8DN,87340.0,29.09,0.0884241908788681,3725.75782954489,321.82322843117726
8DN,86740.0,29.077,0.1005820408463478,3794.274689039696,362.0808921307707
8DN,86140.0,29.076,0.1127765625715255,3848.3224171945135,399.38561505542
8DN,85540.0,29.071,0.1248070448637008,3907.8194250540273,442.4554462018778
8DN,85140.0,29.084,0.1352659463882446,3927.797204290151,478.9825071250584
8DN,84740.0,29.092,0.1457768529653549,3957.099363118856,513.2064160379571
8DN,84340.0,29.092,0.1564639508724212,4009.017435890695,556.6075416661008
8DN,84140.0,29.07,0.1667110472917556,4042.743646224071,591.9208121514199
8DN,83740.0,29.083,0.177966758608818,4078.651531622743,632.2570795510023
8DN,83540.0,29.093,0.1865411251783371,4024.6231439427934,663.9758336907895
8DN,83140.0,29.085,0.1978597790002823,4054.0249726458273,707.9310304475492
8DN,83140.0,29.116,0.2081356197595596,4071.411780311381,738.9698452507553
8DN,83140.0,29.098,0.2180893123149871,4067.448265598308,766.8008684426702
8DN,83140.0,29.093,0.2285990566015243,4057.691005479386,788.9521934177303
8DN,82740.0,29.084,0.241865798830986,4053.282560170187,822.001438162802
8DN,82740.0,29.112,0.2540750205516815,4021.795514536126,840.25279559769
8DN,82740.0,29.102,0.2671341598033905,3949.071188186352,847.2944174134253
8DN,82740.0,29.117,0.2816298902034759,3885.890100803904,852.1973847183735
8DN,82740.0,29.114,0.2986679077148437,3747.876186245698,828.5180671727405
8DN,82740.0,29.118,0.3269661664962768,3432.1682364643966,735.0821453838997
8DN,135470.0,29.131,0.0145881148055195,3092.294437240348,125.030271610592
8DN,132270.0,29.117,0.0280550774186849,3284.332078567333,185.3651723797104
8DN,129870.0,29.111,0.0430114232003688,3473.949039040511,234.10027377525927
8DN,128070.0,29.121,0.0568359792232513,3568.084943193078,277.6306591821496
8DN,126870.0,29.113,0.0696535557508468,3654.48858164685,318.60270174685456
8DN,125870.0,29.123,0.0824437588453292,3712.826767179291,361.4231636450429
8DN,125070.0,29.105,0.0938737988471984,3750.318286341932,400.0857683475941
8DN,124270.0,29.108,0.1053083911538124,3811.810061528035,441.9461039686221
8DN,123670.0,29.099,0.1161398515105247,3849.534175242318,483.1595971784931
8DN,123070.0,29.108,0.1254860609769821,3853.713777729844,529.827453791653
8DN,122470.0,29.089,0.1362056285142898,3879.9022215292553,571.7098742393356
8DN,122070.0,29.098,0.1464851349592209,3916.425563420372,616.0097648834158
8DN,121670.0,29.103,0.1568444669246673,3954.908856227433,659.8500681015881
8DN,121270.0,29.135,0.1683542430400848,3977.7569711908345,706.4838904332441
8DN,120870.0,29.126,0.1791552603244781,3992.994851527442,745.9512544420022
8DN,120670.0,29.135,0.1901343911886215,4012.8194701940847,786.5341473863986
8DN,120670.0,29.111,0.1999810636043548,4026.477024416961,829.788311431552
8DN,120070.0,29.114,0.2131135314702987,4036.742200292175,877.6214299821654
8DN,120070.0,29.126,0.224341794848442,3986.211381073848,891.5397494717578
8DN,120070.0,29.129,0.2351005673408508,3997.499268014177,941.1000391412608
8DN,120070.0,29.138,0.2478501051664352,3974.884510509172,968.504707904922
8DN,120070.0,29.146,0.2609442472457886,3908.352904892822,973.0851143350149
8DN,120070.0,29.139,0.2759644985198974,3851.5240091716105,981.4064053166452
8DN,120070.0,29.144,0.292424589395523,3745.335797504375,969.0050376969638
8DN,120070.0,29.176,0.3139363527297973,3551.0788768547363,917.9510113247912
8DN,171150.0,29.11,0.0126054557040333,3052.996004609005,128.34032322527025
8DN,167350.0,29.091,0.0252451859414577,3217.6527806076647,188.93548691878595
8DN,164150.0,29.096,0.0396814830601215,3424.104407360456,244.2586941613289
8DN,162150.0,29.107,0.0523148588836193,3542.256506680898,291.3465634850272
8DN,160550.0,29.085,0.0646188035607338,3605.611894513874,334.7888423254312
8DN,159350.0,29.101,0.0764581263065338,3660.031184969405,379.8071983585178
8DN,158350.0,29.081,0.0876590758562088,3716.967137335421,420.4522074716246
8DN,157550.0,29.08,0.0980844721198082,3752.063588686885,465.5003950118038
8DN,156750.0,29.082,0.1073088720440864,3741.6609128817577,510.1308641014702
8DN,156150.0,29.075,0.1176688522100448,3785.444945242619,555.5359867304359
8DN,155550.0,29.079,0.1278023868799209,3815.700321430256,604.5508993685522
8DN,154950.0,29.08,0.138290598988533,3834.197941393257,647.1734183310413
8DN,154350.0,29.083,0.149381011724472,3886.769351120624,695.1297516093721
8DN,153950.0,29.079,0.1604374051094055,3897.4440840084512,746.9416251175303
8DN,153550.0,29.07,0.1715079545974731,3923.319019867195,802.4946124889286
8DN,153150.0,29.093,0.1824249625205993,3923.065213497068,843.189204290183
8DN,153150.0,29.102,0.1930964738130569,3918.738736305656,880.5980529805178
8DN,153150.0,29.099,0.2040352970361709,3921.839333070726,923.9646855877568
8DN,152750.0,29.087,0.2172072380781173,3940.144749831688,969.7881672625144
8DN,152750.0,29.116,0.2287331521511078,3911.580167959704,1001.1103355057476
8DN,152750.0,29.103,0.2421136051416397,3890.949536356676,1034.142932188716
8DN,152750.0,29.11,0.2555971145629883,3849.881461304338,1057.7231020764798
8DN,152750.0,29.131,0.2683850526809692,3771.053146050928,1063.6407858514176
8DN,152750.0,29.127,0.283988893032074,3665.428254127602,1051.0072785603234
8DN,152750.0,29.143,0.3025253117084503,3525.7359646164427,1014.5449764411422
8DN,204440.6,29.13,0.011044873856008,3239.8848219155625,118.099188129417
8DN,199840.6,29.105,0.0225936211645603,3116.8445792507387,206.4706492696856
8DN,195640.6,29.11,0.0378612540662288,3406.515739288784,269.4338030738001
8DN,193240.6,29.086,0.0512786470353603,3530.9946299611174,322.7924858996189
8DN,191440.6,29.101,0.0636393576860427,3605.224092427351,373.3440810482665
8DN,190240.6,29.086,0.0755486115813255,3650.847373562028,421.4457911720971
8DN,189040.6,29.062,0.0859916657209396,3645.298239197208,474.1789019397278
8DN,188040.6,29.084,0.0970849618315696,3690.995957584294,525.5110236667691
8DN,187240.6,29.055,0.1081766933202743,3739.230897050429,578.4569301935194
8DN,186640.6,29.077,0.1191508471965789,3782.6430568338974,629.8496914249806
8DN,185840.6,29.083,0.129808098077774,3783.863154542424,680.1672958202321
8DN,185440.6,29.073,0.1410609185695648,3808.527780790432,729.3772616858395
8DN,184640.6,29.07,0.1541524976491928,3854.977527318739,805.6443093713406
8DN,184440.6,29.067,0.1657056510448455,3861.077533083113,852.3913834680388
8DN,184040.6,29.088,0.1784072518348693,3887.408807020233,904.8287195389028
8DN,184040.6,29.088,0.1903086304664611,3888.537118800272,957.8468127222712
8DN,184040.6,29.082,0.2033814489841461,3881.995967590059,994.5419120792036
8DN,184040.6,29.09,0.2161908447742462,3883.010087029951,1049.0066319966018
8DN,184040.6,29.099,0.2291401028633117,3832.4750905507153,1078.476344870405
8DN,184040.6,29.115,0.2428841739892959,3783.856178545644,1101.8251579331811
8DN,184040.6,29.112,0.258417010307312,3758.4275403084703,1141.0037743402718
8DN,184040.6,29.128,0.2731485366821289,3668.4148595718793,1133.3430739181451
8DN,184040.6,29.144,0.2909428775310516,3524.0178410621324,1102.4732267227064
8DN,251235.0,29.098,0.0105665521696209,2992.579394473245,152.1372298631136
8DN,246235.0,29.106,0.0225488040596246,3310.0844115828354,246.4051266533189
8DN,241635.0,29.09,0.0355214104056358,3433.127317058204,308.05251362432034
8DN,239035.0,29.084,0.0470439903438091,3519.731125177765,366.52960792515296
8DN,237235.0,29.093,0.0581017360091209,3590.527897205692,414.8814673221135
8DN,235435.0,29.107,0.0683698132634162,3581.555273694729,470.1324274916332
8DN,234435.0,29.103,0.07847311347723,3624.448223919352,520.5750219498588
8DN,233635.0,29.095,0.0885953456163406,3654.775046160074,568.8337654712706
8DN,232635.0,29.104,0.0988103002309799,3682.404172726971,619.1100878867566
8DN,232035.0,29.121,0.10842215269804,3710.1993784887,676.7318828133056
8DN,231235.0,29.108,0.1183787360787391,3710.631476572505,735.3686182274434
8DN,230835.0,29.118,0.1289274245500564,3749.7787238660576,794.6986198972792
8DN,230235.0,29.129,0.1410105228424072,3766.7750359886254,847.6561776711002
8DN,230235.0,29.121,0.1515718549489975,3764.863323703256,888.3598977026062
8DN,230235.0,29.127,0.1631967574357986,3811.1469117054057,953.0346476492842
8DN,229635.0,29.118,0.17521533370018,3810.24326129904,1003.000375487629
8DN,229635.0,29.124,0.1863643079996109,3780.830986863371,1041.9142009988177
8DN,229635.0,29.114,0.1990327686071396,3778.07128424636,1089.4713160042936
8DN,229635.0,29.139,0.2120446115732193,3760.2339768232778,1133.9199868820488
8DN,229635.0,29.164,0.2248847186565399,3722.253846814309,1146.7762641138595
8DN,229635.0,29.162,0.2384358793497085,3699.1913097777497,1193.854463965591
8DN,229635.0,29.189,0.253448873758316,3637.65103663824,1204.9656698140957
8DN,229635.0,29.175,0.2684268057346344,3570.6498537593206,1219.4008194686392
8DN,229635.0,29.179,0.2857700288295746,3420.8861413656928,1186.7093783808918
8DN,280475.0,29.179,0.0105731217190623,3016.7149678312294,179.61764222341898
8DN,275475.0,29.175,0.0225808564573526,3278.945531245633,274.3390141438233
8DN,270975.0,29.168,0.0352638065814971,3429.278082954213,347.198342793754
8DN,268225.0,29.173,0.0467653237283229,3513.4688319533334,411.8180581616276
8DN,266225.0,29.163,0.0577878654003143,3572.42023299238,464.208599306122
8DN,264975.0,29.162,0.0677641332149505,3574.852860261657,520.895722317216
8DN,263725.0,29.149,0.0783005580306053,3608.118560659975,574.5560275159105
8DN,262725.0,29.138,0.088519163429737,3631.189884271104,627.3548937896154
8DN,261975.0,29.138,0.0984354391694068,3644.011347027544,684.2522653775247
8DN,261225.0,29.147,0.1089002341032028,3671.410809371539,755.608600169238
8DN,260725.0,29.155,0.1194100007414817,3694.500865768505,813.4645590923445
8DN,260725.0,29.128,0.1312498301267624,3735.717357073504,877.6690895302798
8DN,259975.0,29.139,0.1428638398647308,3771.0037419428286,938.2379104435804
8DN,259975.0,29.135,0.1542194485664367,3752.583387835256,989.2092095759724
8DN,259975.0,29.135,0.1657054126262664,3729.755404196683,1029.95337233498
8DN,259975.0,29.156,0.1781869530677795,3732.168110064964,1082.6964962567663
8DN,259975.0,29.156,0.1916919946670532,3728.970817532855,1132.4672359964484
8DN,259975.0,29.164,0.2048646360635757,3704.781717528813,1156.3008186539475
8DN,259975.0,29.149,0.2194456309080124,3680.9251794772704,1197.7760146623798
8DN,259975.0,29.175,0.2336878478527069,3647.9018268636337,1237.9398236674583
8DN,259975.0,29.157,0.2482094019651413,3571.335956507208,1252.5423317989034
8DN,259975.0,29.161,0.2648215889930725,3481.097971677324,1268.359164039173
8DN,259975.0,29.191,0.2794618308544159,3348.0482870359847,1250.532488809297
8DN,303346.0,29.212,0.0095683941617608,3018.9006569717853,192.6256031077354
8DN,296846.0,29.211,0.0214220397174358,3295.2913940159983,296.5362621339895
8DN,292346.0,29.211,0.0334363840520381,3429.1445487813176,368.1395056843293
8DN,289346.0,29.214,0.044522862881422,3511.840884786144,428.7823424371223
8DN,287346.0,29.203,0.0544077083468437,3505.2213904258288,487.39060015473865
8DN,285846.0,29.202,0.0652897804975509,3563.10766121887,547.0813504980547
8DN,284846.0,29.186,0.0752100273966789,3599.583734037828,605.4471892730772
8DN,284096.0,29.184,0.0850228294730186,3619.645018790877,660.2427752793235
8DN,283346.0,29.177,0.094922736287117,3619.0341615739726,723.8831101483066
8DN,282846.0,29.176,0.1053570359945297,3651.661662229313,784.4425554887912
8DN,282596.0,29.168,0.1158060356974601,3656.891442476663,835.4038744536917
8DN,282096.0,29.177,0.1281153410673141,3692.223441166365,903.6435258194664
8DN,282096.0,29.191,0.1392465978860855,3702.626081863532,959.686834142316
8DN,281846.0,29.189,0.1509680151939392,3714.303815148993,1016.3388386608772
8DN,281846.0,29.179,0.1633939146995544,3693.4376618456336,1061.3421279417582
8DN,281846.0,29.177,0.1763327419757843,3698.527076737542,1120.8003063979556
8DN,281846.0,29.192,0.1893943548202514,3676.422813693953,1144.4299370682768
8DN,281846.0,29.191,0.2042080014944076,3660.62881644576,1183.8175172189915
8DN,281846.0,29.197,0.2188622951507568,3622.614145760012,1221.8796350975172
8DN,281846.0,29.204,0.233459323644638,3569.9017900854924,1255.3641322758835
8DN,281846.0,29.232,0.2486406415700912,3502.340601174651,1277.3479736736622
8DN,281846.0,29.23,0.2651222646236419,3380.4608104388185,1277.3585450374055
8DN,334248.5,29.257,0.0095630818977952,3053.650801261422,223.95885299488307
8DN,327998.5,29.248,0.0207223277539014,3334.547001304952,342.93209739830826
8DN,323748.5,29.219,0.0313143208622932,3407.188814017764,403.785679253017
8DN,321248.5,29.217,0.0413751900196075,3488.9481645657984,461.2039728955648
8DN,319248.5,29.207,0.0505670309066772,3492.794227378018,522.1174717328962
8DN,317748.5,29.183,0.0607967898249626,3544.905558551681,585.6585406179961
8DN,316748.5,29.189,0.0703817680478096,3584.7763836219547,645.4438577329795
8DN,315998.5,29.172,0.0796814635396003,3596.3410036413843,703.2504980652841
8DN,315248.5,29.173,0.0891520753502845,3594.177529577412,768.5185909837297
8DN,314998.5,29.169,0.0987827703356742,3603.798936899355,822.8205371129424
8DN,314998.5,29.176,0.1086086183786392,3623.419584835354,883.1282345706528
8DN,314998.5,29.151,0.1199458986520767,3633.44712883786,940.558780856886
8DN,314998.5,29.137,0.1301204860210418,3613.111697432294,988.3613709954428
8DN,314998.5,29.176,0.1419625729322433,3635.109328421073,1051.150481424091
8DN,314998.5,29.161,0.1540247052907943,3654.46231793195,1119.1672929534575
8DN,314998.5,29.185,0.1665213108062744,3640.461100846883,1146.330639172242
8DN,314998.5,29.177,0.1800577342510223,3607.198842848908,1182.4855788627544
8DN,314998.5,29.182,0.1942199766635894,3610.058859289132,1235.3406476846817
8DN,314998.5,29.188,0.2086534053087234,3551.421477704512,1259.991446662289
8DN,314998.5,29.208,0.2235715985298156,3520.616177670821,1303.577224819096
8DN,314998.5,29.207,0.2383012622594833,3449.3156382143334,1328.1604859876095
8DN,314998.5,29.232,0.2550717294216156,3356.21316613372,1341.7127442614046
8DN,364956.0,29.199,0.0096722329035401,3039.1958480817907,249.82522341114583
8DN,360706.0,29.195,0.0195065811276435,3269.677274066285,361.91555266554224
8DN,356206.0,29.166,0.0293017085641622,3411.3052565733133,443.2633036877729
8DN,353456.0,29.168,0.0387833043932914,3491.6109724483167,499.97306800604593
8DN,351456.0,29.171,0.0477423034608364,3479.081176349804,558.2438289899985
8DN,349956.0,29.152,0.0569395050406456,3520.08190961982,619.236208439363
8DN,348956.0,29.155,0.0660795718431472,3560.449574043336,681.6573368571765
8DN,348706.0,29.146,0.0746339932084083,3562.3499894265183,751.2473360510062
8DN,348206.0,29.132,0.0835327580571174,3567.9621491352727,812.1442562606376
8DN,348206.0,29.151,0.0927480459213256,3572.755379281391,863.6015227396811
8DN,348206.0,29.157,0.1021725684404373,3575.7313708493343,921.7501848567366
8DN,348206.0,29.143,0.113195352256298,3592.1709195601,987.8769810399634
8DN,348206.0,29.144,0.1231750175356864,3577.1811665336354,1037.8584144208542
8DN,348206.0,29.153,0.1340505331754684,3576.8468343707136,1090.3129815442014
8DN,348206.0,29.149,0.1454599052667617,3587.236092083116,1137.617033969154
8DN,348206.0,29.164,0.1577823907136917,3552.965865378996,1170.298755019405
8DN,348206.0,29.168,0.1709745526313781,3566.957870445008,1232.0932642452206
8DN,348206.0,29.165,0.1845228523015976,3533.931012141333,1258.6745713098169
8DN,348206.0,29.169,0.1980924159288406,3499.2774910043463,1297.4615061319178
8DN,348206.0,29.185,0.2119430601596832,3444.09372344981,1335.4525814222925
8DN,348206.0,29.19,0.2266747951507568,3379.4014485053285,1349.6986994870008
8DN,348206.0,29.216,0.2436235249042511,3304.2937333969726,1368.448483755361
8DN,437024.4,29.106,0.0095363520085811,3012.391205048674,325.62552803064483
8DN,430274.4,29.11,0.0181657318025827,3278.7673445439327,449.7493063032204
8DN,425774.4,29.12,0.0261956714093685,3370.29318752126,519.7076701407325
8DN,423024.4,29.08,0.0341092646121978,3444.653982796533,588.6115659651774
8DN,420774.4,29.095,0.0421135760843753,3447.0865970371024,653.4617813735691
8DN,419774.4,29.102,0.0502490289509296,3474.031251102276,709.0285441572736
8DN,418774.4,29.086,0.058522917330265,3498.3804406894524,782.0518312701097
8DN,418774.4,29.085,0.0663160979747772,3487.258846443457,839.9963827199698
8DN,418774.4,29.076,0.0748507529497146,3502.0632612225936,902.6861625469754
8DN,418774.4,29.092,0.0838136449456214,3506.1412496944267,962.2440644036526
8DN,418774.4,29.101,0.0938747972249984,3503.24039226938,1024.5112910332498
8DN,418774.4,29.118,0.1031573265790939,3472.6284698758773,1077.6605130456078
8DN,418774.4,29.095,0.11349418759346,3466.9486858055075,1119.7200286210557
8DN,418774.4,29.107,0.1244496554136276,3448.970859811392,1166.3868074097531
8DN,418774.4,29.12,0.1368149667978286,3463.3645940920765,1226.250277285328
8DN,418774.4,29.124,0.1491832286119461,3427.3721793426457,1260.7312913046317
8DN,418774.4,29.131,0.1623461097478866,3406.293189575143,1310.4220066103517
8DN,418774.4,29.122,0.1756992787122726,3355.37219738216,1339.4054652734385
8DN,418774.4,29.136,0.191150426864624,3318.7259913365733,1375.715753177234
8DN,418774.4,29.165,0.2063543051481247,3249.9686890061967,1393.1423036074543
8DN,418774.4,29.162,0.222065195441246,3151.3713562696107,1400.8673435562523
8DN,521627.0,29.154,0.0100536774843931,3132.535072557172,502.92970381802814
8DN,516127.0,29.141,0.0168551728129386,3273.703556574638,578.0624914060745
8DN,512627.0,29.152,0.0232321396470069,3327.9632939800604,645.1376376441699
8DN,510627.0,29.142,0.0298323631286621,3407.990997087816,717.4248184507029
8DN,508627.0,29.112,0.0364413559436798,3379.9441447880413,771.9947306697245
8DN,507627.0,29.126,0.0435397960245609,3437.002101966103,854.9678201180573
8DN,507627.0,29.122,0.0503978803753852,3440.94706169786,911.2167677242804
8DN,507627.0,29.126,0.0574255250394344,3428.5234392754583,961.4891106346236
8DN,507627.0,29.125,0.0650432184338569,3429.0566945976084,1020.812054637675
8DN,507627.0,29.138,0.0728410109877586,3415.904568688084,1073.879740700423
8DN,507627.0,29.131,0.0815701335668563,3389.669375651444,1133.2175590555723
8DN,507627.0,29.125,0.0899197608232498,3361.657763682808,1170.9762976098405
8DN,507627.0,29.122,0.0991202294826507,3340.645594402411,1215.985790076895
8DN,507627.0,29.123,0.1089038103818893,3320.578562544609,1264.7367626987614
8DN,507627.0,29.153,0.1196856647729873,3311.127778662107,1305.9437351383758
8DN,507627.0,29.147,0.1308811455965042,3276.962216022205,1342.034553001167
8DN,507627.0,29.144,0.1427308320999145,3254.8188143717416,1393.6814842186664
8DN,507627.0,29.159,0.1554639041423797,3210.636998142009,1424.7404280023045
8DN,507627.0,29.161,0.1692849546670913,3168.618616184008,1441.093917387669
8DN,507627.0,29.173,0.1829954087734222,3077.9845611679348,1430.900005483932
8DN,507627.0,29.206,0.1981361806392669,3003.163699922275,1442.63903370167
8DN,75593.4,48.973,0.0151393134146928,3246.0460961038098,97.96567124321604
8DN,73343.4,48.996,0.0314091928303241,3423.098473756626,155.3816777491777
8DN,71843.4,48.993,0.0488730445504188,3592.29874225532,204.2018412829083
8DN,71093.4,48.986,0.0632462427020073,3679.903365530136,240.7402960444466
8DN,70343.4,48.98,0.0790305882692337,3789.672933625726,279.2331518306856
8DN,69343.4,48.992,0.0965895429253578,3866.920778998336,326.8535438943674
8DN,69343.4,48.999,0.1061685606837272,3904.979734188577,357.0690115562561
8DN,68843.4,48.983,0.1194642037153244,3975.9649210999087,403.6222590275247
8DN,68343.4,48.987,0.1322296410799026,4012.826590417446,448.2017182706661
8DN,68093.4,49.004,0.143393188714981,4065.268573723502,490.9554109688175
8DN,67843.4,48.986,0.1542830914258957,4112.302772044851,531.6891659176783
8DN,67593.4,48.994,0.165267065167427,4133.723424453392,564.7220774920523
8DN,67343.4,48.99,0.1762851029634475,4153.081380719679,607.541982614061
8DN,67093.4,48.995,0.1886636316776275,4189.059849409375,656.3247039512845
8DN,66843.4,49.014,0.2007212042808532,4197.283060670396,693.6543498015305
8DN,66843.4,48.994,0.2115816324949264,4191.404207623751,723.797089049531
8DN,66843.4,49.013,0.2227387875318527,4173.823219342304,750.8106937357906
8DN,66593.4,49.018,0.2369987070560455,4152.25573831895,782.6177622730258
8DN,66593.4,49.012,0.2480472177267074,4065.80749710765,801.9708614884396
8DN,66593.4,49.012,0.2627893984317779,3991.717788775841,810.0614955940972
8DN,66593.4,49.032,0.2820738852024078,3824.73062238674,782.4983533876405
8DN,66843.4,49.044,0.3119589984416961,3469.808991003956,684.0785616606472
8DN,93373.6,49.006,0.0148593839257955,3233.080586599179,97.09664452212562
8DN,90623.6,49.019,0.0305151045322418,3401.0341956181,155.15517628581037
8DN,88873.6,49.009,0.0468194931745529,3540.2901322715643,201.7987323411928
8DN,87623.6,49.018,0.0630479678511619,3710.160513616945,246.0957237987383
8DN,86873.6,49.001,0.0763798207044601,3778.61180080119,287.3957447755941
8DN,86123.6,49.015,0.0903763025999069,3842.476075447549,330.0419855893071
8DN,85373.6,49.013,0.1037831753492355,3908.4623880845807,377.56076124851165
8DN,84873.6,48.998,0.1157353818416595,3971.677431768835,425.5646798312703
8DN,84623.6,49.006,0.1263670623302459,4007.916132217368,462.60837270179184
8DN,84123.6,49.007,0.1378997415304184,4041.533290782944,511.2843633476929
8DN,83873.6,48.981,0.1481232643127441,4064.5658645372528,545.9653999583155
8DN,83373.6,48.973,0.160386323928833,4133.6047605675485,597.9382189198894
8DN,83123.6,48.987,0.1710383743047714,4139.495385357473,637.3913672787587
8DN,82873.6,49.002,0.1827365458011627,4165.71740680084,683.6953715683699
