Repository: upb-lea/materialdatabase

Material database for power electronic usage
===============================================

The materialdatabase mainly contains complex magnetic and dielectric data of soft-magnetic ferrite materials under sinusoidal excitation.
Typical target applications of the provided material data are magnetic components in power electronic converters operated at switching frequencies reaching from 100 kHz to 3 MHz.
The database allows to compare materials and measurement setups, to work with fit functions (e.g., Steinmetz), and features data export as interpolation grids.
FEM solvers like Comsol can directly import these interpolation grids and incorporate the data in frequency-domain simulations.

File: materialdatabase/data/complex_permeability/LEA_MTB/N49.csv (part 5 of 6)
probe,f,T,b,mu_real,mu_imag,h_offset
R16x9.6x6.3,743951.2000000001,49.948,0.0883715737924341,1901.7940192912647,244.2771467634712,0
R16x9.6x6.3,742151.2000000001,49.944,0.093311861432658,1928.1665796209809,260.90702083697306,0
R16x9.6x6.3,742001.2000000001,49.941,0.0972847206712214,1936.9652415181008,271.5065348592227,0
R16x9.6x6.3,741101.2000000001,49.947,0.1016158369376717,1944.547232458578,284.0811465610432,0
R16x9.6x6.3,740201.2000000001,49.95,0.105813094734244,1935.221777891839,294.21869586367325,0
R16x9.6x6.3,739901.2000000001,49.958,0.1095293122364323,1949.4351465049224,307.98379883306984,0
R16x9.6x6.3,739301.2000000001,49.939,0.1135395123309329,1954.883053426,320.1533463971172,0
R16x9.6x6.3,739151.2000000001,49.948,0.1173145108296653,1964.9545542845888,330.82208327574267,0
R16x9.6x6.3,738251.2000000001,49.941,0.1213825908376178,1971.7899693078475,342.3347401399328,0
R16x9.6x6.3,738251.2000000001,49.937,0.1244517748871413,1969.981325526618,354.21087528054824,0
R16x9.6x6.3,737801.2000000001,49.95,0.1279256709414952,1974.345134018721,364.26035667157095,0
R16x9.6x6.3,737651.2000000001,49.944,0.1311529033235652,1974.3138297847263,374.6154873234709,0
R16x9.6x6.3,851800.2000000001,49.948,0.0120269582296922,1777.8281700995178,102.77115382982602,0
R16x9.6x6.3,847300.2000000001,49.946,0.0202360368620535,1836.7165839587208,117.01964697541425,0
R16x9.6x6.3,843700.2000000001,49.944,0.0274773202437147,1853.3634051487768,131.1241920624544,0
R16x9.6x6.3,840700.2000000001,49.955,0.0338771825098195,1847.7490436348453,145.38358131569527,0
R16x9.6x6.3,838900.2000000001,49.942,0.0400551814862071,1863.380643677875,157.39990664135976,0
R16x9.6x6.3,836350.2000000001,49.941,0.045898542951195,1856.2962309514564,169.7857260203572,0
R16x9.6x6.3,835450.2000000001,49.939,0.0510823852885108,1864.256470554193,184.0754344456506,0
R16x9.6x6.3,832600.2000000001,49.947,0.0574770333112463,1872.963422405134,198.387843495718,0
R16x9.6x6.3,831700.2000000001,49.943,0.0624269050170603,1880.332478627592,209.69273142984977,0
R16x9.6x6.3,830650.2000000001,49.941,0.0673156786651722,1891.044012454676,222.8909485121981,0
R16x9.6x6.3,828700.2000000001,49.927,0.0719514559727197,1890.804850403867,235.38146708574035,0
R16x9.6x6.3,826900.2000000001,49.927,0.0767571714764461,1897.1721888276184,252.05219410509173,0
R16x9.6x6.3,826750.2000000001,49.935,0.0808660792120562,1888.2712716929584,257.96697097898965,0
R16x9.6x6.3,826600.2000000001,49.931,0.0848791994933365,1907.8631490087969,274.9210125239513,0
R16x9.6x6.3,826300.2000000001,49.943,0.0887892544489376,1917.536450438224,286.2700000251588,0
R16x9.6x6.3,825850.2000000001,49.925,0.0926254161087497,1936.2720999280368,299.4192577306783,0
R16x9.6x6.3,824050.2000000001,49.939,0.0967735283802901,1908.0663624300496,305.5060501665681,0
R16x9.6x6.3,824050.2000000001,49.941,0.1008604039263791,1959.183256846655,323.20012054886325,0
R16x9.6x6.3,823900.2000000001,49.949,0.1040346044066332,1954.7968275238152,334.5648327663848,0
R16x9.6x6.3,823750.2000000001,49.949,0.1077739114819415,1964.7323984787167,344.30416174297835,0
R16x9.6x6.3,823750.2000000001,49.939,0.1107765208788531,1963.9141453876136,356.9394358618408,0
R16x9.6x6.3,823450.2000000001,49.947,0.1137925366618537,1955.862500111312,364.6500923487241,0
R16x9.6x6.3,823450.2000000001,49.951,0.1169008088134175,1964.7780755529905,376.515154421887,0
R16x9.6x6.3,823150.2000000001,49.939,0.1199932115209318,1965.7714781946927,388.1097687823122,0
R16x9.6x6.3,930587.9,49.92,0.0093739802862063,1807.62200295954,122.6618304101134,0
R16x9.6x6.3,930587.9,49.931,0.0159714116520186,1828.5643676854784,135.31430440253553,0
R16x9.6x6.3,926987.9,49.919,0.0230999268954777,1843.9550013391208,150.1542505460163,0
R16x9.6x6.3,925037.9,49.923,0.0287000854980172,1842.6922031443776,163.37167116004073,0
R16x9.6x6.3,923237.9,49.923,0.0345027861578783,1861.6549802198613,177.03327962612116,0
R16x9.6x6.3,919337.9,49.939,0.0402095205610599,1870.5762948581623,191.86659990224803,0
R16x9.6x6.3,919337.9,49.929,0.0448236173407466,1863.4060819708684,203.4083872453723,0
R16x9.6x6.3,917237.9,49.914,0.0504248353480766,1871.8453472051333,217.69033292762512,0
R16x9.6x6.3,915287.9,49.933,0.0554095674604737,1887.033776121537,230.91307715383164,0
R16x9.6x6.3,914837.9,49.943,0.0597889346532386,1888.8855067836107,242.020879192711,0
R16x9.6x6.3,913787.9,49.945,0.0644206838317801,1899.638290725957,258.7195342935425,0
R16x9.6x6.3,911687.9,49.937,0.0684433992081601,1895.6642969177728,271.76455413703627,0
R16x9.6x6.3,909887.9,49.949,0.0727953186907968,1898.1732778499493,282.31312089643376,0
R16x9.6x6.3,909887.9,49.956,0.0765982705903476,1909.527313072752,292.68463990567824,0
R16x9.6x6.3,908087.9,49.966,0.0807891987672938,1931.573782509398,308.9883751655992,0
R16x9.6x6.3,908087.9,49.96,0.0844416850887679,1923.3041289817909,315.480656106598,0
R16x9.6x6.3,908087.9,49.972,0.0877663121676963,1917.387812636963,325.3660053046156,0
R16x9.6x6.3,906287.9,49.974,0.0920664073652657,1934.7744850729391,335.60084222575546,0
R16x9.6x6.3,906287.9,49.978,0.0952799710624599,1949.8205294927511,348.23415674154813,0
R16x9.6x6.3,906287.9,49.972,0.0985417999259384,1963.376643862384,362.8584373608,0
R16x9.6x6.3,906287.9,49.984,0.1015920718532045,1957.1484260822133,368.3830240224857,0
R16x9.6x6.3,906287.9,49.982,0.1045549979202761,1960.549571822488,380.0963369647381,0
R16x9.6x6.3,906287.9,49.978,0.1075604085383947,1961.6426543889324,390.0434901509343,0
R16x9.6x6.3,906287.9,50.001,0.1104312267406491,1961.4968969425704,399.0207249894842,0
R16x9.6x6.3,906287.9,49.999,0.1142301180506292,1954.129614897256,411.0745473490009,0
R16x9.6x6.3,1040464.7,49.973,0.0092963870522131,1780.7265948137742,162.98412172028907,0
R16x9.6x6.3,1040464.7,49.981,0.0150843113351281,1819.385052281972,176.3713204871802,0
R16x9.6x6.3,1037764.7,49.989,0.0211696400729932,1853.9760702158344,191.5154949485133,0
R16x9.6x6.3,1030564.7,49.997,0.026607212062325,1827.166999834833,199.29515930275508,0
R16x9.6x6.3,1030564.7,50.001,0.0314914235311101,1853.7641871664043,213.01998949299647,0
R16x9.6x6.3,1029214.7,49.995,0.0359719467105655,1854.780642444668,224.39979395402767,0
R16x9.6x6.3,1027264.7,49.999,0.0393566528997045,1809.1778347259408,237.577109827318,0
R16x9.6x6.3,1024714.7,49.989,0.0454725884409232,1876.5250714546592,250.75458907241327,0
R16x9.6x6.3,1024564.7,49.989,0.0495588068090935,1882.8245944570908,262.344998154891,0
R16x9.6x6.3,1022614.7,49.991,0.0538514006371244,1887.623348153628,277.6637403227857,0
R16x9.6x6.3,1021564.7,49.989,0.0578931883188591,1889.1456297581728,287.6637734894746,0
R16x9.6x6.3,1020664.7,49.991,0.0612602133336456,1880.265938077939,298.8998794531038,0
R16x9.6x6.3,1020364.7,49.995,0.0648968954880712,1890.6285571939632,309.2930160120269,0
R16x9.6x6.3,1020214.7,50.001,0.0682030338104369,1894.473695835644,320.9633770219752,0
R16x9.6x6.3,1018714.7,49.989,0.0721047669859493,1909.398388282532,332.17817156283775,0
R16x9.6x6.3,1018564.7,49.997,0.0752738355371916,1905.2449496215856,340.8762781810314,0
R16x9.6x6.3,1017364.7,49.997,0.0821667597927914,1924.4121528171927,361.3252321532878,0
R16x9.6x6.3,1017364.7,49.997,0.0853458128072689,1929.840002329605,371.5703235019758,0
R16x9.6x6.3,1017064.7,50.007,0.0883241747893763,1926.329271104936,379.0372766049064,0
R16x9.6x6.3,1016614.7,49.991,0.091240126391341,1929.3101584604344,390.2449733262818,0
R16x9.6x6.3,1016464.7,49.997,0.0940482620904139,1951.6233913495016,403.8518152188786,0
R16x9.6x6.3,1016464.7,49.997,0.0966971671618466,1953.2631790312364,414.1733783276044,0
R16x9.6x6.3,1016464.7,49.996,0.0993985662634608,1950.5519817773204,421.62585043857416,0
R16x9.6x6.3,1016464.7,49.991,0.103227920999753,1956.9750734040151,437.3865173247762,0
R16x9.6x6.3,1016464.7,50.0,0.1055850815678069,1944.8902495562747,434.3323623978987,0
R16x9.6x6.3,1016464.7,49.998,0.1070434408042154,1930.3376561494404,447.16751950484223,0
R16x9.6x6.3,96008.3,70.035,0.0266075972353857,1750.8772654195927,27.438741485933235,0
R16x9.6x6.3,94808.3,70.061,0.0399719709153718,1803.1588253519803,41.08696041431882,0
R16x9.6x6.3,94058.3,70.078,0.0507538642470897,1821.5214066274373,54.6603840062663,0
R16x9.6x6.3,93308.3,70.069,0.0616358925091725,1844.969307069245,69.56678015698856,0
R16x9.6x6.3,92558.3,70.069,0.0727991345081985,1885.334277056916,85.28242328618722,0
R16x9.6x6.3,91658.3,70.086,0.0844013474147619,1908.929029362533,102.5232090115245,0
R16x9.6x6.3,90908.3,70.108,0.0975649141341801,1989.393864601022,122.58522531383292,0
R16x9.6x6.3,90158.3,70.097,0.1086170056769287,2025.9542923015133,142.949721591629,0
R16x9.6x6.3,89558.3,70.097,0.1182000231079136,2041.281399880723,161.2860949915803,0
R16x9.6x6.3,88958.3,70.092,0.1275060357313757,2068.3483639820406,181.46235858285925,0
R16x9.6x6.3,88358.3,70.103,0.1365369425594386,2096.705117638565,202.3351033333169,0
R16x9.6x6.3,87908.3,70.09,0.1441984419677338,2114.47738512749,220.0536707348758,0
R16x9.6x6.3,87308.3,70.099,0.1525177643253427,2142.044139430678,240.873412460458,0
R16x9.6x6.3,86858.3,70.102,0.1598788714153609,2165.971316737454,260.7421790315833,0
R16x9.6x6.3,86558.3,70.104,0.1663202584261389,2184.70047996536,276.7120232901641,0
R16x9.6x6.3,86108.3,70.107,0.1735802009262572,2206.8776060157106,296.6664253659817,0
R16x9.6x6.3,85808.3,70.118,0.1791206481192252,2211.614470705249,313.0415378265207,0
R16x9.6x6.3,85508.3,70.125,0.1851856492868258,2219.65743029178,330.2197874047484,0
R16x9.6x6.3,85208.3,70.106,0.1914403739273627,2241.5671006692137,344.04144560690173,0
R16x9.6x6.3,84908.3,70.102,0.1968972208468305,2248.1710709502195,362.7094075097748,0
R16x9.6x6.3,84758.3,70.128,0.2021912404858448,2264.960605650384,377.55948919924407,0
R16x9.6x6.3,141075.6,70.101,0.0266073017177302,1742.5035161395604,26.847547193514348,0
R16x9.6x6.3,139575.6,70.098,0.0390832589869238,1784.7455602314003,40.31106520659475,0
R16x9.6x6.3,138375.6,70.099,0.0501827973917446,1812.772343674232,55.268664941221225,0
R16x9.6x6.3,137175.6,70.116,0.062349345529049,1875.791157863083,71.90534106744104,0
R16x9.6x6.3,135975.6,70.111,0.0734592674469805,1911.040562738728,89.83807299047773,0
R16x9.6x6.3,135975.6,70.143,0.0805907768535782,1481.8112614478714,0.4191662868222587,0
R16x9.6x6.3,133725.6,70.121,0.095672455441959,1985.091454995607,128.62076287799957,0
R16x9.6x6.3,132825.6,70.123,0.1050575192879265,2006.1292596378173,148.842587270633,0
R16x9.6x6.3,131925.6,70.149,0.1146624542775237,2036.380478817803,167.62664144621235,0
R16x9.6x6.3,131175.6,70.149,0.1233783333185411,2065.929188935087,187.46069963850564,0
R16x9.6x6.3,130425.6,70.155,0.131324372171092,2084.9419772980687,207.2695152657827,0
R16x9.6x6.3,129675.6,70.139,0.1391712705535997,2105.44973024356,228.8177556303822,0
R16x9.6x6.3,128925.6,70.161,0.1467993312451167,2129.1860529720457,251.1307590298001,0
R16x9.6x6.3,128475.6,70.143,0.1527406944072502,2138.029154448849,265.4539252634419,0
R16x9.6x6.3,127725.6,70.158,0.1600083540314104,2171.568808880449,287.935431756471,0
R16x9.6x6.3,127275.6,70.164,0.1661175190677501,2189.8010437799267,306.21284689121694,0
R16x9.6x6.3,126675.6,70.171,0.1719599204134667,2203.239189836008,325.0545730018634,0
R16x9.6x6.3,126225.6,70.163,0.177831315877894,2219.506424993822,343.20028342092445,0
R16x9.6x6.3,126075.6,70.156,0.1824130892697338,2227.589831343481,356.8672450140379,0
R16x9.6x6.3,125625.6,70.155,0.1875797148876043,2236.353746207856,375.74819555650527,0
R16x9.6x6.3,125325.6,70.153,0.1923184778278288,2247.6001677077943,392.6071632405824,0
R16x9.6x6.3,124875.6,70.144,0.1954511929266631,2231.290126645295,410.4978518618604,0
R16x9.6x6.3,124575.6,70.156,0.2004920191786543,2238.090477811652,426.6929418844663,0
R16x9.6x6.3,201474.9,70.173,0.0267014149733544,1745.976276799341,29.45524302119784,0
R16x9.6x6.3,199774.9,70.058,0.0385575743276927,1764.916348961905,44.86284474378173,0
R16x9.6x6.3,198174.9,70.04,0.050254331993991,1823.651541408169,58.54882538083896,0
R16x9.6x6.3,196674.9,70.024,0.0616497136955445,1878.1496607004144,75.27361121933808,0
R16x9.6x6.3,195274.9,70.036,0.0718687236154462,1912.72296315574,92.20725951116384,0
R16x9.6x6.3,193774.9,70.028,0.0825055246919695,1950.515302709112,111.77126037306516,0
R16x9.6x6.3,192274.9,70.031,0.0926599931657389,1975.680670296825,132.62848027821315,0
R16x9.6x6.3,191224.9,70.03,0.1013910338673512,1992.501271982141,150.76157555666518,0
R16x9.6x6.3,190174.9,70.027,0.1101877432795382,2024.63340197889,171.28519641061328,0
R16x9.6x6.3,188974.9,70.036,0.118566425630279,2049.4138434900547,193.76073912067645,0
R16x9.6x6.3,188074.9,70.043,0.1239709400861005,2037.7044672949992,211.5775760367459,0
R16x9.6x6.3,187024.9,70.02,0.1313222597286252,2064.6108580739083,234.4450607217068,0
R16x9.6x6.3,186274.9,70.036,0.1375551290487483,2076.04547800116,252.37260235358065,0
R16x9.6x6.3,185224.9,70.037,0.1439515790984663,2090.15263099508,272.6420831902065,0
R16x9.6x6.3,184774.9,70.032,0.1491596611573293,2111.8270886548034,292.3793540323605,0
R16x9.6x6.3,184024.9,70.002,0.1552040979071439,2136.625931433184,309.95241047454675,0
R16x9.6x6.3,183274.9,70.033,0.1607489411373994,2160.0696607364084,332.1301207025037,0
R16x9.6x6.3,182674.9,70.039,0.165598110053817,2162.7451692809827,349.2569003945424,0
R16x9.6x6.3,182224.9,70.059,0.1702780830340139,2176.417582338156,367.3912133898568,0
R16x9.6x6.3,181474.9,70.046,0.1756687056892485,2188.433286083647,387.4193616351064,0
R16x9.6x6.3,181174.9,70.044,0.1800980642777307,2200.915811829077,402.9755526202117,0
R16x9.6x6.3,180724.9,70.039,0.1847947531496447,2212.062038121416,422.39196960217726,0
R16x9.6x6.3,180424.9,70.047,0.1889352591026215,2217.6062970983903,438.12562476004814,0
R16x9.6x6.3,180124.9,70.053,0.1940179653658923,2222.991964052598,461.6463862572339,0
R16x9.6x6.3,179824.9,70.049,0.198414280410617,2230.408385241956,476.1826284815176,0
R16x9.6x6.3,179224.9,70.046,0.2030029712426824,2226.2151047914003,491.51799652313065,0
R16x9.6x6.3,255527.8,70.049,0.0203974658984007,1716.7050048852054,25.37442336802556,0
R16x9.6x6.3,253277.8,70.084,0.0324561235706093,1782.9138645536773,37.20784144177141,0
R16x9.6x6.3,251027.8,70.075,0.0437378895785101,1824.0822473876883,50.93471595347453,0
R16x9.6x6.3,249227.8,70.084,0.0541897040399138,1845.6194906396404,65.98185277737227,0
R16x9.6x6.3,247127.8,70.109,0.0651195998816697,1883.261190358908,84.02877672711237,0
R16x9.6x6.3,245627.8,70.114,0.0744242881737007,1904.5218871318832,101.14538910141644,0
R16x9.6x6.3,243827.8,70.103,0.0842275157839747,1935.4567294226304,119.9267243418156,0
R16x9.6x6.3,242177.8,70.106,0.0941307920823511,1972.8221891571764,140.7748591049821,0
R16x9.6x6.3,240827.8,70.099,0.1008724523452316,1963.7325180691355,160.8873049708167,0
R16x9.6x6.3,239327.8,70.118,0.1090507060642464,1990.8242844043,180.30811589224905,0
R16x9.6x6.3,238577.8,70.116,0.1154402262993805,2004.1177233146948,199.05495583842443,0
R16x9.6x6.3,237077.8,70.118,0.1230879674440137,2027.712251041232,220.62434691522577,0
R16x9.6x6.3,236177.8,70.123,0.1289467768765735,2048.46624582094,240.64256144169207,0
R16x9.6x6.3,235127.8,70.118,0.1350037712713828,2061.4870169200544,259.24142642654243,0
R16x9.6x6.3,234077.8,70.105,0.1407341019373587,2086.143285448025,281.19458853477164,0
R16x9.6x6.3,233327.8,70.097,0.1458725155183375,2096.89240303353,299.6528274468832,0
R16x9.6x6.3,232577.8,70.087,0.1503297567484313,2101.6409746100485,319.070735463531,0
R16x9.6x6.3,231527.8,70.11,0.1559624423671716,2138.9395678703154,342.30809044713646,0
R16x9.6x6.3,231077.8,70.12,0.1600070423082375,2148.4650442656625,362.1928619443028,0
R16x9.6x6.3,230177.8,70.128,0.1648479462371667,2147.2628935407365,380.46597016550464,0
R16x9.6x6.3,229727.8,70.109,0.1688188750816964,2155.241803748553,398.9316293084973,0
R16x9.6x6.3,229427.8,70.115,0.1726921260304458,2169.5346049125933,417.9690385840586,0
R16x9.6x6.3,228677.8,70.121,0.1768755739095864,2170.600974711352,444.0351771540904,0
R16x9.6x6.3,228077.8,70.12,0.1813293419231131,2174.3538358048613,461.084777883901,0
R16x9.6x6.3,227777.8,70.134,0.1860803306418179,2182.030058005164,485.0734749165483,0
R16x9.6x6.3,227477.8,70.124,0.1902722844939004,2192.769889339894,499.9462076654935,0
R16x9.6x6.3,227177.8,70.126,0.1942580946081669,2199.434777771829,517.4431375453092,0
R16x9.6x6.3,226877.8,70.134,0.1974140039093534,2196.2339300987574,528.316598169131,0
R16x9.6x6.3,226727.8,70.135,0.2011546979162828,2198.263564067417,541.115995857588,0
R16x9.6x6.3,303848.4,69.949,0.0206230167508628,1715.793728658888,29.39130131171065,0
R16x9.6x6.3,300998.4,69.9,0.0329529817737169,1795.5443292342002,42.264779590041165,0
R16x9.6x6.3,298748.4,69.92,0.0436377231977966,1827.187582755056,56.5710340763149,0
R16x9.6x6.3,298748.4,69.907,0.0514845879145983,727.5819685483106,1.8553536322348887,0
R16x9.6x6.3,294698.4,69.816,0.0637594219487074,1874.583832852834,89.30763491135293,0
R16x9.6x6.3,292748.4,69.891,0.0732996411155765,1902.052484717367,107.31775547501002,0
R16x9.6x6.3,290648.4,69.839,0.0820004588710366,1895.4291818073827,127.80066073676348,0
R16x9.6x6.3,289098.4,69.812,0.0903869348521417,1943.2878248276315,148.07935258618517,0
R16x9.6x6.3,287448.4,69.951,0.098287581490252,1964.6852673613168,165.02439538113958,0
R16x9.6x6.3,285948.4,69.886,0.1056023509503561,1983.6333739239765,184.69279204796865,0
R16x9.6x6.3,284598.4,69.911,0.1121367872549879,1994.0921243541145,205.60206863309497,0
R16x9.6x6.3,283198.4,69.962,0.1188764636746037,2024.45043957555,226.7058979200355,0
R16x9.6x6.3,282298.4,69.953,0.1236368125661427,2028.9847748060424,246.0753067414489,0
R16x9.6x6.3,280798.4,70.04,0.1295200286023186,2041.2538347927607,268.97474613245987,0
R16x9.6x6.3,279898.4,69.95,0.1345208090083145,2058.7255563349254,289.96130823011174,0
R16x9.6x6.3,278848.4,69.893,0.1393925044857803,2080.0305558241275,313.8245811194782,0
R16x9.6x6.3,277798.4,69.869,0.1443364737472802,2098.086793094764,336.2353398742209,0
R16x9.6x6.3,277048.4,69.91,0.147679564672005,2091.9094290899693,355.3681122172984,0
R16x9.6x6.3,276298.4,69.942,0.1519309848298987,2108.2453752902825,376.1699825201782,0
R16x9.6x6.3,275398.4,69.917,0.156399249175862,2131.0579985371583,404.0058980131543,0
R16x9.6x6.3,274648.4,69.907,0.1603157361058042,2138.6913784268104,423.2763181605415,0
R16x9.6x6.3,274348.4,69.941,0.1635665584570475,2142.495317457257,441.5130440982269,0
R16x9.6x6.3,274048.4,69.886,0.1668929364953736,2150.6282236085526,460.9589167435423,0
R16x9.6x6.3,273448.4,69.95,0.1708634060903534,2162.2858446554364,478.6881310954562,0
R16x9.6x6.3,272998.4,69.926,0.1746754750611325,2158.833666720502,501.9124838178352,0
R16x9.6x6.3,272848.4,69.93,0.178393585549299,2172.3292036535804,520.3098261460359,0
R16x9.6x6.3,272698.4,69.966,0.1816628529599216,2171.7431221376783,536.5609870598616,0
R16x9.6x6.3,272548.4,69.868,0.1845286151777523,2167.8767429912364,549.7152731374787,0
R16x9.6x6.3,272398.4,69.89,0.1870437233590765,2168.8332358643625,567.1630496898512,0
R16x9.6x6.3,272098.4,69.923,0.1904015745147257,2173.1865568300755,584.761557706827,0
R16x9.6x6.3,272098.4,69.955,0.1940586046729465,2177.6805605397312,596.5294241995382,0
R16x9.6x6.3,271948.4,69.966,0.1957864481924355,2164.309605255024,612.3943025220312,0
R16x9.6x6.3,271948.4,70.012,0.1990194031788901,2168.691061708436,626.7994416131928,0
R16x9.6x6.3,271948.4,70.006,0.2022316087079959,2167.345562749489,633.9081963449571,0
R16x9.6x6.3,374590.7,69.999,0.0197020908206562,1722.372481844276,34.27006188231226,0
R16x9.6x6.3,371190.7,69.9,0.0317301369331938,1795.624024946536,47.578794055360966,0
R16x9.6x6.3,368740.7,69.958,0.0420982879053526,1830.6781449754253,61.47693793690347,0
R16x9.6x6.3,367090.7,69.951,0.0512894123785286,1847.741981636208,76.39375737223911,0
R16x9.6x6.3,364840.7,69.947,0.0606531450501203,1867.825058396747,92.6432085228093,0
R16x9.6x6.3,362740.7,69.997,0.068393959156673,1860.027499913612,110.60680853795904,0
R16x9.6x6.3,360940.7,70.232,0.0766926279870576,1891.4495866924656,129.4408650133959,0
R16x9.6x6.3,358840.7,70.235,0.0853612441901987,1916.518893581711,149.67761840975552,0
R16x9.6x6.3,356890.7,70.063,0.0929297487650163,1953.1535907115133,171.37886192363058,0
R16x9.6x6.3,355390.7,70.072,0.0989343663876538,1955.512385995287,189.6673633458313,0
R16x9.6x6.3,353740.7,70.318,0.1054885579155184,1978.261816967153,210.2926521106681,0
R16x9.6x6.3,352090.7,70.082,0.111612579644818,1997.8129567632693,231.25075853504,0
R16x9.6x6.3,350590.7,70.107,0.1164316239633019,1997.607974298456,250.8771116937651,0
R16x9.6x6.3,349490.7,70.006,0.121506892603137,2018.0481023236136,269.5390566851169,0
R16x9.6x6.3,348290.7,70.09,0.1265256792452145,2039.7838647488145,290.2336955164666,0
R16x9.6x6.3,347540.7,70.062,0.1308067819542876,2046.7658194417268,308.2571026519452,0
R16x9.6x6.3,346640.7,70.049,0.1344576788406509,2050.664791929764,327.7110053310445,0
R16x9.6x6.3,345290.7,70.079,0.1392919124900882,2071.99049685625,356.20668989106053,0
R16x9.6x6.3,344840.7,70.091,0.1428689122528094,2081.587006612377,374.2563712318008,0
R16x9.6x6.3,343640.7,70.272,0.1469082685029668,2090.8526660558973,395.8925355558377,0
R16x9.6x6.3,343340.7,70.277,0.1504182963058677,2099.484754407968,414.5820565195888,0
R16x9.6x6.3,342890.7,70.115,0.1532773580197272,2103.2480233619817,432.75880557856135,0
R16x9.6x6.3,342590.7,70.141,0.1563075528084307,2124.190597547791,456.7363548795782,0
R16x9.6x6.3,341990.7,70.13,0.1595230242827139,2131.7207483148577,478.322761507885,0
R16x9.6x6.3,341540.7,70.099,0.1638710144958103,2126.4944154361147,499.0235229294154,0
R16x9.6x6.3,341390.7,70.087,0.1663522899489275,2133.39668032488,522.1815767770928,0
R16x9.6x6.3,341240.7,70.101,0.1689839402414675,2133.368369824328,538.5018527373913,0
R16x9.6x6.3,341090.7,70.095,0.1717621829844776,2136.3477785082846,558.409322121968,0
R16x9.6x6.3,341090.7,70.124,0.1744284472298533,2137.8638840733865,572.8282681717137,0
R16x9.6x6.3,340940.7,70.199,0.1765646866007549,2130.976598574529,591.9280815065555,0
R16x9.6x6.3,340940.7,70.266,0.1793751339307879,2133.432448576153,608.1646465845903,0
R16x9.6x6.3,340940.7,70.262,0.1820544849661118,2129.4627541158493,620.6331901389492,0
R16x9.6x6.3,340940.7,70.151,0.1835347449010172,2112.146984268471,633.8094920131214,0
R16x9.6x6.3,340940.7,70.08,0.1853652643510293,2101.306071032808,650.131585358717,0
R16x9.6x6.3,340940.7,70.096,0.1881492893469652,2104.498973312034,666.7802302147768,0
R16x9.6x6.3,340940.7,70.121,0.1902632340220789,2096.1450307576965,680.8508229166799,0
R16x9.6x6.3,418830.2,70.148,0.0176579640129594,1705.7927858321557,35.92532731400919,0
R16x9.6x6.3,415730.2,70.163,0.0291113645971812,1793.0585155080846,49.43313344786021,0
R16x9.6x6.3,413530.2,70.13,0.0388532355841656,1825.0718592856365,63.76792844632458,0
R16x9.6x6.3,410880.2,70.233,0.0485676834355187,1843.1594828365187,79.25874973611306,0
R16x9.6x6.3,408680.2,70.219,0.0565516828964036,1828.41387642712,94.93957328147638,0
R16x9.6x6.3,406380.2,70.161,0.0652557082184266,1855.7035761231384,112.57234904785804,0
R16x9.6x6.3,404380.2,70.077,0.0731024119572653,1874.707036086428,129.94323859159522,0
R16x9.6x6.3,402430.2,70.06,0.0814443567564258,1903.8032572260045,148.456883510672,0
R16x9.6x6.3,400330.2,70.037,0.0880985470599894,1924.6798472883547,169.43997071536995,0
R16x9.6x6.3,398680.2,70.044,0.0945655138126485,1943.713188486602,189.1054308330584,0
R16x9.6x6.3,396880.2,70.062,0.1003286838619313,1949.2992712224072,209.15753539352784,0
R16x9.6x6.3,395230.2,70.003,0.1063222320947508,1968.6926538306743,229.73335856848945,0
R16x9.6x6.3,393880.2,70.266,0.111413723315902,1985.8203388501704,250.0062070479888,0
R16x9.6x6.3,392530.2,70.079,0.116182066015667,1992.612130722984,267.95904607612124,0
R16x9.6x6.3,391330.2,70.192,0.1209283659228752,2013.4782627233192,288.7731049973042,0
R16x9.6x6.3,390130.2,70.013,0.1254360020025618,2035.5452844561205,310.18086583148875,0
R16x9.6x6.3,388930.2,69.93,0.1300208833528081,2044.9306105469257,334.42155470492963,0
R16x9.6x6.3,388030.2,69.957,0.1338093220142712,2044.7547794223367,352.9788669986506,0
R16x9.6x6.3,388030.2,69.996,0.1380930717179546,2051.113648212072,367.13710614804376,0
R16x9.6x6.3,386830.2,70.012,0.1437820464993023,2068.500657867052,376.7140093195861,0
R16x9.6x6.3,386380.2,70.036,0.1469658471183563,2073.7968526023783,393.8160503826622,0
R16x9.6x6.3,386230.2,70.018,0.1498536580672905,2075.503004443829,410.18357828885104,0
R16x9.6x6.3,385030.2,70.025,0.1537121851985859,2092.863545740308,430.4034643755197,0
R16x9.6x6.3,384430.2,70.035,0.1567579482803024,2094.6720215653954,448.5051662649113,0
R16x9.6x6.3,384130.2,70.041,0.1608824282063549,2099.8569737758417,473.391574076566,0
R16x9.6x6.3,383680.2,70.027,0.1639112231107591,2098.286130430634,488.4884922606556,0
R16x9.6x6.3,383380.2,70.051,0.1667854443082713,2101.871839067176,506.0140428710697,0
R16x9.6x6.3,382780.2,70.051,0.1699562321931084,2108.2233088360963,526.3592022298535,0
R16x9.6x6.3,382780.2,70.061,0.1729784854940353,2110.1172827076075,538.2434357090959,0
R16x9.6x6.3,382780.2,70.051,0.175830271159864,2116.8191894914685,551.9474267865708,0
R16x9.6x6.3,382780.2,70.062,0.1777144188597549,2098.4191114173377,563.7135677989745,0
R16x9.6x6.3,382780.2,70.06,0.1807697728674736,2108.3445668228846,580.8705974973335,0
R16x9.6x6.3,449896.3000000001,70.081,0.0177185050315707,1752.1794580232297,36.5276327165176,0
R16x9.6x6.3,446696.3000000001,70.091,0.0285852998651618,1793.0033904292695,49.47879358754557,0
R16x9.6x6.3,443496.3000000001,70.088,0.0385768085727656,1825.271670593451,64.53584831528238,0
R16x9.6x6.3,441096.3000000001,70.082,0.0478069823752426,1844.1947462558176,80.47366043994158,0
R16x9.6x6.3,438546.3000000001,70.093,0.0557386011824632,1829.3969792655248,97.72737830885248,0
R16x9.6x6.3,436246.3000000001,70.096,0.0641606971481465,1860.1857399844205,116.54048753601288,0
R16x9.6x6.3,434246.3000000001,70.091,0.0718533070641527,1882.9415609183484,135.0693614753349,0
R16x9.6x6.3,432246.3000000001,70.098,0.079836602269555,1904.269373112426,152.59404083168954,0
R16x9.6x6.3,430346.3000000001,70.09,0.0862799688652306,1908.015300977816,170.0839340099755,0
R16x9.6x6.3,428196.3000000001,70.1,0.092638805855798,1937.883886859162,189.5408692481269,0
R16x9.6x6.3,427096.3000000001,70.093,0.098454020403873,1959.4825692821,208.2043042288671,0
R16x9.6x6.3,425046.3000000001,70.099,0.1043626476531264,1962.015717726862,225.62132482243013,0
R16x9.6x6.3,423896.3000000001,70.083,0.1095317790008666,1979.788238387706,243.27258733284432,0
R16x9.6x6.3,422496.3000000001,70.097,0.1150549970295675,1997.5248697875995,262.2030688788502,0
R16x9.6x6.3,421496.3000000001,70.092,0.1194236639518225,2010.6251641984472,282.12127020480057,0
R16x9.6x6.3,420396.3000000001,70.094,0.1238740174987757,2014.405247252168,298.88461227367543,0
R16x9.6x6.3,419146.3000000001,70.102,0.1285069058929813,2031.837407778533,326.0907861838537,0
R16x9.6x6.3,418096.3000000001,70.106,0.1326248847079323,2039.190498850465,343.681879935281,0
R16x9.6x6.3,417546.3000000001,70.097,0.1365057915784247,2048.420437643212,362.9184189367132,0
R16x9.6x6.3,416946.3000000001,70.101,0.1397313636586406,2056.633827011557,381.5791285529278,0
R16x9.6x6.3,416096.3000000001,70.099,0.1439617220567549,2069.053532772839,399.56870784935774,0
R16x9.6x6.3,415646.3000000001,70.107,0.1462523799313507,2059.63335335238,416.7494298361582,0
R16x9.6x6.3,414896.3000000001,70.113,0.1497082771872664,2065.877400025918,434.9372766372757,0
R16x9.6x6.3,414346.3000000001,70.1,0.1529058758346116,2076.806937338764,452.1371312358921,0
R16x9.6x6.3,413896.3000000001,70.096,0.1564004716910382,2071.956148832511,476.240541503501,0
R16x9.6x6.3,413596.3000000001,70.106,0.1601501526605603,2085.9052132325296,493.6452127897219,0
R16x9.6x6.3,498769.8000000001,70.136,0.0163112259532298,1771.1905627200113,41.75816667227016,0
R16x9.6x6.3,495169.8000000001,70.132,0.0268538647395915,1790.943155786725,55.23023845367084,0
R16x9.6x6.3,491569.8000000001,70.132,0.0367024649118803,1827.5435642785403,70.45403726953053,0
R16x9.6x6.3,488569.8000000001,70.135,0.0459789247200341,1849.273802977092,86.04209602289149,0
R16x9.6x6.3,486469.8000000001,70.123,0.0532689720374784,1841.0062025131856,103.3682043825515,0
R16x9.6x6.3,483919.8000000001,70.131,0.0613536541430882,1860.33408374542,120.6613239319592,0
R16x9.6x6.3,482119.8000000001,70.131,0.0685401441674681,1877.6346258463736,136.68551654500337,0
R16x9.6x6.3,479569.8000000001,70.14,0.0761234289140737,1893.7018827359293,158.5012611301969,0
R16x9.6x6.3,477619.8000000001,70.134,0.0826576373259551,1906.8121107774105,176.44073980057166,0
R16x9.6x6.3,476119.8000000001,70.135,0.0882442715806507,1914.738546637729,195.10401620124824,0
R16x9.6x6.3,472819.8000000001,70.135,0.0996119510423668,1964.151389717213,234.21807535327065,0
R16x9.6x6.3,471469.8000000001,70.125,0.1049406693123366,1978.2017958283068,250.42551817535025,0
R16x9.6x6.3,470269.8000000001,70.123,0.1093862466694579,1988.182769441284,269.4166145584544,0
R16x9.6x6.3,469069.8000000001,70.121,0.1155132043767669,2023.6371971077529,284.9005129040044,0
R16x9.6x6.3,467569.8000000001,70.126,0.1187983322778961,2011.4933164002505,309.020068447249,0
R16x9.6x6.3,466819.8000000001,70.128,0.1228306891178448,2024.030143298188,326.13419386113105,0
R16x9.6x6.3,466219.8000000001,70.14,0.1265232902668773,2029.381758786005,343.7806300639939,0
R16x9.6x6.3,464719.8000000001,70.133,0.1302975268961295,2029.3041020012768,359.74370455804905,0
R16x9.6x6.3,463969.8000000001,70.15,0.1337003873657065,2031.109897329232,375.8892429461764,0
R16x9.6x6.3,463819.8000000001,70.137,0.1366909567272727,2037.4341417733656,394.63183393260937,0
R16x9.6x6.3,462919.8000000001,70.147,0.1401318733088103,2042.064517064823,411.01986274987337,0
R16x9.6x6.3,462769.8000000001,70.155,0.1430484269336008,2047.455795326384,428.41300098319147,0
R16x9.6x6.3,462319.8000000001,70.149,0.1464702825211739,2056.7851211575376,445.6148405172468,0
R16x9.6x6.3,461569.8000000001,70.163,0.150687894693536,2075.3412623705462,473.4112617155467,0
R16x9.6x6.3,461269.8000000001,70.161,0.1536670512222261,2078.9200710648474,492.7216081486835,0
R16x9.6x6.3,461269.8000000001,70.165,0.1565898646531771,2084.514914947079,505.39318927668586,0
R16x9.6x6.3,545630.4,70.168,0.0161610955060877,1764.324654060819,47.041001938305314,0
R16x9.6x6.3,541430.4,70.165,0.026599839595739,1805.362277096636,61.56560730157386,0
R16x9.6x6.3,537830.4,70.159,0.0360425452682825,1838.2643028761336,78.24581126257434,0
R16x9.6x6.3,535280.4,70.159,0.0444917437138229,1852.9202412571583,94.93392784122187,0
R16x9.6x6.3,532730.4,70.149,0.0519385772497642,1852.062276721581,112.77323402169934,0
R16x9.6x6.3,530330.4,70.13,0.0594782840287245,1864.5483152424856,130.121595866473,0
R16x9.6x6.3,528380.4,70.148,0.0661036929736043,1874.90780283526,146.05019802083237,0
R16x9.6x6.3,526280.4,70.16,0.073271033166724,1894.037959880549,164.8108525247491,0
R16x9.6x6.3,524930.4,70.166,0.0786411190257691,1895.8318608559985,182.0963237986556,0
R16x9.6x6.3,522380.4,70.178,0.0851409273528084,1915.423495542516,202.07754137717785,0
R16x9.6x6.3,521180.4,70.177,0.0905106527534478,1950.4809934285945,221.83271477044013,0
R16x9.6x6.3,519380.4,70.167,0.0960341283193963,1967.1905418180304,240.3516789561733,0
R16x9.6x6.3,517880.4,70.181,0.1008875734195599,1972.452440422776,258.2671186870418,0
R16x9.6x6.3,516530.4,70.175,0.1056769899217618,1988.75805768556,277.17845209097777,0
R16x9.6x6.3,515480.4,70.175,0.1100082458541658,1994.398332234353,299.3832866106858,0
R16x9.6x6.3,514130.4,70.172,0.1145956869866887,2002.8315424932173,315.02215177056047,0
R16x9.6x6.3,513530.4,70.182,0.1174567603340259,2001.6468797330635,335.72926125898334,0
R16x9.6x6.3,512480.4,70.182,0.1214681025083602,2007.6202002426835,349.3653017706195,0
R16x9.6x6.3,511430.4,70.182,0.1249760404861682,2016.0316966606392,368.3586679423896,0
R16x9.6x6.3,510830.4,70.172,0.1284963109343606,2022.0098406562613,383.8226916066779,0
R16x9.6x6.3,510230.4,70.19,0.1317091094694469,2026.835201832585,401.9243161202364,0
R16x9.6x6.3,510080.4,70.18,0.1345086184624701,2026.7280967084373,416.7544306794565,0
R16x9.6x6.3,509630.4,70.202,0.1379002161858669,2034.1309043562164,432.1547805904067,0
R16x9.6x6.3,509180.4,70.204,0.1409342678997492,2045.911610706111,450.60243627328975,0
R16x9.6x6.3,509180.4,70.198,0.1447829779146961,2042.801337661388,469.81365404537326,0
R16x9.6x6.3,508880.4,70.209,0.14712472622131,2039.611376941189,486.94700725292125,0
R16x9.6x6.3,508580.4,70.21,0.1498438861084157,2048.639058588017,505.96563560751736,0
R16x9.6x6.3,508430.4,70.211,0.1525382670134496,2055.677088641522,519.6644008592236,0
R16x9.6x6.3,508430.4,70.215,0.1549425799135991,2055.396257685409,533.1993882454866,0
R16x9.6x6.3,641951.8,70.179,0.0157306715995621,1782.261227718282,64.99074955773152,0
R16x9.6x6.3,638351.8,70.206,0.0253454912339229,1842.1996501391284,82.81929213551678,0
R16x9.6x6.3,635201.8,70.197,0.0337274035417051,1862.527477970208,100.29264235081683,0
R16x9.6x6.3,632801.8,70.116,0.0406513957613433,1851.35325541755,118.18116279820292,0
R16x9.6x6.3,630251.8,70.154,0.0480541727578299,1867.1808805967828,135.07170911762026,0
R16x9.6x6.3,627551.8,70.129,0.0550096729548214,1882.0352351339343,150.49689464481125,0
R16x9.6x6.3,626201.8,70.126,0.0605973543495209,1882.9782734102648,167.10025658921757,0
R16x9.6x6.3,624551.8,70.124,0.0666562761434944,1890.011665538167,185.9868287342356,0
R16x9.6x6.3,623051.8,70.114,0.0721509578112325,1905.6261449741075,203.9932091660372,0
R16x9.6x6.3,621101.8,70.122,0.0775920655877195,1919.755757645016,222.19438525722447,0
R16x9.6x6.3,619601.8,70.128,0.0826752630401452,1930.9990343954555,238.74148289303668,0
R16x9.6x6.3,619601.8,70.124,0.0868255226633924,1222.8190016898664,101.51201093627375,0
R16x9.6x6.3,617051.8,70.113,0.0918749213291786,1969.3538378147032,280.4658676437066,0
R16x9.6x6.3,615401.8,70.109,0.0964145198692196,1973.7597984972904,297.4304095144,0
R16x9.6x6.3,614801.8,70.119,0.0997585638473888,1976.407744545532,315.3018223607197,0
R16x9.6x6.3,614051.8,70.125,0.1032789916148082,1981.5377324190304,331.1858293678802,0
R16x9.6x6.3,613301.8,70.111,0.1071418247679278,1990.0413987698587,346.9840773065817,0
R16x9.6x6.3,612551.8,70.106,0.110924095192755,2003.8550191049253,362.94377549721,0
R16x9.6x6.3,611501.8,70.116,0.1141994329357678,2001.6337617028328,378.1902844461446,0
R16x9.6x6.3,610751.8,70.118,0.1175140819155064,2007.426240627545,395.0313318789967,0
R16x9.6x6.3,610751.8,70.116,0.1203440729577978,2006.4801046446173,408.5797781609278,0
R16x9.6x6.3,610601.8,70.128,0.1231281494776964,2012.8888726601808,424.7264743323595,0
R16x9.6x6.3,610151.8,70.102,0.1260747305389084,2013.9958960726,439.85776229950034,0
R16x9.6x6.3,609401.8,70.116,0.1285999819695293,2009.4540229869503,454.1891835913822,0
R16x9.6x6.3,609401.8,70.109,0.1323357875350434,2013.882299767982,475.3314774114206,0
R16x9.6x6.3,609251.8,70.109,0.1350394608734315,2013.4717449803104,490.0899846868471,0
R16x9.6x6.3,609251.8,70.101,0.1376649317169332,2015.9026153398213,503.5001466095651,0
R16x9.6x6.3,609251.8,70.103,0.1400252505491872,2021.576019155476,515.1653023806648,0
R16x9.6x6.3,609251.8,70.117,0.1422008253899862,2013.1490735997727,535.4228306024847,0
R16x9.6x6.3,609251.8,70.125,0.1446904561774375,2018.978609516108,550.6986889416147,0
R16x9.6x6.3,609251.8,70.127,0.1464098720793188,2014.693684964683,557.3018070599771,0
R16x9.6x6.3,609251.8,70.141,0.1477895363184237,2009.7785753733333,576.4306657040964,0
R16x9.6x6.3,609251.8,70.131,0.1500595981586116,2018.373720623151,591.0288355249216,0
R16x9.6x6.3,697281.6,70.127,0.0144559886008081,1789.418863446793,79.22936845876262,0
R16x9.6x6.3,692481.6,70.149,0.0234671491801939,1801.9568915242608,94.30678860285856,0
R16x9.6x6.3,688881.6,70.144,0.0316598022981728,1847.2415835992683,111.24544545416302,0
R16x9.6x6.3,685581.6,70.146,0.0386197831483806,1842.37407397962,127.80642826121849,0
R16x9.6x6.3,683031.6,70.172,0.0454947090734657,1853.6843395969447,141.80354094532208,0
R16x9.6x6.3,681231.6,70.143,0.0513881409436476,1863.9003740111943,160.56757856157094,0
R16x9.6x6.3,678531.6,70.161,0.0575508763081348,1876.489724916299,178.0470018639242,0
R16x9.6x6.3,676281.6,70.169,0.0634721175971992,1882.8997342643177,197.7207190636786,0
R16x9.6x6.3,674781.6,70.157,0.0683496668898773,1888.0111561324943,214.67351661366573,0
R16x9.6x6.3,672981.6,70.161,0.0735851049966729,1912.504150324988,231.9160491659716,0
R16x9.6x6.3,671631.6,70.157,0.0783008735186759,1928.3671089773609,250.1022658340733,0
R16x9.6x6.3,670281.6,70.16,0.0827565009922608,1936.7471579283888,266.226557374135,0
R16x9.6x6.3,668781.6,70.162,0.0870925357160645,1942.0609375598783,286.9678106784655,0
R16x9.6x6.3,668181.6,70.18,0.0904428581547513,1932.8734576932968,300.45994817718577,0
R16x9.6x6.3,666681.6,70.194,0.0944422588900243,1959.762856101172,318.29876545218013,0
R16x9.6x6.3,665181.6,70.19,0.0985514553546053,1969.593135278872,334.3989471523733,0
R16x9.6x6.3,665181.6,70.192,0.1017714712410148,1978.8962985479943,351.59131953894007,0
R16x9.6x6.3,663831.6,70.179,0.1052583573210642,1979.322945116108,366.7966625412171,0
R16x9.6x6.3,663831.6,70.187,0.1084799268519394,1991.6601313159329,383.2256157169552,0
R16x9.6x6.3,663831.6,70.179,0.111160233948971,1985.143865201081,395.7270619934573,0
R16x9.6x6.3,662481.6,70.199,0.1148890104811997,2004.3225883896048,414.42847991085694,0
R16x9.6x6.3,662331.6,70.199,0.1172195187449759,1998.1732234138424,430.2584438516971,0
R16x9.6x6.3,662331.6,70.215,0.1201801251717562,1998.7620316416485,440.2033582087056,0
R16x9.6x6.3,661581.6,70.213,0.1230111386119917,2003.7267934385904,457.3327503235309,0
R16x9.6x6.3,661581.6,70.217,0.1270804825714521,2013.2445496844432,478.6536014830685,0
R16x9.6x6.3,661281.6,70.227,0.1292445711106051,2001.9782019900804,492.2902169617243,0
R16x9.6x6.3,661281.6,70.223,0.1318005688876864,2009.588019533271,507.525200358026,0
R16x9.6x6.3,661281.6,70.217,0.1341147780606001,2004.712640852008,521.3246023896127,0
R16x9.6x6.3,661281.6,70.221,0.1364924590687881,2008.5157376795005,535.2417206952196,0
R16x9.6x6.3,661281.6,70.215,0.1386068994815611,2010.595526848562,541.2032417307677,0
R16x9.6x6.3,767601.2000000001,70.02,0.0133944218738692,1790.030042178652,98.04961689191862,0
R16x9.6x6.3,763101.2000000001,70.036,0.0219386702993898,1840.695620085229,114.58195276208352,0
R16x9.6x6.3,757701.2000000001,70.062,0.0299147812962047,1870.51838617228,133.2083664901661,0
R16x9.6x6.3,756801.2000000001,70.042,0.0356102390916777,1848.3261930295755,149.01457366584987,0
R16x9.6x6.3,754101.2000000001,70.06,0.0421040713806843,1865.669562621608,162.97843247705697,0
R16x9.6x6.3,751251.2000000001,70.062,0.0469962651312111,1825.4918021666567,177.91500689644363,0
R16x9.6x6.3,749451.2000000001,70.056,0.053342926095135,1872.6453619015304,194.28365076761065,0
R16x9.6x6.3,746751.2000000001,70.041,0.0594318602037126,1883.180955741353,212.7498982109394,0
R16x9.6x6.3,746751.2000000001,70.058,0.0638640041477202,1893.90558091042,226.54779649375644,0
R16x9.6x6.3,744801.2000000001,70.057,0.0687164051757107,1902.8038367615727,242.81205697502887,0
R16x9.6x6.3,744801.2000000001,70.049,0.0728122148518925,1902.4851903096828,254.99483440284465,0
R16x9.6x6.3,741501.2000000001,70.006,0.0777025479042298,1925.8078083922824,281.5490956158641,0
R16x9.6x6.3,741201.2000000001,69.988,0.0809154630407104,1919.8696427518305,295.93325791756945,0
R16x9.6x6.3,740151.2000000001,70.026,0.0849412472719509,1928.77273765806,311.1547784931032,0
R16x9.6x6.3,738351.2000000001,70.056,0.0887952674910671,1933.322878973896,327.29332523728243,0
R16x9.6x6.3,736551.2000000001,70.06,0.0925819884939332,1964.280469305128,349.18079415839014,0
R16x9.6x6.3,736551.2000000001,70.072,0.0958623326640762,1967.9127934909343,362.4599318080511,0
R16x9.6x6.3,736551.2000000001,70.049,0.0986859570697321,1969.726050521342,377.444033056314,0
R16x9.6x6.3,734451.2000000001,70.054,0.1022579140663331,1971.2664475856056,393.19706606170354,0
R16x9.6x6.3,734451.2000000001,70.055,0.1052437955334345,1976.8897914177487,407.79196039712633,0
R16x9.6x6.3,734451.2000000001,70.065,0.1078204097954029,1978.095803857168,422.625264453806,0
R16x9.6x6.3,733551.2000000001,70.079,0.1105563925508393,1986.5296637777867,439.89685724249176,0
R16x9.6x6.3,733551.2000000001,70.077,0.1134719811495237,1992.2759487623268,452.8145185283331,0
