Repository: upb-lea/materialdatabase

Material database for power electronic usage
===============================================

The materialdatabase mainly contains complex magnetic and dielectric data of soft-magnetic ferrite materials under sinusoidal excitation.
Typical target applications of the provided material data are magnetic components in power electronic converters operated at switching frequencies reaching from 100 kHz to 3 MHz.
The database allows to compare materials and measurement setups, to work with fit functions (e.g., Steinmetz), and features data export as interpolation grids.
FEM solvers like Comsol can directly import these interpolation grids and incorporate the data in frequency-domain simulations.

File: materialdatabase/data/complex_permeability/LEA_MTB/N49.csv (part 6 of 6)
probe,f,T,b,mu_real,mu_imag,h_offset
R16x9.6x6.3,733551.2000000001,70.084,0.1161929154168117,2000.6522714811456,470.1246930863361,0
R16x9.6x6.3,733551.2000000001,70.077,0.1194120057853691,1991.8954217263504,486.7704064681908,0
R16x9.6x6.3,732651.2000000001,70.063,0.1221487255037931,1995.3930181534547,502.29655841083314,0
R16x9.6x6.3,732651.2000000001,70.063,0.1239363565417757,1986.9134995730697,514.199679637182,0
R16x9.6x6.3,732651.2000000001,70.065,0.1256857880019884,1982.3363615413896,519.646765302218,0
R16x9.6x6.3,732651.2000000001,70.063,0.128096351461846,1988.8217796770944,535.7224026604657,0
R16x9.6x6.3,847000.2000000001,70.063,0.0134607225705871,1810.5010148055044,130.24175783964722,0
R16x9.6x6.3,841300.2000000001,70.085,0.0210098632882692,1832.0478174766777,143.57459201343354,0
R16x9.6x6.3,837700.2000000001,70.064,0.0279587703804244,1882.335242363591,163.6988791231948,0
R16x9.6x6.3,835900.2000000001,70.056,0.0333742309030727,1874.6959171919032,178.9586715768369,0
R16x9.6x6.3,832150.2000000001,70.054,0.0392330480780343,1886.9194000752263,196.32379995506685,0
R16x9.6x6.3,831250.2000000001,70.074,0.0442110093660992,1893.9893073120584,212.1381478838329,0
R16x9.6x6.3,830050.2000000001,70.07,0.0487930480273312,1887.2573964313128,228.1243008841994,0
R16x9.6x6.3,827650.2000000001,70.07,0.0543188783891818,1902.9331965728563,244.33004290084884,0
R16x9.6x6.3,827500.2000000001,70.064,0.0585469446554896,1912.4194443877889,259.3694804343341,0
R16x9.6x6.3,825700.2000000001,70.065,0.0627450570371582,1907.8419547245967,273.95295060762203,0
R16x9.6x6.3,824350.2000000001,70.085,0.067403101335184,1932.0056481425624,294.56969388142136,0
R16x9.6x6.3,823300.2000000001,70.059,0.0708609655674415,1930.28773712898,312.5194113718298,0
R16x9.6x6.3,823300.2000000001,70.055,0.0737618990292992,1918.7200990661336,323.6806868455601,0
R16x9.6x6.3,822250.2000000001,70.059,0.0775548790304572,1936.51888056226,342.2541656267388,0
R16x9.6x6.3,821350.2000000001,70.089,0.0811422913497018,1945.3092107706748,357.20115472374835,0
R16x9.6x6.3,821350.2000000001,70.063,0.0842521884203291,1950.5766993831933,371.3620215169077,0
R16x9.6x6.3,820150.2000000001,70.082,0.0876838110075408,1946.5518642124528,384.47895870604185,0
R16x9.6x6.3,819700.2000000001,70.082,0.0903899063553801,1943.8744237985,399.896783609788,0
R16x9.6x6.3,819100.2000000001,70.095,0.0936017098131741,1976.8439629370296,419.33579992263697,0
R16x9.6x6.3,819100.2000000001,70.094,0.0963861809086647,1975.9951184937984,428.5554961210211,0
R16x9.6x6.3,818800.2000000001,70.092,0.0990438548148774,1979.5737979700964,444.6350850556238,0
R16x9.6x6.3,818800.2000000001,70.076,0.1013100342652361,1975.8234156195888,458.8914753011979,0
R16x9.6x6.3,818800.2000000001,70.088,0.1044720555421719,1986.249317914704,470.8888590615885,0
R16x9.6x6.3,818800.2000000001,70.08,0.1065394283658185,1974.50162166984,482.77183881400646,0
R16x9.6x6.3,818800.2000000001,70.08,0.1098995140330057,1974.992267797178,503.36427707788,0
R16x9.6x6.3,818800.2000000001,70.092,0.1126638656841279,1984.451218209501,506.3234622513793,0
R16x9.6x6.3,818800.2000000001,70.098,0.1144262356947803,1977.2637459966,522.3169142687291,0
R16x9.6x6.3,818800.2000000001,70.088,0.1164101304050838,1975.2537732830203,537.6889008602257,0
R16x9.6x6.3,931210.1,70.067,0.0109417844469669,1815.0684386729715,153.5287517054491,0
R16x9.6x6.3,924460.1,70.06,0.0180408721404909,1861.36605650635,169.63371327458822,0
R16x9.6x6.3,922660.1,70.056,0.023737995686318,1883.3606600300511,188.4985493626615,0
R16x9.6x6.3,917860.1,70.038,0.0289143640032647,1861.9495462688387,204.3650335313071,0
R16x9.6x6.3,915910.1,70.07,0.0341826852436629,1889.060588678727,220.8053076415856,0
R16x9.6x6.3,913960.1,70.059,0.0388375955269619,1890.634203625004,236.5413288303252,0
R16x9.6x6.3,912160.1,70.063,0.0435341607244363,1903.09020429958,253.0139713608144,0
R16x9.6x6.3,909460.1,70.053,0.0483912093246252,1903.400749514002,269.2756836088959,0
R16x9.6x6.3,909460.1,70.073,0.0521130621710188,1903.043212639676,283.6893796645958,0
R16x9.6x6.3,909460.1,70.053,0.056078156676903,1918.290128475047,304.6665296815417,0
R16x9.6x6.3,907660.1,70.061,0.059949569993012,1920.27949498418,319.5694656452216,0
R16x9.6x6.3,906760.1,70.066,0.0634963620122156,1921.7076715930216,333.8376434024409,0
R16x9.6x6.3,906760.1,70.063,0.0663498625584732,1915.630132343461,347.041701569335,0
R16x9.6x6.3,905710.1,70.063,0.069799702366599,1922.7901217714773,361.7595634597208,0
R16x9.6x6.3,904810.1,70.065,0.0732388418872464,1927.462148999468,374.1865425863045,0
R16x9.6x6.3,903010.1,70.059,0.076675623805511,1935.524630724064,389.7007611380033,0
R16x9.6x6.3,903010.1,70.065,0.0794987615022229,1940.7964649947264,405.25789044991785,0
R16x9.6x6.3,903010.1,70.065,0.0824065463036669,1944.56441475045,417.6150494316078,0
R16x9.6x6.3,903010.1,70.063,0.0850366552061941,1946.686202190694,430.91652207034514,0
R16x9.6x6.3,903010.1,70.065,0.0878698796754506,1952.0408300026256,443.2246859178136,0
R16x9.6x6.3,903010.1,70.061,0.0900366104257449,1944.7334220688604,456.6459483605475,0
R16x9.6x6.3,902860.1,70.068,0.0926320475230308,1946.96707979008,469.0346895956667,0
R16x9.6x6.3,901060.1,70.082,0.0956837700990355,1971.5981895826344,486.9755278074137,0
R16x9.6x6.3,901060.1,70.099,0.0979530316098208,1965.920142463623,497.5125172053176,0
R16x9.6x6.3,901060.1,70.086,0.1015900620359085,1975.325939527302,507.4185056480108,0
R16x9.6x6.3,901060.1,70.083,0.1028108122705192,1957.129281144954,522.8650125661729,0
R16x9.6x6.3,901060.1,70.081,0.1055055571129505,1965.4624002048413,535.4852685354648,0
R16x9.6x6.3,901060.1,70.088,0.1071889295445387,1955.2675909828808,547.8205027270506,0
R16x9.6x6.3,1036707.0,70.061,0.0105404574820814,1831.1648895357275,203.4371752789719,0
R16x9.6x6.3,1032207.0,70.076,0.016392165476664,1870.138584023815,220.84220670534947,0
R16x9.6x6.3,1028607.0,70.069,0.0214935863980917,1886.7141109876245,231.043150075568,0
R16x9.6x6.3,1025907.0,70.053,0.0257881706876938,1876.131939315609,248.88529970447232,0
R16x9.6x6.3,1022157.0,70.095,0.0304773251818645,1891.3547901535544,263.1289408917986,0
R16x9.6x6.3,1019907.0,70.065,0.0346766552136287,1897.3445598793205,278.8621342457775,0
R16x9.6x6.3,1019907.0,70.069,0.038313016198917,1900.696974096517,293.5425618045557,0
R16x9.6x6.3,1017807.0,70.058,0.042503334976067,1904.0615209983605,310.22971211583786,0
R16x9.6x6.3,1015857.0,70.044,0.046350794081862,1911.234030137029,331.87587907152835,0
R16x9.6x6.3,1015107.0,70.048,0.049969726273155,1919.301680835298,344.41989336609925,0
R16x9.6x6.3,1015107.0,70.046,0.053365671021902,1932.3488356961293,360.6410950083888,0
R16x9.6x6.3,1014957.0,70.038,0.0563702230637883,1926.8457915795627,370.595305163885,0
R16x9.6x6.3,1013457.0,70.062,0.0595510986039753,1928.495489839052,384.88057943068014,0
R16x9.6x6.3,1012407.0,70.066,0.0623608161883447,1924.3799794193608,398.378766773044,0
R16x9.6x6.3,1012407.0,70.056,0.0651610579024747,1923.605898560134,411.0659588790373,0
R16x9.6x6.3,1012407.0,70.076,0.0679785106203915,1926.2305456965685,425.1574590703227,0
R16x9.6x6.3,1012407.0,70.056,0.0705914677383477,1924.8969731990533,436.4380619405303,0
R16x9.6x6.3,1012407.0,70.064,0.07303353820546,1927.650853047604,449.13564996152905,0
R16x9.6x6.3,1012257.0,70.08,0.0759962229344573,1943.3195443890952,462.7849294731903,0
R16x9.6x6.3,1012257.0,70.042,0.078294958198322,1937.9965991029665,473.9232478912201,0
R16x9.6x6.3,1012257.0,70.084,0.080605731550406,1934.605235829128,484.363776183488,0
R16x9.6x6.3,1012257.0,70.076,0.0834302743961078,1950.939831805309,498.3538322970783,0
R16x9.6x6.3,1012257.0,70.078,0.0852678004050698,1934.380778176728,509.1349649988541,0
R16x9.6x6.3,1012257.0,70.087,0.0875581986848584,1941.6368654461608,513.6120059071654,0
R16x9.6x6.3,1012257.0,70.095,0.0910127196144315,1944.1711051549244,528.9396756904587,0
R16x9.6x6.3,1012107.0,70.073,0.0930271529074647,1962.1118653338604,545.5834314532152,0
R16x9.6x6.3,1012107.0,70.079,0.0948209570682456,1951.0178360027044,557.8927688828517,0
R16x9.6x6.3,1012107.0,70.065,0.096703372865169,1950.4030932130563,571.5554273123944,0
R16x9.6x6.3,1012107.0,70.097,0.0986317742855839,1950.7811937276333,585.3623399600802,0
R16x9.6x6.3,1012107.0,70.087,0.1006338819193866,1946.68449972392,595.2150480735492,0
R16x9.6x6.3,1125286.0,70.06,0.0106963145982603,1826.909900172689,244.43005286726373,0
R16x9.6x6.3,1118836.0,70.05,0.0158102478576032,1849.9143520853936,252.6203080358426,0
R16x9.6x6.3,1112836.0,70.042,0.020553707918585,1895.44514201016,271.4612296438061,0
R16x9.6x6.3,1109236.0,70.056,0.02422025264912,1860.1810973138456,284.4988120559758,0
R16x9.6x6.3,1108036.0,70.057,0.0281921737600942,1883.1643461720205,301.6675221153335,0
R16x9.6x6.3,1105936.0,70.05,0.032148179539358,1906.7144395729767,314.70897202740764,0
R16x9.6x6.3,1104136.0,70.063,0.0359031783703319,1899.98084358505,332.3029023653738,0
R16x9.6x6.3,1102936.0,70.061,0.0392210666082632,1906.232061643411,355.7440017452261,0
R16x9.6x6.3,1101286.0,70.045,0.0427402917410518,1918.0189170510755,369.8535957964728,0
R16x9.6x6.3,1101136.0,70.037,0.0457398055030294,1919.2757967536904,384.12567775586336,0
R16x9.6x6.3,1098586.0,70.021,0.0490484513968967,1918.6246284133647,396.2568318718457,0
R16x9.6x6.3,1098586.0,70.049,0.0515692809267859,1904.1978513137376,409.6307820742047,0
R16x9.6x6.3,1098586.0,70.037,0.0547779964719525,1929.558852541924,423.0798088201014,0
R16x9.6x6.3,1098436.0,70.06,0.057316942323356,1924.9806856444627,437.0779933069039,0
R16x9.6x6.3,1098436.0,70.061,0.0596294907749714,1915.075275491627,448.9994493839277,0
R16x9.6x6.3,1098436.0,70.046,0.0622153003278126,1920.229304559452,463.8877555015485,0
R16x9.6x6.3,1098436.0,70.063,0.0647932308843348,1919.525194182328,470.7487863490022,0
R16x9.6x6.3,1098436.0,70.065,0.0674327226654298,1923.9324070231285,482.6173807531241,0
R16x9.6x6.3,1098436.0,70.059,0.0695762789022178,1922.3901334989853,497.100310171722,0
R16x9.6x6.3,1098436.0,70.055,0.0718347354177708,1919.6793292465984,507.5265870143511,0
R16x9.6x6.3,1098436.0,70.076,0.0741268159878373,1928.087553888495,521.8145570590599,0
R16x9.6x6.3,1098436.0,70.084,0.076153461926355,1920.2390538629245,532.6549247913471,0
R16x9.6x6.3,1098436.0,70.062,0.0785374991379053,1926.6338612260672,544.631991602444,0
R16x9.6x6.3,1098436.0,70.072,0.0814431189022254,1921.33103896639,549.8760807722953,0
R16x9.6x6.3,1098436.0,70.076,0.0835281744667884,1922.711890688293,562.1014561051542,0
R16x9.6x6.3,1098436.0,70.078,0.0852929295712127,1916.3362665951825,574.5111037433002,0
R16x9.6x6.3,1098436.0,70.092,0.0872376619622212,1910.3691481726944,584.5002584669704,0
R16x9.6x6.3,1098436.0,70.082,0.0894290734717632,1915.0821211166888,596.0000267093363,0
R16x9.6x6.3,1098436.0,70.07,0.0910524058449245,1906.973416947264,606.8542139219613,0
R16x9.6x6.3,1098436.0,70.09,0.0930410294980945,1910.408224910573,618.5389288629978,0
R16x9.6x6.3,1098436.0,70.098,0.0948605523813767,1926.3606590067368,634.1191777476591,0
R16x9.6x6.3,1098436.0,70.078,0.0961287766395498,1917.508384262253,644.0285066615909,0
R16x9.6x6.3,1098436.0,70.088,0.0974248470216026,1902.9526241747567,652.43523052444,0
R16x9.6x6.3,1098436.0,70.074,0.0991530505866588,1899.8897132545264,662.4033770113334,0
R16x9.6x6.3,1098436.0,70.087,0.1003884141775172,1888.8511591304325,674.9360188944349,0
