Repository: upb-lea/materialdatabase

Material database for power electronic usage
===============================================

The materialdatabase mainly contains complex magnetic and dielectric data of soft-magnetic ferrite materials under sinusoidal excitation.
Typical target applications of the provided material data are magnetic components in power electronic converters operated at switching frequencies reaching from 100 kHz to 3 MHz.
The database allows to compare materials and measurement setups, to work with fit functions (e.g., Steinmetz), and features data export as interpolation grids.
FEM solvers like Comsol can directly import these interpolation grids and incorporate the data in frequency-domain simulations.

File: materialdatabase/data/complex_permeability/MagNet/3C90_30.0Am-1.csv (part 1 of 2)
f,T,b,mu_real,mu_imag
50000,25.0,0.0273562364339304,2246.590728509072,128.32031382007145
50000,25.0,0.0311272265710928,2253.8471805499016,146.80867898898467
50000,25.0,0.0344745005533657,2221.631801158137,161.76977753918388
50000,25.0,0.038241809171986,2242.162606379018,183.40675193138182
50000,25.0,0.0433639158557476,2276.504738610185,212.840209681951
50000,25.0,0.0481542360892012,2319.175568545292,242.08144355490384
50000,25.0,0.0544678785098629,2345.258753873408,272.74052390840086
50000,25.0,0.060442628277943,2379.5087026432275,300.4388883219333
50000,25.0,0.0666831424393444,2396.2278680728627,330.5992227458463
50000,25.0,0.0746388084230262,2442.924548285902,362.7972646671631
50000,25.0,0.0826083994736974,2486.1917244838764,394.4155910021579
50000,25.0,0.0921682189219476,2552.3348245294756,430.62155270930873
56000,25.0,0.0257987922426218,2067.157993883816,147.2206389898476
56000,25.0,0.0277890293892202,2082.446786160612,156.4086581705036
56000,25.0,0.030751930650283,2096.3975747663035,175.05546562084427
56000,25.0,0.0345023353434513,2092.3028232917864,189.31529825699573
56000,25.0,0.0385959636276949,2143.154490135339,212.07294969314427
56000,25.0,0.0428356364487286,2189.563829598001,235.10509855078678
56000,25.0,0.0486875063946933,2243.8097462248315,265.33602291590137
56000,25.0,0.0539782293721788,2302.062249458705,293.2631714083133
56000,25.0,0.0595300259065028,2303.192457657105,312.1418291481041
56000,25.0,0.0669238091248766,2372.867595270435,346.2556220860836
56000,25.0,0.0742394953090487,2418.3609508011195,372.47874920563385
56000,25.0,0.0831995520388314,2485.2295589643923,406.39029880868975
56000,25.0,0.0918605010021448,2534.7404548129925,434.00394786483787
63000,25.0,0.0227473794773144,2035.9250048291553,130.15003987015368
63000,25.0,0.0245864836255194,2042.8518309973115,139.1126236113629
63000,25.0,0.0275171904997091,2060.7421763561506,162.7955938766834
63000,25.0,0.0307661086598546,2089.5907061828607,178.98793294242074
63000,25.0,0.0346432079925964,2101.7870109016544,194.8917647127512
63000,25.0,0.0385261182525863,2138.5733316936075,219.4417910937612
63000,25.0,0.0437159592857212,2194.873476085714,247.99679305975383
63000,25.0,0.0485253262027348,2239.7808366069953,273.4308731536294
63000,25.0,0.0536645646281383,2271.2479117456824,297.3456688667544
63000,25.0,0.0602159025325741,2311.1195661402203,326.42332050428126
63000,25.0,0.0665843606222153,2367.079775018829,353.854727578284
63000,25.0,0.0747596286743813,2424.0475256068053,389.2083116806789
63000,25.0,0.083211215886553,2477.9107904297834,419.1979526166295
63000,25.0,0.0923921704276094,2534.924917920891,451.8351458132263
70000,25.0,0.0225952972838156,2021.9933453585995,134.1924036229278
70000,25.0,0.0245050992453921,2023.6158021925055,147.92438011115223
70000,25.0,0.0274769600875484,2058.000177983349,167.64094148090072
70000,25.0,0.0308163416162327,2082.308660889525,185.95548672567116
70000,25.0,0.0345120485809119,2087.0443293691283,201.11290813082206
70000,25.0,0.0389588961760127,2135.446120487612,227.56418627660432
70000,25.0,0.0433910721242358,2180.6248932288013,255.09990212184627
70000,25.0,0.0481178766647944,2217.8906668724085,280.89582843055143
70000,25.0,0.0540966336853128,2267.9352226144674,310.5336550230569
70000,25.0,0.0600829792163194,2312.2275626075716,339.08874295340587
70000,25.0,0.0670425188973419,2372.0358474160553,373.0809855663625
70000,25.0,0.075007574925569,2421.5336736332797,407.34740925605263
70000,25.0,0.0831566633597072,2479.244239828375,441.15788416870953
70000,25.0,0.0937104682126327,2542.2492874111945,480.09392766219713
79000,25.0,0.0201114367821354,1983.388224479501,126.08632113229719
79000,25.0,0.0218912703867294,1991.9708848246364,141.6090159843102
79000,25.0,0.0245684572156846,2020.7866898512264,159.8901512028315
79000,25.0,0.0275123179155201,2048.2978083224043,178.52579462683104
79000,25.0,0.0307652890797758,2072.7082256465283,197.76317788176408
79000,25.0,0.0349148615654843,2076.9088524146573,217.05332836590776
79000,25.0,0.038720396142963,2117.687338383314,240.80799124618167
79000,25.0,0.0430711892307602,2145.0575216738803,265.99133888485653
79000,25.0,0.0484244053485828,2197.6511154967075,299.5510647422489
79000,25.0,0.0538554549355328,2250.965553388236,331.622291396126
79000,25.0,0.0604323312445883,2302.962177389079,366.210939997815
79000,25.0,0.0673991556431579,2354.0825863143655,400.5309133119009
79000,25.0,0.0751612651008161,2405.277049708551,437.3954492086577
79000,25.0,0.0840908061806801,2463.500797393991,474.3263412539361
79000,25.0,0.0935677516006445,2518.00790049647,510.32773489983657
89000,25.0,0.0197670683294566,1940.9102197778461,113.22660150714229
89000,25.0,0.0219220220865322,1967.0673019175829,126.1357791347118
89000,25.0,0.0245492053780811,2000.41278776403,144.8196235236804
89000,25.0,0.0274504056330186,2020.287009217492,160.776713238234
89000,25.0,0.031014052482514,2028.3141903117355,175.1856767972556
89000,25.0,0.034582249292922,2057.010756185264,196.1710508892124
89000,25.0,0.0383580982035169,2075.150008213708,215.72480363778476
89000,25.0,0.0429903768349615,2131.8080300001884,245.8133686755086
89000,25.0,0.0482247146306428,2185.1190481708877,275.5855182812438
89000,25.0,0.0539014354127766,2235.9520210419983,307.38654001806833
89000,25.0,0.0601759852661049,2269.603587030253,334.4054685310836
89000,25.0,0.0674128240681107,2331.247989380123,373.52313057552516
89000,25.0,0.0751757605770498,2380.053363383673,406.1669189412185
89000,25.0,0.0841345455975062,2441.6638495527536,444.8410888997232
89000,25.0,0.0934454006820628,2494.1802037620387,482.59746157930874
99000,25.0,0.0176591103232047,1931.358749488445,97.32539955157404
99000,25.0,0.019375352291991,1946.1518031029832,107.21973898238969
99000,25.0,0.0217555938008637,1972.5885225773927,122.04533542360062
99000,25.0,0.0244579870062491,1996.7486432219866,139.33580458759326
99000,25.0,0.0276072085996803,2021.7779239571096,157.18308940475677
99000,25.0,0.0307550365581882,2021.467203238508,170.89923201536308
99000,25.0,0.0342678057359241,2033.712699366158,187.30044064261784
99000,25.0,0.0382947982049863,2079.693307395258,213.4774857224034
99000,25.0,0.042927869591289,2132.442309117203,243.10684346123256
99000,25.0,0.0481689902805773,2185.264673170758,273.0506790608871
99000,25.0,0.0538739445997246,2240.8185235048254,307.6029618667874
99000,25.0,0.0601233927412538,2268.463659427789,334.7106187218135
99000,25.0,0.067431237537305,2332.2824606612353,372.98782077965967
99000,25.0,0.0750403532938776,2379.0838433363097,406.8656088041305
99000,25.0,0.0835853834292424,2434.4498261926005,448.7801823773845
99000,25.0,0.0925201856869477,2492.373800439895,485.0235927641002
112000,25.0,0.0156182063226453,1904.3257187537495,79.51072337256673
112000,25.0,0.0173482331934368,1929.903955374303,92.79994411531639
112000,25.0,0.0195427954847592,1948.5335702204204,106.132071569675
112000,25.0,0.0218451951883136,1983.9479935934219,123.70049922234033
112000,25.0,0.024694758397829,1999.7122012112766,140.6779777117162
112000,25.0,0.0275949977664042,2030.2256966149557,159.8605343109037
112000,25.0,0.0305024254054641,2033.7387250101613,175.36109080277035
112000,25.0,0.0343708596685294,2044.685597684768,192.29789988242834
112000,25.0,0.0384958850577906,2085.1254689991233,217.5674701601909
112000,25.0,0.0431527687895524,2141.565094613692,248.02035022378504
112000,25.0,0.0482297884999096,2192.2764030279604,279.0440551554666
112000,25.0,0.0538310829758738,2237.7517774750277,312.85171059972197
112000,25.0,0.0606003066474977,2285.2044977834007,347.8592163785214
112000,25.0,0.067689596025272,2331.172157394985,382.71574545829804
112000,25.0,0.0751802934730984,2385.0063387505506,427.79424742821516
112000,25.0,0.083506588366965,2436.342918805433,463.9133005450547
112000,25.0,0.0930524544634143,2503.0786644591726,505.58974491505234
125000,25.0,0.0155167543981023,1908.4960409394237,80.41232274655997
125000,25.0,0.0173819412647333,1933.2360612207742,94.86234522381368
125000,25.0,0.0194855078883689,1952.7094327487835,109.95693715071857
125000,25.0,0.0219958330682314,1980.9594064147457,126.21135874824978
125000,25.0,0.0246645492693828,2003.098790792147,143.36768792284983
125000,25.0,0.0273521380946444,2005.9836001792166,158.14262199199985
125000,25.0,0.030726534463218,2010.97804106935,174.74816475516263
125000,25.0,0.034196034512077,2042.4848845853378,194.0861441350836
125000,25.0,0.0385456728312678,2090.6800523496604,225.83169463793772
125000,25.0,0.0432305954673534,2149.685603332461,257.3465751356682
125000,25.0,0.0484221840414006,2192.521837737155,288.9713600155417
125000,25.0,0.0540566124395994,2239.1952115966988,322.69571446885436
125000,25.0,0.0608191141910206,2282.233161210755,359.53583434178535
125000,25.0,0.0677168785938316,2329.030415634761,404.71945574421414
125000,25.0,0.075138484767913,2386.632285387426,444.41923220311924
125000,25.0,0.0834684787909055,2437.1831402332105,482.28267342533076
125000,25.0,0.0932614804203242,2503.0429545074426,528.1904459800667
141000,25.0,0.013774459550936,1895.2844241255145,70.65004112534008
141000,25.0,0.0155292177978528,1905.936053499866,81.40621561147307
141000,25.0,0.0173640965043423,1926.272095829959,95.26015058569511
141000,25.0,0.0196267770471697,1949.5158369627718,111.64588286361348
141000,25.0,0.0219928324121651,1977.758421321869,127.73694216622192
141000,25.0,0.0244319263703345,1980.9520010410936,140.86786493569625
141000,25.0,0.0275007704806744,2010.0239711278487,162.4715296257573
141000,25.0,0.0307606520404462,2020.4734992042104,177.9507331404794
141000,25.0,0.0344461736802833,2053.720311007666,201.6531855422086
141000,25.0,0.0387312279742989,2093.438379644653,229.3082481002355
141000,25.0,0.0431041584695893,2146.1644454403536,262.9145291767733
141000,25.0,0.0486384991621429,2195.860429334837,298.15735160121176
141000,25.0,0.0543961798828904,2244.8634209953902,335.18385206037277
141000,25.0,0.0607387235840342,2283.788340758995,380.3183252507685
141000,25.0,0.0674482109250782,2329.3515211603785,418.5192094233737
141000,25.0,0.0753036512046922,2385.188771308652,459.9703596082686
141000,25.0,0.0841919783777269,2444.053382221219,505.3651974288955
141000,25.0,0.0947478360390305,2508.981708078942,554.8349568234507
158000,25.0,0.0138871808672344,1902.5178632555533,74.33615833995457
158000,25.0,0.0154965850610853,1913.994772568724,84.27859068145898
158000,25.0,0.0175648320282036,1930.7888055328256,98.31377530050868
158000,25.0,0.0195249663261827,1952.2305566075418,113.18315119853371
158000,25.0,0.0217748597312008,1958.4892530215225,127.34698836358393
158000,25.0,0.0245678952964452,1986.685072761345,146.46251088307906
158000,25.0,0.0273456195510316,2009.434117703809,165.93448731990816
158000,25.0,0.0308734724021652,2016.3596771550174,184.20190140449492
158000,25.0,0.0345497173619032,2051.469810576074,207.5228762486238
158000,25.0,0.0386857134840274,2099.258467784076,238.76081962884717
158000,25.0,0.0436800646915542,2151.9447552507486,276.84685275419406
158000,25.0,0.0487353138732575,2195.0168738066964,310.06260528318234
158000,25.0,0.0545630929204351,2243.342787141828,359.28866096766893
158000,25.0,0.0601781265506316,2276.1779679169586,391.9618527946139
158000,25.0,0.0673747888331496,2330.7103680330956,436.1364058014022
158000,25.0,0.0757040463551758,2386.6656796307607,483.9987355722937
158000,25.0,0.085037571592515,2443.1362719275344,531.0037564672175
158000,25.0,0.0951754041856529,2508.6916790486594,584.4394264626102
177000,25.0,0.0126799066321924,1875.5678586413235,65.39726393398104
177000,25.0,0.0138562662815667,1891.8210976968558,74.71525569987423
177000,25.0,0.0155559457933098,1905.7823697022866,87.15772878273
177000,25.0,0.017457965412441,1932.2218892118892,103.86081730501259
177000,25.0,0.0194569317596631,1935.3072055833043,116.190152492089
177000,25.0,0.0218078978689624,1963.5069793449622,132.92880004013605
177000,25.0,0.0244429539398518,1984.1829788664659,151.72186443492058
177000,25.0,0.0272839873762761,2012.874135346606,172.0012496403933
177000,25.0,0.0308849041585494,2022.1879504093438,190.975620742321
177000,25.0,0.0345577348412,2059.7094430131106,217.7467177344816
177000,25.0,0.0389315621962261,2093.1716572642817,248.3956840509978
177000,25.0,0.0435237949960266,2150.55449674216,286.5386353431149
177000,25.0,0.0487272326629223,2185.804609759058,330.8408927082136
177000,25.0,0.0539891274019116,2237.5810327123204,370.9547454250121
177000,25.0,0.0606380627014429,2279.6301039889495,412.9153910643612
177000,25.0,0.0679274317710637,2330.720879953077,461.24407461794226
177000,25.0,0.076296302375341,2378.3711122046348,507.3243352896871
177000,25.0,0.0856209773411165,2433.9391973436004,557.6700687461489
177000,25.0,0.094091670892129,2473.0932473918215,608.6292671991919
199000,25.0,0.0130272786795934,1877.3757813088068,73.16224581390287
199000,25.0,0.0139197012651671,1894.8421579831302,79.29513174837285
199000,25.0,0.015602582780936,1905.8065166042027,93.47186150561119
199000,25.0,0.0173694318058464,1908.7608821971583,104.36557431923913
199000,25.0,0.0194497033925514,1929.374935564104,120.0523701039983
199000,25.0,0.021869936780426,1968.8840132307175,138.606640001012
199000,25.0,0.0245425232222804,1989.9933359768715,159.21347731731476
199000,25.0,0.0276102020702144,2015.7384798306994,181.37138866124153
199000,25.0,0.0308281031136719,2019.7765472984647,198.97746410411912
199000,25.0,0.0347639860368589,2057.2975705040453,228.46754611868698
199000,25.0,0.03884525844809,2094.134158893632,259.11349727752906
199000,25.0,0.0434964005876723,2143.676101464139,309.5245331466743
199000,25.0,0.0482998018923217,2187.1530920808823,344.6179927208569
199000,25.0,0.054325278611838,2237.201583995072,388.93532188159287
199000,25.0,0.0605994875321054,2276.1857171647653,432.6532918009226
199000,25.0,0.0684017732653941,2324.9353663277097,483.57718812537735
199000,25.0,0.0765283968587787,2376.683201770464,534.8512806024779
199000,25.0,0.0843994537046397,2403.6942578367525,584.1701467073746
199000,25.0,0.0941412129379182,2468.1917053082047,638.8896529133449
223000,25.0,0.0119260393725424,1889.2829555743713,69.47965936466336
223000,25.0,0.0123932789828744,1879.4654938681315,71.79966262217096
223000,25.0,0.0139374118263543,1905.0251703243794,84.88731648191063
223000,25.0,0.0154348573919078,1893.3203570731075,94.3695297147237
223000,25.0,0.0174009652534976,1926.8682204272843,111.85278847254321
223000,25.0,0.0194772315494865,1947.5926422521527,127.32855915781784
223000,25.0,0.0219575090955944,1979.6961018847808,148.66482360566278
223000,25.0,0.0246360955584379,2002.1827431408983,168.83491282795532
223000,25.0,0.0275902073270809,2022.9464403540865,190.67775305276857
223000,25.0,0.0311330758199236,2021.506201606371,210.8012541860976
223000,25.0,0.0347930567320666,2061.384154375825,240.0665967021221
223000,25.0,0.0387105693777322,2086.0061651473843,280.2500219284434
223000,25.0,0.0432186594423385,2137.351635797637,320.1521900125555
223000,25.0,0.0483469299759652,2188.5361243811817,363.3627920088136
223000,25.0,0.054147757839533,2233.2545670098225,408.94419287153363
223000,25.0,0.0611980733581737,2277.0897678725687,459.6380007695107
223000,25.0,0.0684651957091369,2321.8822939741326,510.94137409804716
223000,25.0,0.075604744312322,2345.288243298598,560.3864343337104
223000,25.0,0.0846966463416507,2403.352115210519,617.9810971616723
223000,25.0,0.0950528842031879,2461.3453691946866,675.8225464965831
251000,25.0,0.0122146751035517,1891.060158973584,79.07745598969052
251000,25.0,0.0124212895759426,1887.4704635320752,80.32415411191332
251000,25.0,0.0137475923418551,1889.8586429491445,89.56537187020012
251000,25.0,0.0155373454170709,1900.9637148537222,102.90069316599207
251000,25.0,0.0174135568836109,1931.0235331674462,121.74929652549216
251000,25.0,0.0194943749703129,1944.6814913576522,135.437702174707
251000,25.0,0.0219100539823619,1981.0565073106172,157.22222939163208
251000,25.0,0.0245423435685968,1996.3075346485966,177.78054884156492
251000,25.0,0.0277421922882188,2020.0201218754203,202.49293509461003
251000,25.0,0.0310601499752582,2007.1430619881073,219.59017221195964
251000,25.0,0.034662582127279,2034.98504605521,259.19196507121393
251000,25.0,0.0385566690687394,2085.473724173112,296.17860250821275
251000,25.0,0.0430475109076455,2134.6684519961073,337.13959602832165
251000,25.0,0.0484822926269741,2186.454963870281,385.1593298293302
251000,25.0,0.0546433960672182,2227.1981506488087,433.61646072968847
251000,25.0,0.0611070409351058,2238.2491237118306,470.89567141476687
251000,25.0,0.0680847484403222,2293.7540831805777,542.3886287897274
251000,25.0,0.0756992206699632,2338.840428911341,593.6472631196851
251000,25.0,0.0851420662668707,2394.137031719569,653.7831887707982
281000,25.0,0.0124662870587624,1905.2050557939292,92.1326002808359
281000,25.0,0.0122675264175893,1881.5612841551913,85.4333586099772
281000,25.0,0.0138398858724081,1898.0307981985754,100.06974403531481
281000,25.0,0.0155556343725663,1915.429941788235,114.73748855911903
281000,25.0,0.0174287958519867,1932.5613213905485,131.55636894437637
281000,25.0,0.0195463352467163,1955.1771758727527,148.3978274214098
281000,25.0,0.021945988359158,1982.498118655214,170.54402371934296
281000,25.0,0.0248125959865582,2004.2827413609355,193.86484420904054
281000,25.0,0.0276949624652548,2023.7966769363911,217.88916945944388
281000,25.0,0.0309243808229506,2018.1645604973876,247.77032469199452
281000,25.0,0.0345643147060872,2051.673920523495,279.23078244419736
281000,25.0,0.038550809609647,2089.136628297134,316.17546007919395
281000,25.0,0.0434746697247466,2140.3208636105414,363.8659066232953
281000,25.0,0.0488831709333671,2181.088822698267,412.13309557453596
281000,25.0,0.0546267296335869,2222.4403117645065,461.9245566891469
281000,25.0,0.0609496506159713,2246.8278881616357,520.6786076338072
281000,25.0,0.0677567202448417,2286.4981445955827,572.5385832501967
281000,25.0,0.0761836347630744,2337.8067332924834,635.3656171881056
316000,25.0,0.0126005298066672,1899.7504109462081,98.17796029929445
316000,25.0,0.0122624884079939,1897.8437233992142,96.44446801029595
316000,25.0,0.0137681105926823,1920.7548039713874,112.20401375189793
316000,25.0,0.01551976774592,1921.6859445048249,126.00123139613314
316000,25.0,0.0174516775048,1948.689839212256,143.6015535452485
316000,25.0,0.0195871515607202,1968.851060406273,162.10311605738485
316000,25.0,0.0221048038107371,1996.822615533039,186.12911569884264
316000,25.0,0.0247110240040032,2011.625597652152,209.0723048152036
316000,25.0,0.0276024741493238,2022.9925018303022,242.56475718730147
316000,25.0,0.0308623911176694,2028.2582207418382,265.07698254836663
316000,25.0,0.0345566874638646,2061.3963427435738,300.1494945205602
316000,25.0,0.0386770452423201,2097.4154482329773,340.9897007649348
316000,25.0,0.0436565547635595,2144.1408907247906,390.56983462119183
316000,25.0,0.0488397391264141,2182.7202160552974,438.92517570565894
316000,25.0,0.0544516372272233,2203.6211177985497,497.7126830660184
316000,25.0,0.0606544494873418,2241.7745057345483,550.5262125444355
316000,25.0,0.0680346680629838,2282.984662952953,609.8560786814512
354000,25.0,0.0127842459503234,1927.9983425035855,118.58183569597387
354000,25.0,0.0123630251126916,1911.3425625164034,111.33242818551585
354000,25.0,0.0138671553056923,1935.9617001545962,127.05292131353757
354000,25.0,0.0155873706906436,1954.327236716619,143.08733918428032
354000,25.0,0.0174397509308874,1963.5019602905875,160.00546932031835
354000,25.0,0.0197419638903282,1985.1475772966794,182.79675102669648
354000,25.0,0.0220738152090547,2013.8949182647664,205.88937847404134
354000,25.0,0.0245813705776671,2016.1976049793561,238.4379585643754
354000,25.0,0.0275280841998909,2034.337474765803,264.77903795401136
354000,25.0,0.0307849215678996,2060.063182482311,296.30787483199566
354000,25.0,0.0344600764067653,2064.404628155646,323.8996260864678
354000,25.0,0.0389955285193936,2105.8355249864435,372.98883097897766
354000,25.0,0.0435764265679656,2145.5804538217208,422.18382454403854
354000,25.0,0.0487239831038952,2170.33871341059,480.67837373574883
354000,25.0,0.0542418695150495,2202.034487894606,531.5469093364658
354000,25.0,0.0604666920974444,2238.222321921502,590.3049426918616
398000,25.0,0.0129652963309051,1940.395893332869,134.78089979586477
398000,25.0,0.0123782110973165,1938.3348739925925,131.66173407499176
398000,25.0,0.0138855694164402,1958.945842226895,145.92623432627892
398000,25.0,0.0154828489074958,1961.221957724044,161.78687188083563
398000,25.0,0.017528273419191,1976.4220029683477,181.4736452309047
398000,25.0,0.0196683946563804,1999.972658283188,204.2029488471119
398000,25.0,0.0219834450555684,2013.398747395111,237.61503741455647
398000,25.0,0.0245618476688129,2026.0414702850264,264.2830227953558
398000,25.0,0.0273681129230996,2052.025260746671,292.23582194472533
398000,25.0,0.0307963361578299,2070.949427013605,327.73477143542317
398000,25.0,0.0347829232537604,2079.301004891234,363.03062870391204
398000,25.0,0.0390325563503037,2106.042040413443,406.5985899759354
398000,25.0,0.0434764430401759,2128.9541286922135,466.75291103082367
398000,25.0,0.0484860943933647,2167.8287280415434,520.329950525612
398000,25.0,0.0545360447998562,2206.770316229301,582.9478894284476
446000,25.0,0.0130977500144517,1975.479963308515,161.7558079326772
446000,25.0,0.012391829007411,1964.7585189301203,151.18915630804977
446000,25.0,0.0138617939334413,1979.1014551326793,170.29119134180712
446000,25.0,0.0156649338972296,1988.9150778533583,188.84947391371767
446000,25.0,0.0174887083863811,2000.186682716164,208.47854539443645
446000,25.0,0.0195604303977858,2007.7336121081757,241.10258570015762
446000,25.0,0.0219395788507837,2032.8887389336699,269.3231140670057
446000,25.0,0.0245588662185527,2044.4555356693509,296.3901776286391
446000,25.0,0.0275223792359427,2064.1587385664234,330.379472419181
446000,25.0,0.0310134648038821,2083.5214606427808,368.77034209672865
446000,25.0,0.0347650143086557,2087.9185671087575,402.61179589858557
446000,25.0,0.0386139659249182,2096.1118779402827,454.7196178237609
446000,25.0,0.0432227272145291,2135.3282858365365,511.52342851055306
446000,25.0,0.0486211082206277,2170.200947811531,573.6973943910846
50000,50.0,0.0272503160340177,2525.468162362545,111.83029512312773
50000,50.0,0.0309578394474168,2539.722997286766,125.57415206468296
50000,50.0,0.0343960366792806,2532.8469877628954,147.91753537770427
50000,50.0,0.0384490040048582,2548.5270778725385,167.05850209939297
50000,50.0,0.0431420102709821,2531.5092523568455,180.95184657013624
50000,50.0,0.0484122545446072,2569.0030434812147,210.8556448896655
50000,50.0,0.0538377010286465,2606.114522769319,238.76913535577597
50000,50.0,0.0604503531720214,2644.274014006663,266.28916351776536
50000,50.0,0.0666681423777943,2633.4234798932625,284.9065691819538
50000,50.0,0.0746422741722258,2676.6012266117423,313.99332916979864
50000,50.0,0.0829806615550501,2719.130868029584,340.9948267021953
50000,50.0,0.0921855070043222,2752.6053868222807,366.0368503401742
56000,50.0,0.0251972182023615,2377.3783504114967,125.17264433433769
56000,50.0,0.0275931219267433,2404.210587160556,139.10047388175948
56000,50.0,0.0306685424064021,2403.036970414756,156.1225191075329
56000,50.0,0.034180943114853,2428.085296147019,171.43224788745715
56000,50.0,0.038606933255252,2424.426982552078,187.281210715861
56000,50.0,0.0430865382467884,2466.220609072822,208.88949715206542
56000,50.0,0.0485440190858619,2509.519767235191,232.77341079394466
56000,50.0,0.054113052020513,2575.5310552940887,260.28797720152784
56000,50.0,0.0596756251414814,2575.8551183706604,277.4749830739716
56000,50.0,0.0670263861061477,2616.2432012933587,301.82408811443355
56000,50.0,0.0740557302746583,2656.059961698989,323.3521744557416
56000,50.0,0.083235618155237,2705.011886918681,349.46243469752983
56000,50.0,0.0924696437869735,2749.8731041363544,374.4872688375525
63000,50.0,0.0224162613778167,2338.9294322710793,107.88396423026761
63000,50.0,0.0247187791734022,2370.9894802797307,124.74634621423651
63000,50.0,0.0274214621223375,2370.2981627502973,142.86938111149652
63000,50.0,0.0307130592392029,2396.319076140409,157.63308367926084
63000,50.0,0.0344314601238057,2423.495590555805,176.89282170797577
63000,50.0,0.0383747023412077,2416.30020233137,191.65859416899733
63000,50.0,0.0434136156959635,2459.538303562631,214.24865207062382
63000,50.0,0.0483953512752043,2502.1388275294303,236.59900573799473
63000,50.0,0.0533281847957631,2531.1234616361203,258.292085372697
63000,50.0,0.0598266185618369,2583.6596523283047,286.8298444300415
63000,50.0,0.0668108108658077,2612.0327405463054,308.5559695396306
63000,50.0,0.0747055357812088,2654.2155437437837,331.9434525170992
63000,50.0,0.0835440641531332,2707.9376097430873,362.1063883493222
63000,50.0,0.0926493438961305,2748.030856545066,389.692130979537
70000,50.0,0.0224526111319015,2337.1414786710448,112.04540544197634
70000,50.0,0.0244388750467159,2341.3169277478646,127.53782301261442
70000,50.0,0.0275122212851178,2366.1595215312645,144.34370986208052
70000,50.0,0.030704859869974,2397.8286585803453,162.32261839531074
70000,50.0,0.0344733334243986,2418.641966819664,181.85809742627217
70000,50.0,0.0388356763386046,2419.578841777465,196.38706229940325
70000,50.0,0.0433416337919588,2461.5532893187574,220.4682576930603
70000,50.0,0.0478121254582143,2473.7329777184827,240.1891547047693
70000,50.0,0.053982712379976,2536.0457892161944,268.63946277472667
70000,50.0,0.0601084287312455,2573.9477066567065,294.9742412903949
70000,50.0,0.0673176138270458,2616.7958447315796,321.6389032284905
70000,50.0,0.074642582667456,2654.833843623369,347.6497386114951
70000,50.0,0.0835189710910404,2703.534645635159,379.85906935291763
70000,50.0,0.0937160797734666,2745.7211097196846,406.2765779968937
79000,50.0,0.0195853576858026,2304.387069983157,102.48436340548511
79000,50.0,0.0218866395851242,2319.8939394029544,123.39364849881075
79000,50.0,0.0244714929467914,2342.82098883659,139.8068496647511
79000,50.0,0.0275015316028777,2382.4938051940007,158.4931850297458
79000,50.0,0.0309114319998725,2406.1945049044302,181.15979254802835
79000,50.0,0.03464282384036,2426.246408135628,199.8854368277224
79000,50.0,0.0386335084250072,2432.0446880313934,215.9368447392285
79000,50.0,0.0430146914192697,2436.7528769847504,234.87008130162351
79000,50.0,0.0484138535116864,2483.2810955143136,263.6289100024224
79000,50.0,0.0539464591487584,2541.3380562558314,295.6670085924991
79000,50.0,0.0603152407740537,2586.0843569066224,329.1596798659696
79000,50.0,0.0676572805497093,2631.26158303001,360.0272621568131
79000,50.0,0.0750743251367093,2671.790418788015,391.7695765375601
79000,50.0,0.0847370789580547,2710.8367733058676,423.7726305563959
79000,50.0,0.0938651408913348,2742.954160219204,453.3450930012553
89000,50.0,0.0195643138709771,2271.5813151741945,93.83506873110821
89000,50.0,0.0219545074026436,2303.7023058661566,109.12697263475415
89000,50.0,0.0243615978248256,2324.7206678844004,121.07341526588871
89000,50.0,0.0274100968549313,2348.7280542872413,139.42882357755295
89000,50.0,0.0309866990509605,2373.8280182812496,157.34975104239444
89000,50.0,0.0346306368844212,2401.39077199926,177.91900090653465
89000,50.0,0.038377093498064,2376.616845667203,188.23615931824006
89000,50.0,0.0431706769834068,2417.9104926845635,210.9371263474681
89000,50.0,0.048296836846981,2460.892080804474,235.8989989993989
89000,50.0,0.0539615810582773,2522.608775646123,267.3759766693047
89000,50.0,0.0601012021377071,2565.1392493473904,294.1114395105291
89000,50.0,0.0672785520005718,2600.616501356596,323.5777095111937
89000,50.0,0.0758307100369438,2645.66860565075,356.7149475866867
89000,50.0,0.0843151908357461,2683.3604967549118,384.1811181033419
89000,50.0,0.0935830693920237,2723.22417920464,417.85596233909905
99000,50.0,0.0174241195439962,2245.1614677550238,78.19007435582704
99000,50.0,0.0194405255343964,2269.358378738544,93.22416629250336
99000,50.0,0.0217816582171842,2300.945081341343,107.44244034316318
99000,50.0,0.0244266896857449,2326.8163347910636,123.81194884578788
99000,50.0,0.0276853206762742,2350.525731819638,142.17538597673732
99000,50.0,0.0308180744619138,2379.6382007922657,159.81525288414787
99000,50.0,0.0341815447460347,2373.3031572809005,174.64920426887267
99000,50.0,0.0385190403427974,2384.7331377190235,190.9343966474601
99000,50.0,0.0427949116699097,2421.6638017487253,215.24513648149178
99000,50.0,0.048209622312342,2458.039581606597,240.59180691217406
99000,50.0,0.0538631241708937,2526.9670023707836,274.65582651978957
99000,50.0,0.0601911800587289,2569.382439567719,305.56756342933795
99000,50.0,0.0675167997400609,2599.3982747573873,333.575092803879
99000,50.0,0.0754168756095677,2641.3713857859652,366.8772102370084
99000,50.0,0.0841218893711358,2683.7738105389462,403.83487980944057
99000,50.0,0.0928375043235014,2720.9743272146025,431.1430425839685
112000,50.0,0.0154191023980038,2246.9955579294206,66.90635326650565
112000,50.0,0.0174075809360095,2269.0335266562843,81.04979666743063
112000,50.0,0.0194160019116334,2281.30361930679,92.24778862133375
112000,50.0,0.0219100734725243,2311.344387337075,110.62846590292958
112000,50.0,0.0246319724377088,2336.025631222492,126.70052753623499
112000,50.0,0.0275136395806635,2359.4739883214997,144.31252819063596
112000,50.0,0.0305576279500942,2355.685709635448,158.48227215882156
112000,50.0,0.0343102172044244,2378.7560122796954,177.77209553732519
112000,50.0,0.0384425361736714,2392.447296682273,198.44698351204693
112000,50.0,0.0431965202279345,2431.777372307118,223.13734666840296
112000,50.0,0.0482696818525631,2471.374562467215,250.53734475138097
112000,50.0,0.0537047758169529,2525.166739820542,281.251856410112
112000,50.0,0.0608430321524619,2571.304800029921,317.1024682484672
112000,50.0,0.0677236238201053,2603.622226622429,348.42482568749375
112000,50.0,0.0755127898290262,2639.474870922147,388.6729339946892
112000,50.0,0.0831925788585799,2680.5025218765036,417.64186571478945
112000,50.0,0.0932440384517149,2723.6678045731505,452.6117904084906
125000,50.0,0.0154972332284149,2246.3425771188945,69.16855062850316
125000,50.0,0.0173596578948488,2263.6794474701787,82.30478951763078
125000,50.0,0.0195117904119737,2271.6419989702235,96.74165905998454
125000,50.0,0.0220023179630192,2298.905218712494,112.34634593037886
125000,50.0,0.0246075214752824,2328.1067244304563,127.84299486280834
125000,50.0,0.0272816918800984,2331.9251794436236,142.60938987182672
125000,50.0,0.0307685694273837,2364.3443447689724,163.56774088223946
125000,50.0,0.0344498583558248,2392.6725750109645,186.22764380924016
125000,50.0,0.0383339003980896,2390.320269191804,200.1225855156628
125000,50.0,0.0432295376464078,2433.021471526953,230.4154926300365
125000,50.0,0.0484105123484085,2475.83927348217,260.55424295416316
125000,50.0,0.0544326692503375,2536.3515572053707,297.0168947801543
125000,50.0,0.0606740491481979,2574.4585993129003,330.0081211941907
125000,50.0,0.0678847237019156,2607.7448251666747,374.3088453615416
125000,50.0,0.0753148572047274,2641.2965783684654,405.0548460171777
125000,50.0,0.0840590355885869,2685.5028659498603,440.21253957255715
125000,50.0,0.0938665046691016,2719.473418541747,474.23026586967705
141000,50.0,0.0138955784477637,2245.2747343546416,60.8212290606227
141000,50.0,0.0155608405351291,2255.044073420984,72.01516076169897
141000,50.0,0.0173829919731033,2273.90091314008,85.48696771142846
141000,50.0,0.0196626942598245,2288.612259733696,100.38470716059446
141000,50.0,0.0220475831349442,2315.3033512036354,116.46613365023504
141000,50.0,0.0243878410930847,2320.1006170626033,129.05092206285187
141000,50.0,0.0274330057158254,2340.4110235405897,147.5176412847959
141000,50.0,0.0307731393386134,2367.511750113816,168.48883720995633
141000,50.0,0.0344743638275259,2397.234476799465,190.43494575744964
141000,50.0,0.0386521088468874,2401.0945809565033,211.37714199810992
141000,50.0,0.0433210870120907,2436.1712402767066,238.4671170843182
141000,50.0,0.0488096832355447,2480.614189802551,274.203290814244
141000,50.0,0.0545116850160474,2539.368010767813,311.0067020659329
141000,50.0,0.0608491827237182,2572.158346309465,355.2344563508785
141000,50.0,0.0674750079180091,2603.9056959944232,388.1283760934103
141000,50.0,0.0758221301050024,2642.098466830787,425.7618034197801
141000,50.0,0.0840634176879854,2686.4767197795163,463.41135636165495
141000,50.0,0.0951705287153757,2719.576465422283,502.3031650909062
158000,50.0,0.0143751966071197,2241.032058195011,68.29085184935562
158000,50.0,0.0155305807942947,2258.7409296437827,75.09935159371601
158000,50.0,0.0175590117831133,2265.1792536770945,90.0316945202837
158000,50.0,0.0195923538830557,2281.901369130349,106.32504932054691
158000,50.0,0.0218304958948988,2288.4098880129472,118.55374197216173
158000,50.0,0.0244163257890899,2320.938302914992,133.7795226725992
158000,50.0,0.0274204739202969,2345.5020314894623,155.38977414517058
158000,50.0,0.0307022483737042,2373.2233490380468,177.48005901820662
158000,50.0,0.0345566827587155,2405.3983589627856,201.97772874302896
158000,50.0,0.0387774996247232,2405.089082990687,220.9873118813725
158000,50.0,0.0436595164035072,2438.16225035917,253.2356996121706
158000,50.0,0.0486706960532836,2482.432412005929,285.99136799582755
158000,50.0,0.0543957300154924,2530.9640987487587,334.3088790071513
158000,50.0,0.0607134951020681,2573.8775971690743,373.5400265505416
158000,50.0,0.0678703636938571,2611.697763913279,411.71729828361526
158000,50.0,0.0757846373044302,2644.09382441806,450.5038489235777
158000,50.0,0.0854944501526569,2686.154812727339,494.7078551686627
158000,50.0,0.0957890269338929,2723.577772377457,537.5396246917649
177000,50.0,0.0131558901926523,2271.983198690362,66.0785415568784
177000,50.0,0.0138735854337607,2267.778496799962,70.6935706419035
177000,50.0,0.0155529289176126,2260.853435410062,81.881768386486
177000,50.0,0.0174722395778081,2279.049087388401,95.53710783404708
177000,50.0,0.0194724487453286,2277.708136519429,108.48768818099157
177000,50.0,0.0218625838007863,2303.5895643120066,125.23255162409983
177000,50.0,0.0244922277949977,2335.2728776690706,144.7942310730875
177000,50.0,0.0274757658363423,2356.524724336516,165.9552323033545
177000,50.0,0.0308478047181773,2386.066331873995,188.13922607615416
177000,50.0,0.0344816359315321,2402.1262691658562,211.5902226699304
177000,50.0,0.0390442489349389,2409.406711347653,235.40051307793073
177000,50.0,0.0436087408855408,2439.977366016497,267.11483766223415
177000,50.0,0.0487383342323402,2480.8861303434105,313.4462966741
177000,50.0,0.0542756902163051,2530.4848533841127,354.33582236722594
177000,50.0,0.0607350929765237,2578.6611818383467,397.67160125835926
177000,50.0,0.0679427188838436,2610.4703659789284,437.6709369795938
177000,50.0,0.0763667643550376,2642.9129149197684,482.03082612297067
177000,50.0,0.0860597056069606,2683.1361287266727,528.0530182984899
177000,50.0,0.0944216115748193,2684.885991021254,565.5523122217564
199000,50.0,0.0134392012070936,2266.47209010746,75.29193512044816
199000,50.0,0.0139135827214188,2256.7520155460293,76.10233108429264
199000,50.0,0.0156236588874392,2261.617471933778,89.99579205411968
199000,50.0,0.0173528219546878,2258.1522802281615,100.50841388006991
199000,50.0,0.0195065729301863,2282.118856136491,117.71082849981863
199000,50.0,0.0219222366470741,2302.7236491592844,133.69849027106548
199000,50.0,0.0245586884973778,2336.89015036326,154.28562316129134
199000,50.0,0.0275481439866114,2360.8145868968113,176.8842943846688
199000,50.0,0.030895359321036,2388.1751094637416,200.6608535634835
199000,50.0,0.0348225848504347,2409.0636971450595,228.91733174599966
199000,50.0,0.0389960599622627,2400.1345556115307,248.71029246250143
199000,50.0,0.0435012005030931,2435.819822940236,293.2893574096035
199000,50.0,0.048526994937876,2482.376232710343,332.75044243915505
199000,50.0,0.0543948405730215,2532.300317446323,375.8940406412468
199000,50.0,0.0607549003383816,2573.675693878247,421.80808038942047
199000,50.0,0.0684514638936528,2604.8077411436066,466.85490147730343
199000,50.0,0.0768687812465159,2643.475600891484,515.4680391531022
199000,50.0,0.0849539773325906,2653.1065934370126,559.7128126827669
199000,50.0,0.0944333466457412,2683.5578013259615,599.865169029421
223000,50.0,0.0122306772463816,2267.6190316881816,71.66788784942413
223000,50.0,0.0123622789705316,2268.9011145891022,70.7212623859349
223000,50.0,0.0139502862763506,2264.2091081794156,86.88827233702105
223000,50.0,0.0154709053146658,2246.524213197501,96.93761126885082
223000,50.0,0.0174238265134503,2279.1156371669717,111.5253804355246
223000,50.0,0.0195329486199064,2290.5984039435475,128.36028250390058
223000,50.0,0.0219352359472969,2322.053201153305,149.28676816018788
223000,50.0,0.0245670624630439,2350.9451311986095,170.05283773020994
223000,50.0,0.0275415172174553,2369.387701208597,192.955024811255
223000,50.0,0.0311768894036354,2390.986206522358,217.52215017893909
223000,50.0,0.0348134940899013,2414.423744517681,246.7686937886934
223000,50.0,0.0388561827540533,2408.9194170268343,280.0641598864737
223000,50.0,0.0432589775332705,2443.328303837041,316.30455972848654
223000,50.0,0.0486055276781078,2485.8197242574415,357.46360892542106
223000,50.0,0.0544895174793684,2536.056947138658,406.12855463341333
223000,50.0,0.0613203548577326,2573.639161726581,455.16865253309646
223000,50.0,0.0686340569551113,2601.450446576653,500.29100242224234
223000,50.0,0.0761474246161994,2612.2986640139216,550.2749572812928
223000,50.0,0.0846384163536685,2646.0784435537535,595.5549803218992
223000,50.0,0.0947508707466744,2676.5290456364232,640.3115726041186
251000,50.0,0.0124935264424121,2298.775874300483,88.46794442346786
251000,50.0,0.0124053872453504,2299.5787887071483,85.58587446400317
251000,50.0,0.0137684082262587,2264.9199822214646,95.32744120213319
251000,50.0,0.0155679934741303,2279.629209451018,111.12328611010766
251000,50.0,0.0174615677559834,2298.113020943037,125.80036749807374
251000,50.0,0.019551042054448,2309.8019834908146,144.27239526019068
251000,50.0,0.0219320741194931,2342.3495553990506,164.70063600013256
251000,50.0,0.0245418052074174,2362.892131957271,186.64638519233037
251000,50.0,0.0278334467111971,2381.8616819558415,212.58047232078783
251000,50.0,0.0309966442194113,2399.061669588587,237.18685746763677
251000,50.0,0.0347141960504914,2414.292226133078,279.07390555647237
251000,50.0,0.0387730422561718,2399.989098251387,300.3004192154357
251000,50.0,0.043166169821641,2450.6883899537784,341.15525418742607
251000,50.0,0.0486497295162342,2492.866347239386,390.56177915798344
251000,50.0,0.0546862901856512,2536.165066320413,439.4961018678688
251000,50.0,0.0610772483430341,2570.1129965446216,488.92177186742765
251000,50.0,0.0684220527172451,2562.7193429801505,537.1643580742091
251000,50.0,0.0757495734210748,2606.573200195358,587.9189903624143
251000,50.0,0.0849174698976184,2640.0761173898486,639.3815769254117
281000,50.0,0.0127066000684054,2316.1363545997724,105.81258314518216
281000,50.0,0.0123460448817113,2289.7471078677486,99.5007895675117
281000,50.0,0.0137853139858972,2292.6154834623258,111.32640283636374
281000,50.0,0.0155604997696603,2300.65143519855,128.23523008151696
281000,50.0,0.0174230386408826,2312.7276818265177,144.68554875814172
281000,50.0,0.0196067165612096,2324.620161765655,162.59570246839925
281000,50.0,0.0219483423095512,2353.0459425286813,184.93826540371174
281000,50.0,0.0247322448747003,2374.7571224524054,208.96867831590478
281000,50.0,0.0277116994145794,2393.504026233742,235.26999567791665
281000,50.0,0.0309736210853908,2403.5688705998073,275.19482627260805
281000,50.0,0.0345982797288503,2423.19852096993,307.1261130400694
281000,50.0,0.0388231466977782,2429.4253625314614,334.7477289840652
281000,50.0,0.0434528527234219,2458.853897281792,376.57697631381905
281000,50.0,0.0489539646293309,2493.883106817467,426.4099772372033
281000,50.0,0.0547599572699739,2535.953096249883,477.45723822268576
281000,50.0,0.0609182184960559,2550.404176680814,536.1991579366617
281000,50.0,0.0681349352930068,2580.0988048890927,586.7458542366184
281000,50.0,0.0762662022096053,2611.0007577064725,641.1695641309258
316000,50.0,0.0128023915853006,2324.2272231497436,124.4886847368172
