Repository: upb-lea/materialdatabase

Material database for power electronic usage
===============================================

The materialdatabase mainly contains complex magnetic and dielectric data of soft-magnetic ferrite materials under sinusoidal excitation.
Typical target applications of the provided material data are magnetic components in power electronic converters operated at switching frequencies reaching from 100 kHz to 3 MHz.
The database allows to compare materials and measurement setups, to work with fit functions (e.g., Steinmetz), and features data export as interpolation grids.
FEM solvers like Comsol can directly import these interpolation grids and incorporate the data in frequency-domain simulations.

File: materialdatabase/data/complex_permeability/MagNet/3C92.csv
f,T,b,mu_real,mu_imag
50000,25.0,0.010191883510091,1807.9345029263022,33.029584646830706
50000,25.0,0.0126642479591308,1869.2757046272957,48.828971767085456
50000,25.0,0.0159284284716655,1954.6920198595787,72.95225129987976
50000,25.0,0.0203970367716717,2083.086246923228,105.70277660670492
50000,25.0,0.0259774001548998,2238.0468843461194,148.51831100857635
50000,25.0,0.0324515495883353,2398.1303735080623,211.13446026921395
50000,25.0,0.0413813227898022,2634.0421938432046,306.7920139801001
50000,25.0,0.0523474000348832,2872.4237808347666,425.06040015556187
50000,25.0,0.0647369669278212,3136.1657247983203,578.1672661725916
50000,25.0,0.0819417994059081,3439.320283828718,763.5983053514844
50000,25.0,0.1017503469271278,3774.2651552897833,966.732812396412
50000,25.0,0.1273958779788468,4075.3983021331505,1200.203879313766
50000,25.0,0.1578538076636444,4332.469833614885,1441.0356397444716
50000,25.0,0.1923714312318225,4571.358033584651,1682.6574751042654
50000,25.0,0.2431369027937765,4716.6019970650395,1891.5341385269137
50000,25.0,0.2960448821947128,4613.6911774167365,1877.183958822383
63000,25.0,0.009924460529017,2380.125079137263,94.56372735693276
63000,25.0,0.012389466495246,2387.0346648118866,112.76221306244749
63000,25.0,0.015722403250131,2443.204131101222,133.60847844867308
63000,25.0,0.01988507805181,2549.0672112193843,183.823429753491
63000,25.0,0.0253116667340666,2679.7180504448397,251.210401707505
63000,25.0,0.0318994390138426,2841.6353155909255,329.02427358671076
63000,25.0,0.0404423948492955,2995.166103885553,425.5733285631538
63000,25.0,0.0507780929145711,3167.774674064887,548.231526935849
63000,25.0,0.0639024295556217,3384.306258091621,688.3048520549432
63000,25.0,0.0805652821176626,3656.543036932099,878.2903411429426
63000,25.0,0.1015186394092795,3952.9525860497292,1083.4344146490566
63000,25.0,0.1272997825147769,4198.192338605533,1326.8663490412882
63000,25.0,0.1552226866004495,4421.848105832375,1567.0886510903745
63000,25.0,0.196125176092417,4645.982624354992,1872.0994094823789
63000,25.0,0.2423417127547219,4731.9035179886305,2087.7452643237048
79000,25.0,0.0097278885442383,2339.8274494802235,87.16352713794782
79000,25.0,0.0124093188877179,2411.0764685693366,117.19001322032729
79000,25.0,0.0156982996412315,2500.340337638961,158.43383257482955
79000,25.0,0.0198807923864759,2582.3658153192496,207.68529281787528
79000,25.0,0.0252069536928616,2718.2649750467135,275.99069975661104
79000,25.0,0.0316280356907052,2864.822797950384,354.15730674483
79000,25.0,0.040069684127941,2993.117659035265,457.50925108025996
79000,25.0,0.0504276651390669,3193.053697266178,583.6260253977316
79000,25.0,0.0635401772970838,3404.26558176456,742.8680529782908
79000,25.0,0.0799668638914729,3658.2026722923106,940.9949217024662
79000,25.0,0.1008875889574706,3944.1972209389082,1177.9569442280133
79000,25.0,0.1240554139278881,4169.686412768795,1415.219209192986
79000,25.0,0.155719131843031,4410.561556881386,1722.2352644499335
79000,25.0,0.196124560133025,4612.567899505602,2077.02520933639
99000,25.0,0.0104118132315295,2376.570541278757,112.70045064104886
99000,25.0,0.0124268679452856,2419.162684967039,131.82161306675297
99000,25.0,0.0156720382382477,2497.1633725731494,175.06903414963745
99000,25.0,0.0198370907686651,2598.868148333366,229.33839328393967
99000,25.0,0.0250956119999544,2723.5357140667693,302.4219302402781
99000,25.0,0.0314687285062284,2850.4096270240357,388.2072511398871
99000,25.0,0.0399332784283899,3010.9637936954828,500.4613497560958
99000,25.0,0.0503231476931924,3210.2761437057984,646.1067715499671
99000,25.0,0.0634252391471419,3407.720678971376,813.5328204847478
99000,25.0,0.0801047145593321,3653.3163618806266,1057.386495685493
99000,25.0,0.0981732317632334,3865.0210443331252,1278.4205263483707
99000,25.0,0.1237646819813121,4138.550867664319,1576.808407720177
99000,25.0,0.1557475602083877,4347.681109057423,1947.5143689291422
125000,25.0,0.0117397138268057,2433.5972608438997,146.93541211535413
125000,25.0,0.0123604933694218,2422.7258231392066,153.9151112425042
125000,25.0,0.0156967306595277,2511.541413550206,196.62867225530317
125000,25.0,0.0197129788300315,2600.9107524548954,253.18092421016465
125000,25.0,0.024879859791046,2704.550673483318,335.1477459152129
125000,25.0,0.0313180977414023,2862.5251946871854,427.5782610712599
125000,25.0,0.0396709195347076,3018.794810407677,554.7805488439811
125000,25.0,0.0500628002000024,3203.360917653657,722.7714394285794
125000,25.0,0.0630874122859514,3386.8784214643133,940.181154306647
125000,25.0,0.0777821390910267,3617.876679366735,1183.8354304789461
125000,25.0,0.0977848205623784,3826.856077040005,1468.2869323480272
125000,25.0,0.1237722053630336,4064.825452547723,1836.4481453327026
158000,25.0,0.012521042836924,2448.471979572968,184.0069771013448
158000,25.0,0.0124202140170353,2441.285702335906,183.9467243094374
158000,25.0,0.0156428236526918,2518.0015807530035,227.04057423038392
158000,25.0,0.0196601885011215,2585.294563401288,290.17221354249614
158000,25.0,0.0246800792940265,2716.940781710836,377.3498423202243
158000,25.0,0.031376617500358,2891.0072646594945,501.8654658068453
158000,25.0,0.0393842986779547,3022.5737709068726,642.8637948356608
158000,25.0,0.0497061757259849,3183.4614665319996,858.3538125395042
158000,25.0,0.0614000259310946,3356.7145867416834,1073.2103615825122
158000,25.0,0.0773715842870051,3570.273979195501,1385.0077347487795
158000,25.0,0.0984146659140967,3741.706319806002,1763.2446260753195
199000,25.0,0.0129160389492188,2470.0236989216714,230.22955305388035
199000,25.0,0.0124857676908161,2450.711619672194,217.84016004444632
199000,25.0,0.0155826237505871,2509.74322339849,270.74598835687505
199000,25.0,0.0196336964533849,2608.468555081215,351.057972537312
199000,25.0,0.0247952129054268,2745.9006765969275,463.5198660304012
199000,25.0,0.0312763031845967,2893.259057308508,604.3579926808715
199000,25.0,0.0393556824944844,3013.2579110313645,808.3132007568901
199000,25.0,0.0488624886640126,3161.3152329658874,1030.3646944231707
199000,25.0,0.0613191195755234,3313.3505550204627,1324.3323720187223
199000,25.0,0.0776725685833608,3463.3757776132284,1738.6007210090954
251000,25.0,0.0132698632652045,2513.823961731188,321.7842862965725
251000,25.0,0.012375250523807,2465.0408367592104,300.6068031918578
251000,25.0,0.0155606642234119,2546.7053255431974,360.4190950186165
251000,25.0,0.0195627704211871,2644.458950626967,470.67357019869615
251000,25.0,0.0247527107925645,2771.531616600782,616.1155308912655
251000,25.0,0.0311171010361117,2888.2704659222527,811.4658266944557
251000,25.0,0.0385401670868756,3004.704126551531,1034.8759949067346
251000,25.0,0.0486694817553627,3111.201995911519,1336.804096620297
251000,25.0,0.0612219412881612,3179.2905996663903,1727.4429527767709
316000,25.0,0.0134455020801551,2547.2470637701776,460.1828105768268
316000,25.0,0.0123210593015026,2515.523199424735,431.365754429295
316000,25.0,0.0156097719250805,2605.3245642754273,535.4197567541479
316000,25.0,0.0196803763662586,2683.7910651417437,667.8611564086176
316000,25.0,0.0246952418605925,2765.8707433738696,877.6283756970373
316000,25.0,0.030686560137701,2872.0623337104525,1114.965872325065
316000,25.0,0.038451000009783,2927.6160891062636,1432.5003188145272
316000,25.0,0.0485219945944659,2916.8488698823994,1845.922899452428
398000,25.0,0.0135755872036474,2612.519115716262,723.1555379493583
398000,25.0,0.0125142048209051,2583.990731301683,674.4633598720828
398000,25.0,0.0156251446696174,2651.857167700746,825.2371490542392
398000,25.0,0.0195547031140472,2669.481856182593,1025.5539857615993
398000,25.0,0.0242863875697521,2726.8388586827673,1320.0162003768946
398000,25.0,0.0305139595593563,2708.5228286845986,1665.5621929505799
398000,25.0,0.0384193857373607,2585.0070880244593,2170.7892099793125
50000,50.0,0.0098692919994863,2488.047398677301,60.73335347461356
50000,50.0,0.0125890355415618,2591.550299331597,80.48923361300427
50000,50.0,0.0157922334659701,2664.1288049629065,107.81235687438883
50000,50.0,0.019622455383061,2799.3357211520015,137.86137498197164
50000,50.0,0.0251112628910454,2988.343948080593,192.92333106823128
50000,50.0,0.0317091077540472,3155.7293804567685,254.26464274623805
50000,50.0,0.0402379081355413,3369.7363176718613,330.07861630940613
50000,50.0,0.0510404826516484,3585.0119965625463,432.9874641222259
50000,50.0,0.0635650627251807,3786.172218122234,552.4425908893339
50000,50.0,0.080275630005782,4066.201340390294,704.5691656114265
50000,50.0,0.1010651057029257,4340.224161406895,870.420453428901
50000,50.0,0.1268830454397982,4639.671336035219,1063.8874458114003
50000,50.0,0.1575238915114171,4856.542282138864,1274.8185347729716
50000,50.0,0.193009859428372,5028.824974498043,1477.4791988065185
50000,50.0,0.2427477153323056,5105.497753061302,1678.8970256186678
50000,50.0,0.2968734958444344,4860.822774355311,1643.6322261480339
63000,50.0,0.0098513401555055,2958.423146806086,112.6834362165802
63000,50.0,0.0123371520417767,3002.9600037369173,127.16289158656805
63000,50.0,0.0154985224547056,3093.412055193298,162.70702525058064
63000,50.0,0.0197863796801963,3213.839101242778,211.09045801717548
63000,50.0,0.0252077608293124,3343.6237190364363,285.19099104230975
63000,50.0,0.0317049351768897,3513.240899238838,370.0743022152351
63000,50.0,0.0398733859656642,3686.593521665497,458.6214603246293
63000,50.0,0.0502535136556269,3825.919822703921,565.4531712497126
63000,50.0,0.0630857642477804,4032.8774259013767,687.4031268016561
63000,50.0,0.0798393046680433,4247.908885793819,837.1386257610783
63000,50.0,0.1004234597076015,4492.1457091286775,1017.95230887061
63000,50.0,0.1263551215465387,4744.824974851735,1224.9390574224878
63000,50.0,0.1553969838224879,4943.206549060083,1443.6110776950372
63000,50.0,0.1945800992647293,5070.519743277257,1684.989454110691
63000,50.0,0.243984166853888,5118.738873025053,1923.293860512528
79000,50.0,0.0105344500554811,2951.3156452713743,126.51904275649761
79000,50.0,0.0122322070548297,3025.153844912263,144.98291329446263
79000,50.0,0.0155983594428015,3115.9790118934525,190.94012581795263
79000,50.0,0.0196761228077324,3228.539115156653,249.39732919991306
79000,50.0,0.0250029828961416,3360.615606118356,319.0422194214835
79000,50.0,0.0314511658705619,3527.9953882101167,412.31259955550786
79000,50.0,0.0395563503295995,3681.452354235507,514.0830583216764
79000,50.0,0.0499323729639514,3856.5089181773124,633.6325794114612
79000,50.0,0.0630757423975597,4070.662277713611,784.716852520957
79000,50.0,0.0795224318589316,4264.160809628899,953.623365680206
79000,50.0,0.1004317795788556,4505.158084790376,1182.967419700921
79000,50.0,0.1229566587810021,4697.685670403848,1394.3413024753488
79000,50.0,0.1547598608574959,4919.754621270871,1699.4970292663927
79000,50.0,0.1958464126194121,5029.094867736681,2045.0434223220943
99000,50.0,0.011223189751588,3006.49795948713,166.05886769494398
99000,50.0,0.0123397889560144,3053.03549814904,180.28770249942696
99000,50.0,0.0155894394336288,3148.775675279036,231.6564654341888
99000,50.0,0.0198072168766312,3261.568864554689,297.8566258733487
99000,50.0,0.0249430310607919,3379.5922172879295,374.02772876188453
99000,50.0,0.0313530784334919,3524.66384790541,481.1881814625223
99000,50.0,0.0394275807681121,3712.0291799747506,594.6200768621951
99000,50.0,0.0499587643995699,3890.147814274509,739.9329110683888
99000,50.0,0.0629271701775837,4082.9494936716364,920.2784889243025
99000,50.0,0.0793596425645821,4271.662165897488,1147.0231721195644
99000,50.0,0.0977446366070614,4493.867418547961,1391.058631283146
99000,50.0,0.1228287468995199,4672.399183568186,1674.9655402552064
99000,50.0,0.1552671326210885,4864.205169544075,2058.595382760519
125000,50.0,0.0123788892475432,3095.582930560031,242.39794498529957
125000,50.0,0.0123387017114582,3082.135226920507,243.88683257946215
125000,50.0,0.0156271850975854,3176.0963236908638,292.91586466352635
125000,50.0,0.0197146968442957,3292.249940001705,362.91202570967107
125000,50.0,0.0247431282146088,3387.724961325499,458.40054553863735
125000,50.0,0.0313616509604013,3573.999163017764,585.4995802661205
125000,50.0,0.0392886717457379,3757.5614868190237,726.8765244121639
125000,50.0,0.0496847236325084,3930.921162362441,914.9900453544585
125000,50.0,0.0625442400963156,4082.7373194923994,1175.884553703484
125000,50.0,0.0773049934713964,4266.00398822561,1404.9070519806583
125000,50.0,0.0974566588393456,4459.833941850408,1743.416388937951
125000,50.0,0.1233657446879046,4577.321239854016,2136.3270131491217
158000,50.0,0.0130216429791956,3169.880666688023,349.4035471021871
158000,50.0,0.0124490787104458,3147.9217786268846,337.9216735474378
158000,50.0,0.0156668470335327,3234.368509402606,398.37303831537633
158000,50.0,0.019566487082663,3316.1520062108366,484.38285993485215
158000,50.0,0.0248100399477036,3456.0718289346423,602.4986705564829
158000,50.0,0.0312481623006424,3634.7769837485857,763.3217078696433
158000,50.0,0.0393741058646944,3801.315916096688,951.9082310290506
158000,50.0,0.0495698886492306,3936.911493148757,1215.3399244002865
158000,50.0,0.0612382591025899,4078.073165465279,1484.1917917296437
158000,50.0,0.0770082497513023,4205.6677424668,1836.3846892107777
158000,50.0,0.0978248935261806,4304.303257809463,2325.591515782566
199000,50.0,0.013308771403454,3259.872342660674,516.7208336341075
199000,50.0,0.0124638946887506,3222.8779043345908,490.39118096642073
199000,50.0,0.0155535244212728,3285.415287300422,574.502523772854
199000,50.0,0.0194948170953139,3413.7310091214076,689.6597013675071
199000,50.0,0.0248637409153434,3545.9077211006334,856.8540719344926
199000,50.0,0.0311606526623883,3690.3735219172404,1071.9356983842104
199000,50.0,0.039181412308582,3784.0875174196467,1354.4741254352625
199000,50.0,0.0486620810032992,3918.3262065272265,1670.9914648919298
199000,50.0,0.0610954390289431,3964.7815238679955,2059.5692322982104
199000,50.0,0.0772138928851977,3945.2539028848114,2571.4730866804375
251000,50.0,0.0135564566964433,3361.874510689522,801.5129052461857
251000,50.0,0.0123425118101647,3288.391602865165,749.6546726600844
251000,50.0,0.0155952782934719,3406.6052623385367,889.2647678412933
251000,50.0,0.0195856769165227,3504.617518145182,1055.080114597711
251000,50.0,0.0247687433625385,3603.679603729565,1301.1152777364925
251000,50.0,0.0310782667679194,3641.5340176606373,1625.1231675512454
251000,50.0,0.0386549181880171,3689.7038467589396,1992.2662185214417
251000,50.0,0.0483395179445513,3605.7457316270998,2559.6659963949196
251000,50.0,0.0612869284247464,3458.636978884574,3039.3995933837073
316000,50.0,0.0136576132773222,3427.915671828171,1333.357027846465
316000,50.0,0.0123943834183163,3409.2257621052026,1254.752172227253
316000,50.0,0.0155918947733203,3482.1895248774454,1477.635827183444
316000,50.0,0.0196153136324022,3500.0273863321613,1759.8927053545792
316000,50.0,0.02460053794538,3444.6807423881223,2137.9377494278397
316000,50.0,0.0306262178676762,3343.9120859630716,2566.4788238764017
316000,50.0,0.0384215733507969,3089.502325473266,3136.534220232275
316000,50.0,0.0483918019785598,2520.6093337449774,3806.20773096623
398000,50.0,0.0137143781185376,3250.3079604070217,2403.277275685251
398000,50.0,0.012511653457494,3303.5438541184526,2306.252826596535
398000,50.0,0.0155689386248115,3167.1512833383936,2652.5527441148006
398000,50.0,0.0195351288008559,2839.678295878283,3129.7031640046403
398000,50.0,0.0242235663469675,2399.4220776997936,3618.7647032642885
398000,50.0,0.0304741731659981,1594.2267964261055,3993.3372867609123
398000,50.0,0.0385265435895632,654.8142363227662,3957.008696780968
50000,70.0,0.0098381157152023,3023.083164713664,55.7778411172233
50000,70.0,0.0124246137159451,3100.337634737336,80.78275874703947
50000,70.0,0.0155531365930073,3149.8132453142084,86.97874692030366
50000,70.0,0.0197739683749694,3294.369732124233,119.183162007428
50000,70.0,0.0249331079655712,3443.8709341126687,165.9789779982491
50000,70.0,0.0314015185160329,3629.47137141612,209.15729347194952
50000,70.0,0.04006723684708,3834.0476978642496,268.0101486408507
50000,70.0,0.0501677365605984,4018.2674435019226,341.64854157092674
50000,70.0,0.0632784090711184,4194.010735584314,435.3152999717255
50000,70.0,0.079374375857334,4407.1992515919155,539.7930445259976
50000,70.0,0.100490962232928,4674.694619486569,676.5224633231046
50000,70.0,0.1259741374484852,4920.102514146069,822.0375651978088
50000,70.0,0.1576824952283933,5094.931536250818,999.2052216164248
50000,70.0,0.1921988330196753,5211.10003680036,1163.0325167006831
50000,70.0,0.2423823750771101,5253.221515675122,1349.230690510503
50000,70.0,0.2981779399366034,4934.588043667887,1334.177321710769
63000,70.0,0.0101265540910602,3552.2222503765875,118.1484568961296
63000,70.0,0.0122750748341114,3543.275671740447,135.80020858105848
63000,70.0,0.0154525834185348,3661.715509082927,165.7912832288289
63000,70.0,0.0195837748540767,3745.0655577054317,197.623769593662
63000,70.0,0.0249100785285312,3866.6191947318207,254.8280136912857
63000,70.0,0.0315166222750916,4017.994147639191,310.09814829158466
63000,70.0,0.039561905385423,4162.930392484525,384.93711787063523
63000,70.0,0.0497662022973762,4281.802286788066,460.2883898155058
63000,70.0,0.0628635657461819,4442.593428361864,553.215209835565
63000,70.0,0.0791153521483144,4618.792179234397,664.3855508958416
63000,70.0,0.0998424199010547,4813.666114500136,814.5534691511415
63000,70.0,0.1255391330812963,4960.134356903802,978.6744934822549
63000,70.0,0.1548722898047748,5152.670197479121,1155.7788205775312
63000,70.0,0.1943356015494866,5249.722573089319,1373.192942646044
63000,70.0,0.2441866646512286,5254.133268063043,1562.7066777959624
79000,70.0,0.010754222965525,3548.333565192831,145.9040467004119
79000,70.0,0.0122755332028209,3591.7601385282737,159.7827526019203
79000,70.0,0.0154358375899933,3692.52736378641,194.03432538150008
79000,70.0,0.0196321512637732,3783.382391113423,242.84035486098912
79000,70.0,0.0248172000165935,3914.9700166134216,292.9145402854464
79000,70.0,0.0313651504240298,4036.4929454636317,367.06863520588934
79000,70.0,0.0394753429597751,4160.038784129109,447.9352680646959
79000,70.0,0.049322812240244,4325.284687825942,534.0587207097087
79000,70.0,0.0628631648929394,4481.912157995974,640.0728245426989
79000,70.0,0.0789046283210029,4633.111252544048,784.7357131871386
79000,70.0,0.0998500499046469,4832.047253759862,974.4862972435683
79000,70.0,0.1228969338416794,4978.129691759988,1126.457107263481
79000,70.0,0.1541283980396489,5166.028721748718,1361.8436138747181
79000,70.0,0.194911452607236,5226.489997032075,1684.8940352714678
99000,70.0,0.0113491026324615,3607.618320085388,192.788226891711
99000,70.0,0.012409919612176,3629.9403466290883,202.12836661686254
99000,70.0,0.0155144546334336,3718.983758012342,247.17221706214204
99000,70.0,0.0196921905385016,3824.758553718507,300.96726300626125
99000,70.0,0.0248269666371474,3949.073830162119,361.34709376316243
99000,70.0,0.031167896314187,4033.585705896849,443.71891885847657
99000,70.0,0.0393498987439749,4203.515248452006,542.4362769670163
99000,70.0,0.0496408848435837,4388.138166414063,659.5188574665606
99000,70.0,0.0625747210123381,4517.627761888918,798.7950266550994
99000,70.0,0.0788842163589103,4665.46711800694,991.0686644190971
99000,70.0,0.0970309254411284,4824.6849359944545,1185.7270175474218
99000,70.0,0.1220210478484958,4971.727408933512,1439.4777323575556
99000,70.0,0.154877357042047,5115.267073354929,1782.662332217601
125000,70.0,0.0124194970826951,3699.6094779625323,289.7219592762273
125000,70.0,0.0123081974298803,3682.947521660387,290.6052584591086
125000,70.0,0.0156188169072392,3802.508475077653,341.25836133684834
125000,70.0,0.0195925372822194,3893.9522986882976,403.97499831077295
125000,70.0,0.0246375593107698,3979.8919642189508,472.12964669870485
125000,70.0,0.0311456939343778,4115.3579046981195,582.5943852168967
125000,70.0,0.0393421421153634,4285.380043510653,713.7830321579432
125000,70.0,0.0495992300033376,4451.698792339047,868.6936791074177
125000,70.0,0.0624081920620111,4551.155791615532,1069.5445133663518
125000,70.0,0.0773331725432601,4704.832157540312,1290.7290716466441
125000,70.0,0.096725806911194,4818.800575406102,1567.6464018146442
125000,70.0,0.1227240712262126,4908.0613623771815,1935.610188237486
158000,70.0,0.0129340553896113,3806.8512003663664,432.5110567283283
158000,70.0,0.0124843260947358,3796.7660637339673,422.3431900758532
158000,70.0,0.0156327919819437,3889.393990183041,485.3965417390457
158000,70.0,0.0195803808065392,3948.758874091453,553.3436212648563
158000,70.0,0.0247392122282504,4088.6754785057237,677.3700779647274
158000,70.0,0.0311698753692108,4215.761725379732,811.2261186986647
158000,70.0,0.0391868511536756,4372.805719925047,994.973458968713
158000,70.0,0.04940668649586,4496.988919034096,1234.1627865807561
158000,70.0,0.0612747897662457,4597.926695392615,1473.6318121240736
158000,70.0,0.0767572029750587,4686.593216459852,1800.647610879824
158000,70.0,0.0976410564422242,4706.495300915298,2225.8854546871207
199000,70.0,0.0131527129227045,3947.9205046810653,670.2982765297106
199000,70.0,0.0124818721943602,3945.4196399815537,653.2209798881657
199000,70.0,0.0156019986149838,3982.2563080237264,741.2516572659096
199000,70.0,0.0195049707286163,4099.657363749183,867.953846289734
199000,70.0,0.0247475171242881,4232.606052788145,1028.3587214503618
199000,70.0,0.0312054381399471,4331.138748638629,1233.0489143123118
199000,70.0,0.039149325385515,4416.895799766796,1528.3059545133176
199000,70.0,0.0485842016650777,4490.723575788944,1833.2788588266237
199000,70.0,0.0610515046414025,4524.71860110263,2216.997515172314
199000,70.0,0.0767646948080467,4429.306934353133,2708.968785622316
251000,70.0,0.013359618755085,4144.307287787159,1117.394705242391
251000,70.0,0.0123431144992046,4082.116179660827,1073.5606730557674
251000,70.0,0.0155113910329726,4158.57127231752,1216.6839283354607
251000,70.0,0.0196298659017724,4269.129471017734,1435.075836234549
251000,70.0,0.0247365117247766,4330.981281976184,1688.1606350759625
251000,70.0,0.0310989572273031,4315.1097242612705,2034.0297770027955
251000,70.0,0.038602090105722,4304.164062859928,2432.048735113297
251000,70.0,0.0484027531386859,4186.977443346204,2922.2706088688697
251000,70.0,0.0611417429198357,3890.60194241769,3506.732610549982
316000,70.0,0.0134257008747452,4259.430177139561,2021.2242273576728
316000,70.0,0.0123483428090238,4263.354318749765,1949.8024979676195
316000,70.0,0.0155809410829281,4265.866444710939,2215.8371735081346
316000,70.0,0.0196293485791282,4215.685327146275,2578.6968885489778
316000,70.0,0.024634917419879,4018.7181522355622,3002.977842802736
316000,70.0,0.0307116577074426,3783.1707123934125,3485.4805646036148
316000,70.0,0.0385649101421301,3316.3450336901396,3986.4720396603393
316000,70.0,0.0483422955422512,2557.3243242062467,4406.87322017145
398000,70.0,0.0134549573835959,3622.1585148708396,3766.991804911661
398000,70.0,0.0125274792925462,3696.432375082771,3722.835421281225
398000,70.0,0.0155392617039922,3357.9437213616466,4027.1860147748434
398000,70.0,0.0195073755077433,2744.7199124325293,4345.368521884144
398000,70.0,0.0242976001141162,2096.876316168666,4542.633401062234
398000,70.0,0.0305819601728143,1458.8260057910315,4456.284321681024
398000,70.0,0.0384489361951979,793.3953782332769,4149.386442297797
50000,90.0,0.0098088857776496,3688.431564991755,51.492938202275255
50000,90.0,0.012222543198693,3728.1973445001777,66.40842028150351
50000,90.0,0.015333813479131,3741.801907446713,76.15954246387732
50000,90.0,0.0195401748555965,3832.0588918243934,93.34188427851423
50000,90.0,0.0246972614644471,3915.5516353962275,109.86723222483444
50000,90.0,0.0310819321836454,4016.124389352447,135.3007648508625
50000,90.0,0.0395179102538885,4164.058603975502,167.9434321717281
50000,90.0,0.0497636300653559,4290.748768761902,204.758912721061
50000,90.0,0.0626175422520193,4393.929822857606,259.4937338787756
50000,90.0,0.078992423692561,4551.26755434142,327.43183624567644
50000,90.0,0.0996880686348327,4746.963724425702,417.72371720692036
50000,90.0,0.1251832775635271,4884.131721134562,527.8682362836074
50000,90.0,0.157598015429783,5061.928542550924,674.6845178005876
50000,90.0,0.1931397252895045,5153.353980773642,818.7799729661748
50000,90.0,0.2420341995473258,5156.78343463193,969.6560468621957
50000,90.0,0.3021526192033114,4804.302188438293,983.074570493681
63000,90.0,0.0110159896750508,4078.1770478581852,121.86965479350184
63000,90.0,0.0122133426729105,4024.6604874620475,116.6201140358044
63000,90.0,0.0155026517290485,4082.8857416807878,123.21298025152693
63000,90.0,0.019630838860862,4162.28188794734,144.9953334957888
63000,90.0,0.0247178876200561,4224.612169787119,178.73467641017956
63000,90.0,0.0314123333811618,4314.490446963618,207.03053702420735
63000,90.0,0.0394621638707093,4427.20002429158,248.9869040967277
63000,90.0,0.0494284661996525,4498.4217321493825,289.0787328860399
63000,90.0,0.0623500593704121,4592.742929945399,343.2547091919575
63000,90.0,0.0785439396150079,4714.108854120353,415.49752393769927
63000,90.0,0.0989475530715876,4856.323553941969,516.3909364642083
63000,90.0,0.1251665908583069,4961.507442733749,644.3644204368677
63000,90.0,0.1540450166267548,5120.900846241339,794.1562681221352
63000,90.0,0.1941187594393471,5194.849680334989,975.941119540356
63000,90.0,0.2442066704260601,5164.829994337671,1153.6187296343967
79000,90.0,0.0115593845112597,4053.6154080184706,141.93103730643878
79000,90.0,0.0122413564514132,4080.038738810039,141.59286038215626
79000,90.0,0.0154470228549266,4111.668133971144,162.88165931142368
79000,90.0,0.019622871119722,4179.1712477219135,193.8171605660209
79000,90.0,0.0248289388501691,4273.977068802903,221.36810990438974
79000,90.0,0.0312416181369282,4339.478755741731,255.51389122595663
79000,90.0,0.0391381381006001,4430.425957980472,303.2113198289678
79000,90.0,0.0493199052274791,4557.713320214005,352.34604707917504
79000,90.0,0.0621811964762409,4645.139155534083,420.2747549875033
79000,90.0,0.0784509406303962,4737.325765557384,504.17280014205005
79000,90.0,0.0992057439149396,4883.3327184443915,642.7626130619935
79000,90.0,0.122203015549414,4992.531539174062,772.307504053042
79000,90.0,0.1537332328280654,5134.143760383497,961.7155299203845
79000,90.0,0.1944147408007551,5177.26802679742,1183.0542736667016
99000,90.0,0.0120457571400934,4112.020176497834,197.28947804349002
99000,90.0,0.0123678708659706,4113.960813119665,203.28108480500913
99000,90.0,0.0154886474955078,4144.529543556745,226.41782090043958
99000,90.0,0.0197013457091792,4241.75439789994,253.10229902365666
99000,90.0,0.0247722962191484,4318.08121779188,287.2755748494107
99000,90.0,0.0310974626832236,4355.380055478275,333.00261893745676
99000,90.0,0.0391959093977054,4496.6256793592775,391.89602397630773
99000,90.0,0.0494929600934031,4628.914901279658,456.40742411662865
99000,90.0,0.0622209022995587,4691.046760639922,533.3769753405943
99000,90.0,0.0785543181781654,4793.419551606683,663.7425267577167
99000,90.0,0.097093204913097,4908.698635345753,798.2534436971242
99000,90.0,0.1219170745682764,5010.734489963452,975.2289200944257
99000,90.0,0.1545212534189901,5127.861434212017,1221.9969884288082
125000,90.0,0.0130250353231318,4213.270368764055,294.669205153892
125000,90.0,0.0123761572452105,4179.8960618081,291.13589875620323
125000,90.0,0.0155879632477012,4232.482528300297,318.10315700171526
125000,90.0,0.0196840560898169,4315.986290657973,356.2334572335465
125000,90.0,0.0246382882954202,4357.844768537006,399.52558683633805
125000,90.0,0.0311430177707692,4458.040167901534,460.3456760249942
125000,90.0,0.0392357162633475,4594.871163631035,539.4035043967293
125000,90.0,0.0494487196933529,4702.2997568299625,625.088393424321
125000,90.0,0.0624114684090691,4754.462390284654,756.177090017863
125000,90.0,0.0767825540294945,4862.752539880793,891.5239730753831
125000,90.0,0.0967177957543,4938.351507345906,1073.9565941092471
125000,90.0,0.1219594223487215,5010.598705840088,1314.731915648309
158000,90.0,0.013442756982881,4321.163607127308,448.4286046203735
158000,90.0,0.0124863960290385,4302.889296017346,441.38399161411655
158000,90.0,0.0155946004436032,4342.631324643192,471.83551213323597
158000,90.0,0.0196342446584145,4397.679719269164,529.7326105358278
158000,90.0,0.0246286976839878,4487.481250360196,589.7976573739448
158000,90.0,0.0310119372652108,4585.392788202303,674.415379584923
158000,90.0,0.0391774182406179,4698.204823647076,788.0842100516011
158000,90.0,0.0494558152721534,4759.793653964167,940.078510908491
158000,90.0,0.0611039933935656,4864.221584940751,1082.1925703038926
158000,90.0,0.076895943077228,4911.052836356909,1278.257907451503
158000,90.0,0.0967435024547509,4937.038757442723,1532.7247584899853
199000,90.0,0.0136019884309523,4485.7846984515,717.4195899041009
199000,90.0,0.0124781487794354,4461.720861114179,698.4128513267309
199000,90.0,0.0155649308134482,4464.982721712457,753.4394500011348
199000,90.0,0.0194812007381804,4575.616413701427,839.7055688186159
199000,90.0,0.0247871356982536,4664.10734300613,940.4355997056954
199000,90.0,0.0310657691480886,4732.802091253294,1062.9192021092142
199000,90.0,0.0391952869919264,4788.147861014208,1258.4658656684312
199000,90.0,0.0485428684626047,4855.225892167007,1438.3290121583975
199000,90.0,0.0611494664107881,4900.686729598341,1659.6167752517233
199000,90.0,0.0768709270812316,4872.0577581483685,1951.919238992375
251000,90.0,0.0137571116031473,4681.419376049381,1214.851582146904
251000,90.0,0.012346115715811,4631.181990310991,1183.963839982192
251000,90.0,0.0154932183356054,4680.203122221937,1273.7807681827785
251000,90.0,0.0197093005350905,4757.573334059866,1429.7540459883323
251000,90.0,0.0246992607495536,4797.490405592343,1589.6231051042405
251000,90.0,0.0310801538090646,4791.505774738592,1808.632082680322
251000,90.0,0.0386158529239395,4805.333098969721,2035.2910046756642
251000,90.0,0.0483851210640416,4786.198866553545,2330.599113713389
251000,90.0,0.0610753825085941,4699.333127564431,2697.3543455327335
316000,90.0,0.0137731584985469,4734.172259595804,2169.424734995669
316000,90.0,0.0123765875293067,4739.370836319081,2122.134720173039
316000,90.0,0.0155479338499644,4736.803962710012,2284.0092282381047
316000,90.0,0.0196567599677397,4688.868570851889,2484.816881420313
316000,90.0,0.0247040998580007,4587.26827195581,2774.0667666707536
316000,90.0,0.0306971292780674,4511.374940628035,3059.3573129025463
316000,90.0,0.0385732111578856,4312.196229351187,3373.4032651392095
316000,90.0,0.0485653998478337,3980.5890805053673,3820.329895661253
398000,90.0,0.0137485849600024,4066.761824359949,3729.9044401796236
398000,90.0,0.0124927164179043,4114.388213229889,3658.064194259146
398000,90.0,0.015598148176215,3949.8017935390876,3838.2470173281745
398000,90.0,0.019560601248821,3624.41554539763,4076.7568954316357
398000,90.0,0.0242575670175818,3310.146560044891,4366.540798240043
398000,90.0,0.0305598290307257,2869.525360587688,4565.902954229018
398000,90.0,0.0384673949332112,2221.022310679124,4670.839414329523

File: materialdatabase/data/complex_permeability/MagNet/3C92_15.0Am-1.csv
f,T,b,mu_real,mu_imag
50000,25.0,0.0098975295655494,2223.8429053825207,50.69755220648955
50000,25.0,0.0124638158024665,2282.9086745555205,76.84169488190044
50000,25.0,0.0156192410867541,2276.110992948092,98.42319030432674
50000,25.0,0.0196780735160525,2330.8727766269967,133.49765066298275
50000,25.0,0.0248718591529915,2413.803808492734,177.8166560870081
50000,25.0,0.031458822990727,2481.84512884055,241.16817425123614
50000,25.0,0.0398234701442834,2570.436793004572,324.9332514776953
50000,25.0,0.0500297915538863,2676.314626694916,437.45933736341533
50000,25.0,0.0627034049200992,2829.805644793066,594.9963481715669
50000,25.0,0.0788579713600114,2991.4939693413457,755.7473776782265
50000,25.0,0.0982849130357044,3173.4968368301757,926.6014615058118
50000,25.0,0.1222595880979372,3369.247794658327,1082.5644066731916
50000,25.0,0.1501652259398834,3502.519917124344,1188.3836632633102
50000,25.0,0.1807809269522609,3615.103096049147,1242.8040485483189
63000,25.0,0.0100727796511626,1751.053761358937,70.42852875939317
63000,25.0,0.0124000665585745,1773.2724877930993,91.37634839368647
63000,25.0,0.0157305385992295,1851.7200842367838,124.54292623316019
63000,25.0,0.0200100045116175,1942.9446222326408,172.4190433198335
63000,25.0,0.0251694370224698,2042.0808537539583,233.25727994605717
63000,25.0,0.0316532601549652,2155.179664206062,302.27404867014565
63000,25.0,0.0401254040044515,2290.472637415391,394.9651234231824
63000,25.0,0.0499992047408975,2459.376665391502,530.7435750952726
63000,25.0,0.0629143483759944,2680.8863442492216,690.9974733863077
63000,25.0,0.0788896710254807,2876.897647482131,854.7510348987229
63000,25.0,0.0981105076419317,3078.5444563919536,1031.9819178676692
63000,25.0,0.1220111700035794,3288.1869144865645,1201.3216341137238
63000,25.0,0.1478012278226024,3437.2334424098653,1304.048276999639
63000,25.0,0.1859502449073071,3577.7079027355967,1380.0836555372887
79000,25.0,0.0098788087532047,1695.4128718452757,109.3196317068681
79000,25.0,0.0124083050899323,1751.6454625383992,139.07751681106856
79000,25.0,0.0156773294253608,1819.3237460673215,180.1878713167975
79000,25.0,0.0199292695759201,1899.4900610517846,237.32264859350119
79000,25.0,0.0252092072356219,2015.2723705269577,311.4803037713368
79000,25.0,0.0317186478948654,2109.5436904327953,391.29001954039154
79000,25.0,0.0397379072263455,2220.6302802403115,499.84917214987195
79000,25.0,0.0500801147143009,2403.455207724971,660.1788457700922
79000,25.0,0.0629073410856051,2591.732484105865,838.2054524510031
79000,25.0,0.0792001707144448,2765.252610901922,1031.0964418547965
79000,25.0,0.0983156862135679,2930.254920348873,1231.8014788231649
79000,25.0,0.1196235460710084,3112.5384332345584,1403.2140673846814
79000,25.0,0.1517489937485945,3295.170966523978,1558.969664756537
79000,25.0,0.1866748142267738,3445.908723075271,1661.2229521406214
99000,25.0,0.0098911435112116,1703.007955797482,70.57946280057598
99000,25.0,0.0123783299355704,1739.8368068161635,91.37475069999614
99000,25.0,0.0156003749671218,1789.8742438439003,122.16092285273692
99000,25.0,0.0199058978413099,1887.7278988085768,171.60897647547228
99000,25.0,0.025002156567614,1978.1634242950418,225.48974381789398
99000,25.0,0.0312835666746616,2059.041161967331,294.57224589084035
99000,25.0,0.0394382117678918,2193.2516778644203,389.0613256794583
99000,25.0,0.0498506316231845,2372.1588783902816,524.3821800424755
99000,25.0,0.0626407878336205,2553.124707784754,678.1424313830407
99000,25.0,0.078081306639052,2724.437971982204,857.2439619307661
99000,25.0,0.0952666127372182,2897.503816799948,1027.2810406207109
99000,25.0,0.1197117734877597,3114.4499833432023,1223.344156905418
99000,25.0,0.149509864589043,3283.97316618236,1402.5310014109891
125000,25.0,0.0105732584141984,1720.6199759452857,81.20215508555351
125000,25.0,0.012428892152678,1740.3363616974366,99.87555365714898
125000,25.0,0.0156796999218536,1810.270912202953,136.10845690128593
125000,25.0,0.019814717656357,1895.5676426765779,185.9910463724462
125000,25.0,0.024678986414716,1970.5159125623384,245.64030340397295
125000,25.0,0.0311686858970141,2079.892639036891,325.80710142138304
125000,25.0,0.0394375859097238,2213.803470321644,434.33841477439296
125000,25.0,0.0495163032607675,2383.391630339802,579.4312601346176
125000,25.0,0.0619461173999179,2549.718214777058,761.5780462636576
125000,25.0,0.0760258018917373,2713.815894887452,941.502673833374
125000,25.0,0.0956674366357447,2891.60960264086,1161.308128999028
125000,25.0,0.121085027764997,3090.3321782690564,1409.769747222386
158000,25.0,0.0117021910095445,1758.2718092541359,108.15227837918125
158000,25.0,0.0124199569663605,1777.04540839347,115.26783036906376
158000,25.0,0.0156476124493085,1830.051186116915,153.65634963051968
158000,25.0,0.0196248838371553,1894.8297474140818,207.0618975792558
158000,25.0,0.0248627034100232,2000.708887018058,276.31069236425617
158000,25.0,0.0312723250803083,2102.1210126260803,365.53650835585637
158000,25.0,0.0392769432701658,2221.546275748477,483.3702583913589
158000,25.0,0.0493593955583023,2378.068419084678,663.450419174284
158000,25.0,0.0606113725929383,2544.2936118913685,848.3722593795754
158000,25.0,0.07662371884586,2708.25205846594,1082.691442492122
158000,25.0,0.0965009019011715,2858.9707128951945,1353.42661005467
199000,25.0,0.0122714989806346,1774.9750294681262,135.83846284049486
199000,25.0,0.0124584082286278,1779.939198457338,138.98332049338987
199000,25.0,0.0156025361718197,1820.3725001281916,178.30324464027078
199000,25.0,0.0196252148613456,1909.322595388692,239.18155130244878
199000,25.0,0.0247453428153369,2008.9780427079368,323.17591181658736
199000,25.0,0.0312044374969346,2101.684670089135,425.4964949288902
199000,25.0,0.03913704672587,2205.1126410558495,578.3198902578391
199000,25.0,0.0483355205929102,2348.799820476554,755.6673910921766
199000,25.0,0.0610168171149959,2512.547047747858,1003.9626221254961
199000,25.0,0.0768877848176519,2637.5751531667784,1299.0874364401093
251000,25.0,0.0127652577022052,1795.3065616536544,183.1562465290514
251000,25.0,0.0123498883092036,1773.7516485979013,180.99415156119318
251000,25.0,0.0156456900153311,1840.3452224737428,232.89253159876253
251000,25.0,0.019743803852532,1916.2349034351873,300.58645026516444
251000,25.0,0.0247884613345034,2006.9996650267715,396.8695743917685
251000,25.0,0.0310389011998923,2082.2389300026016,535.9074123441424
251000,25.0,0.0384713341128121,2185.4160232830136,696.2807567705279
251000,25.0,0.0482629535178108,2304.0992919412465,923.8811221944011
251000,25.0,0.0610517170169021,2423.034012009174,1253.3961628431084
316000,25.0,0.0130619218046186,1815.276758705087,259.5662595104473
316000,25.0,0.0123838729111926,1801.550479196831,243.70874748491562
316000,25.0,0.0156821453815428,1864.339106132938,309.26905324414764
316000,25.0,0.0196783164128437,1934.7697065733623,400.92925969091255
316000,25.0,0.0245061308860203,2000.387883558252,531.6668555125123
316000,25.0,0.030346550938322,2069.970220327921,678.2705005480165
316000,25.0,0.03838555902811,2148.629383404717,901.4153192330559
316000,25.0,0.0480734200396652,2202.80364487925,1205.6590089590131
398000,25.0,0.0132809388356143,1857.8393193740824,398.7518715485073
398000,25.0,0.0125111888170315,1842.7487540177174,374.9039364966057
398000,25.0,0.0155733152823134,1887.1361325976302,464.7718054075671
398000,25.0,0.019530289557084,1931.3169317261784,603.516636985853
398000,25.0,0.0243175492942694,1997.809909049273,774.9221063269698
398000,25.0,0.0304308794761835,2029.5157992813422,994.894926685306
398000,25.0,0.0383143699192472,2007.3914532164968,1310.2550798665202
50000,50.0,0.0097922574929355,2728.969754548056,46.18627553801059
50000,50.0,0.0123471701592871,2785.0865306102955,62.48618388889611
50000,50.0,0.015540689078769,2818.2813125922357,98.91218994085625
50000,50.0,0.019668292658497,2887.3701169148953,136.1531079507589
50000,50.0,0.0245812745182354,2938.372740839905,177.7587321052114
50000,50.0,0.0311934864382859,3055.84696589062,249.25426909454293
50000,50.0,0.0397599037855807,3195.702436412616,337.0628574702937
50000,50.0,0.0499365601185162,3313.449423725217,437.2847597765694
50000,50.0,0.0623607614095465,3423.6407931831923,565.2160685123855
50000,50.0,0.078143065655191,3660.6693090048398,737.8440612026156
50000,50.0,0.0986652864703691,3835.977326917861,893.7165141212344
50000,50.0,0.1230801427496526,3961.855301018501,1020.0850498636194
50000,50.0,0.1516474832763745,4056.051126371397,1100.9498568956528
50000,50.0,0.1839257906376205,4083.341755929362,1128.3798002735878
63000,50.0,0.0097201634749162,2301.6832904515277,57.00581553729255
63000,50.0,0.012346377769335,2350.5734276870003,86.3562852465608
63000,50.0,0.0156960494259641,2445.24629591161,126.13472579500595
63000,50.0,0.0198752904835078,2527.4809177003945,173.33677410870408
63000,50.0,0.0248394592190453,2646.4954817414477,235.0218008544956
63000,50.0,0.031396824380778,2806.6453397838964,312.7879974557301
63000,50.0,0.0397681699793272,2944.5027830195872,397.7532801981022
63000,50.0,0.0497496445454477,3093.1525718777057,518.2983712323457
63000,50.0,0.0624992567973569,3301.3463494908765,662.7979455488256
63000,50.0,0.0784351498999547,3561.0493825353756,838.0893100482014
63000,50.0,0.0984474877288621,3752.9144242350317,997.1763063740118
63000,50.0,0.1226055677291411,3900.3228977237122,1135.2528551079545
63000,50.0,0.1490876047832264,4037.061236278934,1224.337223235162
63000,50.0,0.1860903305139395,4059.004065918632,1255.2955658174267
79000,50.0,0.0097232093943675,2334.924486479105,118.10281443827606
79000,50.0,0.0123924479300178,2426.5683567274536,157.517838597452
79000,50.0,0.0155371381775418,2487.6804292033517,200.43199368023872
79000,50.0,0.0196995255527858,2542.769165946913,259.1578881748463
79000,50.0,0.0250282247773137,2668.2794405273517,341.2053840627821
79000,50.0,0.0314085467206552,2808.769357251731,438.0399565737497
79000,50.0,0.0394967300731507,2906.9662796337448,547.9456147488338
79000,50.0,0.0495610657770745,3070.9383492616234,691.548640055229
79000,50.0,0.0625025367265139,3257.7109462729177,877.184115228729
79000,50.0,0.0784950164335592,3493.234948865388,1102.0712853257683
79000,50.0,0.0983414066531773,3649.953967857287,1301.2670469954478
79000,50.0,0.1207425968082194,3795.5937487850274,1461.2094865698946
79000,50.0,0.1513883326264083,3943.4033804414057,1597.4402139360723
79000,50.0,0.188827570031556,3969.430281540424,1630.8111890533612
99000,50.0,0.0102886484154508,2304.9844229908645,93.78965239435855
99000,50.0,0.0124279547285366,2351.893949000998,118.23121745393101
99000,50.0,0.0156282301897127,2412.860080796111,160.94093771588473
99000,50.0,0.0197479339796617,2484.700174637044,206.68444572536868
99000,50.0,0.0249526995242767,2613.991457980549,281.2140528672806
99000,50.0,0.0311695197634733,2738.6446514055406,371.5517062932344
99000,50.0,0.0395242735064632,2869.819527816537,471.2802762071376
99000,50.0,0.0495387823929238,3046.7775310432826,613.6265315608833
99000,50.0,0.0621113544110158,3224.250415350687,782.1692208069588
99000,50.0,0.0780016041531883,3440.1383369165546,1011.8006369029463
99000,50.0,0.0956309138826445,3611.221964562212,1201.8494581242621
99000,50.0,0.1199344203560742,3759.0393121176257,1401.7187892828917
99000,50.0,0.151231272902014,3900.949978748796,1600.0067852352072
125000,50.0,0.0116678128483119,2418.824725129502,138.41458630207387
125000,50.0,0.012327207274077,2407.6738824279378,147.3523554021004
125000,50.0,0.0156745348014012,2494.438990272972,194.90100795936513
125000,50.0,0.0196759958704772,2550.9896538449375,247.09190948639778
125000,50.0,0.0246728409241682,2649.588242288087,327.244030857971
125000,50.0,0.0312002782017489,2792.962655143383,428.0901998317671
125000,50.0,0.0391656374112627,2933.360112181911,550.8081106039854
125000,50.0,0.0492003631520111,3073.0671062108268,709.3371353653508
125000,50.0,0.0618827647908856,3236.0493403661135,930.6342237735009
125000,50.0,0.0762371871448978,3437.5388808269404,1171.2672409359739
125000,50.0,0.0957995903547268,3599.7635462696303,1431.7059071171498
125000,50.0,0.1209113279465853,3717.605031186674,1709.2050229044605
158000,50.0,0.0124898219314231,2460.0887475870377,206.86458821912112
158000,50.0,0.0124300564709923,2459.4156843507762,205.74108426425002
158000,50.0,0.0156408977422331,2529.8487582038547,256.54496622138475
158000,50.0,0.019511918504649,2550.6817538207133,316.32801537151965
158000,50.0,0.0248545775502631,2692.8562483792743,416.0667623386196
158000,50.0,0.0311422659367894,2830.8323053616996,540.1420575565552
158000,50.0,0.0391392430094811,2971.6173567794926,698.5248241903355
158000,50.0,0.0491221923450014,3088.033893575878,914.3798601376162
158000,50.0,0.0608429219946644,3233.324975034617,1153.6684130122699
158000,50.0,0.0763534578083004,3400.149536475984,1482.2917653542627
158000,50.0,0.0965959025266049,3507.739491340454,1846.5518436133138
199000,50.0,0.0128780277634315,2518.0478565645935,307.11756211807926
199000,50.0,0.0124210550586286,2513.1225950382577,295.59657105399526
199000,50.0,0.0155304254017086,2562.061432665793,361.68493072277545
199000,50.0,0.0196184627878437,2644.1192645505002,448.8569839646414
199000,50.0,0.0247405502124622,2765.5683496653546,571.6185576587648
199000,50.0,0.0311061891585991,2877.7228188744857,729.3366874045424
199000,50.0,0.0391136684329146,2984.4117762941214,957.0049456344962
199000,50.0,0.0482707077486811,3084.257774146963,1199.208429090809
199000,50.0,0.0607134182073983,3170.876123116719,1530.7696869356812
199000,50.0,0.0768740728170721,3226.3435676122713,1988.825043052406
251000,50.0,0.0132165252133013,2607.8207622537857,477.99095666847586
251000,50.0,0.0123216951583723,2570.081634389358,458.6942143058232
251000,50.0,0.0155295535674742,2652.562702080916,548.501442849233
251000,50.0,0.0197057387557107,2728.98419967348,674.6890469714364
251000,50.0,0.0247259476129634,2816.4747167453725,839.180092210694
251000,50.0,0.0309917463521537,2873.5837074127135,1071.97740562143
251000,50.0,0.038351891684755,2951.463911860131,1341.6056176564082
251000,50.0,0.048305607048912,2961.5058516364493,1690.4462309277064
251000,50.0,0.0607339263326182,2887.6377106379514,2132.622289789778
316000,50.0,0.0133900870334102,2700.371549408941,783.603526843394
316000,50.0,0.012340699748311,2680.7968080578926,741.6413731026071
316000,50.0,0.0155975507902008,2752.1837600077656,892.5684878595468
316000,50.0,0.0195670415703774,2788.7920221762192,1071.427740642276
316000,50.0,0.0245390956051724,2775.934926662805,1316.8065569117048
316000,50.0,0.0305389726878623,2789.7945603634957,1633.6778211955448
316000,50.0,0.0383778587793743,2707.7329686831267,2044.4498226583937
316000,50.0,0.048274189825347,2457.1853840959525,2506.400227230904
398000,50.0,0.0135012209017847,2722.7773224765965,1379.615902047792
398000,50.0,0.0125003682523922,2730.339266607484,1313.2086730306737
398000,50.0,0.015583343174374,2715.3704107053422,1543.8615285504861
398000,50.0,0.0194946154932842,2612.0177829822596,1861.7251562457197
398000,50.0,0.0242453130306023,2455.8785475306695,2180.0968750236098
398000,50.0,0.0303410436219979,2135.573975590226,2646.8692614614574
398000,50.0,0.0384254483613773,1480.45740321659,3097.107554914554
50000,70.0,0.0098111240220163,3286.091312160301,26.3711829074493
50000,70.0,0.0122791950116998,3300.4686292409515,52.78081440590164
50000,70.0,0.0152738899495319,3329.53010444205,84.29530487607258
50000,70.0,0.0194312479030837,3423.489781241498,121.49978189001331
50000,70.0,0.0246199969595526,3491.188303737006,166.93700646044184
50000,70.0,0.0311914160666939,3579.606481877191,213.4090016602382
50000,70.0,0.0393507478978991,3701.3166077841765,281.33274807593426
50000,70.0,0.0495881362909541,3833.6039443348463,359.95449570786195
50000,70.0,0.0621054134676783,3938.4434470950328,463.72370385064215
50000,70.0,0.0775547123503451,4089.5478989436156,581.4695622524473
50000,70.0,0.0981478889369175,4312.873087720842,728.3943682034694
50000,70.0,0.1229062265398021,4390.375393316019,831.5197848786022
50000,70.0,0.1530806589433477,4425.896939605357,910.1461739276579
50000,70.0,0.1856016215399628,4383.883217772053,936.0538360566636
63000,70.0,0.0097787478020032,2970.1345400611017,55.6438338748573
63000,70.0,0.0122183374143631,2971.9166851800655,78.24937371418469
63000,70.0,0.0155453764600947,3073.889431342205,113.45881933277546
63000,70.0,0.0195891070344952,3191.774914046643,159.7812340671759
63000,70.0,0.0248568250958593,3234.178671948942,211.5142957187438
63000,70.0,0.0313278446715294,3393.820985060994,276.7330153001803
63000,70.0,0.0394756355380974,3547.544114923038,346.86717109963183
63000,70.0,0.0494295090974308,3663.7166170698024,440.7426244026203
63000,70.0,0.0623785925563896,3834.303192375705,555.8267711403898
63000,70.0,0.078471636120996,4034.4657672037215,689.804693534863
63000,70.0,0.0982605643633263,4234.708933527552,833.2274273439334
63000,70.0,0.1229572041604951,4330.151967077958,948.8692445786903
63000,70.0,0.1502128433771255,4390.864085515459,1031.9637347098367
63000,70.0,0.1873862142434585,4366.530630675875,1071.1670900780875
79000,70.0,0.010147883973445,2927.460103973726,96.137278971281
79000,70.0,0.0122135732335109,2989.299837259046,123.69729175588351
79000,70.0,0.0155217934414217,3080.487568911797,167.56369373309016
79000,70.0,0.0196407892624152,3196.005996974986,224.42449917094342
79000,70.0,0.0248229784497337,3260.211786048591,274.76009069337465
79000,70.0,0.0312267578890938,3387.804404473557,352.9658471603734
79000,70.0,0.0391844074254355,3514.034821467349,447.0068545650055
79000,70.0,0.0494896824269865,3655.581511880529,557.3595132079641
79000,70.0,0.0622692121599423,3798.149775900035,689.377844246394
79000,70.0,0.0782654176182763,3990.695836034487,835.3835867126161
79000,70.0,0.0982336583170829,4177.024639662509,1036.3464912841619
79000,70.0,0.1207430821189415,4287.264265036322,1144.262243983112
79000,70.0,0.1510103573002012,4355.27693103976,1277.2991905824117
79000,70.0,0.1899759737205716,4316.651568775901,1348.3487180454672
99000,70.0,0.0109133315838017,3017.579174932965,114.73301223402454
99000,70.0,0.0122641673767779,3052.1995892614655,132.1703103957141
99000,70.0,0.0155591060906925,3113.3227723148125,176.43132865316207
99000,70.0,0.0197089310264325,3227.6355011331843,230.41061423324845
99000,70.0,0.0248105102684063,3274.613254700274,284.57828009008745
99000,70.0,0.0310068988419794,3383.145105237191,363.8854411622997
99000,70.0,0.0393360097954932,3548.1542341863565,471.8236103547413
99000,70.0,0.0492646157233779,3686.4170254721903,581.8384551096188
99000,70.0,0.0620660664544069,3829.5679181578225,739.788215217096
99000,70.0,0.0780381189675396,3994.3550695175245,937.8233997004805
99000,70.0,0.0961550870862627,4181.775882209961,1116.5131976891562
99000,70.0,0.1203446396233858,4287.782426360957,1294.9669779941241
99000,70.0,0.1515208992095077,4350.293223030756,1461.4403133467113
125000,70.0,0.0120509615543241,3062.8744873694777,167.53314522978494
125000,70.0,0.012375426436512,3055.584702802171,173.0980991247275
125000,70.0,0.0156280988813024,3154.8367567044065,220.5348407699326
125000,70.0,0.0196019134792211,3247.892178272225,279.09952891091393
125000,70.0,0.0246087582052191,3292.483451371053,347.98896867121823
125000,70.0,0.0310574837986916,3435.4877458656415,439.0433129010332
125000,70.0,0.0393294500874174,3590.8980844033827,565.7574332930026
125000,70.0,0.0493390824595796,3735.9168195961943,720.1365873744353
125000,70.0,0.0619130527390056,3855.0516612795145,908.9329953619714
125000,70.0,0.0762471851846276,3979.8515834366463,1100.0013027336224
125000,70.0,0.0958855129244891,4177.769642675984,1376.0426852116207
125000,70.0,0.121312402519813,4244.440228653585,1631.7969501386306
158000,70.0,0.0127052821180554,3165.5569097568136,264.97271310663837
158000,70.0,0.0124618772007133,3156.369661207604,264.61694620737063
158000,70.0,0.0155291117365881,3241.9840546210785,318.6089074479635
158000,70.0,0.0195060788064568,3292.494731375978,390.83769511100957
158000,70.0,0.0248828056269167,3387.5251472642194,480.91791547836414
158000,70.0,0.0311802496985279,3515.4425465674085,601.4857298959477
158000,70.0,0.0391934710885752,3653.672898795427,758.9740545453849
158000,70.0,0.0492301304795368,3771.563170275541,976.5720348740119
158000,70.0,0.0607844441673486,3866.9328384963615,1181.3113981914598
158000,70.0,0.0763033705204622,3976.86340735181,1467.8309931827764
158000,70.0,0.0967892294653685,4095.1484955594988,1861.986348086964
199000,70.0,0.012978149510584,3270.3819970907866,416.89818807344705
199000,70.0,0.0124708817776544,3254.557704773282,406.188780233195
199000,70.0,0.015583836795923,3314.578834366232,490.5110497933296
199000,70.0,0.0196009021374358,3419.911329178109,591.182622448812
199000,70.0,0.024770470013764,3504.8755111258824,715.7002254170641
199000,70.0,0.031144446494322,3596.081100398916,873.0479267620535
199000,70.0,0.0389917437226773,3690.495082041703,1111.4169335860684
199000,70.0,0.0480805414801299,3789.6555971328307,1358.2460794869332
199000,70.0,0.0608907951654658,3835.0146144605956,1682.1678916852322
199000,70.0,0.0768988033660525,3824.672240094368,2098.128088473322
251000,70.0,0.0132418461385193,3416.7891740753444,693.0816455165821
251000,70.0,0.0123749919500387,3364.308850413034,667.4998873237529
251000,70.0,0.015488473316866,3456.9949674156896,785.4381000164011
251000,70.0,0.01965250541497,3559.2639634561892,952.6149479554499
251000,70.0,0.0247826844509611,3610.7353845908874,1135.0693196678092
251000,70.0,0.0309922437921684,3602.9123108679346,1374.2310943717316
251000,70.0,0.0385494949702692,3664.6070068745335,1679.7870384257228
251000,70.0,0.0484671124155061,3664.10532154051,2089.555055405125
251000,70.0,0.0609604246157899,3506.9881708935177,2518.3926772134796
316000,70.0,0.0133381915420304,3573.805711371098,1237.9733634389481
316000,70.0,0.0123535147280102,3577.884696422585,1195.0603785566914
316000,70.0,0.015584621491534,3600.8677999233414,1375.8191692320333
316000,70.0,0.0196517742651497,3627.5340350181323,1638.6209600252573
316000,70.0,0.02464300244727,3560.8874243891078,1962.5361723700235
316000,70.0,0.0306154110030048,3464.9974592943113,2273.604209547998
316000,70.0,0.0384186604311533,3277.2934106392904,2729.6285954347304
316000,70.0,0.04830051559554,2883.809874829549,3248.5253651066932
398000,70.0,0.0133968453026608,3515.9048546415333,2356.8751480012415
398000,70.0,0.0125299966770934,3562.2517786621597,2323.6749918547116
398000,70.0,0.0156149551308909,3395.143468503771,2584.075334713092
398000,70.0,0.0195315590192361,3102.7740771580156,2991.2690272487353
398000,70.0,0.0242749945747518,2758.8242029492835,3352.972385829464
398000,70.0,0.0304962664262537,2209.977923230573,3624.7362921381573
398000,70.0,0.0383890757666667,1492.1203386424572,3730.982193959505
50000,90.0,0.0098459040042777,3805.9609589023066,7.94082404583322
50000,90.0,0.0122968510766321,3864.497386580909,32.99838403069186
50000,90.0,0.015343898412401,3824.028632599332,69.0335239260084
50000,90.0,0.0194496937436931,3892.304639325764,80.43324152649036
50000,90.0,0.0245439659011657,3981.31581084471,107.08372259158548
50000,90.0,0.0309993045226699,3969.3727073818754,132.31430627069452
50000,90.0,0.0393427109900342,4097.884614098931,176.17316530551565
50000,90.0,0.0494122461700642,4203.407215928134,225.53856354704584
50000,90.0,0.0618560599442547,4244.729917639802,289.59429147763245
50000,90.0,0.0783397498176471,4371.296867438344,371.2062282301468
50000,90.0,0.0980794602232381,4555.843736292334,468.2093164525718
50000,90.0,0.1229326758484214,4591.491260284053,555.1301804518522
50000,90.0,0.1534065056091991,4572.917340916084,636.5921244008098
50000,90.0,0.1873055740356936,4548.378681563517,694.86407609666
63000,90.0,0.0104642683073748,3662.1931318965057,47.307383344735264
63000,90.0,0.0122561701257663,3589.3922707802676,52.09750323153896
63000,90.0,0.0154193116119432,3669.9851002322025,78.92178207612228
63000,90.0,0.0195251925021089,3752.168016597144,107.38867998740088
63000,90.0,0.0246056169563426,3813.5257221553043,137.57510992779376
63000,90.0,0.0312108416237205,3865.562106002534,177.80793304720603
63000,90.0,0.0392786175943167,3983.748264287268,223.1822479197468
63000,90.0,0.0490237110707066,4071.453457833456,278.3153698043064
63000,90.0,0.0621806616881084,4197.694727086307,348.42536575974754
63000,90.0,0.0782841166220929,4308.001593894487,431.82487626714465
63000,90.0,0.0980016390502792,4493.020180737023,541.1216727887124
63000,90.0,0.1234219214176411,4538.866125031384,643.7264194907162
63000,90.0,0.1503169068910992,4571.606084184738,727.4571574849259
63000,90.0,0.1884709194591661,4537.519355420776,796.8439618008467
79000,90.0,0.0110612147253745,3653.0649821211227,62.913200653896965
79000,90.0,0.0122191505483874,3640.6169588128932,76.70803156876109
79000,90.0,0.0155302801582748,3691.7836758497665,103.64856503237317
79000,90.0,0.0194922415598908,3771.785321908974,139.08659438542512
79000,90.0,0.0248005624580898,3853.267236055873,176.14437439717423
79000,90.0,0.0311196814249713,3889.1314043429493,216.1226328267444
79000,90.0,0.0390821709437295,3966.053103084468,270.38723836274505
79000,90.0,0.0496183943485108,4117.377528123668,340.98046115412615
79000,90.0,0.062333644436373,4210.901481864602,420.4367732588314
79000,90.0,0.0782975686168274,4316.874421072075,519.5776811623842
79000,90.0,0.0983542806230284,4494.909954877691,660.0456276455602
79000,90.0,0.1203114022667189,4557.474118233066,763.2107881397848
79000,90.0,0.1510975135108304,4567.8728021936995,874.9860305866891
79000,90.0,0.1903417188070633,4509.00351360048,973.0184273974364
99000,90.0,0.0116338595925454,3680.2506515729606,116.3407343288196
99000,90.0,0.0124078146655896,3685.733130293814,117.94861796603863
99000,90.0,0.0155013396652999,3733.8041289176326,150.691262484128
99000,90.0,0.0197255244638998,3818.2231465410596,188.85322820902127
99000,90.0,0.0247540622892104,3894.8143034678455,235.59483310655494
99000,90.0,0.0310529302629619,3902.285261468062,282.5576255575687
99000,90.0,0.0391700504904313,4040.9374284597297,347.60652409296046
99000,90.0,0.049545617005845,4176.107448774438,428.7557048911274
99000,90.0,0.0621650640207481,4247.504851837899,520.0213885219773
99000,90.0,0.0780086858816926,4345.883741234765,655.8661038514734
99000,90.0,0.0961235804480964,4509.417362189004,802.6424448995881
99000,90.0,0.1208241412549947,4557.555968328087,943.7701866210122
99000,90.0,0.1523146684896543,4553.085021803682,1094.5837979311636
125000,90.0,0.0126911660365877,3776.37044964318,191.9313057650157
125000,90.0,0.0122997324607367,3768.3090005357026,189.48690385240724
125000,90.0,0.0156216012466103,3825.36862364031,228.56885105315496
125000,90.0,0.0196708172329655,3887.389228596434,269.9053402650957
125000,90.0,0.0246292166469156,3933.431623278161,325.5987279701903
125000,90.0,0.0310628313833962,3978.239840636859,379.8552366715188
125000,90.0,0.0393102230149923,4113.687547810163,464.63314972324486
125000,90.0,0.0492990243974826,4239.851926809495,566.8656715419254
125000,90.0,0.0620803334505742,4283.780460769291,699.2253982709464
125000,90.0,0.0764785342956089,4382.156555796043,837.9878176515113
125000,90.0,0.095799635462979,4526.983698757021,1032.145574075754
125000,90.0,0.1214652040875844,4547.271502972179,1224.4679105603727
158000,90.0,0.0131683899855375,3877.8508465047735,318.1044843953248
158000,90.0,0.0124600613927996,3872.3383371569953,311.1713615429899
158000,90.0,0.0155205775868459,3925.9068054843437,356.6743092883848
158000,90.0,0.0195886568334687,3949.1157232171618,411.96049274823525
158000,90.0,0.0246345950565347,4055.623916057192,487.1821630622716
158000,90.0,0.0311983533418332,4097.440317251253,561.8532022264645
158000,90.0,0.0391575173219011,4192.433018475958,668.1632484793772
158000,90.0,0.0491792368161954,4283.781073245808,830.4922921955887
158000,90.0,0.0609483686734202,4355.547192319085,974.3405100912291
158000,90.0,0.0762060486525977,4414.411130514619,1163.6971105500102
158000,90.0,0.0962311503107402,4497.533664617551,1433.4305537402952
199000,90.0,0.0133614297812094,4023.1003378241167,530.9183260837442
199000,90.0,0.0124761442654472,4038.450007435121,522.7469151627934
199000,90.0,0.0155566407208529,4024.282674526361,577.0595067993214
199000,90.0,0.019578393801143,4108.563854766122,662.3024527362721
199000,90.0,0.0247934542594911,4184.947572715425,767.0502670853793
199000,90.0,0.0311206819236563,4236.412481073951,883.5492563671835
199000,90.0,0.0391238605324045,4274.01390478118,1054.843483049089
199000,90.0,0.0485467100546577,4345.006348735554,1228.4357752102462
199000,90.0,0.0607758957797185,4390.753390118143,1451.6687536889149
199000,90.0,0.0767891394075135,4363.068459095395,1717.9816137619985
251000,90.0,0.0135480115047643,4234.990920898683,929.1210039778584
251000,90.0,0.012395630241444,4194.587794758556,905.4192271283905
251000,90.0,0.015404910197464,4200.616109205382,980.8748221710221
251000,90.0,0.0196405243197834,4263.270619114536,1122.2599747715178
251000,90.0,0.0247276372235797,4324.767690730036,1288.18674272397
251000,90.0,0.031024508893381,4286.539140386792,1470.0074701962835
251000,90.0,0.0386290785799776,4308.7454202248455,1680.885074683284
251000,90.0,0.0483310506109161,4294.761118695831,1940.0516271663837
251000,90.0,0.0607784210313087,4214.942560255684,2255.5252680290137
316000,90.0,0.0135819715817504,4339.993552209269,1689.3337884341483
316000,90.0,0.0123913428959099,4330.074502525126,1634.0956988254088
316000,90.0,0.0156120920732114,4317.948034575981,1778.9004833036784
316000,90.0,0.0196158448022659,4287.024055118398,1973.9165184828169
316000,90.0,0.0246764077906406,4203.061094104267,2229.061373798228
316000,90.0,0.0306280821190272,4136.409996631797,2474.6331996144922
316000,90.0,0.0384612509190757,3973.6171248583414,2731.199455237836
316000,90.0,0.0483754889658193,3744.0029529799003,3117.5762456003445
398000,90.0,0.0135758630256713,3960.472146542169,2922.7171617365275
398000,90.0,0.0124982004832502,4006.3554510929857,2856.846323658549
398000,90.0,0.0156106334596042,3858.162405919321,3071.6133213464127
398000,90.0,0.0195728136676598,3584.8779463544993,3309.510683136601
398000,90.0,0.0243053186650793,3346.2305214494704,3562.131529614218
398000,90.0,0.0304810173439488,2993.805918076701,3831.3550085742595
398000,90.0,0.0384112883348775,2480.766802571245,3992.7009770228556
