Repository: upb-lea/materialdatabase

Material database for power electronic usage
===============================================

The materialdatabase mainly contains complex magnetic and dielectric data of soft-magnetic ferrite materials under sinusoidal excitation.
Typical target applications of the provided material data are magnetic components in power electronic converters operated at switching frequencies reaching from 100 kHz to 3 MHz.
The database allows to compare materials and measurement setups, to work with fit functions (e.g., Steinmetz), and features data export as interpolation grids.
FEM solvers like Comsol can directly import these interpolation grids and incorporate the data in frequency-domain simulations.

File: materialdatabase/data/complex_permeability/MagNet/3C92_45.0Am-1.csv
f,T,b,mu_real,mu_imag
50000,25.0,0.0097959234516684,826.0909958589704,24.67663209179224
50000,25.0,0.0125319819508013,838.3862832179175,37.66791081490373
50000,25.0,0.0156696150819685,847.0797479540919,54.13134141645867
50000,25.0,0.0197513293641549,892.8536696942358,77.69508639175935
63000,25.0,0.010371757617284,774.9023331693181,32.30027286259581
63000,25.0,0.0125476430264972,790.0306911159822,42.76924818665687
63000,25.0,0.0157497451402606,832.6269751969427,58.365177200127896
63000,25.0,0.0201382041723363,883.9961420239489,79.68393087758585
79000,25.0,0.0102985794798853,758.1876195164446,41.0370001112559
79000,25.0,0.0124402974111657,784.5191731777813,52.967669567223815
79000,25.0,0.0158014769035362,824.7376697813314,72.8834101178424
79000,25.0,0.0199935920399382,875.9787913280683,98.0722615089325
99000,25.0,0.0104021093760927,748.0813538016894,29.00762095985333
99000,25.0,0.0125363128761548,770.4317451891669,39.50826808998568
99000,25.0,0.0156415547089365,804.9856505159613,55.64285754829283
99000,25.0,0.0198500838523927,859.0187356870672,75.48049898671036
125000,25.0,0.0102772436182545,748.1080194843038,29.203802875222273
125000,25.0,0.0123895699127235,769.8912280057333,41.17432973457079
125000,25.0,0.0157579827086664,811.9652644039489,58.849244542223744
125000,25.0,0.0197532919664307,857.7278507053427,78.65491216625779
158000,25.0,0.0101610922129421,745.0870944561252,31.725024439266004
158000,25.0,0.012463297659849,773.2618213833724,44.760345846595214
158000,25.0,0.0156727841419349,812.576215728353,62.374395549046326
158000,25.0,0.0195543166546485,853.1865043429895,85.10496841728927
199000,25.0,0.0101386139109504,751.23144919781,35.65687035936949
199000,25.0,0.0124792357709907,778.0190825686166,50.05285188949544
199000,25.0,0.0155372741653859,807.5662094681635,69.944291642407
199000,25.0,0.0196412847603691,860.4273994554562,96.13717235483051
251000,25.0,0.0104965500383437,754.906769136853,46.04583988202676
251000,25.0,0.0123258286479457,769.874125250894,59.18980786436116
251000,25.0,0.0156216633686383,814.3804884339945,83.51715185027226
251000,25.0,0.019536531432297,863.6729969251425,112.27268726315643
316000,25.0,0.0112891595232024,766.3900202748742,63.7439737999462
316000,25.0,0.0122961828176198,776.4248407453349,73.58270994813357
316000,25.0,0.015597936809858,820.4664829087385,100.85986415615429
316000,25.0,0.0195602945486354,866.5052944926188,136.1638174609634
398000,25.0,0.0119621559930104,782.3112173498721,92.89469381093777
398000,25.0,0.0123151109322311,789.285124284588,97.42183884519537
398000,25.0,0.0155815076863933,825.9455629284594,130.45391518242653
398000,25.0,0.0194154042515777,862.0948265371358,178.85887981579955
50000,50.0,0.0098427577741962,1070.0956245244815,21.01680743472321
50000,50.0,0.0124025013433746,1085.0248855546133,34.42724013221625
50000,50.0,0.0155068568271265,1088.7344127551414,50.77705741876619
50000,50.0,0.0194327719248255,1125.4768591831169,73.80198244998168
63000,50.0,0.0102575202226289,1014.8362304793986,27.692447832980843
63000,50.0,0.0123442288801325,1022.290626601235,36.68120824644492
63000,50.0,0.0156207933006602,1068.6406694696298,53.59541102441492
63000,50.0,0.0197064394852544,1115.6438155894514,73.64542799030383
79000,50.0,0.0100440255440242,992.7240308989609,32.634450831258306
79000,50.0,0.0123187614861938,1021.5671457870936,47.16163653216974
79000,50.0,0.0156313082537969,1063.3057177856529,67.38244670795402
79000,50.0,0.0196424699088578,1110.7154944182253,92.0883597540957
99000,50.0,0.0100326094991073,988.6889994038802,25.764658320944033
99000,50.0,0.0124145617998949,1011.8177694966198,39.67062710174926
99000,50.0,0.0155646883367518,1051.1501908843968,58.83595120579915
99000,50.0,0.0195983057089729,1097.1608455130693,79.02527140126305
125000,50.0,0.010026727135907,992.4965788588299,28.574818867440953
125000,50.0,0.0123460100891029,1013.3086085105871,43.91971497419316
125000,50.0,0.0156367042353099,1058.2473362723385,63.781203796612566
125000,50.0,0.0195854549378425,1107.6340328693534,87.0871570303292
158000,50.0,0.0099046083536196,997.2332204576568,39.290708416879134
158000,50.0,0.0123116375183428,1027.8619604843047,56.153004061996754
158000,50.0,0.0155943096858243,1068.9161251322084,78.07581063202838
158000,50.0,0.0194733450019168,1107.691673853084,105.66603411386203
199000,50.0,0.0107141922739325,1023.654036187306,57.86032555648352
199000,50.0,0.0123998501759347,1046.4602333658147,72.63799275875478
199000,50.0,0.0154948177098146,1070.5624897851235,97.12414836103487
199000,50.0,0.0194602266501976,1122.512649190773,129.5845476778584
251000,50.0,0.0115591519812556,1055.5519833111273,91.34192340263351
251000,50.0,0.0122458576659542,1049.0844949328286,99.19280879342368
251000,50.0,0.0155378305462675,1091.7309537125236,130.7419882249776
251000,50.0,0.0195848021507014,1142.6370487000004,173.97291484317424
316000,50.0,0.0121248034871002,1074.496095839987,141.1890883757291
316000,50.0,0.0122804620522377,1083.4351560419038,145.718355256457
316000,50.0,0.0155909615857046,1116.5252586431604,186.7587607723007
316000,50.0,0.0195212162404719,1160.0681814020163,239.26069711831383
398000,50.0,0.0125869643126537,1114.3629810344482,226.75044207418424
398000,50.0,0.0124097119417142,1122.1624095751802,228.7858384390264
398000,50.0,0.0155258718792143,1139.2888527754892,277.91461164647575
398000,50.0,0.0193585382862439,1159.7092078128462,355.4755899528069
50000,70.0,0.0096822337400982,1371.6636016983148,10.177340401820292
50000,70.0,0.0123949410911473,1370.1431994029938,23.314595258172712
50000,70.0,0.0152773385163412,1379.459092003387,39.684187728995916
50000,70.0,0.0193047320623528,1409.4191283814298,60.32526740278689
63000,70.0,0.0101153286970098,1296.9008575490989,14.252999720591287
63000,70.0,0.0122014706564521,1307.4397268967161,25.548738927452813
63000,70.0,0.0155552284442222,1360.800827720642,42.79992357539956
63000,70.0,0.0196006456642273,1398.6897489151777,61.217492012153144
79000,70.0,0.0099447065762223,1276.4137837321316,15.941444213019876
79000,70.0,0.012245226573486,1297.1287415653694,30.346770816104613
79000,70.0,0.0154476819974666,1352.0521404799113,47.7161666623293
79000,70.0,0.0195762359722032,1392.6500708545063,69.62274407450175
99000,70.0,0.0099217245884583,1284.2006629280452,16.498695975723304
99000,70.0,0.0123609262269802,1314.9458883808325,31.75398087605032
99000,70.0,0.0154941137122897,1347.6142981633902,52.47942955525532
99000,70.0,0.0195231026116363,1400.7708503134522,74.02954209972002
125000,70.0,0.0099128792766023,1298.5999280797705,24.678414553525858
125000,70.0,0.0122712921719835,1319.625032899867,41.97531294199871
125000,70.0,0.0155817897031394,1374.14063653906,62.73753842684842
125000,70.0,0.019528456779978,1408.9176475669167,85.1234973906605
158000,70.0,0.0106440122556433,1317.2628632632393,49.3467918809385
158000,70.0,0.0123428296308172,1340.1427271915886,57.678032055878106
158000,70.0,0.0154983348009664,1388.6047472853022,84.1985242492048
158000,70.0,0.0194101625631993,1411.7644795905098,112.50012812645348
199000,70.0,0.0114572761260662,1345.4637327936096,74.1346708634537
199000,70.0,0.0123862944799618,1362.379443554403,84.75540555676403
199000,70.0,0.0154701732945286,1400.7007794199421,113.05775329553656
199000,70.0,0.019508530721137,1437.0925908577894,145.26136535437016
251000,70.0,0.0121135762149893,1393.2274648493412,123.94515567183122
251000,70.0,0.0122690751799948,1364.6269344946356,125.60333016605273
251000,70.0,0.0155470387264278,1439.2900614875732,168.6614375637983
251000,70.0,0.0194892291489105,1467.955297166841,212.88302385859333
316000,70.0,0.0125101713215817,1431.3067433098718,202.11641243123182
316000,70.0,0.0123588294428111,1427.761880605059,202.8609624153473
316000,70.0,0.0155571196889204,1488.0553353560101,256.3490917895051
316000,70.0,0.0195465206734125,1508.1341302204794,312.85693076076586
398000,70.0,0.012818278218886,1490.8647820202932,340.8574922957585
398000,70.0,0.0123601373363218,1488.2024749943132,345.2587590972135
398000,70.0,0.0155036112581132,1520.3639616935827,421.7590766256027
398000,70.0,0.0194685338546515,1515.977119276261,501.54857472415034
50000,90.0,0.0096291934878966,1833.3852344252336,13.388042587243246
50000,90.0,0.0122683077392073,1834.4744489774832,0.8021647818834501
50000,90.0,0.0152762940760331,1797.8772039002954,14.040276431597556
50000,90.0,0.0190404411574091,1835.2527831928337,36.09575715311116
63000,90.0,0.0097530730561797,1747.8287462270075,10.778775618624875
63000,90.0,0.0122404047630151,1760.379965356113,6.054291170866608
63000,90.0,0.0151538492291238,1769.6746320537234,17.630368679785715
63000,90.0,0.019238286413451,1837.1448214494299,34.124690924412945
79000,90.0,0.0095786240532992,1726.657981766031,0.13393401062091145
79000,90.0,0.0122265240296982,1758.110207149251,12.773045816292852
79000,90.0,0.015395046868686,1771.2347935562802,28.067537962926206
79000,90.0,0.0193674097541653,1822.4245978574897,44.33553840347072
99000,90.0,0.0097666612622412,1761.2654243115628,3.4729097908364333
99000,90.0,0.0121983505436059,1773.103659087672,21.997181125976475
99000,90.0,0.0154272193102897,1777.8076448888396,37.973193889221164
99000,90.0,0.0194828507135115,1849.3364344610889,56.58860272585576
125000,90.0,0.010663269562809,1789.305826718462,19.568614601124963
125000,90.0,0.01223705069798,1785.932873920533,32.31317660264825
125000,90.0,0.0155512810296015,1825.943963344927,52.579641099977266
125000,90.0,0.0194897164171877,1868.3547401815879,75.0808839863005
158000,90.0,0.0117400382087001,1831.6943428882992,59.378209350873966
158000,90.0,0.0123143344510832,1681.1298009854063,49.566693560414464
158000,90.0,0.0155137529150422,1845.2039357085773,85.37676188421617
158000,90.0,0.0194104953480688,1883.7867714353863,115.09362648934615
199000,90.0,0.0123360092180859,1873.7224589247521,100.79572235365544
199000,90.0,0.0123751914003201,1889.838399904488,103.04109749596537
199000,90.0,0.0154554474935795,1873.6551095153513,131.81957264210692
199000,90.0,0.0196242966690258,1930.5003713245496,170.50223534798522
251000,90.0,0.0127779902453297,1929.594091211502,178.57582681049053
251000,90.0,0.0122811865465454,1918.557640628466,177.7709451438697
251000,90.0,0.0156016245485152,1935.7229253100413,213.53239157939345
251000,90.0,0.0195881754048325,1975.7817612148206,268.801395865171
316000,90.0,0.0130154145335404,1995.1919633581015,319.11066699702474
316000,90.0,0.0123420838136109,1992.0724577146207,310.2345747751222
316000,90.0,0.0155898565941686,2004.3266940065523,360.3890687114411
316000,90.0,0.0195478488491669,2015.0192228094204,424.2072008767901
398000,90.0,0.0131686857650061,2061.8415843356825,562.2327660648658
398000,90.0,0.0124918450317627,2069.7149328029736,553.1164446592469
398000,90.0,0.0155900533146155,2056.384608105611,618.3303888258995
398000,90.0,0.0195015597205123,2000.535618888582,697.499185031322

File: materialdatabase/data/complex_permeability/MagNet/3C94_15.0Am-1.csv (part 1 of 3)
f,T,b,mu_real,mu_imag
50000,25.0,0.0282344412365157,3336.0118708004065,209.82701081436065
50000,25.0,0.0312748826675841,3391.248098227308,230.73130605808493
50000,25.0,0.0349621408228649,3440.56164113731,255.55731130830594
50000,25.0,0.0395962217787036,3492.448201339936,289.60405801836583
50000,25.0,0.0446984590523646,3555.714925181974,327.01956753299817
50000,25.0,0.0494840614838988,3563.6200068254225,361.98063506325633
50000,25.0,0.0555629491819789,3637.3420082332404,404.6282162122902
50000,25.0,0.0623135804755706,3717.1992907061162,450.0164219084116
50000,25.0,0.0699259859103443,3771.4014504536617,499.57355733316336
50000,25.0,0.0791708065525359,3907.6142949159444,566.4735464026764
50000,25.0,0.0885827362701638,3991.481728862774,617.3933162291639
50000,25.0,0.0980864119404396,4016.143095548257,657.2464419597487
50000,25.0,0.109915791464368,4070.347197510406,700.2643377089062
50000,25.0,0.1230563099158512,4153.839382649212,750.100320972365
50000,25.0,0.137004712423973,4205.670752560067,790.0078234708602
50000,25.0,0.1537360854783461,4299.833945741837,847.552427092889
50000,25.0,0.1709574186388785,4331.223370362079,878.8263398486662
50000,25.0,0.19119104750786,4343.93413000477,908.7533729847173
56000,25.0,0.024909022968547,3145.8325482769615,215.52451773147956
56000,25.0,0.0278900122669568,3241.5780129216055,245.61111221789716
56000,25.0,0.0314041414242046,3288.017008696015,270.2809049710073
56000,25.0,0.0355112235310235,3319.4440957569273,299.08470797112386
56000,25.0,0.0397169935672252,3376.5675381363963,328.2557268281698
56000,25.0,0.0443560920760625,3410.280829779856,364.88454321439184
56000,25.0,0.0494705537850202,3471.01313030457,403.785418873664
56000,25.0,0.0559738644511636,3547.4546432985494,446.87827333047585
56000,25.0,0.0625023665877791,3621.0454912582622,490.86507619197727
56000,25.0,0.0705970672077156,3698.7725902691486,545.5568383419587
56000,25.0,0.0790216115617201,3798.3571633875417,594.7106844139963
56000,25.0,0.0873008608396155,3859.6243304304007,637.982811522376
56000,25.0,0.0984175528645779,3931.588069201825,687.0517981501486
56000,25.0,0.1096071998914419,4006.9900266151094,732.5667753921595
56000,25.0,0.122458923382463,4076.1627700962135,774.3281629749598
56000,25.0,0.1372164001664023,4143.130938850341,821.7119200624497
56000,25.0,0.1523404473936671,4218.486797458422,870.4585139908268
56000,25.0,0.1712642999300951,4251.825696939029,906.4437150130276
56000,25.0,0.1901722874504657,4279.563176159025,944.1079626147557
63000,25.0,0.0220617570142838,3084.4144199021575,194.223205877327
63000,25.0,0.0248044467491634,3140.104010153937,217.02721095248492
63000,25.0,0.0279523064054903,3222.4219937550993,246.951589070248
63000,25.0,0.0314791780630802,3269.923726361504,275.24644629588323
63000,25.0,0.035336071399673,3308.543455591971,301.61479740860926
63000,25.0,0.0393432750104065,3329.142103118396,336.1872901887542
63000,25.0,0.044200259609942,3405.3365884488785,371.0368718702646
63000,25.0,0.0496963998267729,3461.3857227747853,408.74600181668933
63000,25.0,0.0555035939539711,3531.1513228377667,451.7060597341261
63000,25.0,0.0627433434320366,3601.2569303645305,498.07129178184493
63000,25.0,0.0702737549440185,3673.963654056832,550.0131812477762
63000,25.0,0.0778500308324126,3752.827299221629,595.0669343641814
63000,25.0,0.0871952538166231,3835.904725413519,642.5702574848261
63000,25.0,0.0979392840775383,3914.1444053874757,691.093464199508
63000,25.0,0.1092977307446704,3985.2162558515442,732.2211640011669
63000,25.0,0.1224867206814349,4066.1454057262436,777.2256702885818
63000,25.0,0.1366616442995283,4126.425611867905,818.625078822456
63000,25.0,0.1537971507210634,4206.343354917501,864.4691853290266
63000,25.0,0.1708663026556305,4243.868659492697,896.4143869462099
63000,25.0,0.1900915443475109,4255.190658928496,918.0543001730741
70000,25.0,0.0221983632008648,3090.9138092783855,202.60355606375884
70000,25.0,0.0248431873369358,3136.6656871506766,218.00701291181
70000,25.0,0.0280823767882526,3215.2466917827355,252.2564020684439
70000,25.0,0.0313167290939516,3254.242955581421,273.0738483869161
70000,25.0,0.0349990910381554,3277.1984828052073,310.8268125063978
70000,25.0,0.0392722122216903,3336.0008676990174,343.6957620920075
70000,25.0,0.0440220656001059,3401.8092648518123,379.0160608469523
70000,25.0,0.0496161566302238,3462.3752702316706,418.8846981963723
70000,25.0,0.056066288819014,3532.134543821527,466.0663434467205
70000,25.0,0.0629201578390011,3605.302712765852,512.9931362908429
70000,25.0,0.0693575548842902,3644.9189099631526,555.259284500519
70000,25.0,0.0780399428982413,3744.083595028109,610.7475731919916
70000,25.0,0.0877766780861517,3858.721252712072,666.8107957997008
70000,25.0,0.0977259367475445,3922.8190850410156,714.3797951950446
70000,25.0,0.1098434187593074,4003.859066676651,759.7364066451329
70000,25.0,0.1228431840876573,4079.2221017503903,809.8159850284192
70000,25.0,0.1381293858834079,4136.788904344297,851.041011756573
70000,25.0,0.1533714507976114,4209.204917070528,895.4306408289444
70000,25.0,0.1725561381826992,4246.897244098063,935.6349139446389
70000,25.0,0.1888851546179738,4262.147198236305,953.8801319524438
79000,25.0,0.0197524228384345,3049.818359238536,175.65234194494667
79000,25.0,0.0220390840436836,3074.383380041732,192.66668738003426
79000,25.0,0.0250110877586334,3137.021021848668,221.36353192243334
79000,25.0,0.0280371074991864,3204.0571820087607,249.22284263024372
79000,25.0,0.0312740434297284,3231.3079906361127,283.4676097235181
79000,25.0,0.0347953399521672,3274.007384566427,310.16837509444696
79000,25.0,0.0394247660501658,3339.045553562925,347.1163250838922
79000,25.0,0.0440934852282983,3402.477892024383,385.8921947267212
79000,25.0,0.0500419968449349,3464.5699639402105,428.63491137990275
79000,25.0,0.0559676488058941,3533.4096927155733,475.14571756774467
79000,25.0,0.0621642899037581,3566.9203108427814,512.355008399288
79000,25.0,0.0696845816708168,3647.897546671286,569.2641666132582
79000,25.0,0.0787120870232704,3784.1323308413535,635.8747722216074
79000,25.0,0.087546844983767,3864.495318922947,687.6059395877238
79000,25.0,0.0983999188073934,3934.4114960841307,736.1074043380181
79000,25.0,0.1097997568948803,4017.708748015262,788.4351714495099
79000,25.0,0.1237223128901303,4081.6439441608322,836.9585555865931
79000,25.0,0.1381943595070686,4145.78652136409,882.0128346050631
79000,25.0,0.1544640494167762,4217.487242375265,938.3022214502369
79000,25.0,0.1697895331387797,4250.496586727355,966.1870570145368
79000,25.0,0.1910496615128268,4278.650005341326,996.7298977951109
89000,25.0,0.0174227557657661,3026.5456963324455,158.36956505299895
89000,25.0,0.0196466197652468,3046.248584498098,175.0405072299343
89000,25.0,0.0222120757777226,3097.120727169511,200.73861648557278
89000,25.0,0.0250358843249507,3148.13432148099,228.68850106740572
89000,25.0,0.0278972157002025,3191.9867760934226,261.05295281865966
89000,25.0,0.0312101134673584,3244.8100256798893,291.1907172520718
89000,25.0,0.0352021990337188,3297.6622132557145,324.66255866264055
89000,25.0,0.0394422771994232,3349.8861452731494,360.55659394700433
89000,25.0,0.0442679114062949,3408.880656988514,400.34610332416
89000,25.0,0.0498707337238794,3466.0806198063583,444.51215255428053
89000,25.0,0.0554254735762971,3507.6311011512075,486.3340266805484
89000,25.0,0.0621041418769037,3586.1613091429303,536.7206874850458
89000,25.0,0.0698979129752358,3667.2331590970894,594.7859818168145
89000,25.0,0.0781911896898358,3782.4923743102195,659.3420113521264
89000,25.0,0.0879753143436895,3877.221454279729,720.5789456078235
89000,25.0,0.0984603139778108,3945.0374042211583,772.5292138379432
89000,25.0,0.1103798127403463,4015.005018699169,824.4710306815816
89000,25.0,0.1238459633072928,4084.551272011577,877.0427540850304
89000,25.0,0.1388026442799754,4151.08253074341,937.8059289187073
89000,25.0,0.1522615092156815,4219.613269931775,981.7941962660844
89000,25.0,0.1706759778139489,4258.527328047509,1016.7914904791932
89000,25.0,0.1914050102776448,4277.837894949288,1048.6419484020196
99000,25.0,0.0175904132398067,3052.1220161839015,171.62886390887314
99000,25.0,0.0197398412580514,3066.7035503833686,190.8254226146578
99000,25.0,0.0222794951717157,3113.037170055583,218.54382061488758
99000,25.0,0.024801697481825,3135.789887660448,249.18898944907315
99000,25.0,0.027758920583616,3212.6125285628077,279.8704914037387
99000,25.0,0.0312790327951216,3272.104551654688,314.24566457170147
99000,25.0,0.0351581198525931,3304.2548769580394,345.3055696723141
99000,25.0,0.0395629987041714,3373.2988603009717,388.3735367911065
99000,25.0,0.0443506225084388,3433.270385228952,432.57258207170645
99000,25.0,0.0491561726011649,3461.3422130711324,471.25157720640436
99000,25.0,0.0551737396311354,3536.4105407823968,523.4972386582682
99000,25.0,0.0620972254662093,3614.711316575959,580.1475649885174
99000,25.0,0.0697353613822698,3682.0723601554214,641.8028265475455
99000,25.0,0.0779254044458252,3812.0937391062153,714.2907519076498
99000,25.0,0.0876663908783959,3907.0073676787333,782.8662741110966
99000,25.0,0.0988492203002407,3966.3833367241295,840.1705650895595
99000,25.0,0.1105440270498389,4039.4833555787022,899.0890339523714
99000,25.0,0.1238269586873684,4102.207349087014,962.2588210884029
99000,25.0,0.1372854189386932,4156.83868519386,1009.6665002110333
99000,25.0,0.1527288902177893,4237.467545749998,1067.2734714510623
99000,25.0,0.1712657741795442,4261.5098172001635,1098.262540596711
99000,25.0,0.1916484243002407,4260.201836500996,1121.5095037040667
112000,25.0,0.0155911632884018,2966.3228545197167,275.13597356810095
112000,25.0,0.0175949910091483,3031.322787161609,307.3982473926434
112000,25.0,0.0197965286040516,3049.0952779522067,321.1244652472551
112000,25.0,0.0219278386831604,3057.1795997423665,353.2910416883165
112000,25.0,0.0246906964729326,3117.572441757882,391.8398476616147
112000,25.0,0.0277649465303084,3182.1240653195982,433.83425650391
112000,25.0,0.0312500206842423,3244.5544107276246,479.509876178585
112000,25.0,0.0353348656816796,3263.476438531762,512.6326304139639
112000,25.0,0.0394385799918537,3314.6226546161233,559.1737433067096
112000,25.0,0.0438608169072464,3337.179258869128,601.5013486691132
112000,25.0,0.0493458194167187,3381.670398271901,657.2492430238394
112000,25.0,0.0552688934501114,3461.9433641941855,717.2674473906926
112000,25.0,0.062409889741514,3521.467226605923,776.0074638016947
112000,25.0,0.0701333616390016,3594.9945377411414,839.6044558940438
112000,25.0,0.0783982752306288,3683.3914750189465,912.5167230513613
112000,25.0,0.0882189507248115,3778.8010053208814,989.3368263047162
112000,25.0,0.0987098240155861,3821.4833226620435,1041.9130843666182
112000,25.0,0.1110612070107394,3893.9238659590305,1101.026247715238
112000,25.0,0.1218222120767047,3955.980617942935,1142.7096068180358
112000,25.0,0.1380447148344115,4035.0698048090608,1197.1670038881352
112000,25.0,0.1537281558179248,4129.790393296209,1250.7294040948398
112000,25.0,0.1732319467292655,4169.503426425869,1269.8356648314636
112000,25.0,0.1940553629117509,4206.997695087809,1289.112191138412
125000,25.0,0.0161069719823944,2916.5518760174764,143.9436337274601
125000,25.0,0.0175740582814395,2962.5107076034697,157.69912048215966
125000,25.0,0.019637429142311,2956.4119883163758,179.98982215107426
125000,25.0,0.0219541759544252,2992.1855548802528,202.53239972094815
125000,25.0,0.0246937787694088,3049.2896305768186,231.06738046231519
125000,25.0,0.0277699681396182,3111.8429643735394,259.6378710859074
125000,25.0,0.0313779131336075,3137.858368197435,286.8685801040003
125000,25.0,0.035187573617969,3195.5436254376336,321.11354680990627
125000,25.0,0.039100874565957,3209.0205978639688,347.96410869694176
125000,25.0,0.0437122231347127,3267.415208613601,387.5850773566119
125000,25.0,0.0492459030404021,3333.5003204326745,432.21153288579467
125000,25.0,0.0550978327128015,3400.358614166589,482.9417714858351
125000,25.0,0.0620437887339925,3439.918587308243,530.4414613216777
125000,25.0,0.0694873775444328,3549.2762723500437,598.2158603037797
125000,25.0,0.078198056664945,3654.177821540649,667.1201478034327
125000,25.0,0.087676376663399,3737.8599028613976,730.9810242644061
125000,25.0,0.0982999342505102,3801.580071173584,803.892859497703
125000,25.0,0.1087265589737269,3867.4150030720702,858.5858756151607
125000,25.0,0.1217661666663132,3947.9721508448724,924.764904439463
125000,25.0,0.1367913350745526,4029.83519485078,995.5187001761728
125000,25.0,0.1536026123108676,4107.196084352616,1059.5465806245147
125000,25.0,0.1728882122821349,4163.77749593106,1115.682883112214
125000,25.0,0.1900810703632561,4159.330162423649,1160.9264895717438
141000,25.0,0.0148212631210067,2889.462444962207,123.06822382271397
141000,25.0,0.0156650424862653,2912.0790999910805,132.93228509369936
141000,25.0,0.0174679707406808,2942.171424025476,157.03098592619273
141000,25.0,0.019605142648986,2963.3485281404733,174.68861757439086
141000,25.0,0.0220849744563595,3007.441786788375,197.75250164906814
141000,25.0,0.0247266579330757,3072.673677651259,226.01445092007495
141000,25.0,0.027967906242071,3130.952158993853,257.4878147841921
141000,25.0,0.0313124897232162,3186.4943464485286,290.7382106251469
141000,25.0,0.0348384892062159,3188.6551162257633,313.66797640635406
141000,25.0,0.0387789779828943,3240.7398287409146,349.23883096849767
141000,25.0,0.0438191105444897,3303.9336086136414,393.7864041894142
141000,25.0,0.0491357267816763,3370.0109907704764,444.07253334900753
141000,25.0,0.0552112494125159,3440.1133870587646,495.54999333938565
141000,25.0,0.0619054560145861,3479.1336436353104,549.3793005206402
141000,25.0,0.0701490062700438,3590.519365013438,625.518138286613
141000,25.0,0.0783851236343566,3691.516119816372,694.8794613675319
141000,25.0,0.0876686916328664,3758.567096209013,773.1632330090812
141000,25.0,0.0974766537108902,3825.721449951164,830.5570849160819
141000,25.0,0.1088542092615546,3905.3754828803903,900.4604556426477
141000,25.0,0.1223629380880675,3980.2014250916877,967.3468238601578
141000,25.0,0.1375569702012864,4050.3207098108446,1036.3853087122995
141000,25.0,0.1537543554766212,4121.878655338979,1101.3350852606247
141000,25.0,0.1716421451987908,4126.419210998171,1159.9688674829342
141000,25.0,0.190438760159158,4156.632201853078,1204.3594806038896
158000,25.0,0.0135306397351388,2886.750729049601,117.34695317662336
158000,25.0,0.0139933924728242,2895.311054436416,120.83225802295604
158000,25.0,0.0155336490663196,2897.6605758789333,141.59697605494205
158000,25.0,0.0174685153237619,2965.9136863278814,161.5626280748217
158000,25.0,0.0196296426947603,2993.9671916597445,183.1439479342575
158000,25.0,0.0220670075974331,3035.08807032874,207.8359560722124
158000,25.0,0.0248682067145133,3078.0449732026404,235.28723197575883
158000,25.0,0.027988019268869,3152.5069170834095,269.57037248953736
158000,25.0,0.0308968015302203,3160.5653903176317,292.12695102144903
158000,25.0,0.0348387595877618,3202.992541857095,325.97193197448354
158000,25.0,0.0391717927217843,3263.215819856981,367.71194720892856
158000,25.0,0.0437084563826407,3323.934720997393,411.1779058363426
158000,25.0,0.0491850379404865,3382.338735214278,461.48458234167333
158000,25.0,0.055326595293193,3452.198428804937,518.9031053038187
158000,25.0,0.0622646114920472,3480.29706652437,572.0277602811195
158000,25.0,0.069814205982135,3595.4817681683194,651.2923425336232
158000,25.0,0.0782504375599074,3685.736576571127,740.1628320945049
158000,25.0,0.0868337755143839,3768.5222420964833,810.604259926177
158000,25.0,0.0977834457131631,3832.406694227566,875.7098671425581
158000,25.0,0.1088819688287688,3908.228191622034,945.1795596738616
158000,25.0,0.1232895100154089,3976.875259247569,1020.6657517136443
158000,25.0,0.138063591565773,4045.1013156218605,1091.317368735483
158000,25.0,0.1541546055122293,4078.7758677055162,1167.267128091707
158000,25.0,0.1703874014800999,4116.702445665247,1216.2884419066554
158000,25.0,0.1918177936785752,4148.673380668493,1269.5805788091457
177000,25.0,0.0138133278291277,2924.460511149713,126.63793099500208
177000,25.0,0.0138712626994376,2909.2571402776775,130.80122605788964
177000,25.0,0.015562889335955,2928.6571750006597,147.79221095804925
177000,25.0,0.017481613238192,2994.730832325543,170.08768930336245
177000,25.0,0.0196794028259938,3025.7900512036763,193.7503566818179
177000,25.0,0.0221416531924208,3056.001928763672,218.30843508334218
177000,25.0,0.0249216985707792,3104.353518237088,247.50960217771546
177000,25.0,0.0276167643032916,3138.23985635743,272.98173192068236
177000,25.0,0.0309669305751847,3187.470378936496,307.44701136471457
177000,25.0,0.0349781383695978,3233.481390680537,342.8038872832739
177000,25.0,0.0389008593114778,3276.260596765454,381.53865635226407
177000,25.0,0.0439222649582009,3343.4448874741993,433.0464297594435
177000,25.0,0.0493884145205727,3399.694625608976,485.0667751832236
177000,25.0,0.0555647431848197,3460.0340794931667,545.0268072063445
177000,25.0,0.0625268160505065,3496.484023416234,606.6918263463767
177000,25.0,0.0696117998601261,3591.077706215321,699.176914046882
177000,25.0,0.0774226803648535,3691.252983995919,774.0655024762401
177000,25.0,0.0869337364950851,3771.85050788528,850.6388397265636
177000,25.0,0.0979055951474574,3833.3885853538827,922.3847292365748
177000,25.0,0.1098870798861746,3902.2570680261188,999.9301506746598
177000,25.0,0.1233320318920181,3972.558895832052,1077.5079444446194
177000,25.0,0.1377635714456483,4000.8270090457327,1157.4444014963756
177000,25.0,0.1532039031515897,4065.6318246541555,1228.0391084478938
177000,25.0,0.1717209492025855,4106.267217284923,1287.9597128195628
199000,25.0,0.0125093748131647,2920.3147656002516,120.3912338500015
199000,25.0,0.0122986958739056,2880.8714138251585,126.45886994026996
199000,25.0,0.0138629172910461,2906.0652846521975,140.88531186755444
199000,25.0,0.015546855969165,2930.2153499087667,159.65366399513888
199000,25.0,0.0174934419809339,2995.258020750669,181.39878982123065
199000,25.0,0.0197463595903867,3022.1961365282878,205.37830270422586
199000,25.0,0.0221834392814941,3060.618311487653,232.3637953478578
199000,25.0,0.0246205369591895,3072.9253286960584,253.69535172143728
199000,25.0,0.0276505423297467,3142.8391409499545,286.9980079329599
199000,25.0,0.0310767368358949,3198.4133649615574,323.15760942169743
199000,25.0,0.0346906166145481,3233.213351631986,359.29613398826365
199000,25.0,0.0392413948478428,3290.03286152408,406.42825692865324
199000,25.0,0.0439582547111984,3342.6077897894966,454.347438506627
199000,25.0,0.049590383640043,3400.4992328069025,515.1401472410537
199000,25.0,0.0556970973700799,3466.339162281559,578.1188223958574
199000,25.0,0.0622299153828617,3481.5975178235954,654.7500999566525
199000,25.0,0.0690342927705126,3580.4214321003506,734.3883400495142
199000,25.0,0.078093559544957,3696.7394146840093,826.8689331451168
199000,25.0,0.0871571617813024,3766.391198150523,900.8552595139541
199000,25.0,0.0981320391666167,3820.4719924813444,978.4338949336374
199000,25.0,0.1101806005919489,3888.827228388454,1058.780475018787
199000,25.0,0.1225878818204802,3908.6261009803607,1139.7631617545992
199000,25.0,0.1361060505875485,3973.8647110530574,1214.8587379978644
199000,25.0,0.1533792007366208,4047.9710545751614,1301.694069373656
223000,25.0,0.0126189145087969,2919.3736081502584,142.1660975783585
223000,25.0,0.0123152103235835,2898.4619961612193,138.56768189355319
223000,25.0,0.0138467216036131,2933.3768119004726,153.71012243017154
223000,25.0,0.0155774007073058,2954.995728385093,171.44885355933295
223000,25.0,0.0175849871618507,3018.795510970441,197.35593197054703
223000,25.0,0.0198063400793456,3047.9310875024894,222.6923545538611
223000,25.0,0.0219981326533057,3046.026958781298,242.37576707335387
223000,25.0,0.0244926784001369,3090.143840864306,269.8495521845589
223000,25.0,0.027725018874697,3164.630399014509,310.1148279107235
223000,25.0,0.0310692854055923,3211.5508640511325,347.09353562975633
223000,25.0,0.0350018179237176,3256.5183895408563,388.5800335626043
223000,25.0,0.039142075701997,3296.9210851295543,431.7730792495795
223000,25.0,0.0442122724551871,3352.8892737095507,489.4857623214035
223000,25.0,0.0496640106742742,3407.115649271639,548.5256244255576
223000,25.0,0.055358191945762,3445.5986824298475,625.3397583810395
223000,25.0,0.0619532425778294,3482.3926838759835,693.2982929490724
223000,25.0,0.0695182210919668,3580.5142408983734,779.7861103724767
223000,25.0,0.0780988132601768,3687.718984065081,876.1258701907792
223000,25.0,0.0874277084314707,3753.5745888787446,957.805056829608
223000,25.0,0.0984285450031192,3810.6167287845346,1040.5297438770071
223000,25.0,0.1096234352011846,3833.4970803982787,1127.604402497528
223000,25.0,0.1218666771949438,3892.5420693328188,1206.4123733103881
223000,25.0,0.1370757099959119,3955.147159734631,1294.0949004468364
251000,25.0,0.0128212074513331,2934.581747292106,166.0319486618269
251000,25.0,0.0123030935957315,2910.4445198065728,154.8206289636723
251000,25.0,0.0138502462388556,2936.5832605554733,173.45895541525707
251000,25.0,0.0156535067599572,2955.852806904748,193.10013522524906
251000,25.0,0.0175837932787571,3018.856714409004,216.76223147077198
251000,25.0,0.0195394453604216,3014.282707173104,236.40679887191504
251000,25.0,0.0217925329478474,3059.5614423673715,262.3828305857808
251000,25.0,0.0245623384800898,3104.801746830131,295.15360488372573
251000,25.0,0.0276744660793059,3176.5100982033623,337.49756568348175
251000,25.0,0.0312396813832153,3228.014426188613,378.3083057416615
251000,25.0,0.0348792054480589,3258.280084970561,417.11875379060046
251000,25.0,0.0393958247048822,3300.530660816278,468.4406635569279
251000,25.0,0.0442009902200832,3361.0284074384736,526.3268644968194
251000,25.0,0.0492954306787014,3381.6313767396905,599.1271075880067
251000,25.0,0.0548948518656195,3443.093472248622,665.3473172654684
251000,25.0,0.0618915659081114,3511.253115736176,744.8854997042308
251000,25.0,0.0693723253353321,3571.3051074391233,832.7533508391447
251000,25.0,0.0781742355032228,3665.428955157664,934.160087162102
251000,25.0,0.0877717828807678,3736.249569330198,1024.1310342648273
251000,25.0,0.0981935866284605,3746.315324614012,1109.6326154782598
251000,25.0,0.1086577189388276,3805.641495091385,1191.19956510843
251000,25.0,0.1228956065980432,3864.781503159412,1287.8661514773025
281000,25.0,0.0129733040734988,2963.672563167293,187.26158497245333
281000,25.0,0.0124547827450844,2949.248554745114,179.93456491529943
281000,25.0,0.0139782447369133,2969.786756769832,196.55611898416413
281000,25.0,0.0157198141291116,2987.502809621274,219.08359133403405
281000,25.0,0.0174069178522534,3022.371598163498,235.56829481822703
281000,25.0,0.0195438228652943,3053.5054570377315,261.5193609916288
281000,25.0,0.0219023271264448,3090.2600527856334,293.2690685662841
281000,25.0,0.0246610157166401,3126.3831752634283,327.7274177834585
281000,25.0,0.0277291461560999,3204.6104759373507,373.19564501336015
281000,25.0,0.0311215829336119,3239.580410526256,412.4164003757258
281000,25.0,0.0350981687372339,3268.8412083514727,457.99129763591577
281000,25.0,0.0394266535827727,3316.250594173315,513.11989591502
281000,25.0,0.0439902705032225,3344.869584333911,586.5479177779509
281000,25.0,0.0489904664838033,3385.9405142046785,645.5662919340559
281000,25.0,0.0551833383594115,3452.2941127745266,724.1128017973388
281000,25.0,0.0618027397762993,3506.9562844171073,803.3054689254566
281000,25.0,0.0697457152515183,3565.8611695445843,903.3802484604303
281000,25.0,0.078230220400862,3650.688272178213,1003.8670977658128
281000,25.0,0.0871763571356223,3681.024704527205,1099.8919852195374
281000,25.0,0.0972526134175567,3721.5012843464947,1181.5494934105366
281000,25.0,0.1095531780234556,3779.6630460334045,1279.1262233956893
316000,25.0,0.0131088163907016,2978.5505861010442,217.4855264950054
316000,25.0,0.0124490026765774,2959.4003181484372,206.19443925080796
316000,25.0,0.0139812076399889,2983.3239855794145,225.60880443814162
316000,25.0,0.0155604313352901,2978.245571708699,241.65148123677662
316000,25.0,0.017315810574353,3033.7748527587028,268.0031165657989
316000,25.0,0.0195447669015352,3068.932217701892,297.27414100480956
316000,25.0,0.021957079150284,3109.609939228628,329.5631863617802
316000,25.0,0.0248416658252828,3152.6697984986386,369.37128090426023
316000,25.0,0.0277793605515319,3218.4273099411935,413.97425939947647
316000,25.0,0.0313003432427567,3249.823705750954,456.2566974655885
316000,25.0,0.0350834637350834,3278.434669216933,504.5922928325097
316000,25.0,0.0392590078308014,3304.1620476407634,577.7516498795227
316000,25.0,0.0439715387437334,3354.987120066286,642.6119619056777
316000,25.0,0.0491310316173111,3399.6778908337537,708.5565750458279
316000,25.0,0.0550366060692226,3447.1630570916855,785.0080428713412
316000,25.0,0.0620497416327307,3493.998106264955,871.9669028574281
316000,25.0,0.0697495986516593,3554.212575104462,978.3448605567494
316000,25.0,0.0781413629115823,3591.6633502376803,1086.9602954489774
316000,25.0,0.0867965257297162,3648.4660844113455,1175.951399822872
316000,25.0,0.0973892492974034,3688.9799071984157,1268.6554256089212
354000,25.0,0.0132246561087351,3009.9398880595804,257.5984472062576
354000,25.0,0.0124425152326109,2994.17128346332,246.74368008314065
354000,25.0,0.0138995138813929,2991.0031881498257,259.51498576966037
354000,25.0,0.0154997693188887,3014.264785515367,280.81026171316614
354000,25.0,0.0173808528691778,3076.775789941649,312.9248709287029
354000,25.0,0.0196138354696976,3110.415075313286,344.8228087832441
354000,25.0,0.021993508769171,3151.043497751399,382.12204301228877
354000,25.0,0.0247519007475936,3177.0587463980837,419.5567155962765
354000,25.0,0.0278857366438153,3240.282019639376,470.3985291282655
354000,25.0,0.0313638427722157,3273.9737585557095,517.4263570610481
354000,25.0,0.034976762365329,3282.5947686612312,583.3914461237423
354000,25.0,0.0389277345323595,3326.1342356404925,642.5626024607147
354000,25.0,0.0439223563720745,3366.575505622061,713.6092313467725
354000,25.0,0.0488448029181869,3403.8627501874616,779.6431389691172
354000,25.0,0.0553288544329733,3439.713311491063,865.9518586977532
354000,25.0,0.0619099779117889,3485.515768584101,955.1420527718143
354000,25.0,0.0695591785365441,3504.6504996584663,1072.3690439733255
354000,25.0,0.0773943024018061,3566.571884989533,1170.897743025689
354000,25.0,0.087182135600559,3621.7422887111693,1278.4917397082634
398000,25.0,0.0133251409666102,3070.0895598406755,314.82878186304646
398000,25.0,0.0123823833923858,3017.1144219475477,289.327538312214
398000,25.0,0.0137662029250977,3049.090390968657,313.01749830961785
398000,25.0,0.0154821223321549,3069.172936134269,335.813199983208
398000,25.0,0.0174198294446259,3120.7382072382443,372.59279253467435
398000,25.0,0.0196261438152213,3160.9906778567415,410.87794695410355
398000,25.0,0.0220665550689121,3179.811667770202,446.28785680611594
398000,25.0,0.0247809229669402,3203.3293659672486,485.9577680223651
398000,25.0,0.0279795241691373,3267.350310900003,543.2962428235205
398000,25.0,0.0310844219273943,3280.2740447146602,607.0715953776072
398000,25.0,0.0347639809973257,3304.3085183764524,660.99426912699
398000,25.0,0.039153893170855,3341.2630812483876,727.918278107796
398000,25.0,0.0437262945694782,3379.0425042239167,801.4393049349295
398000,25.0,0.0494671863952576,3400.132343702581,881.3959382718975
398000,25.0,0.0554276126688954,3435.363271434889,965.5672278472872
398000,25.0,0.0620043361540476,3436.964892499854,1062.216543504703
398000,25.0,0.0688295293586951,3465.906492393939,1157.1560449732729
398000,25.0,0.0776856115358387,3542.333817634631,1286.157096809093
446000,25.0,0.0132911332131152,3111.2788221024375,384.8841557525642
446000,25.0,0.0123062038836535,3072.504798099494,361.1380207263891
446000,25.0,0.0138358558136789,3113.8311677551264,387.6386448777536
446000,25.0,0.0155336022574682,3127.1530681299746,416.8468302600208
446000,25.0,0.0175111600165598,3167.2284413897887,459.99117784122274
446000,25.0,0.0196144897060703,3207.1702348290423,496.4685211550543
446000,25.0,0.0221636523356992,3223.676636718838,535.5848205869715
446000,25.0,0.0248585009285906,3240.0519470942454,579.1420560986832
446000,25.0,0.0277412857849457,3275.264322546081,651.0564516278456
446000,25.0,0.0310153621430404,3299.29760983538,703.6867144545079
446000,25.0,0.0348093995611686,3334.0578705303924,767.7019428455408
446000,25.0,0.0391529890647165,3357.9056424234714,838.7680652161656
446000,25.0,0.0441393565141367,3380.521029201106,918.3831222731781
446000,25.0,0.0495116178466477,3400.768584849788,998.576876687598
446000,25.0,0.0551250536243137,3388.82380721306,1085.3451403354381
446000,25.0,0.0616104832990125,3418.802787325347,1177.1075683950692
446000,25.0,0.0693327924031214,3443.534800014666,1292.0053368549675
50000,50.0,0.0275084233737485,3985.1063755050936,166.52706497601335
50000,50.0,0.0311178173308796,4027.8999678768073,183.11971486150694
50000,50.0,0.0350556966073808,4129.21379388792,211.73421775752567
50000,50.0,0.0393714417486246,4153.725356575019,230.897688346469
50000,50.0,0.0442824771989851,4182.71949082283,255.87642046275147
50000,50.0,0.0493047473377392,4187.359095491105,289.04152096411474
50000,50.0,0.0550071772851921,4238.875833902878,316.11514946471254
50000,50.0,0.0620622613909382,4297.395914518204,353.647072765173
50000,50.0,0.069696608417671,4346.043686652473,389.1478029721974
50000,50.0,0.0786317848736097,4345.686040058525,419.6185400309446
50000,50.0,0.0874922319393011,4440.006049114862,463.2076790522075
50000,50.0,0.0972418978212537,4490.169528271188,504.0990268699267
50000,50.0,0.1082123171800286,4538.959752702108,536.1787563853277
50000,50.0,0.12200347789952,4574.2500184251085,574.069004720718
50000,50.0,0.136026252780533,4602.797784407337,608.4860795923645
50000,50.0,0.1517359592741658,4630.466942378096,642.7996821861785
50000,50.0,0.1690268745442598,4660.088836398167,677.3195832998682
50000,50.0,0.1889884421059924,4621.62816800611,695.6723573295371
56000,50.0,0.0248581484609062,3814.0487901035895,174.107572086958
56000,50.0,0.0275443852220896,3869.355566004445,192.3334618993614
56000,50.0,0.0310629782135306,3927.821374222235,214.74224693200665
56000,50.0,0.0350633980482144,4004.4244736756923,241.95777630823997
56000,50.0,0.0395018961671308,4044.81412068692,264.29121645295885
56000,50.0,0.0439061869647645,4049.521439033209,294.3327572840384
56000,50.0,0.0492111201292574,4100.587482972203,323.196032590656
56000,50.0,0.0553918161525866,4160.558209102348,352.86035387399784
56000,50.0,0.0614223999840468,4215.524855501968,385.0013615522678
56000,50.0,0.0698470379648548,4255.55501175976,416.142700679076
56000,50.0,0.0782475928145871,4272.687447456752,444.15003269968736
56000,50.0,0.0865693681374433,4330.348814842801,484.494532673434
56000,50.0,0.097522352917843,4428.818954212636,526.2715157670783
56000,50.0,0.1089309987708118,4471.974256391767,556.4663580461375
56000,50.0,0.1215566828976299,4536.153457723582,593.4424295990503
56000,50.0,0.1359668245541426,4555.6301395519795,624.8820443194637
56000,50.0,0.1514702558547344,4586.008845753499,655.2023549461965
56000,50.0,0.1703557271563341,4615.235602645518,688.8928656764864
56000,50.0,0.1893691788254339,4597.998267760037,710.8475631417676
63000,50.0,0.0220191820581658,3770.717734394741,156.2257758033308
63000,50.0,0.0248079230628695,3808.781851102463,175.58074823347337
63000,50.0,0.0276743876858184,3871.469790573873,197.59597122843184
63000,50.0,0.0313939443993861,3910.720058514925,220.35990924580219
63000,50.0,0.0352362372236449,3999.5052308697823,250.18643678142172
63000,50.0,0.0390473217881991,3999.133312452287,274.6757987386718
63000,50.0,0.043891213288017,4047.734248620674,300.9350023890364
63000,50.0,0.0492587573775057,4094.804475776468,327.8025442259503
63000,50.0,0.0552130140184622,4143.220424348991,359.4395491578234
63000,50.0,0.0624265359002565,4202.680299104707,396.84843632534967
63000,50.0,0.0698076314619697,4249.241804542148,428.81335855407514
63000,50.0,0.0774300295085675,4221.679602974765,451.50066185807225
63000,50.0,0.0868840958792205,4325.558440670951,495.81524261025294
63000,50.0,0.0975385015222152,4436.711708430328,546.9557944247761
63000,50.0,0.1089766692358883,4483.091493840473,580.6187939140343
63000,50.0,0.1221975057037609,4520.521686871417,614.2044029302178
63000,50.0,0.1360277964396812,4553.401730300557,645.4761367479828
63000,50.0,0.1532196264023871,4596.3321887702705,687.2140337387334
63000,50.0,0.1703076487669167,4604.002480415186,710.5899282808317
63000,50.0,0.1895026581671657,4581.727465064222,732.8959501654678
70000,50.0,0.0218528446035414,3765.624177622421,158.32346474660665
70000,50.0,0.0247737246426768,3791.934294787402,176.6451259532074
70000,50.0,0.0279396145868565,3846.292288083948,197.74058061956123
70000,50.0,0.031283727455125,3900.746398786307,221.97667154054832
70000,50.0,0.0347520668984875,3939.2217473781475,251.7263209193766
70000,50.0,0.0391844350022554,3991.606963077442,279.4601316823989
70000,50.0,0.0438599336031057,4037.445638758607,304.80168628952606
70000,50.0,0.0493659017908934,4085.3148131154444,335.79634229149707
70000,50.0,0.0554584814956909,4138.60599265315,368.84137990127044
70000,50.0,0.0623610706530312,4197.649485657743,406.0025605125528
70000,50.0,0.0689309096606784,4196.914107652773,429.72542145664215
70000,50.0,0.0776542394634696,4226.795929629827,466.4097528013063
70000,50.0,0.0875179541364238,4328.394193602566,517.6924379702809
70000,50.0,0.0971481906384007,4442.995480529307,563.2640163671256
70000,50.0,0.1095279397914919,4481.05700420553,602.1500440674012
70000,50.0,0.1220273281509737,4529.823943732867,641.1589801644384
70000,50.0,0.137366854017655,4550.08383761773,673.8544330685277
70000,50.0,0.1535367321532571,4591.863445861708,714.2633686295117
70000,50.0,0.1711267802873235,4599.047146026461,746.8472991540041
70000,50.0,0.188304228546502,4583.4031873792865,766.5082125964841
79000,50.0,0.0195677745983053,3676.9674325956557,134.7911592241851
79000,50.0,0.0220349669901213,3762.7535372227385,152.41441318837263
79000,50.0,0.0248471948982819,3807.757558127677,177.02472516463055
79000,50.0,0.0280230880233189,3845.7607707352213,197.14185374462258
79000,50.0,0.0310881457743519,3870.3767343491963,225.37717494825867
79000,50.0,0.0346884775593461,3948.133526854546,253.74958429785525
79000,50.0,0.039298395087373,3999.8697944527753,282.1906920388188
79000,50.0,0.0440917234804986,4046.2726000175617,310.1285198508331
79000,50.0,0.0495672372659953,4091.6611670411735,342.2611986658099
79000,50.0,0.055725340153818,4142.554511082023,377.2249422485042
79000,50.0,0.061795858102919,4157.494396799039,404.9344597313221
79000,50.0,0.0693206814355476,4208.291100747133,442.90389483346314
79000,50.0,0.077880817102169,4234.770994463285,482.26423348626366
79000,50.0,0.0872152551599557,4346.360385477544,532.6916854393796
79000,50.0,0.0976768085228685,4445.374904638722,584.4781356025037
79000,50.0,0.1091496404280769,4480.04797477193,619.9096540128304
79000,50.0,0.1232268874447204,4509.231117931543,658.7711064649851
79000,50.0,0.1371818148636966,4545.173763685335,697.8175956881008
79000,50.0,0.1537631652142999,4587.335712243759,745.5296967768794
79000,50.0,0.1695722565151938,4601.678845751048,776.3505035099084
79000,50.0,0.1900824383211291,4578.990188189608,798.7329990839975
89000,50.0,0.0174336102414911,3643.9550006211825,117.73267112902685
89000,50.0,0.0196795163046765,3709.612285308844,136.46225158005637
89000,50.0,0.0221445546950053,3779.433196213005,161.28663512135032
89000,50.0,0.0249417666104079,3809.427974559241,178.21509584586914
89000,50.0,0.0277231748176174,3825.7933095763233,206.37612987844636
89000,50.0,0.0309509287935406,3874.514658802585,231.37296197836923
89000,50.0,0.0350595433612591,3962.694163781987,264.6708394917128
89000,50.0,0.0390949628820922,4008.223618898351,290.5384470263269
89000,50.0,0.0442243578727242,4043.5551944377885,322.2603761852219
89000,50.0,0.0494007729784433,4087.300725509622,354.7461522670082
89000,50.0,0.0550552781388574,4098.736845154938,383.541394795454
89000,50.0,0.0616666094693734,4162.264095020849,422.96205241516526
89000,50.0,0.0696218917915664,4224.769458732831,465.7192436332095
89000,50.0,0.0779149124826927,4237.284117005396,500.74149383401834
89000,50.0,0.0872834188038433,4348.648586574703,555.4281684657991
89000,50.0,0.0974803708979751,4443.293610574685,611.5736307497115
89000,50.0,0.1101944410783972,4475.375649269024,651.3298908541736
89000,50.0,0.1231665000426333,4519.348704447466,695.806390498307
89000,50.0,0.137159263641398,4539.503278463052,740.4610605538179
89000,50.0,0.1523690047198383,4581.562645992395,785.0086967700751
89000,50.0,0.169835782843892,4598.598827384016,816.8099546927891
89000,50.0,0.1903267474330499,4573.148537012508,842.4777165417422
99000,50.0,0.0173222236309199,3656.319169194665,127.20421512625406
99000,50.0,0.0196895359676,3701.062301215187,144.05730049987966
99000,50.0,0.0222370403570265,3782.8554509419578,168.85878759589139
99000,50.0,0.0247222456014547,3780.396745360523,192.96447031382783
99000,50.0,0.0275734958034198,3823.748714636508,218.24009022670626
99000,50.0,0.0310888842612604,3890.7426177818343,246.8760763496193
99000,50.0,0.0349190067431626,3964.5227233526452,276.91031888158676
99000,50.0,0.0392451602329714,4009.4407769953405,308.9169142710376
99000,50.0,0.0441978538047423,4050.116840071598,342.91905325188645
99000,50.0,0.0489207285012018,4052.1429421319217,369.3714634479427
99000,50.0,0.0548543458058154,4106.54493752874,406.3302165742134
99000,50.0,0.0622475365462309,4183.948210334367,456.873936932474
99000,50.0,0.0692993267825176,4221.908748520022,493.78556977509686
99000,50.0,0.0777701032462298,4253.519552513166,538.5039804973397
99000,50.0,0.0869908958388934,4356.176164910215,597.9927495812658
99000,50.0,0.0980101663138319,4435.011592498808,653.1571680307698
99000,50.0,0.1095478859069721,4473.399230130682,696.4761724632351
99000,50.0,0.1229001834240498,4512.369753913497,753.4940724474458
99000,50.0,0.1352974782030645,4534.217596199121,791.0488149123204
99000,50.0,0.1529058113441121,4585.797741654465,842.8179818633126
99000,50.0,0.170190974662116,4591.365385641404,873.897102819289
99000,50.0,0.1907823922758986,4552.427033987715,894.749528125348
112000,50.0,0.0160620018692797,3636.9299131859943,132.51903039966564
112000,50.0,0.0176438136195937,3644.197261088363,143.24142762389405
112000,50.0,0.0197821230972684,3690.1432102566523,165.51855427212328
112000,50.0,0.0220123628660232,3727.037881880343,194.19663072214092
112000,50.0,0.0245885349954874,3762.8106272296677,216.72414208493768
112000,50.0,0.027763503283478,3815.603422605876,245.1476023897886
112000,50.0,0.0309014831477678,3857.833119641266,268.1983796991757
112000,50.0,0.0350737349506779,3939.059061037065,303.48363008654286
112000,50.0,0.0392300615188452,3972.057526091441,332.62269004832433
112000,50.0,0.0436879670589442,3978.9372358427972,353.95619274502474
112000,50.0,0.0491748640096053,4025.5054171091074,396.1373657402751
112000,50.0,0.0551040917751995,4085.934044025339,436.3602872784911
112000,50.0,0.0619336194280313,4133.660068207563,479.2520266952782
112000,50.0,0.0691764091639528,4191.399172048187,525.2329362942864
112000,50.0,0.077740792331082,4210.546994565868,569.8667671721794
112000,50.0,0.0874054389380601,4307.014212250388,632.2734030771775
112000,50.0,0.0979283039565127,4399.5854150083915,690.5857358326006
112000,50.0,0.109741417413551,4430.921138930788,749.9571308215334
112000,50.0,0.121239624439833,4472.230227336748,793.4052640367779
112000,50.0,0.1365245874637055,4512.414989225068,840.7672350418604
112000,50.0,0.1528376479082075,4563.862440074118,893.7143612809616
112000,50.0,0.1716561962366065,4570.936235971448,930.8334489319055
112000,50.0,0.1920373889267746,4537.724853177229,953.2369548291591
125000,50.0,0.0168383671761448,3644.765320336701,119.2447998565715
125000,50.0,0.0175681114334186,3664.1289739055915,125.98687382188007
125000,50.0,0.019557844821743,3654.16161772313,148.63023717713241
125000,50.0,0.0219736844464765,3743.0406955908725,172.5012128889195
125000,50.0,0.0247536750534804,3771.175978342999,193.68168995440965
