Repository: upb-lea/materialdatabase

Material database for power electronic usage
===============================================

The materialdatabase mainly contains complex magnetic and dielectric data of soft-magnetic ferrite materials under sinusoidal excitation.
Typical target applications of the provided material data are magnetic components in power electronic converters operated at switching frequencies reaching from 100 kHz to 3 MHz.
The database allows to compare materials and measurement setups, to work with fit functions (e.g., Steinmetz), and features data export as interpolation grids.
FEM solvers like Comsol can directly import these interpolation grids and incorporate the data in frequency-domain simulations.

File: materialdatabase/data/complex_permeability/MagNet/3C94_45.0Am-1.csv
f,T,b,mu_real,mu_imag
50000,25.0,0.0274583317103723,1670.9207923303509,134.33993906569233
50000,25.0,0.0303474295020376,1675.3638778978118,145.59961474161076
56000,25.0,0.026021224375415,1642.2960230303568,128.6810054669153
56000,25.0,0.0269075725188202,1645.587014574702,132.76274036410936
56000,25.0,0.0305106660852351,1661.822863501498,144.54166329006966
63000,25.0,0.0229869894034192,1618.5800353292232,118.530076092882
63000,25.0,0.024088537537441,1633.5150879326768,123.07824658381247
63000,25.0,0.0273687291649197,1632.791731963851,133.07363641038745
63000,25.0,0.0308360580085174,1662.0292488537302,145.9899245436561
70000,25.0,0.0232959149557266,1618.9315123507065,121.99804774176367
70000,25.0,0.0243779776154663,1634.3823141910884,128.03176758459298
70000,25.0,0.0274634445845025,1636.2656429474146,134.6243534705805
70000,25.0,0.0306921590375957,1650.808688037574,148.13058146040973
79000,25.0,0.0204131454407017,1603.057594928811,107.76509889201327
79000,25.0,0.0217710254442909,1606.0807637565194,114.82995550027566
79000,25.0,0.0246511044607194,1631.8234568743208,129.13455637017626
79000,25.0,0.0274568716423646,1623.0770871420666,132.42056918733874
79000,25.0,0.0305535437560462,1633.7114852904588,150.3341674236737
89000,25.0,0.0179795498376706,1571.194199114791,94.91075787119948
89000,25.0,0.0193942585760093,1586.398355004563,104.73087227981073
89000,25.0,0.0219991957075862,1614.0445249985112,119.74912253490095
89000,25.0,0.0246218044042819,1634.9655089269916,132.658107994917
89000,25.0,0.0273259330513242,1618.2786771225535,143.12491055283874
89000,25.0,0.0303010770465555,1646.5695114839286,156.92093132933292
99000,25.0,0.0179477852938562,1577.6487834995587,100.61966022225944
99000,25.0,0.019519398456211,1591.914198133001,109.30734857161845
99000,25.0,0.0218173005628139,1606.5192085759488,122.7915297080102
99000,25.0,0.0243043362866851,1614.0673073647213,140.36487746245973
99000,25.0,0.0271600090371244,1620.3195535082414,150.759696253478
99000,25.0,0.0303942107066124,1651.0711580664208,166.3919681331223
112000,25.0,0.0158273123801282,1552.8341794844748,123.16689066778476
112000,25.0,0.01743782508239,1559.1980705534543,133.99316855920932
112000,25.0,0.0194762040034865,1585.1792752922474,149.77067371127717
112000,25.0,0.0216763290720414,1582.95631405852,167.9753905153635
112000,25.0,0.0243295011521992,1610.850674530839,190.89117352932692
112000,25.0,0.027177281585222,1616.225007988994,203.45866832887148
112000,25.0,0.0303052321963153,1639.4689764158747,221.30247261166983
125000,25.0,0.0158388376374915,1517.2062766017973,76.75869143650084
125000,25.0,0.0174166091858567,1535.4456463440508,88.09661460160704
125000,25.0,0.0193520378105056,1536.6917082351474,101.22407903658072
125000,25.0,0.0217600895845663,1548.213114871284,112.91809596597732
125000,25.0,0.0243543682874258,1575.3352099451279,128.1357165287189
125000,25.0,0.0272291070457486,1581.0783632520909,138.25781300503854
125000,25.0,0.0307550070450502,1604.5413085223531,155.19700916067077
141000,25.0,0.0139920695655241,1502.1389879989913,66.10627143602257
141000,25.0,0.0156360083724446,1525.8863189421722,76.72737331360028
141000,25.0,0.0173732728284083,1520.12437468279,90.0594560073876
141000,25.0,0.0194131829718215,1550.9944396741146,104.02252674280001
141000,25.0,0.0216739492282614,1564.2306286381797,116.80023900949654
141000,25.0,0.0244526751189751,1587.789406873039,132.79987468978956
141000,25.0,0.0274924800927447,1598.7580573946898,143.92883285769332
141000,25.0,0.0307573849396604,1618.5524257427048,158.9699821722502
158000,25.0,0.0124777122062377,1490.476424632555,55.71393841432295
158000,25.0,0.0138513453402681,1511.233248418131,67.68912661853365
158000,25.0,0.0154788913889438,1514.6410219292168,82.61470975319571
158000,25.0,0.0172926484061467,1530.4428544179748,93.7676033911371
158000,25.0,0.0194836490395133,1559.412080047541,109.00283243427029
158000,25.0,0.0218174682342111,1576.3059273271915,123.81361739899552
158000,25.0,0.0246140001208335,1597.8570327463372,140.0434858358289
158000,25.0,0.0275353511012628,1597.9967415227254,149.9717327475339
158000,25.0,0.0304934434757033,1604.9038765462428,162.78393510946555
177000,25.0,0.0125021591061315,1497.8117465514556,61.323683852684375
177000,25.0,0.0137946310375366,1500.0628667516914,73.25259342052803
177000,25.0,0.0154657728757541,1521.7656386467015,85.84696031106618
177000,25.0,0.017339929683745,1533.2651041891988,98.16658420754923
177000,25.0,0.0194523508430302,1562.3494783698736,113.43351780909492
177000,25.0,0.0218886787273005,1572.8268215941052,127.91733864707813
177000,25.0,0.0245567921714931,1596.2600047475664,144.74052002566035
177000,25.0,0.0272501923094701,1585.3059399908568,152.47852615970496
177000,25.0,0.0303689256207537,1616.7840129688718,171.55213607845994
199000,25.0,0.0110805844624345,1479.454502459129,53.42820601785026
199000,25.0,0.0123073975884429,1488.0161484255607,67.23143479996347
199000,25.0,0.0137987874319986,1502.2417176504457,78.66280748827968
199000,25.0,0.0155205442846888,1517.0070453467163,91.01925581677685
199000,25.0,0.0173166412166043,1539.4633854063895,103.91275814574817
199000,25.0,0.0195571788439351,1560.0542555821366,119.33510920982285
199000,25.0,0.0218697132129405,1572.8124401834805,133.6885398642308
199000,25.0,0.0243414466784775,1586.978283524356,148.69849842489774
199000,25.0,0.0272346963817601,1596.119794547465,161.4964909841786
199000,25.0,0.0305963843888907,1622.4893155094967,184.13897244683358
223000,25.0,0.0111430933022162,1476.682370543278,61.96178997266215
223000,25.0,0.0123148348963436,1491.745034586887,70.978359425973
223000,25.0,0.0138338329643363,1511.0498665282635,84.70914813793736
223000,25.0,0.0155233215638694,1529.9515090570678,97.70001529413373
223000,25.0,0.0175376844631891,1542.9990397622262,112.37834742196188
223000,25.0,0.0195640883695062,1563.7870093642186,127.16407611220973
223000,25.0,0.0217599863176338,1561.9106519545194,138.68004846428383
223000,25.0,0.0244666652331283,1587.6994906702666,159.13712044503143
223000,25.0,0.0273347857105219,1599.4927471812964,173.56373706691483
223000,25.0,0.0306920976827196,1625.042699445342,196.32751196884868
251000,25.0,0.0115212203347199,1479.6370625244865,70.48031006468541
251000,25.0,0.0123030690405195,1487.4960278431763,77.06472092443236
251000,25.0,0.0138479313584685,1509.768418552476,91.36233767638706
251000,25.0,0.0155889980074865,1531.0918983395336,105.27881288486613
251000,25.0,0.0175106649670772,1542.854628486094,120.11956698346079
251000,25.0,0.0194132543930104,1558.6522214471443,134.1468100884213
251000,25.0,0.0216742042819183,1549.2937397593955,145.79486004631386
251000,25.0,0.0244934862071065,1593.1035479612462,170.39147440523342
251000,25.0,0.0273915872459714,1597.326554828639,184.46161571172095
251000,25.0,0.0307413572836584,1625.4835027046718,208.69353861154752
281000,25.0,0.0118609427253082,1492.1321945415764,82.55878070244896
281000,25.0,0.0123620494469778,1500.1880426866794,86.14515330352728
281000,25.0,0.0139312996353177,1514.2028598923225,100.11584692143207
281000,25.0,0.0156309296266595,1531.5699940780103,114.35806894212384
281000,25.0,0.0173069679551298,1534.263473067585,125.3940120410321
281000,25.0,0.0194920286627475,1558.887584936095,144.31360942620793
281000,25.0,0.0218768004139278,1571.3124955686244,161.09188729187386
281000,25.0,0.0245271757714794,1597.473129121681,183.1513526480499
281000,25.0,0.0274756466006009,1610.8239065679318,199.8451269422824
281000,25.0,0.030795122681746,1630.6645218818578,226.0611822001845
316000,25.0,0.0121180430038904,1499.806464315223,94.03482939686023
316000,25.0,0.0124125727617724,1506.9158266788497,97.90988044132605
316000,25.0,0.0139742086219176,1520.5342391235756,110.91366892799284
316000,25.0,0.0154743156561588,1528.0445707256747,122.31922473336128
316000,25.0,0.0172917131531474,1535.988388767084,136.37713087023556
316000,25.0,0.0194505857925369,1564.2680071353193,155.90704037442828
316000,25.0,0.0218099828643907,1578.6624416418636,175.41562037381502
316000,25.0,0.0246152092964568,1601.9181503959142,198.4856637744823
316000,25.0,0.0274938211693056,1611.1349926313233,215.31421440380888
316000,25.0,0.0309562430753707,1629.3372521367899,245.2669605204446
354000,25.0,0.0123521061075591,1510.665771396225,107.35599907488982
354000,25.0,0.0124406143241665,1508.6083297411724,108.07758410199668
354000,25.0,0.0138071685077297,1512.2901912879065,120.42877438433518
354000,25.0,0.0153979706833713,1527.5301763017005,133.4930702615411
354000,25.0,0.0174695070165038,1547.1307421698566,153.07539688193916
354000,25.0,0.0194978673469851,1567.6246751383212,172.08079165525288
354000,25.0,0.021918142160712,1582.2153565642425,192.00003371347677
354000,25.0,0.0245197234686766,1603.9911447081402,216.14722721997947
354000,25.0,0.0275985920166496,1607.8455191633057,236.3842562959183
354000,25.0,0.0309531757364753,1629.2716032873707,266.8783043268791
398000,25.0,0.0125585584840965,1517.1295847179272,125.3650736607606
398000,25.0,0.012273463928535,1500.4431718570713,118.5647288118589
398000,25.0,0.0138513999736813,1523.0624661568934,135.5444416457664
398000,25.0,0.0155656353612548,1543.421576227828,153.4575198175789
398000,25.0,0.0173789067930004,1554.1343302649866,170.61482200794762
398000,25.0,0.0195381091072018,1576.4989354342647,192.32236059922627
398000,25.0,0.0218764320481503,1585.7939980478368,214.04570003434205
398000,25.0,0.0245995577722068,1603.9639147744144,239.2003378017616
398000,25.0,0.0276605225702351,1606.751770363676,259.8482774441529
398000,25.0,0.0308286919205386,1619.5224470904836,299.617477425634
446000,25.0,0.0126021919750077,1520.0422517305472,142.12343470275644
446000,25.0,0.0123565722221353,1513.9663208867307,141.00834294929257
446000,25.0,0.0138557095437274,1537.8370890948302,157.38354455075682
446000,25.0,0.0154850913363866,1550.0335914774407,173.62822588265897
446000,25.0,0.0174804923992327,1564.3772591304778,194.99862455108652
446000,25.0,0.0195802885481188,1582.9554572380969,216.6018461275538
446000,25.0,0.022006327422999,1590.361302508163,239.67745744781013
446000,25.0,0.0246758742067938,1612.0059162108796,269.6672538176248
446000,25.0,0.0274580425701807,1603.2555281968669,296.7437407172345
446000,25.0,0.0307258516946948,1616.620061255633,331.0806039705424
50000,50.0,0.0274854290330157,1946.4989336779515,108.48161848624959
50000,50.0,0.0299530456991083,1958.0882611977795,115.66914614572956
56000,50.0,0.0252884384521073,1920.320940689114,100.09670669387044
56000,50.0,0.0267150809565547,1927.8649357683291,106.6921346657657
56000,50.0,0.0300699293941524,1951.7070833351218,118.23735152818763
63000,50.0,0.0225848615406516,1892.4471209051635,88.15870760674905
63000,50.0,0.0240901649358597,1911.5893976580546,99.33691531809573
63000,50.0,0.0270217897062434,1924.0795981664849,106.26995426119021
63000,50.0,0.0304881452436073,1948.28641290033,119.79899185545437
70000,50.0,0.0223916553533268,1879.9317799099679,89.91403639951771
70000,50.0,0.0241899130546288,1906.5333156241722,99.99680124413902
70000,50.0,0.0272175145768028,1914.2509970491012,111.33117132745517
70000,50.0,0.0303623077480147,1938.1209980431163,120.5077591122873
79000,50.0,0.0199310906287788,1878.952922605928,79.46815269471469
79000,50.0,0.021521718094154,1882.1129045253522,85.9232542737186
79000,50.0,0.0244009016032081,1906.6806652421826,99.48625571669758
79000,50.0,0.0273354946899707,1921.531347187652,110.22129947508759
79000,50.0,0.030139871947493,1919.436558884281,124.64130175989516
89000,50.0,0.0176264065637354,1844.506432593407,68.1094579188879
89000,50.0,0.0192649519426632,1873.391431261717,77.00363929551187
89000,50.0,0.0216919031571679,1874.177630492641,87.94069382037574
89000,50.0,0.0243934616053527,1902.6220590452247,99.87811822467033
89000,50.0,0.0269561724057394,1887.2526043388061,111.99844167836942
89000,50.0,0.030004357908387,1920.920550440895,126.21319842703164
99000,50.0,0.0175225667682213,1834.288481103044,65.97881152537511
99000,50.0,0.0193899246582446,1867.267299570158,75.80245871648954
99000,50.0,0.0217239632408209,1873.1060812714254,87.38815270379305
99000,50.0,0.0240805044206893,1883.8216776955358,103.0502231193594
99000,50.0,0.0268302436656456,1893.8630482278554,115.13406546670221
99000,50.0,0.0302377065603305,1919.8754987954633,128.47610249663472
112000,50.0,0.0156752743831255,1814.0097330488256,53.173485935187124
112000,50.0,0.0173839134035695,1842.5199117060129,65.6930127287761
112000,50.0,0.0194956428185378,1861.6062418738907,77.14161550828999
112000,50.0,0.0214902476081845,1855.911614049932,90.51262946246939
112000,50.0,0.0238416239037317,1883.4346507218102,102.58964492819209
112000,50.0,0.0271060399717022,1894.2461503406246,116.26948323561226
112000,50.0,0.0301780530195367,1920.2479035866568,130.8648599032962
125000,50.0,0.0156167567184585,1826.9723787687974,57.51004989927768
125000,50.0,0.0174145585121908,1845.781872155495,68.0710905719848
125000,50.0,0.0193009212726557,1846.0377680889642,81.4851599442318
125000,50.0,0.0215743710689029,1865.3081238079956,96.07330418960319
125000,50.0,0.0243282548205439,1891.3053790934018,108.98020007045594
125000,50.0,0.0270796301400742,1904.368617072952,122.33884474159262
125000,50.0,0.0305069791056326,1916.8753324006964,136.1909631759152
141000,50.0,0.0139041467107743,1803.3461627235824,49.52119763480329
141000,50.0,0.0155111344030802,1823.0455757596053,59.888392629278535
141000,50.0,0.0172659626536634,1834.1577535945285,74.88223987770728
141000,50.0,0.0192980242338784,1859.1143984244918,87.15074729138917
141000,50.0,0.0217468230426499,1871.5776963675771,97.98346997429337
141000,50.0,0.0243698857180053,1896.3152707334204,113.58267941516492
141000,50.0,0.0272766983184465,1903.038755024099,127.93717663361541
141000,50.0,0.0306846175297304,1924.2882057038394,144.14057589610144
158000,50.0,0.012378066092199,1806.002262824908,40.261407967927724
158000,50.0,0.013835034224122,1815.2396902634343,50.443646270887754
158000,50.0,0.01538623287479,1807.1612051704724,63.77387108389461
158000,50.0,0.017126980496939,1829.1352290272212,77.26456187301943
158000,50.0,0.0193995374976329,1856.3661252499567,90.66576930670469
158000,50.0,0.0217096380202521,1870.1448829809192,104.84577457387894
158000,50.0,0.024479541272617,1891.357550947006,120.71316197609389
158000,50.0,0.0272805722991799,1901.1747133412669,133.7132866304249
158000,50.0,0.0304461682520323,1906.8923042947333,147.71492995877657
177000,50.0,0.0124322132464404,1827.4144470278163,45.60704403599933
177000,50.0,0.0137362673296987,1797.5871115662974,59.21025831106458
177000,50.0,0.0154885260227178,1815.9546559396194,70.72593826342657
177000,50.0,0.0173475770118465,1845.4787657666811,83.79001053483468
177000,50.0,0.0194172030604964,1865.9835817769758,99.72549255183444
177000,50.0,0.0218909121008579,1871.0608310034565,113.20239013557995
177000,50.0,0.0244045867598746,1892.8491020548304,128.22118764521238
177000,50.0,0.0271468568806089,1886.085877890466,138.9438767411025
177000,50.0,0.0305060549068591,1913.983670154297,158.07049411980455
199000,50.0,0.0114213646799469,1812.7973567070715,42.05164931397179
199000,50.0,0.0122695813756148,1793.0841453597284,53.79298663414194
199000,50.0,0.0137731354961894,1815.481367297955,65.23682675614967
199000,50.0,0.0154595306569927,1829.971500041965,79.04373136712043
199000,50.0,0.0173185855642959,1831.9468179381672,91.2658146184142
199000,50.0,0.0195809741305153,1867.4021054871416,109.12422762774625
199000,50.0,0.0218438102707251,1879.5280872608134,121.46783022915048
199000,50.0,0.0242590887645348,1881.4806833715086,134.81357219626025
199000,50.0,0.0272023736051823,1895.648632209,151.72178743652137
199000,50.0,0.0305485125879447,1914.7891620596872,171.54299168949947
223000,50.0,0.0116701309200242,1808.0647818152681,56.87070725436043
223000,50.0,0.012249933973398,1816.6478041147848,61.19940929206694
223000,50.0,0.0137625508025265,1823.6711879829982,75.40948980632517
223000,50.0,0.0155275575494376,1831.3320964896027,87.72201443949979
223000,50.0,0.0174286653341801,1852.2276813365118,102.26555541764282
223000,50.0,0.0195104496667836,1875.7050888379263,118.60247453137352
223000,50.0,0.021727654306284,1862.2725828377158,131.076093509345
223000,50.0,0.0243023928298951,1889.364864059799,147.79456338485124
223000,50.0,0.0273466229704832,1905.1588704354967,167.70820152137614
223000,50.0,0.0305016095877302,1917.7899838812536,188.334666050553
251000,50.0,0.0119802860377239,1814.8262084948503,68.93705874346237
251000,50.0,0.0123487024736946,1817.2614976676907,72.30672280300642
251000,50.0,0.0137811684535906,1823.0258184247919,85.40966766808812
251000,50.0,0.0155795451872617,1839.3685448718477,100.91933706406208
251000,50.0,0.0175139601366458,1855.976153025647,118.28732325639676
251000,50.0,0.0193343588416252,1863.6684079563047,130.01100257942915
251000,50.0,0.0217656524122238,1871.3980230894372,147.3858996959782
251000,50.0,0.0244493894491289,1896.4092367448432,167.64268960967019
251000,50.0,0.027372639944687,1907.1637098796791,185.85311339367465
251000,50.0,0.0305760057178756,1913.0930383291845,205.07967696716787
281000,50.0,0.0122538168162926,1831.520726716832,87.08912822190425
281000,50.0,0.012381189154825,1837.6944029343827,88.0298072987016
281000,50.0,0.0139206725285992,1832.832296385599,103.73249135614199
281000,50.0,0.0156100705436972,1848.056667703789,117.45394502103412
281000,50.0,0.0172716339288394,1853.262577399639,130.53859123050222
281000,50.0,0.0192858050503962,1866.5840312555083,146.80428070067367
281000,50.0,0.0218872932586458,1884.5291943106117,167.28770854039806
281000,50.0,0.0244825689539278,1909.3846716482767,187.70110463163206
281000,50.0,0.0274092686304318,1918.009268657102,209.641358071846
281000,50.0,0.0306437636105824,1928.5492240948595,231.72266678615196
316000,50.0,0.0124584266243861,1839.7293872299144,108.68863776221102
316000,50.0,0.0123964722751432,1842.9868998140005,107.42195698185795
316000,50.0,0.0139172473694989,1849.8933212867064,120.90291507330018
316000,50.0,0.0154647805397562,1843.7551320902555,133.96113667184952
316000,50.0,0.0174228055811729,1857.5721866115691,153.32290653719213
316000,50.0,0.019464473049749,1878.3311310457495,170.0977294667064
316000,50.0,0.0218932434281172,1891.8058400704022,190.27446312394127
316000,50.0,0.0244984702813776,1903.3415622474583,212.42412005099047
316000,50.0,0.0274414923025875,1915.6987185773573,234.75898517105634
316000,50.0,0.0309355988375368,1928.656293826623,262.9669300735419
354000,50.0,0.0126374517177689,1852.3731967406557,134.6733538587878
354000,50.0,0.0123932113020771,1854.5553980923623,132.63763648628031
354000,50.0,0.0138183259208805,1841.6019685909332,143.02190702072647
354000,50.0,0.0155620671305607,1853.2030043887648,159.7666797471325
354000,50.0,0.0173753678390206,1877.0929975158665,180.59878193472915
354000,50.0,0.0194806001226342,1895.2346196352755,200.16547690905088
354000,50.0,0.0219869134041388,1902.5725616488137,223.20436928887318
354000,50.0,0.0244939723654505,1926.0178521257103,246.97696627535956
354000,50.0,0.0276204446315814,1924.1736436736421,270.9279584638589
354000,50.0,0.0309143247419865,1931.8557611289768,297.77129822776567
398000,50.0,0.0127939218070033,1865.781550453955,167.440109923023
398000,50.0,0.0122907236516862,1849.4094835601754,162.57528471595094
398000,50.0,0.0138443309242177,1859.3321093891977,174.65358467715052
398000,50.0,0.015506568961735,1870.4840883564764,193.6779091644102
398000,50.0,0.0173408116216469,1879.7188995644412,213.49529502940953
398000,50.0,0.0195513228003501,1904.9314312520182,237.44394995569598
398000,50.0,0.0218964792455111,1906.9887028203811,257.62626589469846
398000,50.0,0.0246477842504083,1921.122810478433,285.6054194600213
398000,50.0,0.0276345222205012,1915.4005075992136,307.3672971121504
398000,50.0,0.0308246431941028,1910.4858906161028,343.3582272398275
446000,50.0,0.0127958290375374,1870.5437383960937,203.57257173205497
446000,50.0,0.0122893123579897,1870.8836976060854,201.29308535767845
446000,50.0,0.0138676078049947,1875.1148482393878,217.54612049586206
446000,50.0,0.0154955793877867,1879.8379681603406,234.29936414638192
446000,50.0,0.0175204535627106,1893.98034727501,260.4061383401852
446000,50.0,0.0195824076889347,1916.993113312651,285.3812151440839
446000,50.0,0.0220253510801438,1908.4074285679515,304.14526600846693
446000,50.0,0.0247242107523956,1917.1555266939288,330.23067255197446
446000,50.0,0.0275521937936966,1903.8425708074947,361.8702574997876
446000,50.0,0.0307196726885227,1912.568919865957,391.5902760366355
50000,70.0,0.0270053713060988,2291.9197621818366,79.14332014029746
50000,70.0,0.0298952412315296,2302.37186518783,86.65032143351226
56000,70.0,0.0248855866427023,2266.293113643567,72.31554429412111
56000,70.0,0.0266367917513646,2272.057634643542,77.25723864431444
56000,70.0,0.0300434426057929,2292.8549982669956,87.70840057609915
63000,70.0,0.0219812593484345,2238.5501688296945,63.71485580653005
63000,70.0,0.0239339470584287,2252.7370565379006,68.78857685707254
63000,70.0,0.026820901267659,2274.4137944496842,80.96093029478574
63000,70.0,0.0301089248897763,2282.2377305436103,89.08561473734484
70000,70.0,0.0219140664891204,2237.190865960173,61.47575901100929
70000,70.0,0.024095293082505,2248.6324143249367,69.95216871534357
70000,70.0,0.027048988578761,2269.1804357277315,80.82042212780114
70000,70.0,0.0301868644812783,2267.7221508884404,90.12230617882781
79000,70.0,0.0194216101253748,2223.6221857932546,50.36829395292666
79000,70.0,0.0215001363678403,2235.4543796902544,58.8204631786187
79000,70.0,0.024204831872515,2234.4962393491824,70.17361214064383
79000,70.0,0.0270400696350759,2269.633237539205,79.58982805663958
79000,70.0,0.0299533441119977,2259.337899624701,91.51234673557164
89000,70.0,0.0173434651884522,2208.506669862985,40.71205745557769
89000,70.0,0.019197140028284,2219.0170002918126,49.59305761865041
89000,70.0,0.0216892891565021,2240.017350733853,60.013377427331356
89000,70.0,0.0242053383442804,2255.74277164484,71.2814312675054
89000,70.0,0.0268516268043581,2245.352617571987,83.55824523557665
89000,70.0,0.0299425307969819,2268.7038218702783,95.096801056497
99000,70.0,0.017398053656341,2207.5896578571974,40.70822961347669
99000,70.0,0.0193414664525629,2233.683454744356,52.57746160085418
99000,70.0,0.0216323234406959,2252.9822876201674,60.60465520202546
99000,70.0,0.0240406798339355,2243.3473366880075,75.06481784185033
99000,70.0,0.0268696919924807,2259.5939734021426,84.38494400781083
99000,70.0,0.0302250228966301,2271.2116691561255,96.46128886372844
112000,70.0,0.0156050118894546,2217.931292973859,84.65658981337624
112000,70.0,0.0173258829813973,2212.010072865962,91.32609921633573
112000,70.0,0.0193687673290122,2241.1630297430725,103.70880262475151
112000,70.0,0.0215654580809822,2250.8407479848115,115.76099401916787
112000,70.0,0.0240256499920626,2258.8952967135288,123.1424277211496
112000,70.0,0.0270675646590154,2282.287056450657,138.10369710825967
112000,70.0,0.0302163160797161,2296.5353820860582,146.1774552642092
125000,70.0,0.0154761633391398,2193.362243583142,45.234002592441264
125000,70.0,0.0173188929865278,2198.259082163733,55.04184893600676
125000,70.0,0.0192971380358625,2188.569644178282,69.73736512008463
125000,70.0,0.0215373528768075,2219.0757371167715,84.52465845242453
125000,70.0,0.0241634007478956,2225.779113480384,95.45979034731911
125000,70.0,0.0268761946446685,2247.194946789183,107.54117819530654
125000,70.0,0.0304942783953271,2257.2946329503557,122.11353276180199
141000,70.0,0.013814762939366,2201.7324126517233,32.488253087181704
141000,70.0,0.0155224958136609,2196.950094894054,46.23309427879024
141000,70.0,0.0172664247254726,2178.5686182643212,58.99021531455278
141000,70.0,0.019258283240215,2211.645326111881,70.62632858744094
141000,70.0,0.021622193411127,2224.7247090607225,83.63118559138277
141000,70.0,0.0242305427030315,2246.1505937286233,96.17868202825093
141000,70.0,0.0273485634868904,2262.538247917596,110.71014353305583
141000,70.0,0.0304953895659794,2262.1772690326206,123.73511140188198
158000,70.0,0.0126230917861999,2217.76872757878,29.602279634795305
158000,70.0,0.0138074497247605,2230.6364578562684,37.51017884211215
158000,70.0,0.015340710069939,2192.444822407036,51.90204379114038
158000,70.0,0.0171832087521725,2196.5782902547007,63.03445983202316
158000,70.0,0.0193499778821325,2218.098676908392,77.19760156475046
158000,70.0,0.0216911259312738,2244.3249361975118,90.94045350874912
158000,70.0,0.0243815222482451,2252.959871757707,105.78695966193234
158000,70.0,0.0272225677221002,2268.0754055996676,119.805863933418
158000,70.0,0.0303850114352147,2247.4659907732894,129.55437511315367
177000,70.0,0.0129931244681945,2234.067024508601,41.58698440064796
177000,70.0,0.0137133512438501,2207.6139113545037,48.29349423012994
177000,70.0,0.0153823025290811,2208.071566128899,61.79515566165521
177000,70.0,0.0172908043890776,2221.8233893756674,73.35656993308572
177000,70.0,0.0193967583573324,2238.008966959217,88.78770360558917
177000,70.0,0.0217601327274746,2249.510395291467,102.89673808851894
177000,70.0,0.0244302786176654,2267.69962116981,118.12838479550724
177000,70.0,0.0272079064063151,2257.075836515027,128.70346520040007
177000,70.0,0.0303685544734599,2261.9439486064343,143.9861876979576
199000,70.0,0.0118714054602584,2227.333395454865,40.474659619148575
199000,70.0,0.0122364053230724,2227.653728916956,50.47544037683976
199000,70.0,0.0137547237114014,2238.9900232361288,65.02708751652071
199000,70.0,0.0154563654663093,2183.0499125667016,71.91061567263519
199000,70.0,0.0173022104705973,2223.758280415247,88.55145921764613
199000,70.0,0.0195290872187309,2239.010801605648,100.84834332292152
199000,70.0,0.0218262618733422,2252.883456950044,117.96880666255848
199000,70.0,0.0242575818909343,2247.3481680625696,129.52084274864214
199000,70.0,0.0272000707200869,2262.119349619536,147.12759159571775
199000,70.0,0.0304243543176021,2275.4100125926316,161.9913252348812
223000,70.0,0.0120559029574003,2244.6867564235467,62.294847270058376
223000,70.0,0.0122573966629312,2236.861096279558,65.62271276064422
223000,70.0,0.0137932784633625,2252.7212975411408,80.38435856065371
223000,70.0,0.0154441976856009,2241.2248013027456,91.47195568688576
223000,70.0,0.0174253137118966,2241.839656151363,108.61804218949256
223000,70.0,0.0195590536626152,2254.442205569928,121.2093421216663
223000,70.0,0.0216887220078275,2241.987802318283,133.46872168330208
223000,70.0,0.0244409970908251,2258.031849681231,149.53783256214982
223000,70.0,0.0273776932098875,2281.6385858339486,169.62873470709886
223000,70.0,0.0305865802425507,2282.1917247231736,190.75681407353102
251000,70.0,0.0123021971370955,2251.1621608640594,85.47321861601452
251000,70.0,0.0123083133416902,2252.5265202053965,88.34742939466148
251000,70.0,0.0137566221572979,2272.50598249187,101.92499128604109
251000,70.0,0.0155519648924067,2253.4898968987877,117.50687439020967
251000,70.0,0.0174748918580893,2249.964392989891,131.32378704729737
251000,70.0,0.0193717815731229,2230.5530570970536,141.26483135494422
251000,70.0,0.0218531136769344,2250.4159024534556,161.43764643776117
251000,70.0,0.0244794310878039,2263.514360273268,177.82760447906875
251000,70.0,0.0273888414205424,2288.966830786459,199.36421900057962
251000,70.0,0.0307584004321683,2290.2103433378725,217.92751757359636
281000,70.0,0.012509547635064,2284.629614178047,118.81918918911059
281000,70.0,0.0123940670763951,2267.7746349826343,118.09979020728514
281000,70.0,0.0138951762886788,2281.0673798612816,133.3095977745379
281000,70.0,0.015592742519219,2253.5274636566464,143.4895616952833
281000,70.0,0.0173316870261396,2243.6809767424215,160.08973450371803
281000,70.0,0.0194272477162133,2259.8263486917062,175.44232271231786
281000,70.0,0.0218126873074286,2282.2416837325304,195.63247447838276
281000,70.0,0.0244685532699487,2290.8747161418314,214.95907500774962
281000,70.0,0.0274928881303185,2295.216004373265,232.16613790345892
281000,70.0,0.0307886512224258,2302.040794351382,253.8056279370848
316000,70.0,0.0126684461363525,2286.039007641555,157.76104128524798
316000,70.0,0.0123854204737179,2291.5831568974827,156.637892946646
316000,70.0,0.0139525270134177,2293.860036125683,169.31108683986537
316000,70.0,0.0154522840722428,2263.9745718079134,178.24546776229482
316000,70.0,0.017337324704492,2250.5376745237763,194.11384105076723
316000,70.0,0.0195899670857372,2269.0054470222835,213.82291726175228
316000,70.0,0.0217222247533664,2278.819623652139,230.567513148984
316000,70.0,0.0244431642456236,2295.1168426339254,251.82880626766206
316000,70.0,0.027489728109198,2305.864852035221,274.29066744485925
316000,70.0,0.0310445834120218,2292.773065530551,292.7837201965632
354000,70.0,0.0128004509556465,2297.509648300388,198.94102840143535
354000,70.0,0.0123995623584204,2303.094707332491,199.63298454548098
354000,70.0,0.0138127605309757,2282.8425127459723,208.28790731688545
354000,70.0,0.0154617808331968,2269.4976768590745,222.6045894669273
354000,70.0,0.0173659713400408,2277.905806212543,239.28298888631855
354000,70.0,0.0194620079332198,2280.3865527335583,256.1226132125735
354000,70.0,0.0219891212472929,2284.987919129555,276.6196358190924
354000,70.0,0.0244642528029848,2299.220961496835,295.8176699332802
354000,70.0,0.0276767611368899,2302.0720888650485,318.0163600029961
354000,70.0,0.031080335121148,2289.383175682285,336.01094330549085
398000,70.0,0.012924648326084,2306.8470731640778,255.51175276788953
398000,70.0,0.0123007834858139,2277.228758576747,243.4342891959737
398000,70.0,0.0138664496257546,2296.6216242051555,255.91864536707078
398000,70.0,0.0155298888672428,2281.87948064293,274.06444772595916
398000,70.0,0.0174769538154233,2273.8033143860216,289.7523861997162
398000,70.0,0.0195142734321234,2285.546655460069,305.8406347079888
398000,70.0,0.0219363151284794,2293.0391629201513,326.76987095020644
398000,70.0,0.0247822805185781,2298.4591770928732,348.3871125303453
398000,70.0,0.0276879246284836,2295.576289809828,366.4591249610094
398000,70.0,0.0309034792722813,2273.6590569972304,393.91448920588823
446000,70.0,0.0128893720277112,2310.6638484413984,309.5401594726042
446000,70.0,0.0123148079776664,2292.69742260877,301.06770842695965
446000,70.0,0.013767846740972,2304.4168527532006,315.2871401993334
446000,70.0,0.0156210838892424,2291.808393858245,327.2590012541828
446000,70.0,0.0173673214058907,2279.4542625546205,345.88914156639385
446000,70.0,0.0195431992479476,2290.6154491858924,365.62162315699146
446000,70.0,0.0221130399769536,2293.1689753540936,384.98090216418177
446000,70.0,0.0248002872364836,2292.3502213944644,405.87047219184694
446000,70.0,0.0275677872822553,2272.6454233288505,430.2108540763107
446000,70.0,0.0308988405762328,2268.766468398609,451.25654752840256
50000,90.0,0.026933339413798,2423.0522665342464,38.28774805767683
50000,90.0,0.029557435381982,2427.5693013078057,46.18322773966441
56000,90.0,0.0241340112795303,2423.9915858309273,30.955972785543228
56000,90.0,0.0264586975270012,2431.3818727349385,41.54698368731016
56000,90.0,0.0295332916077532,2434.2233813112357,45.89031354318149
63000,90.0,0.0215627532029914,2391.42409919308,29.302774568935988
63000,90.0,0.0237129472915205,2426.128043400945,34.7646497093767
63000,90.0,0.0265773305802798,2427.7620360138612,42.95076298367155
63000,90.0,0.0299281884420832,2443.8569344687107,46.96806689009962
70000,90.0,0.0216373572564842,2417.3556728148174,28.432859026770398
70000,90.0,0.0238838096268886,2431.1008131171716,36.461187539691124
70000,90.0,0.0269091170658617,2439.2571783705657,43.19665814723592
70000,90.0,0.0299747016552971,2447.0446478340373,52.32981906244511
79000,90.0,0.0191267350165223,2412.920465082561,20.497253251745224
79000,90.0,0.02142603937555,2422.237015456951,30.542463191376573
79000,90.0,0.0240920392817129,2436.3535875132557,38.08068296134012
79000,90.0,0.0268269231148458,2446.579445781736,45.21584465089073
79000,90.0,0.0297420067502176,2427.8944644577577,57.1549793154294
89000,90.0,0.0171353260483736,2434.504837859627,35.91115139846328
89000,90.0,0.0191280852901875,2433.960310476002,45.4727605516166
89000,90.0,0.0215775571437583,2434.3753094899803,53.16908160908087
89000,90.0,0.0241789850925661,2463.8933074098722,61.137945970267516
89000,90.0,0.0267567345738838,2427.318053483188,71.20119671734774
89000,90.0,0.029800869953493,2452.7316536205635,82.49256691085226
99000,90.0,0.0171677582631304,2427.2135865815603,38.83231297897485
99000,90.0,0.019220786609698,2425.388094199685,48.6384188341909
99000,90.0,0.0215741578387046,2432.4649226959195,56.21980652713788
99000,90.0,0.0239902549711033,2440.2490245164245,68.59858671100977
99000,90.0,0.0266408162239257,2435.4028889381375,76.50764770926725
99000,90.0,0.0300011905692224,2443.2135590278644,85.20905925438369
112000,90.0,0.0152721216105785,2429.401224398949,74.9885448328019
112000,90.0,0.0172463315437761,2416.257331861985,79.69606830645829
112000,90.0,0.0193179114444696,2412.2126536140645,92.10044530747707
112000,90.0,0.0215161664667938,2417.4896696709675,105.6741261597964
112000,90.0,0.023938928664641,2439.0226476982516,117.594064088151
112000,90.0,0.0268501115938077,2430.749296123962,127.03022601268005
112000,90.0,0.0301338706854878,2430.4989752077513,132.52337530687274
125000,90.0,0.0153982443198576,2369.386144789115,57.8754085785563
125000,90.0,0.0173535627166658,2372.0238199747364,68.36905557654572
125000,90.0,0.0191970561057709,2350.35703373205,78.72825662651773
125000,90.0,0.0214224943735384,2364.075694395327,89.30868968233277
125000,90.0,0.0241123986379205,2375.5562219372305,99.31182465294542
125000,90.0,0.026960855556981,2377.8629101523966,107.34483793937078
125000,90.0,0.0303958003264442,2379.5059808268256,117.1503865291106
141000,90.0,0.0139629167306905,2402.3373187415514,17.2569350702268
141000,90.0,0.015453157646374,2382.5124838060556,27.140381538683872
141000,90.0,0.0171703837869026,2367.1925788628346,37.31548932065329
141000,90.0,0.0191917372827689,2375.0043260791335,49.01742003797172
141000,90.0,0.0216068793634189,2384.878576463362,58.79339599307649
141000,90.0,0.0241226447245938,2400.4154340691503,68.58147742353773
141000,90.0,0.0272291121145152,2390.281206624672,77.50258282105568
141000,90.0,0.0303942891165976,2399.7848743264267,87.88232991266821
158000,90.0,0.0128713528486754,2429.3554786388145,6.277626219584306
158000,90.0,0.0138329704836495,2414.094370277405,13.871814204831763
158000,90.0,0.0153288567948033,2408.596659428244,27.56369991488961
158000,90.0,0.0171336415116766,2401.916359401122,39.59610276085637
158000,90.0,0.0194025140785451,2395.556509201835,49.17273589594393
158000,90.0,0.02153694354079,2406.7955758850953,57.80958301985467
158000,90.0,0.024338285864963,2427.9758822165063,71.28223351417337
158000,90.0,0.0271741800228329,2412.763392407653,79.52308598556671
158000,90.0,0.0301934994204702,2392.9233739738447,87.74134396089488
177000,90.0,0.0132141915308674,2453.885559314055,19.620026183471914
177000,90.0,0.0137196733945907,2432.294459271982,31.526003596611783
177000,90.0,0.0153801513257451,2422.105849701872,39.868389659932255
177000,90.0,0.0172857420631063,2421.142077778883,48.988512898901476
177000,90.0,0.0193200185978492,2433.1094339705764,61.22671404277861
177000,90.0,0.0217061406585398,2425.870015553244,70.80287428385542
177000,90.0,0.0244237064834319,2444.6292912569515,85.97023858927034
177000,90.0,0.0269233873580749,2412.474826921611,91.00011300091391
177000,90.0,0.030325085198167,2419.3631596984947,103.20018292064364
199000,90.0,0.0120292031627972,2473.2961811008995,29.248628994196306
199000,90.0,0.0122385826443495,2453.6311719593286,34.46861274951071
199000,90.0,0.0137538324456856,2448.672646126152,46.2265215808051
199000,90.0,0.0154802191447169,2451.876428301626,58.21735118012857
199000,90.0,0.0173060480148418,2440.4034208173957,66.44390205415212
199000,90.0,0.019534639612669,2440.0713148216632,80.37837027160886
199000,90.0,0.0218981072504802,2443.8580087156543,91.8774960292793
199000,90.0,0.024175350903423,2441.3045702461905,99.78936163501288
199000,90.0,0.0272047240044116,2431.27125934093,111.48847108635904
199000,90.0,0.0303938241187788,2435.941265345863,124.48880877429157
223000,90.0,0.0121821379513051,2488.0857288269563,56.08879286094684
223000,90.0,0.012243188465228,2477.140666197267,57.9170097604045
223000,90.0,0.0138046025576419,2487.0056180400634,71.80408197968742
223000,90.0,0.0154414505008145,2475.710400601653,82.78137105696898
223000,90.0,0.0174463583891371,2459.703939313454,95.24672558636287
223000,90.0,0.0195446437045461,2465.5094645230124,105.5710347131933
223000,90.0,0.0216656735278268,2433.5653896625813,112.05173808331271
223000,90.0,0.0242860734420471,2459.957413659106,125.99262462507123
223000,90.0,0.027189482943815,2449.983341365577,137.4660146026191
223000,90.0,0.0305586850211437,2445.0468106692974,152.91325198782047
251000,90.0,0.0124051461292856,2469.3712535621526,88.39638119959864
251000,90.0,0.0122771336255697,2495.6021961569354,90.86486070576568
251000,90.0,0.013822722552517,2504.1844606202358,103.8601326607291
251000,90.0,0.0155741239055628,2480.3686922220486,114.0056099461828
251000,90.0,0.0174416055389691,2467.52991046263,123.21136818488522
251000,90.0,0.0193706789736122,2453.4658891595805,132.82949232715563
251000,90.0,0.0216690227005082,2446.3020879455503,142.96686214966843
251000,90.0,0.0243959189934127,2463.981147322763,158.79861941025285
251000,90.0,0.0273589477465165,2457.7727814569207,171.8013149728775
251000,90.0,0.0307037432983867,2462.2126369584344,184.63255303821776
281000,90.0,0.0125876028049357,2515.227425762962,130.28425396572334
281000,90.0,0.0124044124010581,2505.658295039716,127.29285783233715
281000,90.0,0.0139003211940858,2507.2241145974454,138.4915945154285
281000,90.0,0.0155889447673421,2500.6557740039834,151.1128383508587
281000,90.0,0.0172880321769339,2461.3368771918545,153.6855927133848
281000,90.0,0.0194901956570211,2458.5063955860724,166.20776184520312
281000,90.0,0.0218382883303386,2469.163799719877,181.19295125080396
281000,90.0,0.024400633540872,2484.4907242941567,194.30985244433901
281000,90.0,0.0274632302049076,2474.9539168258943,208.84347895193514
281000,90.0,0.03060993890209,2472.6127082950798,222.07687531083835
316000,90.0,0.0127259842499946,2518.7400602916955,169.54707130331244
316000,90.0,0.0123553837495519,2522.5914129475914,168.44897905427712
316000,90.0,0.0138811792736315,2522.4353478421626,177.1516312965942
316000,90.0,0.0154556161554725,2487.5826644451477,181.71291128619183
316000,90.0,0.0173642370770961,2480.5497560302733,194.37560366357667
316000,90.0,0.019465348502815,2470.1126434158355,207.31367727685543
316000,90.0,0.0217477994173216,2471.976007635398,218.71165667523738
316000,90.0,0.0245067025337873,2488.096354693219,235.45295524729565
316000,90.0,0.0275102449491838,2475.8217117850554,247.5550057729529
316000,90.0,0.0308966448095444,2475.7972255071672,262.04313890980364
354000,90.0,0.0128458804079864,2535.300633940114,215.30092271481715
354000,90.0,0.0123533443247815,2518.0132049901704,210.8999962453747
354000,90.0,0.0137645056664951,2507.3989865516364,216.9118367407033
354000,90.0,0.0154905279899208,2508.246129618532,231.901910651175
354000,90.0,0.0173964402989048,2494.145643250625,241.35827867687553
354000,90.0,0.0194586095566495,2488.544889789154,253.82411738165126
354000,90.0,0.0219147908908248,2490.123764227225,267.3880714045095
354000,90.0,0.0245585024463029,2503.2722692112593,283.30884050901625
354000,90.0,0.0276581638437738,2486.8268376084634,294.44677535093416
354000,90.0,0.0309476059118061,2475.1173883964907,307.76122319969096
398000,90.0,0.0129568351265054,2540.8423474361325,270.9617255869042
398000,90.0,0.0123050214397269,2522.753021691525,262.66033066697673
398000,90.0,0.013820035976815,2529.108296536975,269.7812409635448
398000,90.0,0.0155541843120355,2529.8568720893372,282.9859772022622
398000,90.0,0.0173839158773466,2503.454558593963,291.48398993950434
398000,90.0,0.0195853743200771,2496.321134489982,305.5882192070819
398000,90.0,0.0219439212616395,2502.062624906394,319.9540596204576
398000,90.0,0.0247188753008269,2502.8182851514994,334.8035319083864
398000,90.0,0.027661887730496,2492.1258638188488,345.49349514334705
398000,90.0,0.0308742524752666,2465.272286476389,366.3584097815613
446000,90.0,0.012919523227278,2545.5275391785112,328.42477293079435
446000,90.0,0.0123400439161853,2546.255692488378,322.25900358900935
446000,90.0,0.0137604720672009,2542.5561858315327,330.70570694759374
446000,90.0,0.0154118982836285,2531.5433419689825,340.24800679271226
446000,90.0,0.0175025505373186,2516.2015372341375,353.1061863054768
446000,90.0,0.0194846382300561,2509.518684335309,365.13776723096447
446000,90.0,0.0220496101264157,2501.4377577890355,378.1109816595105
446000,90.0,0.0247453298911296,2509.3536432093797,394.9604519521462
446000,90.0,0.0275612256649548,2483.5014248835782,416.6390920993504
446000,90.0,0.0306929460516532,2473.3196157076973,429.6700059787561
