Repository: upb-lea/materialdatabase

Material database for power electronic usage
===============================================

The materialdatabase mainly contains complex magnetic and dielectric data of soft-magnetic ferrite materials under sinusoidal excitation.
Typical target applications of the provided material data are magnetic components in power electronic converters operated at switching frequencies reaching from 100 kHz to 3 MHz.
The database allows to compare materials and measurement setups, to work with fit functions (e.g., Steinmetz), and features data export as interpolation grids.
FEM solvers like Comsol can directly import these interpolation grids and incorporate the data in frequency-domain simulations.

File: materialdatabase/data/complex_permeability/MagNet/3C95.csv (part 1 of 3)
f,T,b,mu_real,mu_imag,h_offset
50000,25.0,0.0121180496768484,3175.1792543204483,9.546653977743889,0.0
50000,25.0,0.0156302070922702,3231.28513796707,23.174273208031444,0.0
50000,25.0,0.0192986678544773,3257.4192806587266,36.314284583867504,0.0
50000,25.0,0.0247644939764168,3352.638389038202,55.34506136932292,0.0
50000,25.0,0.0313015331282332,3446.575549007599,71.37521863483005,0.0
50000,25.0,0.0395963256585476,3549.8621742114155,109.69822300659804,0.0
50000,25.0,0.0494789918227352,3684.1710103921214,140.38804890356568,0.0
50000,25.0,0.0630502878175428,3844.534628222359,183.57286712528025,0.0
50000,25.0,0.0792844355714764,3997.715039330358,237.6447166368782,0.0
50000,25.0,0.0995647016079636,4160.017295630704,293.3702980866707,0.0
50000,25.0,0.125515118197756,4352.3968615559725,368.679164512472,0.0
50000,25.0,0.1563963783937604,4495.562323811058,447.0528695722088,0.0
50000,25.0,0.1960611717889691,4604.599110399692,537.5519356112413,0.0
50000,25.0,0.2373695790000535,4683.907482463735,622.696300439437,0.0
50000,25.0,0.2947458287401836,4687.517900757883,706.876447108334,0.0
63000,25.0,0.0096139165392992,3594.3677091329027,70.13711394072004,0.0
63000,25.0,0.0122269360937616,3648.9648270847183,78.23866164671858,0.0
63000,25.0,0.0153090183785983,3628.5600871231854,89.26066002703857,0.0
63000,25.0,0.0194551283096472,3690.41626800442,107.38468299503424,0.0
63000,25.0,0.0246753914170778,3776.979833050424,131.07953561946945,0.0
63000,25.0,0.0314658144615898,3854.87295357076,156.61708975458762,0.0
63000,25.0,0.0395266314865167,3918.901339711795,184.1245099175804,0.0
63000,25.0,0.049854111220875,4000.6561085736776,216.35898364342123,0.0
63000,25.0,0.0628108189883503,4069.350911509333,251.06360831709824,0.0
63000,25.0,0.0790425100577788,4217.73084263179,296.05786719461827,0.0
63000,25.0,0.0996178183327804,4334.149621220851,352.10165718110125,0.0
63000,25.0,0.1250679716068007,4450.035794016549,418.20502162328063,0.0
63000,25.0,0.1569666835085764,4554.575355569942,506.6796658763533,0.0
63000,25.0,0.1911290656129901,4652.053191538398,587.3062498826848,0.0
63000,25.0,0.2395297443565395,4712.840071572824,690.1657536073047,0.0
63000,25.0,0.2952171318568631,4682.292039678374,777.9090544561853,0.0
79000,25.0,0.0095111833578411,3590.400863750731,79.48537756480842,0.0
79000,25.0,0.0120743707801208,3576.545273455421,79.41521461810702,0.0
79000,25.0,0.0150567209520897,3634.3599592111,96.11947814508322,0.0
79000,25.0,0.0194148313329367,3696.943188237541,114.99369137081231,0.0
79000,25.0,0.0246287146705616,3766.944308979567,141.89514485330378,0.0
79000,25.0,0.031255838674988,3859.477775176756,165.42086420547818,0.0
79000,25.0,0.0393864978411578,3926.107473004891,196.0996897550864,0.0
79000,25.0,0.0496267258045176,3964.145523213608,229.20230097534068,0.0
79000,25.0,0.0626017356901995,4099.630810599203,273.47538319767955,0.0
79000,25.0,0.0791059753658937,4235.715911351405,321.1533460559976,0.0
79000,25.0,0.0991953945798903,4347.231482444629,380.0971718196455,0.0
79000,25.0,0.1251454850657462,4453.323171630887,465.89244326058736,0.0
79000,25.0,0.1528960272581777,4562.292346396057,548.6898011790029,0.0
79000,25.0,0.1913610438092678,4659.903755040446,650.0387408409772,0.0
79000,25.0,0.2404040725570688,4700.776601374328,774.6733666029768,0.0
79000,25.0,0.2865079948033562,4726.5563096917485,863.7426641767325,0.0
99000,25.0,0.009854381877387,3551.134988181787,69.3321632814013,0.0
99000,25.0,0.0121793440115076,3605.60106609572,88.00566921644463,0.0
99000,25.0,0.0154466089806165,3662.1295270756495,101.88413306788456,0.0
99000,25.0,0.0196927372651982,3702.296735478216,130.09802303281938,0.0
99000,25.0,0.0248036906682843,3794.850426334161,157.28244956510437,0.0
99000,25.0,0.031273736976996,3884.772692783646,179.97964159851452,0.0
99000,25.0,0.0394133989652751,3903.810216395854,217.03781522345088,0.0
99000,25.0,0.0498139787669932,3996.674035963858,251.20320006933636,0.0
99000,25.0,0.062482773316197,4129.642626924255,298.32202866759144,0.0
99000,25.0,0.0782233052635809,4261.228124952781,352.71630875262326,0.0
99000,25.0,0.0987173137022349,4343.2547317589015,437.1752200868344,0.0
99000,25.0,0.1211156530496536,4449.05279134701,513.9802734018057,0.0
99000,25.0,0.1516636938972606,4565.452346437264,615.4326001440617,0.0
99000,25.0,0.1931597142030033,4646.275313205995,743.4757416540765,0.0
99000,25.0,0.2385213934173354,4720.375076364297,866.3641975034654,0.0
125000,25.0,0.0113111521888429,3631.2752186377375,98.56318381509304,0.0
125000,25.0,0.0122667299337559,3636.2104056065127,103.23225643319496,0.0
125000,25.0,0.015615130644856,3676.550036862504,126.05054412111458,0.0
125000,25.0,0.0196148431258497,3743.9513136437,149.15485040768797,0.0
125000,25.0,0.0246677415826416,3815.6130599345606,177.72866421561747,0.0
125000,25.0,0.0311144378327857,3864.974028818512,206.0966012495847,0.0
125000,25.0,0.0393364699160844,3936.669315693708,240.35297468805808,0.0
125000,25.0,0.049498952433761,4027.26496610072,282.2525627508607,0.0
125000,25.0,0.0622061830410311,4139.810827136815,335.37965766949173,0.0
125000,25.0,0.078235561838639,4258.9566649689295,423.3498187556116,0.0
125000,25.0,0.0962020335949108,4357.366348509408,493.74102469799845,0.0
125000,25.0,0.1215214837408288,4456.421799839368,590.0704690441872,0.0
125000,25.0,0.152777679451042,4558.089717677637,716.4190206483956,0.0
125000,25.0,0.192449141491394,4656.109486966629,846.4816344789898,0.0
158000,25.0,0.0123211068890476,3642.0236268294943,134.30332987319778,0.0
158000,25.0,0.0123425625037317,3664.670561916855,133.5741533080733,0.0
158000,25.0,0.0155107270863706,3704.412477097601,157.85636538644923,0.0
158000,25.0,0.0195566060911934,3757.9588283064986,180.701677819632,0.0
158000,25.0,0.0247100185152389,3802.0266246470096,216.70385668207035,0.0
158000,25.0,0.0311024263083441,3910.002376243899,246.30024860157604,0.0
158000,25.0,0.0392009631080715,3973.696848857229,284.6128450748171,0.0
158000,25.0,0.0494403953504632,4054.5214683446648,335.4713825380447,0.0
158000,25.0,0.0620715871862452,4146.283336763763,421.5233388338863,0.0
158000,25.0,0.0764312548128711,4233.673115108308,488.7051632356663,0.0
158000,25.0,0.0963272497904505,4372.058467819003,585.9652780547166,0.0
158000,25.0,0.1219880249552506,4451.679001631042,704.0116890654825,0.0
158000,25.0,0.1542384112026758,4579.510248020256,846.3240540384319,0.0
199000,25.0,0.0124118348313887,3705.129999130519,183.83969609663384,0.0
199000,25.0,0.0128199631880557,3721.3876811609184,189.0192404616416,0.0
199000,25.0,0.0155762851204657,3747.803963694686,200.20744676167703,0.0
199000,25.0,0.0195306222743029,3757.6636190521945,232.80207081008308,0.0
199000,25.0,0.0246549292732845,3857.849331000068,272.0684619699455,0.0
199000,25.0,0.0311633882083164,3964.153755224318,309.73026271942143,0.0
199000,25.0,0.0392899535837868,4012.0382035271887,355.30379830132296,0.0
199000,25.0,0.0493263559088872,4063.0001509285103,440.5057386003997,0.0
199000,25.0,0.0608769392749759,4177.80915072062,513.5940786126038,0.0
199000,25.0,0.076580578726117,4263.429497823383,602.244194807489,0.0
199000,25.0,0.096863158704034,4379.036868015674,725.062901963928,0.0
199000,25.0,0.1224694088302696,4472.328058350367,861.1646763640309,0.0
251000,25.0,0.0124479123035099,3765.001387047751,254.3019234745232,0.0
251000,25.0,0.0132355568271595,3796.173033877612,259.147670317604,0.0
251000,25.0,0.0155656689233957,3777.375390078908,281.8363728946303,0.0
251000,25.0,0.0195171626986404,3838.117494606964,316.9045949678493,0.0
251000,25.0,0.0246436126521613,3938.833317390564,366.2662476727614,0.0
251000,25.0,0.0310081060872038,4027.978572449657,414.1049532251308,0.0
251000,25.0,0.0391479900622016,4039.146046661473,492.88729323387935,0.0
251000,25.0,0.0483994611103415,4127.344101670827,566.6877672057944,0.0
251000,25.0,0.0609232873294561,4222.927241211906,664.6318211786295,0.0
251000,25.0,0.0771186518801147,4279.063079087508,780.5228941656109,0.0
251000,25.0,0.0976126372813346,4417.457665781947,935.51339017094,0.0
316000,25.0,0.0123409173435423,3830.857431037335,377.2488855069208,0.0
316000,25.0,0.0135575420248811,3915.018643168564,393.4317316904919,0.0
316000,25.0,0.0155405089409296,3895.2547518101087,412.5256289523677,0.0
316000,25.0,0.0196063749879841,3963.785545973042,468.6489107061216,0.0
316000,25.0,0.0246285306091434,4049.689313581239,533.5011478544923,0.0
316000,25.0,0.0310338354152552,4092.415311997053,619.1050827413763,0.0
316000,25.0,0.0383527906721329,4138.579252320127,687.720815988606,0.0
316000,25.0,0.0484375251191114,4211.587212254443,788.5565970482726,0.0
316000,25.0,0.0611333567118401,4262.743147275051,912.8225013630948,0.0
316000,25.0,0.0775481569309821,4339.523170336349,1060.300004357278,0.0
398000,25.0,0.0123358213297246,3987.229349533716,605.3100373616932,0.0
398000,25.0,0.0136491521364551,4026.018758688129,628.5356135585796,0.0
398000,25.0,0.0155136523287089,4044.70363930424,658.8915589901644,0.0
398000,25.0,0.0195743887577232,4096.902888941871,731.5847274807398,0.0
398000,25.0,0.0246780547621637,4129.507118353135,840.747931021485,0.0
398000,25.0,0.0303514092510336,4182.646937560953,924.6592111968567,0.0
398000,25.0,0.0385367479542934,4245.214393281746,1020.903271825564,0.0
398000,25.0,0.048563453804125,4265.44963719822,1150.0440153413297,0.0
398000,25.0,0.0614376673185863,4308.480505227797,1310.2996552714117,0.0
50000,50.0,0.0122235125542221,3486.536828246914,0.7403357081255637,0.0
50000,50.0,0.0152218189835179,3535.9043091128483,8.522078795812869,0.0
50000,50.0,0.018999501982135,3525.111888438625,20.119864673961704,0.0
50000,50.0,0.024111778637944,3634.775915948273,35.85386796976785,0.0
50000,50.0,0.0311899543386276,3751.7594753968974,59.16468547940767,0.0
50000,50.0,0.0394197370019404,3833.578672216358,82.4696300143266,0.0
50000,50.0,0.0500524979041083,3963.45474539548,114.1977145455261,0.0
50000,50.0,0.0628592623959867,4105.279113006567,149.03936996851488,0.0
50000,50.0,0.0785879600942387,4208.390064315918,191.17635682607167,0.0
50000,50.0,0.099252578022361,4356.333251018807,243.7868409847764,0.0
50000,50.0,0.1247134800573842,4491.715405970325,309.8282348996142,0.0
50000,50.0,0.1554252637686809,4615.308019198021,389.92433388008885,0.0
50000,50.0,0.194635417753198,4696.400147341553,488.6298926244488,0.0
50000,50.0,0.2370699785538439,4755.719939353647,583.5151665681134,0.0
50000,50.0,0.294584384556143,4716.913735436868,672.7147320388964,0.0
63000,50.0,0.009851337958764,3844.5576568115616,42.05947923128006,0.0
63000,50.0,0.0121777451373552,3895.191186804327,53.84560502780682,0.0
63000,50.0,0.0153448489985221,3847.422657044706,55.74806329006147,0.0
63000,50.0,0.0195511935769801,3901.0222071997687,73.28313686543385,0.0
63000,50.0,0.0242945126810881,3980.944962696205,88.31217867167746,0.0
63000,50.0,0.0311348532304058,4046.270484658401,107.8621439931852,0.0
63000,50.0,0.0395436497213868,4100.493527463215,131.58716363625618,0.0
63000,50.0,0.0495903659377939,4157.656427800594,154.58697617287203,0.0
63000,50.0,0.062460147190939,4231.354774756097,192.5724012901012,0.0
63000,50.0,0.0792410867161018,4319.666676040057,232.16910770300728,0.0
63000,50.0,0.0989805394387702,4456.521446347796,285.8672562178912,0.0
63000,50.0,0.1243055956111575,4547.544397070849,351.5829061825592,0.0
63000,50.0,0.1568750586762994,4649.244568117373,450.67218077303903,0.0
63000,50.0,0.1911689635650347,4739.119092079893,542.983138372044,0.0
63000,50.0,0.2400585376261273,4777.880085890078,656.0326646775087,0.0
63000,50.0,0.2952013984574047,4694.1825397253215,744.1190941294832,0.0
79000,50.0,0.0093164736936667,3832.6206045877057,54.371601283030856,0.0
79000,50.0,0.0120828939013178,3813.006560735569,46.428490484130045,0.0
79000,50.0,0.0152229692548359,3860.740602530219,61.135683380619646,0.0
79000,50.0,0.0193687311149797,3913.938530964657,75.9920433199886,0.0
79000,50.0,0.0248310975203631,3982.379471046293,100.21235749156516,0.0
79000,50.0,0.0312631898622915,4068.94017796638,118.75173009970412,0.0
79000,50.0,0.0393694745755445,4103.604986625056,141.22440584735116,0.0
79000,50.0,0.0495104646552406,4133.340244003642,172.34913332803467,0.0
79000,50.0,0.0627059690882557,4258.429476010572,212.73810234338484,0.0
79000,50.0,0.0789360595349996,4344.671486609843,257.18694396003286,0.0
79000,50.0,0.0989446650039411,4469.392428185076,315.3834355295889,0.0
79000,50.0,0.1243165213683774,4543.048822445885,401.2575595624281,0.0
79000,50.0,0.1524282510746749,4660.796795512048,493.5974825538444,0.0
79000,50.0,0.190798261365554,4743.244286028324,609.2586411887518,0.0
79000,50.0,0.2403641103234111,4760.501710419033,744.1892357739055,0.0
79000,50.0,0.2884027265081191,4741.777715873636,836.2400397070506,0.0
99000,50.0,0.0096167534324567,3779.001720832005,51.49706242351842,0.0
99000,50.0,0.0122105847973773,3852.70128231538,67.79027148646702,0.0
99000,50.0,0.0153189429350554,3895.103727560231,76.70851210538694,0.0
99000,50.0,0.0195979728166784,3919.01576083614,100.84440560276238,0.0
99000,50.0,0.0245779063332125,4012.6759849505074,119.2961692456268,0.0
99000,50.0,0.031042032336246,4083.695374364525,137.46707949255068,0.0
99000,50.0,0.0391727054682385,4088.300312054089,167.50712316882752,0.0
99000,50.0,0.0491396004454603,4173.868070902099,198.3569734299112,0.0
99000,50.0,0.0624215688619301,4292.5467667407065,245.42107071620129,0.0
99000,50.0,0.0782263686306781,4365.983246279614,296.28181852724504,0.0
99000,50.0,0.0985495333269774,4482.645645014863,385.8369789923026,0.0
99000,50.0,0.1202728386832111,4560.7452895160895,463.19237081607423,0.0
99000,50.0,0.1512623235514153,4681.914063076978,580.8202184811789,0.0
99000,50.0,0.1904263295601702,4727.9308875137485,714.5391077831769,0.0
99000,50.0,0.2379805009148482,4776.898115438172,856.2427003116529,0.0
125000,50.0,0.0110100908732932,3882.2812561931296,82.23872890416946,0.0
125000,50.0,0.0123111203301663,3893.0390622692057,89.97130141621264,0.0
125000,50.0,0.0154594566435805,3913.619323784547,107.97283143005706,0.0
125000,50.0,0.0195824423684005,3974.2109835499177,127.69684441309546,0.0
125000,50.0,0.0245931850163538,4052.253253306712,151.50064765761203,0.0
125000,50.0,0.0310687644980982,4087.6459332542513,177.9371848899672,0.0
125000,50.0,0.0392897982833231,4143.402934397276,209.01298392306109,0.0
125000,50.0,0.0496951432417072,4228.5244163201705,247.91559133165225,0.0
125000,50.0,0.0619811137924077,4316.841170649994,296.5847168379259,0.0
125000,50.0,0.0783172018451409,4376.904553493331,381.90338453814655,0.0
125000,50.0,0.0958194974455442,4508.161168430785,457.4225965233196,0.0
125000,50.0,0.121120631886757,4588.0634833998265,560.9050682550786,0.0
125000,50.0,0.1536156565764204,4663.622623604921,687.580157401404,0.0
125000,50.0,0.1916224828348511,4746.28076338819,847.1541410602904,0.0
158000,50.0,0.0120260104236336,3939.722130714768,126.16649197989982,0.0
158000,50.0,0.0122556228381555,3921.1596274627873,130.23274117293934,0.0
158000,50.0,0.015545445510104,3973.161935989326,147.61797633914136,0.0
158000,50.0,0.0196785291814557,4023.748467982337,171.84076825344775,0.0
158000,50.0,0.0247151477383209,4057.8977511342646,204.53379549734177,0.0
158000,50.0,0.0311018459936215,4155.543341429776,231.9954189339373,0.0
158000,50.0,0.039097179913918,4204.996790555526,270.79559822493644,0.0
158000,50.0,0.0492217680327548,4276.144866754249,318.10799961479944,0.0
158000,50.0,0.0621308519302238,4339.341355132558,406.3810465922612,0.0
158000,50.0,0.07643403999047,4419.14924391991,478.2051520515444,0.0
158000,50.0,0.0962047149646072,4542.802147699552,581.4843277890345,0.0
158000,50.0,0.1215643647322685,4588.600504478211,707.773825657475,0.0
158000,50.0,0.1534288792949493,4704.746144666142,872.5642029444928,0.0
199000,50.0,0.0122968936772581,3992.947387191976,190.26229526604712,0.0
199000,50.0,0.0124757211512733,3997.488409149608,190.82964316889064,0.0
199000,50.0,0.0155872778641906,4031.9889002845553,210.4479213482529,0.0
199000,50.0,0.0195852811048892,4041.731074154469,243.1469505420464,0.0
199000,50.0,0.0246917058713713,4141.124841839736,285.2344302329937,0.0
199000,50.0,0.0311364854232044,4211.055162927391,332.0379919760522,0.0
199000,50.0,0.0391105321432002,4277.833128334756,376.5571428730783,0.0
199000,50.0,0.0494103396813174,4315.827658960826,468.75774838365766,0.0
199000,50.0,0.0606881419850937,4388.018620936933,540.3751030525461,0.0
199000,50.0,0.0765760601247941,4471.234673207575,640.848508002451,0.0
199000,50.0,0.0969764368669884,4565.755756195335,779.7723143871697,0.0
199000,50.0,0.122127276399396,4629.654007056271,932.2316080256396,0.0
251000,50.0,0.0124567898148122,4098.929748632156,304.5981201516025,0.0
251000,50.0,0.0128793036533868,4118.0833517283545,317.7400140013708,0.0
251000,50.0,0.0153962919822088,4092.687665702617,331.03150488593093,0.0
251000,50.0,0.0196592484718649,4165.034606494703,381.7481812230764,0.0
251000,50.0,0.0246334641620855,4256.733923879167,438.76447108444165,0.0
251000,50.0,0.0311157837019049,4302.91668172223,493.040951189566,0.0
251000,50.0,0.0392480503684974,4340.302293760948,584.2469209274946,0.0
251000,50.0,0.0481811867663963,4396.414622015194,659.2498925719725,0.0
251000,50.0,0.060998941870762,4456.340050379254,766.0404539505741,0.0
251000,50.0,0.0768322897443316,4497.884012100749,898.8796959092938,0.0
251000,50.0,0.0975149351765827,4615.717383689928,1079.1239779831662,0.0
316000,50.0,0.01230478363404,4198.73541125218,520.4646806610334,0.0
316000,50.0,0.0131441269951942,4260.186812234508,535.3145979657046,0.0
316000,50.0,0.0153865862009121,4253.003247796173,566.5942020533244,0.0
316000,50.0,0.019577507994319,4332.677232403727,638.7252662584538,0.0
316000,50.0,0.0247117077730005,4381.074796005329,708.7813297243184,0.0
316000,50.0,0.0310786782018758,4396.269887850468,816.7696926571547,0.0
316000,50.0,0.0383220180422894,4467.701294717796,898.4052626284351,0.0
316000,50.0,0.0482588241971552,4498.697762630539,1007.4958637436636,0.0
316000,50.0,0.0612217098397286,4500.962748201688,1144.7249825216002,0.0
316000,50.0,0.0775655162796296,4560.415299827451,1337.352531041602,0.0
398000,50.0,0.0123463445639743,4350.2341116659445,895.6088844767961,0.0
398000,50.0,0.0132068560480628,4381.961974872396,911.3861378771426,0.0
398000,50.0,0.0154850678160263,4405.902512562611,959.3326662063772,0.0
398000,50.0,0.0196197978803345,4462.007123558094,1054.560237823115,0.0
398000,50.0,0.0246878696992867,4443.427409576169,1171.291997316404,0.0
398000,50.0,0.0303761679963804,4494.261840932177,1279.8007289207544,0.0
398000,50.0,0.0384953820504389,4554.901992467543,1422.4654745494224,0.0
398000,50.0,0.0484799291211345,4513.3335346610975,1570.1237884609857,0.0
398000,50.0,0.0616105348020668,4503.292795334212,1777.1941412117408,0.0
50000,70.0,0.0119528307385077,3701.1935202483896,30.11772460401668,0.0
50000,70.0,0.0150047093134479,3747.195591004734,27.26730686206708,0.0
50000,70.0,0.0190690148797347,3711.667867508148,9.496479179822025,0.0
50000,70.0,0.0246671513688216,3819.37985360738,5.350638922604299,0.0
50000,70.0,0.031032692573951,3906.57818224916,13.098267581059444,0.0
50000,70.0,0.0396025411379833,3966.882586663956,36.21217252401378,0.0
50000,70.0,0.0495837212473452,4063.974497232752,57.3590792228996,0.0
50000,70.0,0.0626088822543923,4189.651031796176,87.1287345970416,0.0
50000,70.0,0.0781524633846041,4237.056665256767,124.80585002130556,0.0
50000,70.0,0.0988487906979009,4395.214754876172,177.9877067258228,0.0
50000,70.0,0.1239721019636037,4518.8352661750105,238.5189971013733,0.0
50000,70.0,0.1558453373655604,4631.395594605884,328.1292816367474,0.0
50000,70.0,0.1950186234029662,4705.596376413188,433.0220441715081,0.0
50000,70.0,0.2389037918580038,4753.991066229829,531.7253640084244,0.0
50000,70.0,0.2965974245397834,4654.072359540311,613.0297816804856,0.0
63000,70.0,0.0092746825261801,3978.359465298318,1.2827469482299394,0.0
63000,70.0,0.0122249038337073,4032.0586905671994,10.838500056260033,0.0
63000,70.0,0.0152994195974535,3963.426163454092,20.122433814163507,0.0
63000,70.0,0.0197473130026813,4024.267704203688,25.128250530905756,0.0
63000,70.0,0.0246076532547502,4092.7103318726263,39.87265231327276,0.0
63000,70.0,0.0311336039456228,4131.061442497973,52.20097675148414,0.0
63000,70.0,0.0392336063020434,4173.530269982166,67.89226345727242,0.0
63000,70.0,0.0493427743530017,4231.5212886023855,86.37155438227225,0.0
63000,70.0,0.0624487190864843,4283.294941471156,124.0108825017331,0.0
63000,70.0,0.078959005743057,4364.200213661774,160.31970758381345,0.0
63000,70.0,0.0987745397866448,4486.791650024146,210.05312182704415,0.0
63000,70.0,0.1243843904652038,4570.980354742983,279.8365551273178,0.0
63000,70.0,0.1564770970911417,4666.350997202813,379.98108001953045,0.0
63000,70.0,0.1917063833633155,4741.376214831784,480.5260345619935,0.0
63000,70.0,0.2414745504808239,4763.5566376273855,603.9443518032233,0.0
63000,70.0,0.2966560467128952,4634.503760521193,684.3317156523675,0.0
79000,70.0,0.0095750138042526,3990.0853427333705,22.337971023121057,0.0
79000,70.0,0.0119076999220688,3964.169215641061,11.09187862714534,0.0
79000,70.0,0.0153076549690761,4000.771674139607,23.533077236146934,0.0
79000,70.0,0.019474467392521,4033.0552790016,33.31832610759427,0.0
79000,70.0,0.0245189480342424,4090.862074119432,52.62116033674027,0.0
79000,70.0,0.0309623485232617,4143.156828222131,69.10301167274231,0.0
79000,70.0,0.0393905772294977,4195.35444973945,85.92573891029093,0.0
79000,70.0,0.0492807650322332,4207.335604912985,111.50660506820104,0.0
79000,70.0,0.0624203878459625,4314.541632691303,144.67262554293796,0.0
79000,70.0,0.0785129889577006,4388.817096262616,184.6598486294372,0.0
79000,70.0,0.0985246717554558,4511.306254276786,244.54524182214288,0.0
79000,70.0,0.124027890471829,4572.808397012088,332.335688850226,0.0
79000,70.0,0.1539344760928801,4681.59558391163,434.8721275446264,0.0
79000,70.0,0.1917184636535152,4753.388681731035,556.8856118818226,0.0
79000,70.0,0.2411034371019767,4738.09493015255,694.6271842881621,0.0
79000,70.0,0.2883077830974074,4688.026751768534,779.7391091227461,0.0
99000,70.0,0.0099254547686857,3934.2896813194016,25.028446006426865,0.0
99000,70.0,0.0121468566311349,3997.116841892212,24.68414452648536,0.0
99000,70.0,0.0152667555263511,4029.4269938659104,38.09925229304475,0.0
99000,70.0,0.0195738434736959,4043.033391478063,53.53199097534184,0.0
99000,70.0,0.0246705454981344,4128.836499042056,72.66384876533371,0.0
99000,70.0,0.0309655884645081,4181.110093811897,84.33997201689395,0.0
99000,70.0,0.039118969567419,4176.284864371282,111.29344452488792,0.0
99000,70.0,0.049220449750128,4254.583892160907,139.45535180223305,0.0
99000,70.0,0.0621486316718509,4348.541021237072,180.2650005733049,0.0
99000,70.0,0.0783486984388965,4412.793132500321,226.4441108884464,0.0
99000,70.0,0.0985102572974379,4522.069986936701,310.92553788788524,0.0
99000,70.0,0.1212492913928078,4594.608676574354,393.06290947038974,0.0
99000,70.0,0.1521856816670179,4697.394609724924,513.4378539732317,0.0
99000,70.0,0.1929920111252093,4739.121033445644,661.9798933010331,0.0
99000,70.0,0.2383795788410832,4758.330460254105,796.7865231790445,0.0
125000,70.0,0.0113428982601604,4025.833976377964,45.00946772817627,0.0
125000,70.0,0.012358201938215,4033.392327959343,51.53082127244188,0.0
125000,70.0,0.0155658998491565,4042.221626095028,62.88378239562165,0.0
125000,70.0,0.0196076557274424,4099.4322652275405,80.12423796760136,0.0
125000,70.0,0.0244252196050445,4160.549702816765,99.4072026444701,0.0
125000,70.0,0.0308578741838194,4154.036081489979,123.25103533153192,0.0
125000,70.0,0.0391979902116638,4230.7750155693375,150.96532402199733,0.0
125000,70.0,0.0495377027752484,4299.800039343027,183.39722212055045,0.0
125000,70.0,0.0621267375870093,4382.151800720564,231.1432914409396,0.0
125000,70.0,0.0782666426294175,4432.238115242398,312.963366294143,0.0
125000,70.0,0.0969993665212581,4559.061454210793,392.0432040022791,0.0
125000,70.0,0.1212108348965778,4614.595332011735,492.7707528637128,0.0
125000,70.0,0.154022913028553,4683.0675125449,639.7902271151158,0.0
125000,70.0,0.1913075229148861,4748.33139953887,785.2827108610637,0.0
158000,70.0,0.0122472053541748,4074.285927946789,97.55726040066394,0.0
158000,70.0,0.0122564247076656,4098.127254476679,93.3202362577142,0.0
158000,70.0,0.0154468797302058,4121.850561006777,115.4595512749518,0.0
158000,70.0,0.0195919239290763,4158.158190891362,138.9747141124464,0.0
158000,70.0,0.0246111298004509,4187.389830789495,169.54317996004897,0.0
158000,70.0,0.0311153797818754,4247.781778769711,201.9453495423963,0.0
158000,70.0,0.0389180282702807,4313.383543776825,225.22388745786915,0.0
158000,70.0,0.049302893978506,4361.832084917082,266.466087317922,0.0
158000,70.0,0.0622809478331435,4415.543341146923,351.7716801208084,0.0
158000,70.0,0.0771112670246527,4486.205590360305,421.1365599068847,0.0
158000,70.0,0.0968807726874923,4592.908972986535,521.8255535988176,0.0
158000,70.0,0.1223347888273505,4621.81850499383,649.5187741462398,0.0
158000,70.0,0.1541626649911291,4710.540431160242,810.6126912352021,0.0
199000,70.0,0.0123670383312596,4171.00917959936,169.24861041658667,0.0
199000,70.0,0.012679335808195,4180.335237404972,178.3502816861305,0.0
199000,70.0,0.0154772484095136,4193.573490444463,193.6827650125425,0.0
199000,70.0,0.0194641380065085,4205.077954268359,227.3459952756329,0.0
199000,70.0,0.0246083603341693,4281.813495377841,266.1756323289844,0.0
199000,70.0,0.031007553340114,4338.788845882496,302.9726552366977,0.0
199000,70.0,0.0391290469050596,4405.203831721905,346.2031135150439,0.0
199000,70.0,0.0494728928961851,4421.36292247077,432.1436319373725,0.0
199000,70.0,0.0611221368467323,4472.603632477658,497.4755944586182,0.0
199000,70.0,0.0771348653998569,4538.537208253221,592.5074171028285,0.0
199000,70.0,0.0971518013480113,4611.619312786594,720.8103577387591,0.0
199000,70.0,0.1224525008153133,4652.1390775788,868.0276562244127,0.0
251000,70.0,0.0123268716396492,4291.807799639094,339.95661338508546,0.0
251000,70.0,0.0130206144133948,4315.498427395984,349.0515516985226,0.0
251000,70.0,0.0155274159942847,4270.498004557062,349.36250120225446,0.0
251000,70.0,0.0195893978548558,4322.639241097353,380.18143616254497,0.0
251000,70.0,0.0246665872897773,4382.401081123001,429.2800732713158,0.0
251000,70.0,0.0310637593731057,4430.068446041587,483.0391782584868,0.0
251000,70.0,0.0391411926369538,4464.359104549717,575.8323276473723,0.0
251000,70.0,0.0486865223303255,4514.490562047109,657.6005354467875,0.0
251000,70.0,0.061166663886152,4539.119990508231,746.4125221096062,0.0
251000,70.0,0.0775082700409445,4565.990266366622,871.5592059599551,0.0
251000,70.0,0.0980044902689632,4645.59938799962,1030.1391560573172,0.0
316000,70.0,0.0122669975159941,4374.620912153313,585.7623231838454,0.0
316000,70.0,0.0132645067586282,4439.030212507258,584.2364572025431,0.0
316000,70.0,0.015464220637719,4414.161370550336,608.9399156521016,0.0
316000,70.0,0.0195260560962644,4478.144102015884,672.0037584277168,0.0
316000,70.0,0.0246178070887181,4516.186025198819,734.2443912429196,0.0
316000,70.0,0.0310273079810512,4524.3342828891655,834.7177527419354,0.0
316000,70.0,0.0387612711117368,4587.27224747913,910.7564802286386,0.0
316000,70.0,0.0485772222185481,4585.500039214994,994.5005544441678,0.0
316000,70.0,0.0616074503862323,4568.754818090947,1124.2311030017963,0.0
316000,70.0,0.0777148701309067,4592.177366091399,1277.63583027069,0.0
398000,70.0,0.012317006312081,4473.585176105067,955.1773552879962,0.0
398000,70.0,0.0133147947900204,4540.138117585305,981.4319184155344,0.0
398000,70.0,0.0154700762459634,4525.043894686934,1015.850045433816,0.0
398000,70.0,0.0195801836604493,4578.737645817197,1110.231238314086,0.0
398000,70.0,0.0246613435424583,4529.513738713153,1184.3751056165136,0.0
398000,70.0,0.0308530245659883,4581.559426433752,1290.3378661072957,0.0
398000,70.0,0.0388854962956365,4631.215901831255,1405.2245496010569,0.0
398000,70.0,0.0488549603509326,4555.944052053837,1500.7667046258798,0.0
398000,70.0,0.0618683691642144,4537.331056454058,1698.7560666968882,0.0
50000,90.0,0.0122432029384862,3901.425838660084,12.206975095836722,0.0
50000,90.0,0.0154723991398035,3920.8235445173327,15.91276722970322,0.0
50000,90.0,0.0189285051428617,3879.384520073301,6.200854886778037,0.0
50000,90.0,0.0243486723485955,3977.2317259826905,17.333608289560477,0.0
50000,90.0,0.0308133860866328,4056.2662200138,24.60882413253116,0.0
50000,90.0,0.0392565459242109,4090.26003491565,44.87960149972312,0.0
50000,90.0,0.0496400512007965,4181.159664466411,65.6365588726242,0.0
50000,90.0,0.0617649529354568,4284.352046015592,94.12075956404612,0.0
50000,90.0,0.0778129247045373,4324.177035390663,128.58011380898046,0.0
50000,90.0,0.0984273216764305,4466.577786942255,173.96416775752795,0.0
50000,90.0,0.123941651339076,4573.049864493061,248.0992561524218,0.0
50000,90.0,0.155396106700097,4682.228739690439,347.49072881758394,0.0
50000,90.0,0.1950795178248142,4746.988294090749,465.7172512465028,0.0
50000,90.0,0.236471964965194,4771.192287000735,571.807289253235,0.0
50000,90.0,0.2933780586463257,4636.7289351652,645.912726066687,0.0
63000,90.0,0.0097849451243646,4113.691667194692,19.983874397840143,0.0
63000,90.0,0.0119597066629188,4153.660571989975,26.728127260122392,0.0
63000,90.0,0.0152160276710896,4087.725815710882,31.802103980429003,0.0
63000,90.0,0.0195405648182547,4122.497015440751,34.66090275989607,0.0
63000,90.0,0.0245015430659373,4187.752801309511,46.21573085776552,0.0
63000,90.0,0.0311617039922825,4199.2093604373285,58.54986255023392,0.0
63000,90.0,0.0393867622298441,4250.102480622797,71.52576524118997,0.0
63000,90.0,0.049338148832736,4298.03305569307,89.0869188976193,0.0
63000,90.0,0.0625511210510276,4338.845707740396,119.30496600283077,0.0
63000,90.0,0.0784327632596981,4411.38653170485,156.2033566013727,0.0
63000,90.0,0.0987330191548298,4536.744010849028,212.18030556944495,0.0
63000,90.0,0.1240514834767043,4607.206504123469,285.2158890927089,0.0
63000,90.0,0.1563282723122359,4698.28699433823,397.0909231197756,0.0
63000,90.0,0.1908306274147258,4765.670284932975,505.087432401218,0.0
63000,90.0,0.2408755502545174,4770.675346842729,638.8313551033349,0.0
63000,90.0,0.295235317708313,4577.768138881886,705.4826322595763,0.0
79000,90.0,0.0097033151447597,4125.937000476799,41.4056846202696,0.0
79000,90.0,0.0121726854312087,4083.8178444497976,29.053947102997626,0.0
79000,90.0,0.015369227456246,4128.795404167602,31.323274870441463,0.0
79000,90.0,0.019456746722369,4155.056560385475,39.03443646245397,0.0
79000,90.0,0.0245563905068425,4190.912154490183,59.07969913913215,0.0
79000,90.0,0.0311110380033038,4237.709483155349,72.15055388883374,0.0
79000,90.0,0.0391931564554415,4270.21865412187,87.48835003378817,0.0
79000,90.0,0.0492602021259003,4283.659836017067,109.25451869071992,0.0
79000,90.0,0.0617022906710345,4368.713381156922,142.16915976756104,0.0
79000,90.0,0.0786614441347906,4446.20141901339,183.33498244818935,0.0
79000,90.0,0.0990459897548692,4552.614466615974,247.5820402960381,0.0
79000,90.0,0.1247543279701704,4612.447523231866,344.2633237670011,0.0
79000,90.0,0.153512342449389,4721.316940927963,452.805909216737,0.0
79000,90.0,0.1918910060657683,4785.757090263953,587.3007111343833,0.0
79000,90.0,0.2412789917139645,4742.685863204908,731.1012404662902,0.0
79000,90.0,0.2866925417869579,4648.805174105104,804.8367100181106,0.0
99000,90.0,0.0100101614973192,4082.006085628894,36.94957323513961,0.0
99000,90.0,0.0123103698631411,4138.238843999857,47.18888854898598,0.0
99000,90.0,0.0154490505136175,4154.6003180883245,53.90532334141204,0.0
99000,90.0,0.0196671533594427,4154.611113697683,68.93339841863997,0.0
99000,90.0,0.0246220098449849,4237.420553135492,83.37416065475101,0.0
99000,90.0,0.030901856985429,4273.472238217892,98.10730753412382,0.0
99000,90.0,0.0388234845595166,4262.615643710999,116.97151522885171,0.0
99000,90.0,0.0495633163048603,4337.592097963076,145.64481122467294,0.0
99000,90.0,0.0622508774003364,4419.235927780508,182.61187385931507,0.0
99000,90.0,0.0783111611411317,4476.345134675455,231.422169710884,0.0
99000,90.0,0.0987198318407848,4574.907008870468,319.58439519187147,0.0
99000,90.0,0.1207934450964853,4635.702669422546,404.57451595018375,0.0
99000,90.0,0.1510156330980769,4736.017035483158,535.8600292885054,0.0
99000,90.0,0.1919284188737392,4758.593969525146,692.8504820704043,0.0
99000,90.0,0.2388224974019851,4763.603521097827,840.1485830908396,0.0
125000,90.0,0.0113635745151006,4168.372017709218,74.95894440133884,0.0
125000,90.0,0.0123332875851915,4191.6078304816,78.57942582190591,0.0
125000,90.0,0.0155273145290259,4191.280074832489,92.823616936774,0.0
125000,90.0,0.0196251739706662,4241.203866157137,105.32877426901791,0.0
125000,90.0,0.0247625430552106,4293.888967131686,123.11018683603275,0.0
125000,90.0,0.0309475709271163,4287.48744874615,147.23773681379691,0.0
125000,90.0,0.0391478684678136,4353.041511637027,166.54919042309476,0.0
125000,90.0,0.0495201173081456,4409.203988777499,201.6473763616,0.0
125000,90.0,0.0623155943552121,4460.054986833279,247.2209145650993,0.0
125000,90.0,0.0784549334734596,4508.420900867101,328.38056812697545,0.0
125000,90.0,0.0959840459353696,4614.438006847772,406.4575611132699,0.0
125000,90.0,0.1211483779566406,4666.452927001533,518.3148385905868,0.0
125000,90.0,0.1526419350090861,4730.5109988461845,673.860211933329,0.0
125000,90.0,0.1927238739133368,4773.933874553886,839.5037428964852,0.0
158000,90.0,0.0122893611560024,4269.769263995734,137.5033013832602,0.0
158000,90.0,0.0123102030615997,4242.030189644508,138.77199547269464,0.0
158000,90.0,0.0155485106907941,4279.431246666807,153.97679416590506,0.0
158000,90.0,0.0196896201316159,4322.4963585844325,173.96281716315764,0.0
158000,90.0,0.0246677560024279,4327.116400028894,199.204832049765,0.0
158000,90.0,0.031082215589796,4380.073783684861,226.57432304760505,0.0
158000,90.0,0.0391292057632818,4450.256922606195,255.6291081950741,0.0
158000,90.0,0.0492482342387714,4485.2768112783,298.0507929028373,0.0
158000,90.0,0.0622389753050745,4503.17058110338,380.328869799198,0.0
158000,90.0,0.076447645504148,4570.715094407937,449.9423520798672,0.0
158000,90.0,0.0965125768715176,4664.164825233822,557.376399120292,0.0
158000,90.0,0.1214279412934098,4671.537010546343,689.3241496060233,0.0
158000,90.0,0.1537662034674415,4756.075340023953,866.5219997450423,0.0
199000,90.0,0.0123466596327305,4366.524207799142,252.385541068498,0.0
199000,90.0,0.0126971701055986,4376.89104999695,253.227827622988,0.0
199000,90.0,0.0156190510244294,4387.197353358459,270.8880379110115,0.0
199000,90.0,0.0195991062967481,4386.126122264961,293.9159652515639,0.0
199000,90.0,0.0247309823325948,4436.871585572174,328.63630488976617,0.0
199000,90.0,0.0308205775305317,4499.228930462708,362.8656880143356,0.0
199000,90.0,0.0390406277572508,4546.474542147236,407.64912803105216,0.0
199000,90.0,0.0495076336751424,4547.975479371832,490.14797030137606,0.0
199000,90.0,0.0609217710628043,4587.063697710445,557.9890704792999,0.0
199000,90.0,0.0765262504038533,4635.36766054979,655.3206204565724,0.0
199000,90.0,0.097183375711797,4686.530226322769,795.3207796575581,0.0
199000,90.0,0.1229695328320151,4708.088937912423,952.2959880972962,0.0
251000,90.0,0.0124540536131417,4488.195992719606,441.7801314390381,0.0
251000,90.0,0.0130541610804925,4509.385802390633,447.38155349480735,0.0
251000,90.0,0.0155137845117815,4475.746099256402,469.5665722122173,0.0
251000,90.0,0.0195719435866852,4532.447965478545,503.7551856632806,0.0
251000,90.0,0.0245700303687487,4569.864279137715,546.5693635881461,0.0
251000,90.0,0.0310760574746716,4626.785156826475,604.7096066602816,0.0
251000,90.0,0.0391201778600476,4640.072223289918,684.6916425104376,0.0
251000,90.0,0.0484400041693338,4657.928234529762,753.5627403340842,0.0
251000,90.0,0.0610600872266382,4666.952577063162,847.6226147916726,0.0
251000,90.0,0.0773151645804256,4669.707716777786,983.2844780937828,0.0
251000,90.0,0.0976860517173863,4722.155268184084,1152.1471572036733,0.0
316000,90.0,0.0123200516780423,4576.123229389544,748.6779427474399,0.0
316000,90.0,0.0132899270244421,4659.456875985447,764.8932188276783,0.0
316000,90.0,0.015532681535189,4634.794816179868,790.130290431759,0.0
316000,90.0,0.0195154336207354,4687.332045708657,842.985164898433,0.0
316000,90.0,0.0247105312976249,4706.752851112347,903.9530663012256,0.0
316000,90.0,0.0311024791783839,4704.250780503753,1000.8711279482044,0.0
316000,90.0,0.0385271024293111,4772.004768370049,1086.7230888474307,0.0
316000,90.0,0.0485003357822231,4743.168285881299,1179.0610090189032,0.0
316000,90.0,0.0613779251584967,4688.0873277804585,1304.797424535278,0.0
316000,90.0,0.0775602022431429,4682.09585991509,1477.950794996685,0.0
398000,90.0,0.0123274285158464,4722.60647384843,1249.008918409786,0.0
398000,90.0,0.0133252354896279,4747.086968324402,1270.5813431821196,0.0
398000,90.0,0.0155980639059457,4774.310965835957,1320.1946250130077,0.0
398000,90.0,0.0195901889183705,4797.577689464707,1387.4160594995974,0.0
398000,90.0,0.0246763220765929,4742.622664668048,1489.2131061146422,0.0
398000,90.0,0.0306398048141095,4782.367165203448,1604.179621809536,0.0
398000,90.0,0.0385523725208618,4790.314770066233,1716.4747127707935,0.0
398000,90.0,0.0487816288861227,4679.823679578253,1834.899937268067,0.0
398000,90.0,0.061854260756878,4605.963047446786,1999.3784894757591,0.0
50000,25.0,0.0120431659284875,3362.281016967599,7.845408767739174,15.0
50000,25.0,0.015456749304204,3436.27843472111,24.641578766893,15.0
50000,25.0,0.0194615304440378,3439.143579406574,51.59061826354274,15.0
50000,25.0,0.0244672887836109,3537.9367890762096,70.62155823946141,15.0
50000,25.0,0.030750588354525,3617.327612608272,99.94322566580188,15.0
50000,25.0,0.0394669341883354,3703.8954356743006,134.86859446463177,15.0
50000,25.0,0.0492341586295495,3801.054497109988,165.96844325771767,15.0
50000,25.0,0.0624734723445471,3888.054550536392,208.94643537606828,15.0
50000,25.0,0.0781870751777944,3944.0445497399314,255.3004919878438,15.0
50000,25.0,0.0982980857104378,4120.688065739906,314.5275621866289,15.0
50000,25.0,0.1240121561394139,4222.459796199436,374.4909559028316,15.0
50000,25.0,0.1544315158863676,4315.204098493102,438.2958864742141,15.0
50000,25.0,0.1917956029228258,4338.385195635317,496.5819565276955,15.0
63000,25.0,0.0096680460263704,3211.840473835165,0.965959677413029,15.0
63000,25.0,0.0122037190857687,3294.250434041396,20.453924384078768,15.0
63000,25.0,0.0154549592434643,3299.34501469334,46.88989588172982,15.0
63000,25.0,0.0190496516596871,3375.9448634958903,60.80426877257331,15.0
63000,25.0,0.024646755222052,3480.168259472461,89.73861046686154,15.0
63000,25.0,0.0311729985243505,3573.546085700565,126.73036877520836,15.0
63000,25.0,0.0391529107608841,3666.220259063898,158.93250443547166,15.0
63000,25.0,0.0495866402882384,3749.8209456202326,192.08743557686344,15.0
63000,25.0,0.0620467756871613,3828.141461196547,241.616271456164,15.0
63000,25.0,0.0787228652612329,3932.965049331682,285.86829543365354,15.0
63000,25.0,0.0985617362460336,4106.2403333277325,345.3428176938464,15.0
63000,25.0,0.1235264022053058,4179.254826619517,400.8839968975882,15.0
63000,25.0,0.1545335724935407,4293.323326020214,477.4869580913376,15.0
63000,25.0,0.186732658056741,4352.572712339513,534.450286753918,15.0
79000,25.0,0.0097397118022698,3276.0400318387296,27.145206272468428,15.0
79000,25.0,0.0122083224228847,3224.083901120911,29.171216822682407,15.0
79000,25.0,0.0150449575228469,3300.0169786930264,45.682069592891736,15.0
79000,25.0,0.0194785757363135,3398.670434873457,81.93404754174485,15.0
79000,25.0,0.0247974676770707,3478.08866893628,119.12221135619473,15.0
79000,25.0,0.0312909179065155,3577.0012298426745,153.7056163483094,15.0
79000,25.0,0.0392619140444179,3666.483534145558,180.629926957264,15.0
79000,25.0,0.0492429963578509,3713.934561057677,223.36790322844712,15.0
79000,25.0,0.0627243390038913,3829.55164626978,277.4902114064488,15.0
79000,25.0,0.0784494812735523,3934.327376941717,329.10520425225855,15.0
79000,25.0,0.0981647705190814,4085.354137798419,393.8706635059113,15.0
79000,25.0,0.1234705606266679,4169.681812478168,473.0301741993528,15.0
79000,25.0,0.1507546401582318,4282.567456073663,546.1939508259098,15.0
79000,25.0,0.1884458488630483,4362.612238554265,623.965416947358,15.0
