Repository: upb-lea/materialdatabase

Material database for power electronic usage
===============================================

The materialdatabase mainly contains complex magnetic and dielectric data of soft-magnetic ferrite materials under sinusoidal excitation.
Typical target applications of the provided material data are magnetic components in power electronic converters operated at switching frequencies reaching from 100 kHz to 3 MHz.
The database allows to compare materials and measurement setups, to work with fit functions (e.g., Steinmetz), and features data export as interpolation grids.
FEM solvers like Comsol can directly import these interpolation grids and incorporate the data in frequency-domain simulations.

File: materialdatabase/data/complex_permeability/MagNet/3C95_45.0Am-1.csv
f,T,b,mu_real,mu_imag
50000,25.0,0.0113698578124648,2372.4724424687306,22.875471841304407
50000,25.0,0.0155881688229936,2402.581975834864,6.478682838424056
50000,25.0,0.0193156579330241,2332.6258318308655,30.016684983504266
50000,25.0,0.0242397226029847,2410.0616032259436,58.23480413744135
63000,25.0,0.009789375749291,2294.4208013313055,31.890172792799557
63000,25.0,0.0122294160381178,2342.090198061946,6.153791372168812
63000,25.0,0.0155394886596568,2308.788717393837,11.69557024016843
63000,25.0,0.0195179354439123,2327.647751432144,31.585366784529537
63000,25.0,0.024430200396295,2393.0809442880823,52.904659657011685
79000,25.0,0.0096659773537051,2274.4687088136443,21.0950691568337
79000,25.0,0.0120660298037208,2277.60711647339,9.362316880718339
79000,25.0,0.0153414242659727,2307.665638176301,14.076473606251499
79000,25.0,0.0194251541617827,2333.3210691951967,38.06939391291979
79000,25.0,0.0247458904680601,2390.12983097567,62.73582701004516
99000,25.0,0.0097125181670529,2248.3468989114704,26.94935384764433
99000,25.0,0.0121949672931758,2297.0164379988187,5.9201252648932385
99000,25.0,0.0153872128068785,2300.5924802814234,13.928330529353932
99000,25.0,0.0193100040709723,2333.062469133588,40.693627363730336
99000,25.0,0.024721444682849,2392.8351183445634,65.93619570306517
125000,25.0,0.0096692677412916,2264.186899325674,26.419148936203865
125000,25.0,0.0122548259824313,2319.905825956153,1.1744819872143637
125000,25.0,0.0155565781301156,2316.278236039358,26.50597240244449
125000,25.0,0.019645847668029,2356.1602352016844,51.78840333523919
125000,25.0,0.024591480787125,2411.483941283728,78.06997075310895
158000,25.0,0.0099650107012411,2306.929761403607,12.91240751720836
158000,25.0,0.0121790224049902,2328.4437872614876,10.126798719006715
158000,25.0,0.015651194866019,2346.3787383924596,39.98377345145238
158000,25.0,0.0195504696130555,2367.921637679489,66.57112629242468
158000,25.0,0.0245930221841221,2403.7760645887493,98.73029027683958
199000,25.0,0.0108958955472286,2334.3911357904367,16.818994836527352
199000,25.0,0.0123333969348843,2370.7573452746656,32.26555971033766
199000,25.0,0.0155493160901489,2371.7955508054924,60.57515875539157
199000,25.0,0.0194644057829525,2364.1289151956116,91.07852486482723
199000,25.0,0.0247085245531248,2432.8424391992394,128.82618611102865
251000,25.0,0.0117457055246478,2386.061823797143,54.47621942935709
251000,25.0,0.0124419414934949,2410.6069693197132,64.69558958835101
251000,25.0,0.0154904494155925,2389.0677578492805,94.87352752537561
251000,25.0,0.0196429271145571,2418.674967544527,131.1179175467679
251000,25.0,0.0246406157977322,2485.2435851102014,176.5077268850326
316000,25.0,0.0123825747074089,2464.946612391119,110.98113292688099
316000,25.0,0.0122698990918757,2425.170028230649,114.44221534925433
316000,25.0,0.0156203682948003,2450.7285274008696,152.31557039478207
316000,25.0,0.0195537732015471,2478.668397894414,197.3954120523243
316000,25.0,0.0245197168738479,2519.227299164716,250.5189327816492
398000,25.0,0.0127308470951196,2520.2348586970957,208.58364993626907
398000,25.0,0.0123375615165468,2512.395111114726,203.15112489036568
398000,25.0,0.0155661652798317,2526.5460949768203,250.5074588327751
398000,25.0,0.0195820645548425,2548.0065255886475,308.12532667615807
398000,25.0,0.0244806612113892,2543.2751157324765,385.9230125003009
50000,50.0,0.0121371360393011,2473.592842660692,37.46959413852617
50000,50.0,0.0152922809724211,2476.326150956383,10.725093848921071
50000,50.0,0.0190044576550481,2432.953625106682,13.46089675514081
50000,50.0,0.024355434786738,2461.5817427753354,36.52049598811544
63000,50.0,0.0095825550489486,2368.828296695714,46.39050305517603
63000,50.0,0.0123153955612458,2424.3552543603237,29.26539919440188
63000,50.0,0.015050514308862,2383.5802357619295,5.8007752663842185
63000,50.0,0.019452749801556,2407.801776092996,11.745679074601824
63000,50.0,0.0244768622849869,2472.7203687452907,33.71603686667817
79000,50.0,0.0097322060995149,2388.0104047283166,23.579786190791793
79000,50.0,0.0122621742921342,2372.2479747800035,12.8208412711389
79000,50.0,0.0153076636775631,2408.4208316436348,7.7512615246981715
79000,50.0,0.0192943190450672,2413.8917520917357,25.990799175812466
79000,50.0,0.0247443013432428,2465.7211119969525,51.02989051118393
99000,50.0,0.0096586312215912,2334.468083275894,43.23397515053694
99000,50.0,0.0120017531424762,2389.520148107995,24.50048632654042
99000,50.0,0.0151574027142296,2408.870431061507,0.9576583561911668
99000,50.0,0.0195059745280967,2414.6228839316877,28.05291825021079
99000,50.0,0.0245738011030361,2477.823878659669,53.83250647778331
125000,50.0,0.0098243283038549,2391.885412806336,36.508476395915324
125000,50.0,0.0121780230477236,2421.47355686189,14.873793283871406
125000,50.0,0.0155129230801868,2426.598299187207,13.634213518534494
125000,50.0,0.0195235179085177,2448.0980382997186,38.46779768012986
125000,50.0,0.0243362340695014,2495.075340985753,63.761828100537045
158000,50.0,0.0099789384533343,2355.2383113797146,25.27232381823849
158000,50.0,0.0122287707630664,2424.8212868397613,4.884779361859973
158000,50.0,0.0155912388746751,2461.354199555139,31.90166742639981
158000,50.0,0.019404596718487,2466.7470429399054,55.76203455274969
158000,50.0,0.0244928521204811,2493.406377021351,91.43832978085503
199000,50.0,0.0108796933436156,2433.8708061833063,10.941187638547582
199000,50.0,0.0123353428643453,2471.683634740623,24.714795972809508
199000,50.0,0.0154476173932062,2494.8107049723108,55.71387929935527
199000,50.0,0.019461536374775,2480.963843872139,90.75401685831689
199000,50.0,0.0247365969406625,2525.678575770831,129.46099218938167
251000,50.0,0.0116983923509422,2508.823830950152,59.26525895629989
251000,50.0,0.0124274825076102,2515.0812806752415,71.74600705996896
251000,50.0,0.015473605844928,2516.4983951974496,107.02946533142791
251000,50.0,0.0195678745940275,2529.829392005707,146.13979156769133
251000,50.0,0.024591636827921,2583.01914112697,194.0502319530038
316000,50.0,0.0122856541979709,2601.072793671021,144.4935210627864
316000,50.0,0.0121933109594205,2558.4355618685536,148.79750792709896
316000,50.0,0.0156014760551513,2601.4939499234533,196.72656703021514
316000,50.0,0.0195880856278573,2612.330003667103,241.30277981737567
316000,50.0,0.0245254249751665,2631.425389724203,304.01967951038654
398000,50.0,0.0125783691496756,2647.5907589736107,279.2070658621754
398000,50.0,0.0123174838570119,2655.8602835918064,279.8952419281012
398000,50.0,0.0155970902660058,2678.5283493342786,335.7745054563821
398000,50.0,0.0195442846440974,2670.563458461444,399.92839784893425
398000,50.0,0.0245065535092166,2643.1251162322637,480.4285237949108
50000,70.0,0.0118131152444664,2532.9589671521067,64.29892793542298
50000,70.0,0.0150503288916115,2573.2338472342212,38.93853650074079
50000,70.0,0.0189712215928966,2480.4471682285994,15.224468178242805
50000,70.0,0.0241865951233529,2520.080589848779,6.5250646299087
63000,70.0,0.0094841086639854,2458.2695587484977,68.20598033709858
63000,70.0,0.0122201218010854,2487.1598127185616,44.74713596277234
63000,70.0,0.0153089954042603,2490.301839381456,31.807655738100628
63000,70.0,0.0193246815265636,2509.2357935906048,9.903361300157457
63000,70.0,0.0242271049030357,2528.400009193774,8.81238957025364
79000,70.0,0.009438959789365,2474.318427009473,5.5701703797264805
79000,70.0,0.0119650170000736,2472.651420817494,5.37548121720218
79000,70.0,0.0153704114884676,2510.311445080769,31.918154149928874
79000,70.0,0.0193094725373343,2488.6147942199937,47.0611846162987
79000,70.0,0.0244578311129269,2535.196649784164,66.32241032826131
99000,70.0,0.0093870031219541,2411.269810446934,58.905950713638354
99000,70.0,0.012083986552468,2469.4050824949554,32.95252075924553
99000,70.0,0.0154141030439748,2476.4620070750793,11.587293057255472
99000,70.0,0.0192317274788436,2475.7793320107553,12.008973699780036
99000,70.0,0.0243930380924481,2528.0657553704605,32.96384327830013
125000,70.0,0.00939001972641,2438.856409873043,58.76889155132016
125000,70.0,0.0122779400538271,2496.886861248986,34.01385187900832
125000,70.0,0.0154523093188777,2497.1214386652528,6.575360888010995
125000,70.0,0.0194182457950493,2521.051413312746,16.70796742893939
125000,70.0,0.024391761397873,2556.3121257833486,44.914864241217536
158000,70.0,0.0100990516617255,2499.9437228514594,35.22443931694223
158000,70.0,0.0122657215530537,2529.4752545214806,12.656090543067732
158000,70.0,0.0155035808918385,2531.7162201481124,14.141896494220893
158000,70.0,0.0194412169170048,2439.4909329191737,35.85959411559383
158000,70.0,0.0244261365993696,2554.2633131236157,72.14439217764377
199000,70.0,0.0109826482326071,2542.1360151309,2.064296178923376
199000,70.0,0.0122675436752415,2574.056099030341,17.21127153435753
199000,70.0,0.0155201232133254,2573.3463411456223,48.8051149659393
199000,70.0,0.019450440224429,2573.771532399777,82.73573144928606
199000,70.0,0.0246867183768537,2604.863649119642,119.87647662524807
251000,70.0,0.0117180904281678,2621.417091089256,60.88166769369719
251000,70.0,0.0124156553981101,2626.0407655545114,74.45617653856061
251000,70.0,0.0155380144956531,2613.1454397575635,112.46062289425707
251000,70.0,0.0196293033465547,2626.2454601527324,153.31362461599772
251000,70.0,0.0246310984138035,2635.634304683969,198.26880087218655
316000,70.0,0.0122911380763761,2671.0960590525683,161.20920372969363
316000,70.0,0.0122663170242106,2654.88305205699,166.0546826381186
316000,70.0,0.0155163671948933,2678.264097838706,210.73227085240055
316000,70.0,0.0196211885438759,2682.273113489243,258.6273790262445
316000,70.0,0.0246107074593869,2682.7781242347614,311.38789988007187
398000,70.0,0.0125504646933849,2718.180957738735,317.7742911313313
398000,70.0,0.0124050347768562,2729.488024976063,319.2048067519687
398000,70.0,0.0155329192467675,2739.997615032157,362.2224714877193
398000,70.0,0.0195428098560751,2723.512617370418,421.74463581915404
398000,70.0,0.0245479792459625,2675.7435117216082,487.00789568827514
50000,90.0,0.0122353560183036,2573.4060110559385,54.002753938936436
50000,90.0,0.0152616252515255,2555.0240408190316,39.44403540899756
50000,90.0,0.0192372539770446,2486.442819658181,15.33961869765118
50000,90.0,0.0242886530738125,2510.2916305496974,0.28505554972519637
63000,90.0,0.009668364122633,2479.9029071116474,65.06122895761256
63000,90.0,0.0122566691762257,2512.4714857719573,40.31677787691195
63000,90.0,0.015425117868182,2491.9338939902145,25.456959981322285
63000,90.0,0.0192823271089371,2504.1114446931388,8.167666577726004
63000,90.0,0.0244258011031753,2529.1543050625014,7.762714180446873
79000,90.0,0.0097198387484876,2411.1547251323495,85.52914171936811
79000,90.0,0.0121927109698128,2429.9493190823428,102.97421177362205
79000,90.0,0.0154347843984582,2436.4046404137857,109.28163822034283
79000,90.0,0.0194478057792243,2443.360561686976,139.34963365709785
79000,90.0,0.0243311328384577,2445.6593274954134,146.7331917837112
99000,90.0,0.0095079234662627,2407.900955257513,16.44939516399677
99000,90.0,0.0121362772929051,2465.344669583757,3.8620337009779835
99000,90.0,0.0153124578908797,2451.062443711854,23.460379518186947
99000,90.0,0.019432803097432,2450.6197882675024,47.443704155376764
99000,90.0,0.0244197500225167,2499.2129666489595,68.33581882642716
125000,90.0,0.0097170892873223,2447.3599268340126,54.98830069644778
125000,90.0,0.0121846261103633,2487.5018171542606,36.26128042276846
125000,90.0,0.0152941268929504,2478.1009170656316,10.74536448425224
125000,90.0,0.0193361976064327,2474.224731608817,12.089361926654972
125000,90.0,0.0242481495523514,2509.6275808932605,35.95576126716917
158000,90.0,0.0098833723577193,2484.2670844104005,40.19085177196515
158000,90.0,0.0121809997228342,2525.280719368392,14.107150207435682
158000,90.0,0.0154100586358736,2533.3611425158388,8.978341936895212
158000,90.0,0.0193226122584931,2536.077536040711,33.80230328248478
158000,90.0,0.0243681818019903,2529.159997426493,64.7708073370205
199000,90.0,0.010814870005887,2552.7267310225798,5.065106249322091
199000,90.0,0.0123401804042615,2596.349742578321,17.62680912390288
199000,90.0,0.0155165963218007,2565.2211692726155,44.25892513637266
199000,90.0,0.019367356955581,2559.555385356904,77.18879729100804
199000,90.0,0.0245143969561732,2581.235141542379,111.78061736042547
251000,90.0,0.0116439647159647,2650.625033914968,76.45920395528475
251000,90.0,0.0123936779237237,2652.0499020498037,83.30480307949456
251000,90.0,0.0154708774482681,2625.553723273247,121.17142160631106
251000,90.0,0.0194958009511098,2628.7743075507515,154.00662939235414
251000,90.0,0.0245090019535467,2631.8273172409185,196.89886247490534
316000,90.0,0.0122094239766827,2712.939846347658,187.259156088945
316000,90.0,0.0122461402150014,2682.3587750485453,192.46863546790252
316000,90.0,0.0156346135826786,2701.874704186921,235.61955549834605
316000,90.0,0.019535169928376,2695.3129522766026,276.55063282329587
316000,90.0,0.0245416826737696,2678.1992481616844,319.3361087933423
398000,90.0,0.0124914707057104,2758.262167307968,366.65639728208714
398000,90.0,0.0123832200590237,2765.25757449067,363.5054175102548
398000,90.0,0.0155915434757422,2769.565837901093,406.44806502105234
398000,90.0,0.0195180343213778,2743.885982243383,453.71569051140574
398000,90.0,0.0245262601149221,2686.8660526349786,512.1389434060139

File: materialdatabase/data/complex_permeability/MagNet/3E6.csv
f,T,b,mu_real,mu_imag
50000,25.0,0.040505991022567,10846.969313658214,1684.0540260243686
50000,25.0,0.0496398921229414,10904.60722631316,1836.278145116383
50000,25.0,0.0613866102930883,10839.21150499266,2112.383309095533
50000,25.0,0.0775179633799319,10968.683089345912,2380.870418996981
50000,25.0,0.0979934982127101,10922.158342600096,2713.630242094634
50000,25.0,0.1229246741735802,10845.507126389144,3112.8675417742406
50000,25.0,0.153985220584997,10935.540371352403,3587.56889598599
50000,25.0,0.1920198629897554,10731.31072959998,3931.955135403966
63000,25.0,0.0316826914270517,10955.944549144137,2153.295447867654
63000,25.0,0.0390578992417919,10952.29254880724,2249.328816289087
63000,25.0,0.0483501453187008,10701.850541902688,2423.147779674684
63000,25.0,0.0611422339106569,10782.70870138801,2664.488455684769
63000,25.0,0.0770895853800113,10751.327126756461,2890.109926378247
63000,25.0,0.0972549716747948,10556.88870065119,3168.610849590163
63000,25.0,0.122144503187878,10492.267386784975,3480.166802754533
63000,25.0,0.152772102341718,10447.3663949453,3853.2558073528485
63000,25.0,0.1908100702371196,10112.310260368462,4085.036528156267
79000,25.0,0.0244813485541273,10646.782911492031,2473.3655562939916
79000,25.0,0.0310583360394363,10714.96298017359,2611.8047584358774
79000,25.0,0.0384402965365697,10459.635440632463,2679.81314284368
79000,25.0,0.0487872258766121,10438.54509870467,2870.347835711491
79000,25.0,0.0612740942953078,10379.013354508505,3064.2978591499764
79000,25.0,0.0771394925090786,10227.79605843369,3273.4209199889615
79000,25.0,0.0967864341412742,10094.450771490521,3506.600803381745
79000,25.0,0.1216159742297689,9953.656144046252,3767.724265421524
79000,25.0,0.1527673581179556,9800.135491345574,4070.438738383128
79000,25.0,0.1905993167468823,9605.663043338347,4309.940955887107
99000,25.0,0.0196136305016212,10353.174201234104,2922.2162064190343
99000,25.0,0.0246666324932097,10322.782690547596,3007.7089575797936
99000,25.0,0.0304968675403425,10154.586519076207,3065.598421649272
99000,25.0,0.0387406334331481,10106.92842939309,3179.2734474034874
99000,25.0,0.0486094127683046,9972.729428022596,3305.2092179804167
99000,25.0,0.0611435930337792,9814.36482322429,3493.822523554054
99000,25.0,0.0764182726540277,9714.573895113277,3668.4779818230595
99000,25.0,0.0964638348810441,9513.375646719032,3859.3397381693744
99000,25.0,0.1210023153634213,9262.696787473686,4037.455962795838
99000,25.0,0.152371479561701,9202.397601088338,4316.774637262351
99000,25.0,0.1910426944536037,9016.213130133301,4534.696148723481
125000,25.0,0.0158219535204146,9945.080352496481,3486.434884988198
125000,25.0,0.0196247504184065,9924.025315602277,3541.830587201186
125000,25.0,0.0242584870962084,9704.073087399554,3512.5164921620035
125000,25.0,0.0308436848517176,9705.111039934302,3628.0003063998834
125000,25.0,0.0386482260578046,9603.669499244766,3689.7400404172968
125000,25.0,0.0487123782145399,9354.371152134194,3800.2956445324353
125000,25.0,0.0610934613677955,9231.782460260854,3939.5523587836856
125000,25.0,0.0763899217180942,9069.31947854579,4047.3321911053085
125000,25.0,0.096329262206469,8784.743783655307,4164.052071204222
125000,25.0,0.1215706669070294,8670.252147179941,4378.430018208739
125000,25.0,0.1522672309878033,8542.66481344003,4543.400219989222
125000,25.0,0.1902076026065843,8321.041797656218,4693.319733151242
158000,25.0,0.0123950992588527,9347.912086742866,4083.405108993698
158000,25.0,0.0155421120838278,9342.203680218214,4141.292534982637
158000,25.0,0.0194303040654922,9188.078587422722,4078.7109280350483
158000,25.0,0.0247219271773504,9155.650613899468,4159.604756590627
158000,25.0,0.0308770934032661,9072.29414414012,4199.5301725431655
158000,25.0,0.0386005528345625,8877.476489755947,4231.513977963504
158000,25.0,0.048528061298764,8717.850910348274,4304.863395251268
158000,25.0,0.0610463209318714,8505.005782343102,4344.5544547189975
158000,25.0,0.0766638531508912,8258.545147877789,4366.261657528178
158000,25.0,0.0969526861194962,8063.864892519315,4453.646984252449
158000,25.0,0.1216541158023605,7947.607061183379,4619.803011255525
158000,25.0,0.1526049415210841,7778.73617634768,4715.022834690016
158000,25.0,0.1924070821015677,7525.264224892476,4863.74009080554
199000,25.0,0.0098977076822348,8551.48815448565,4696.1907014674025
199000,25.0,0.0123703068787358,8537.303379826486,4757.245857964896
199000,25.0,0.015462317033254,8421.392058375843,4678.566658217328
199000,25.0,0.0194566730531451,8394.483613440267,4692.862866038091
199000,25.0,0.0245453260914905,8352.88126175906,4760.777907097376
199000,25.0,0.0307865043326506,8162.428031272735,4721.578062681796
199000,25.0,0.0389131423015043,8054.505867231608,4710.372732221806
199000,25.0,0.0484918095121075,7894.715426149299,4730.970355734319
199000,25.0,0.060821047974047,7687.161860308592,4672.228335680244
199000,25.0,0.0767563459783053,7457.167162483698,4646.61533950087
199000,25.0,0.0966059360137991,7279.158399505438,4687.753724695822
199000,25.0,0.1217273038070626,7140.740205431381,4775.259477515904
199000,25.0,0.1543972104772107,6929.516704303788,4859.327430549759
199000,25.0,0.1885180954902059,6778.010522570849,4974.888812899271
251000,25.0,0.0098659003589059,7482.899882635804,5251.083943496611
251000,25.0,0.012327271607739,7413.48768366747,5217.967249512067
251000,25.0,0.0155410212091105,7412.275199736215,5201.100497976611
251000,25.0,0.0194936287872422,7352.845922441053,5185.92838421391
251000,25.0,0.0246023976400206,7248.483840345041,5197.581788783516
251000,25.0,0.0309509786511747,7196.164803023426,5127.570266648313
251000,25.0,0.0387540557255514,7052.472300020604,5055.355614506118
251000,25.0,0.0486197751533754,6877.699036393006,4993.78477519106
251000,25.0,0.0613345617623658,6793.606039374352,4932.465720517754
251000,25.0,0.0767911719901531,6612.901836750628,4874.107075800476
251000,25.0,0.0969585531710661,6423.4520259944775,4834.855864895702
251000,25.0,0.1230928265545504,6263.454647884479,4915.320049609611
251000,25.0,0.1513042285473959,6150.803220948849,4953.986470321229
251000,25.0,0.1871704837986001,5977.339798279962,4979.436776304075
316000,25.0,0.0098126532434087,6168.56267700632,5490.99369864445
316000,25.0,0.0123567535983423,6192.766801868968,5542.702578793432
316000,25.0,0.0155302285336188,6170.770126342817,5496.178788662719
316000,25.0,0.0195154087336162,6072.241171124976,5445.705749708193
316000,25.0,0.0246794688681255,6076.829655211952,5447.765283712726
316000,25.0,0.0309719577566588,6052.2703171085495,5365.8191621338765
316000,25.0,0.038827906464443,5926.264844321571,5240.965246485803
316000,25.0,0.0487135817506507,5875.012774313055,5183.929623686261
316000,25.0,0.0613813023659295,5823.011692530145,5076.449490714675
316000,25.0,0.0770209594433604,5669.671218638808,4962.761714890308
316000,25.0,0.097407817334337,5495.282459772171,4976.380808961862
316000,25.0,0.1207779651998237,5410.085236243757,4952.321322835106
316000,25.0,0.150438665760118,5288.223904248047,4921.097403487157
316000,25.0,0.1742377916268973,5231.702161652212,4637.120355410502
398000,25.0,0.009861470821643,4874.796483587755,5603.187509666899
398000,25.0,0.012361396028262,4885.863184438617,5539.123643712604
398000,25.0,0.0155608670290541,4829.875882150836,5483.518179085788
398000,25.0,0.0196279831275755,4849.308085491388,5528.458967797376
398000,25.0,0.024622364946878,4890.881803298938,5442.138311363475
398000,25.0,0.0309423264074727,4834.518312220764,5338.317858441512
398000,25.0,0.0389838465558616,4840.666332355249,5327.679227404589
398000,25.0,0.0491361422164249,4882.8999397691305,5252.577387918419
398000,25.0,0.0615386119631843,4809.680269822028,5075.189136577477
398000,25.0,0.0775788443300973,4666.476104833199,4980.335596228289
398000,25.0,0.0966898157784411,4611.329453836585,4962.596718160057
398000,25.0,0.1206384714714649,4527.6162556186455,4869.2454535844745
398000,25.0,0.1400078444935664,4527.640623616253,4510.9395049522345
501000,25.0,0.0097331294443833,3648.868770141962,5345.164482918641
501000,25.0,0.0123684310261225,3622.292569522265,5296.961791795347
501000,25.0,0.0155740640278864,3641.742877554499,5295.487843965221
501000,25.0,0.0195810076356763,3668.6307354863084,5302.9862031784605
501000,25.0,0.0247213231888667,3698.6439013602567,5255.8109001313205
501000,25.0,0.0310891151297285,3727.949909415344,5226.220878895815
501000,25.0,0.03916599676602,3766.7793149707036,5209.647479406793
501000,25.0,0.04932283266728,3832.92905776765,5106.946152702638
501000,25.0,0.0617196032550253,3747.372610927846,5011.606268067486
501000,25.0,0.0771056709510681,3715.5854134140595,4958.87449397191
501000,25.0,0.0962627143611085,3696.7333474047223,4850.96007343421
501000,25.0,0.1123238568542461,3760.847679597629,4479.604511268313
50000,50.0,0.0395057666608486,11120.514093984188,2659.370522031826
50000,50.0,0.0486926455930262,11152.922087093559,2901.4566568018267
50000,50.0,0.0602365981064643,11025.079476455641,3302.4662615538045
50000,50.0,0.0760940729444965,11030.070782548873,3724.218096492428
50000,50.0,0.0959900724732536,11004.043897746491,4189.097270109894
50000,50.0,0.1222477149308843,10829.629315411546,4721.330593879673
50000,50.0,0.1534526076337853,10778.13663471405,5270.155582564209
50000,50.0,0.1888744223782718,10424.671713169508,5366.778677635154
63000,50.0,0.0311263144301064,10982.359550314275,2993.917525015559
63000,50.0,0.0390172645578957,10947.750943807398,3207.8118765030445
63000,50.0,0.0481009066003595,10662.683873514656,3481.906474407992
63000,50.0,0.0608375059634053,10665.77383925204,3860.84223456776
63000,50.0,0.0772103656499813,10583.732058445803,4221.21792331602
63000,50.0,0.0969467512913513,10312.354399302742,4579.1817429043385
63000,50.0,0.1224914510789436,10242.709402661425,5051.786543180722
63000,50.0,0.1534099116694423,10136.20638879563,5519.284492949478
63000,50.0,0.1901532227332503,9720.285891480922,5535.864465492492
79000,50.0,0.0246517393685988,10499.53090465295,3337.522068098027
79000,50.0,0.0310654386341033,10531.624227713388,3562.417601753316
79000,50.0,0.0383695458027356,10236.536577493885,3693.0211367835054
79000,50.0,0.0486311467492177,10113.691793532438,3947.6385347454107
79000,50.0,0.0611235813498069,9977.623500336853,4266.334805544914
79000,50.0,0.0771815670478443,9753.378593203466,4550.739065497313
79000,50.0,0.0969244573098644,9597.305076488079,4881.635397717461
79000,50.0,0.1224964358405894,9445.060673551616,5253.243097619564
79000,50.0,0.1535619369752425,9267.23875804307,5621.8801146021215
79000,50.0,0.1910352204702203,9044.565415058009,5715.138673373322
99000,50.0,0.0195915010245355,10002.484601041502,3821.9506727617713
99000,50.0,0.0246700333430528,9932.434418961404,3949.068269468903
99000,50.0,0.0305159480947947,9726.02820809257,4064.03095571975
99000,50.0,0.0386196732597858,9617.699232978463,4215.848532330061
99000,50.0,0.0485112630714816,9369.82468388017,4384.238673939972
99000,50.0,0.0610652085363034,9090.078637122757,4632.220999557598
99000,50.0,0.0766857303912104,8965.533581381309,4872.08845407538
99000,50.0,0.0967367509135884,8730.648509740306,5107.638747861378
99000,50.0,0.1220016886333293,8500.45534382454,5360.057284388031
99000,50.0,0.1535819091888061,8466.008826594303,5744.128407359505
99000,50.0,0.1924265980294021,8285.100231888666,5849.500856716907
125000,50.0,0.0155893353995741,9328.049569476516,4378.434044388281
125000,50.0,0.019600602066873,9276.498079584368,4465.720978680826
125000,50.0,0.0242988772333689,9026.415612137347,4459.947310078902
125000,50.0,0.0307806515717727,8966.544291768792,4614.399234065036
125000,50.0,0.0387630563175874,8772.615046762383,4689.374243983755
125000,50.0,0.0485081535884284,8449.41391958681,4816.576371190435
125000,50.0,0.0612461315835782,8225.935604159802,4954.789718148075
125000,50.0,0.0767881164774795,8005.528128815962,5044.415033440797
125000,50.0,0.0966662654100737,7746.022167559275,5199.025711030784
125000,50.0,0.1225788921520829,7695.341243864077,5545.782462425349
125000,50.0,0.1540803778558492,7627.045397693486,5801.874233332311
125000,50.0,0.1923369530274377,7452.99041674451,5854.180297106598
158000,50.0,0.0123393447827038,8438.633427695973,4925.05554335975
158000,50.0,0.0155510009717119,8386.865192126386,4983.0710195363645
158000,50.0,0.0193665294600184,8199.05402106817,4913.937586906491
158000,50.0,0.0245029239323304,8152.302741806216,5051.016801916198
158000,50.0,0.030695703507054,7981.176386927835,5044.017205953539
158000,50.0,0.0386904810023779,7697.770465107485,5018.888225478448
158000,50.0,0.048833356377103,7490.789511042073,5111.298030829593
158000,50.0,0.0609798570469769,7296.335810033864,5128.935068491941
158000,50.0,0.0770314311989176,6968.6350512557165,5110.872117693681
158000,50.0,0.0971685678139193,6836.616331556347,5267.327011760941
158000,50.0,0.1230103679781249,6805.17766686472,5553.042080962958
158000,50.0,0.1553985209318186,6729.766729474815,5735.614446552595
158000,50.0,0.1940633329144833,6555.168484919563,5855.027460957145
199000,50.0,0.0098672424833456,7322.378015898249,5317.3424139093695
199000,50.0,0.0123802065207736,7283.881027240244,5394.573980063694
199000,50.0,0.0153742855486468,7148.385159797284,5271.745043496129
199000,50.0,0.0195247241759276,7072.857943945867,5313.003324607774
199000,50.0,0.0245709414545379,6994.859066793012,5342.903913074298
199000,50.0,0.0307714354890088,6800.461052879062,5260.312578424474
199000,50.0,0.0388504510400315,6608.446909938026,5201.938545431438
199000,50.0,0.0487238686910725,6416.863379458288,5180.838192849894
199000,50.0,0.061301929111386,6204.308203736272,5104.094828682784
199000,50.0,0.0776332247837417,6041.326730487189,5133.907058012967
199000,50.0,0.0980413491120555,5935.31098795386,5264.36455080196
199000,50.0,0.1234340716880194,5906.173387241978,5467.674824841332
199000,50.0,0.1560092745228654,5821.108600100191,5696.288121280707
199000,50.0,0.1903103537332549,5736.404932721803,5770.235812769422
251000,50.0,0.0098840397292925,6002.22437179306,5525.635352087786
251000,50.0,0.0122485728144009,5921.738131560096,5461.38957821695
251000,50.0,0.0155237678511711,5898.018494926744,5461.4023384060965
251000,50.0,0.0195304497703057,5828.435764159975,5416.890605663363
251000,50.0,0.0245490243262535,5702.932901462632,5367.5225771908035
251000,50.0,0.0309117654920517,5643.293419342977,5277.354189988923
251000,50.0,0.0390073829931699,5510.260748396911,5223.268251383791
251000,50.0,0.0487253942149458,5330.935750845052,5065.390573817653
251000,50.0,0.0612727148960426,5258.09344348965,4998.097033746981
251000,50.0,0.0779507804470149,5138.983313654121,5002.1022618664065
251000,50.0,0.0983440709034099,5076.678390973581,5141.110685900305
251000,50.0,0.1246074802394547,5005.540353637263,5307.532433151446
251000,50.0,0.1542141495143497,4984.849519922108,5530.422890853035
251000,50.0,0.1929269372883581,4898.207977150893,5682.593085726663
316000,50.0,0.0097639427459517,4687.851932407443,5345.621846268221
316000,50.0,0.0123841932424285,4694.034661862023,5299.211236063868
316000,50.0,0.0154908900265591,4658.128881513175,5254.887956117206
316000,50.0,0.0195375020019591,4579.436273824479,5241.974390660345
316000,50.0,0.0246742868033726,4598.068514805404,5156.493781512412
316000,50.0,0.0309506836761685,4540.996993365802,5053.823067464467
316000,50.0,0.0390153323007865,4457.59554081675,4947.924681672276
316000,50.0,0.0489172266930729,4461.910423008173,4876.977541196316
316000,50.0,0.0620153636918039,4375.22861822926,4809.64689512861
316000,50.0,0.0778946452018658,4293.919352921764,4778.172665246011
316000,50.0,0.0985981951423921,4210.0935364835705,4912.631626534929
316000,50.0,0.1229757563920038,4202.892116826632,5093.429677174878
316000,50.0,0.1551274319503705,4165.768265870372,5287.744690765061
316000,50.0,0.1923493534339795,4009.105118068045,5375.271653384642
398000,50.0,0.0098115995511067,3581.57336307824,4948.609134947155
398000,50.0,0.0123410840914394,3596.1306776572005,4904.071949089607
398000,50.0,0.0155455691345948,3539.4545163685457,4881.639605693617
398000,50.0,0.019620676950888,3571.705159809211,4833.981757488353
398000,50.0,0.024658194999192,3607.9019726766237,4764.5819280192745
398000,50.0,0.0311232781331197,3575.2073013656795,4713.3092726202385
398000,50.0,0.0391192926762465,3596.483425263466,4636.193484350196
398000,50.0,0.0495262568983954,3632.668101682446,4561.23549595449
398000,50.0,0.0619554240348908,3586.2988949222076,4496.684863615038
398000,50.0,0.0785306546120147,3495.4138371169174,4557.0576165893435
398000,50.0,0.097530718880956,3485.3066967319346,4626.189924336716
398000,50.0,0.1235836470302198,3450.3126234345223,4812.860925768039
398000,50.0,0.154400269345608,3330.4277808577503,5035.0198113683555
501000,50.0,0.0098733860227555,2740.660969187642,4436.521662778705
501000,50.0,0.0123432602592276,2706.2229794860887,4390.8812349252985
501000,50.0,0.0155948292093778,2737.7803398543665,4406.569352901319
501000,50.0,0.0195386634472082,2790.851481563467,4381.50016385257
501000,50.0,0.0247660845694834,2790.4384343231145,4325.592927816601
501000,50.0,0.0310526902655187,2835.3612530848222,4330.558004087829
501000,50.0,0.0390756938209776,2909.864783936732,4318.717497093847
501000,50.0,0.0494555572907354,2912.5502627924648,4250.520296932675
501000,50.0,0.062314895772506,2848.0051932013107,4207.301480157456
501000,50.0,0.0776096102898925,2829.379038134453,4265.167078848738
501000,50.0,0.0983172902374625,2791.591720300886,4354.963658579469
501000,50.0,0.1233434227423772,2704.5017511003994,4488.13757435556
50000,70.0,0.0392121676562719,11894.041451357323,3841.415605050108
50000,70.0,0.0483063720530327,11865.692985894222,4112.6866924669175
50000,70.0,0.0599907193188234,11538.588315796385,4545.893813504836
50000,70.0,0.0757856145454941,11513.595280859521,5094.709253707518
50000,70.0,0.0950173556363614,11409.140303244498,5607.821769075075
50000,70.0,0.1203735700123334,11093.329850295468,6159.9109744113375
50000,70.0,0.1513533113921008,10787.450419902918,6536.274774129445
50000,70.0,0.1856406865107367,10274.260181885464,6349.671932997383
63000,70.0,0.0308681958274234,11629.264778640767,4264.381345078869
63000,70.0,0.0386324333146734,11517.615236966058,4535.602116995587
63000,70.0,0.047636788456522,11107.757654288205,4782.387200490368
63000,70.0,0.0600485122779679,10916.498078123595,5176.517974453499
63000,70.0,0.0767884954385246,10675.5309538074,5571.47633629305
63000,70.0,0.0973889664045902,10395.329687871907,5968.723451380672
63000,70.0,0.1212594905326371,10206.06382813573,6389.261046452617
63000,70.0,0.1524957843021338,9957.085572155793,6789.640871009961
63000,70.0,0.186201111326984,9394.709036711203,6437.659675297892
79000,70.0,0.0246015033112977,10945.947577070561,4664.7196004213
79000,70.0,0.0309015671886727,10886.574870452625,4920.078554132237
79000,70.0,0.0382712651323556,10442.997298199594,5007.697829135449
79000,70.0,0.0485128782604983,10220.301779838297,5233.6067548020155
79000,70.0,0.0610785377062425,9961.637469552395,5547.375481599428
79000,70.0,0.0768712759173768,9659.520131793866,5798.724014356869
79000,70.0,0.096790620287218,9407.667447556903,6070.0918354247915
79000,70.0,0.1217520455750996,9193.391697412044,6409.541340627385
79000,70.0,0.1521331595475918,8923.903421838164,6730.683052274909
79000,70.0,0.1878008420658905,8579.737769089497,6448.885829095354
99000,70.0,0.0194077027400097,10148.927836735566,5164.039655808785
99000,70.0,0.0245557935067772,9994.009322853502,5263.909917531642
99000,70.0,0.030355330949483,9704.958556434241,5349.579032578336
99000,70.0,0.0385465452188481,9494.015955447017,5451.1832242464025
99000,70.0,0.0483800694466109,9140.795690919356,5561.675511459095
99000,70.0,0.0608220454250355,8776.784760950046,5744.624083117015
99000,70.0,0.0767831103405433,8574.129458088653,5910.491729787558
99000,70.0,0.0968015855719956,8335.237653772863,6131.904379035239
99000,70.0,0.1219415302340575,8085.352610310405,6348.744199817038
99000,70.0,0.1508665209807941,8001.522711756659,6652.402751661178
99000,70.0,0.1891794575195409,7730.458264395717,6445.72355955568
125000,70.0,0.0156951560442791,9097.950625240974,5681.9620366069175
125000,70.0,0.0195023856358442,8998.660190728064,5706.988568151368
125000,70.0,0.0243006388228107,8703.763992485256,5647.247002290776
125000,70.0,0.0306782389680513,8575.339296466062,5742.306454990298
125000,70.0,0.0384547890513616,8325.816809187403,5736.22472457818
125000,70.0,0.0482830849052998,7915.007043011534,5748.847020080606
125000,70.0,0.0609287589933702,7662.204361931644,5833.076602502793
125000,70.0,0.0767938267115885,7456.546158042791,5896.334079250644
125000,70.0,0.0970829166796799,7219.158766013321,6001.263648642465
125000,70.0,0.1229778501688553,7163.313487933591,6361.093497870918
125000,70.0,0.154076076643429,7070.121273282354,6537.284218927295
125000,70.0,0.189211862835977,6857.26540861978,6296.519925004153
158000,70.0,0.0123874923852191,7847.808724180472,6011.220793641907
158000,70.0,0.0154994030837138,7781.510571035315,6040.002651371688
158000,70.0,0.0193484775225001,7583.1696665273685,5911.0977852321985
158000,70.0,0.0245404209278064,7494.847430625363,5989.591850479758
158000,70.0,0.0306812467724894,7310.484525918517,5898.651229502031
158000,70.0,0.0386552443298024,7012.4820135954515,5791.175398855483
158000,70.0,0.0486902179160923,6788.728171060283,5804.426773965248
158000,70.0,0.0611160431244977,6603.235761609487,5747.496613094836
158000,70.0,0.0769593744647787,6326.177518852959,5689.894883982035
158000,70.0,0.0974907412885893,6245.639360675766,5864.439673799597
158000,70.0,0.1232228020291814,6238.547541708418,6155.294167246513
158000,70.0,0.154046781996031,6167.29454923297,6260.0637962074115
158000,70.0,0.1913460736661721,5952.838437002479,6122.314520134517
199000,70.0,0.0098047914206151,6488.074464710846,6053.885884518189
199000,70.0,0.0123548090942406,6441.895541535689,6108.15027057261
199000,70.0,0.0154237030038174,6323.12150597836,5922.979349277963
199000,70.0,0.0195760994390615,6254.262655101186,5921.954186538926
199000,70.0,0.0243964668652128,6181.5808570945355,5923.8526463109865
199000,70.0,0.0308295155686429,5999.8001868173,5769.747106316883
199000,70.0,0.0387650707302215,5841.32682949452,5663.006528262486
199000,70.0,0.0487659122142033,5673.348895609189,5579.160968992982
199000,70.0,0.0613434341851088,5508.296446901695,5455.207470877526
199000,70.0,0.0772646005469006,5397.3533241652285,5484.8846561791925
199000,70.0,0.0983911844410533,5352.732382943919,5705.773970737885
199000,70.0,0.1240170614848217,5353.431294016639,5890.491315447436
199000,70.0,0.1548852882061161,5258.476001705267,6054.331587018003
199000,70.0,0.1895171533960391,5159.843556922713,5923.849818624697
251000,70.0,0.0098377797166413,5112.230014353574,5903.833200439964
251000,70.0,0.0122920249865842,5056.0537334162145,5760.14808553717
251000,70.0,0.0155092307218807,5047.876995901164,5714.464821767982
251000,70.0,0.0195368106545961,4997.721593000984,5737.713836338399
251000,70.0,0.0246387077493821,4896.41282466261,5589.412362135893
251000,70.0,0.0308605086371963,4874.2545198871385,5485.360522505158
251000,70.0,0.0388909940711465,4783.716626566296,5400.916028274553
251000,70.0,0.0489205976894951,4706.471367122066,5259.078959670115
251000,70.0,0.0615220493579626,4614.9217722866615,5166.737224805431
251000,70.0,0.077839516714869,4551.686695378415,5195.934639837995
251000,70.0,0.0986176065488262,4544.016016921119,5371.389434285196
251000,70.0,0.1250520844216039,4506.8121269102685,5561.415906346224
251000,70.0,0.1530644662348886,4477.198883842858,5734.729043698266
251000,70.0,0.191732564122857,4379.7320501274435,5643.001792259977
316000,70.0,0.0097523069708105,3936.277641936115,5345.405629420527
316000,70.0,0.012335208403347,3953.402975958337,5314.263217029111
316000,70.0,0.0155316455371513,3940.1494733828968,5248.05409958404
316000,70.0,0.0195481680957357,3890.0490627837166,5210.789246493717
316000,70.0,0.024650663092376,3927.099746255662,5163.423706792073
316000,70.0,0.0310190484713849,3910.276823857197,5042.022444065621
316000,70.0,0.0390353021738375,3858.4135311452387,4958.68263025547
316000,70.0,0.0490069056689849,3891.1582201533647,4862.856198851382
316000,70.0,0.0621031341277464,3845.0020071132226,4832.316678902183
316000,70.0,0.0783441939784007,3797.92997842253,4915.855170028928
316000,70.0,0.0990597097711198,3764.5737655368316,5052.695556798901
316000,70.0,0.1230351400171786,3775.085778706635,5241.652059002076
316000,70.0,0.155161368468,3731.7872202594494,5381.28040057517
316000,70.0,0.1900048442512249,3578.5671673581605,5229.337463035454
398000,70.0,0.0099078883855376,3064.707002295892,4764.850295187766
398000,70.0,0.012363671865733,3066.9074034317655,4735.630733420181
398000,70.0,0.0155564622930251,3025.0309079286044,4730.600226104406
398000,70.0,0.0195746101105239,3104.766923860677,4676.670831718762
398000,70.0,0.0247859316385617,3116.191263515716,4626.116024557779
398000,70.0,0.0311774511034588,3107.5277221095103,4598.025591842368
398000,70.0,0.0392079859682785,3189.895138983855,4558.179120851751
398000,70.0,0.0494733949560782,3186.0447013477246,4492.076822423272
398000,70.0,0.0622677873889918,3162.8012062788707,4460.6930212181005
398000,70.0,0.0784132537872303,3105.0407032411686,4555.822354599495
398000,70.0,0.0981830051624873,3120.4509469767786,4672.284725315054
398000,70.0,0.1242357307877315,3102.709969259158,4867.400950969338
398000,70.0,0.1538308730243259,2976.608735255706,5010.962647845472
501000,70.0,0.0098942239024709,2379.7867072192,4215.248245015998
501000,70.0,0.0123091893493085,2326.622006834318,4229.24754622105
501000,70.0,0.0156300361054308,2381.027402781556,4211.353545001454
501000,70.0,0.0196626551331116,2440.913714922541,4186.276356749576
501000,70.0,0.024782579153795,2423.2070698860084,4204.399289915529
501000,70.0,0.0311470081487694,2486.2864412349472,4180.071587814385
501000,70.0,0.0394339970503597,2560.4467723274633,4164.425889037039
501000,70.0,0.0495220837552001,2568.7575045743515,4112.084801685902
501000,70.0,0.0623133097567095,2500.1263367451625,4163.984846964688
501000,70.0,0.0777837336996507,2509.098001446621,4228.654183106356
501000,70.0,0.0985654246099912,2498.243219771174,4352.661648321254
501000,70.0,0.123217823154671,2420.855860880028,4479.847245972022
50000,90.0,0.0384740117763631,12550.335735150718,5049.513655950952
50000,90.0,0.0483076014804703,12373.488068467423,5300.664893835831
50000,90.0,0.0595453063248583,11923.169971931222,5702.281950702574
50000,90.0,0.0742031814224019,11808.813503858988,6232.649127522359
50000,90.0,0.0951010184881416,11590.90522816827,6656.391939727999
50000,90.0,0.1214897908593241,11145.339880915342,7031.310192530627
50000,90.0,0.1477348541312323,10748.269549122297,7087.414796694109
50000,90.0,0.1803504122415655,9944.750586580647,6144.790453250656
63000,90.0,0.0305428338670743,11912.817634232675,5542.04141240595
63000,90.0,0.0386112138551355,11727.701758578958,5766.204323589374
63000,90.0,0.0476456632051045,11206.987977723516,5886.040249720251
63000,90.0,0.0608432329788395,10905.669251203493,6172.086802948007
63000,90.0,0.0765883736908532,10664.193004455168,6487.371837528595
63000,90.0,0.096497966722894,10383.151496552096,6757.6301545638435
63000,90.0,0.1213757530281869,10159.304930491622,7107.159819996434
63000,90.0,0.1496566201686824,9768.688208542102,7108.248954018658
63000,90.0,0.1798832609832512,9035.049700682508,6163.1142105247545
79000,90.0,0.0244187720836764,11001.606942200879,5982.911926806342
79000,90.0,0.0307120810090531,10797.307689386793,6088.088759490349
79000,90.0,0.0380506470854626,10324.9288455063,6097.802450044454
79000,90.0,0.0483676173833111,10024.230081354111,6177.485033101891
79000,90.0,0.0610260520804123,9753.604731121213,6402.254660680425
79000,90.0,0.0771948204023606,9404.056694731464,6552.916845068452
79000,90.0,0.0967128583740855,9292.419890371071,6761.983170192195
79000,90.0,0.121564148752686,9068.68320471054,6975.843654150758
79000,90.0,0.1501707717830039,8712.046581789118,6997.1228139114555
79000,90.0,0.1812308306989591,8232.791732421503,6171.908443764329
99000,90.0,0.019487375524025,9830.864275856064,6376.104997086072
99000,90.0,0.0245610682840598,9666.57440503756,6358.350372680483
99000,90.0,0.0303734320622541,9328.222929091322,6315.935469790016
99000,90.0,0.0382932396869887,9090.751441689343,6252.912329263237
99000,90.0,0.0483120529656779,8760.037956959999,6262.405410675565
99000,90.0,0.0610056066660983,8433.480995533424,6358.292471334597
99000,90.0,0.0767775622759567,8328.828937517876,6466.407848273978
99000,90.0,0.0971545146557344,8174.320325368655,6635.099852036092
99000,90.0,0.1216916237638838,7953.166448517982,6766.508155021458
99000,90.0,0.1501755292371794,7784.060514112478,6848.84765263889
99000,90.0,0.1835027221812832,7384.735591088395,6003.560781064313
125000,90.0,0.0155765311635432,8500.463415708262,6601.586486377409
125000,90.0,0.0195061919504864,8401.204681453795,6556.754770020848
125000,90.0,0.0242835052455505,8122.111762817567,6362.788317998121
125000,90.0,0.0307472117968904,8005.592189001258,6356.615840922482
125000,90.0,0.0383586540766817,7806.244801632428,6257.75267812952
125000,90.0,0.048552358290396,7480.990412897981,6224.288030188272
125000,90.0,0.0612498225455822,7317.396640787266,6235.511527484796
125000,90.0,0.0774341762421705,7239.605971047841,6282.827136308075
125000,90.0,0.0974334962678851,7096.041379466688,6384.5086395871085
125000,90.0,0.1224725213453124,7053.947096551163,6654.4737075664925
125000,90.0,0.1519957163240929,6899.982471856438,6588.984921909434
125000,90.0,0.1835736695968732,6557.811231793319,5810.014575621026
158000,90.0,0.0124305339366124,7091.406654593225,6573.541142015386
158000,90.0,0.0155563727228982,7041.763337107875,6506.908624539239
158000,90.0,0.0194186486169696,6907.2676314143455,6319.992368897887
158000,90.0,0.0245631442567535,6851.350324857597,6329.633135756595
158000,90.0,0.0309005130565326,6732.886476226357,6172.041291208055
158000,90.0,0.0388462184882631,6527.420746368005,6014.0100213651385
158000,90.0,0.0489401754791128,6408.226084740423,6006.510809045651
158000,90.0,0.0613049547066932,6342.149967606543,5951.998523055257
158000,90.0,0.0775271094294328,6202.455524087205,5957.3084452988605
158000,90.0,0.0975876079756901,6205.40414001163,6142.216454343436
158000,90.0,0.1233094422594003,6201.4532893162295,6375.809265439686
158000,90.0,0.1523008385910484,6039.549494134764,6200.429528372333
158000,90.0,0.1860210626814785,5691.190130778878,5492.4428980822995
199000,90.0,0.0098761809928077,5766.703473083036,6226.887648293959
199000,90.0,0.0123378181898574,5754.32048251913,6222.814575732781
199000,90.0,0.0154284003415114,5695.722071918843,6047.859394365248
199000,90.0,0.0194749638542519,5678.623315194006,6001.8868819765075
199000,90.0,0.0245375390976548,5663.021008644689,5961.159778019621
199000,90.0,0.0308452724672839,5575.316467009879,5824.009763362928
199000,90.0,0.0389855445147907,5497.284341541577,5733.000286635937
199000,90.0,0.048830999921282,5429.138116745468,5659.161013233215
199000,90.0,0.0616437037203845,5369.361359650014,5576.341337328542
199000,90.0,0.0781223891841749,5361.971136562804,5692.17090354461
199000,90.0,0.0984447948985659,5383.614541562154,5875.408323662202
199000,90.0,0.1230810913109088,5374.459849437068,6020.543690589946
199000,90.0,0.1529302475488375,5162.927522458033,5924.437638393898
199000,90.0,0.184364528166908,4942.478172499719,5342.298856689987
251000,90.0,0.009890367791236,4633.21518339635,5798.415241258626
251000,90.0,0.0123021084329252,4628.837847425561,5646.22662532422
251000,90.0,0.0155419439490519,4633.47941885072,5605.217174821145
251000,90.0,0.0195442731549438,4640.386671433378,5611.420652869299
251000,90.0,0.0243956989038363,4641.054083255426,5484.162234392038
251000,90.0,0.0310689497498695,4634.730177589324,5408.3095518218215
251000,90.0,0.0391402943828844,4611.724616829188,5385.304659953034
251000,90.0,0.0491088334580242,4602.401814278715,5291.243146991816
251000,90.0,0.0619744656504826,4589.561831415205,5262.87185913637
251000,90.0,0.078651766465,4602.926798391785,5378.461118918749
251000,90.0,0.0985493675518845,4626.776618273047,5588.843134651847
251000,90.0,0.1237604480895563,4551.854528323058,5667.816545696524
251000,90.0,0.1511612882673773,4415.002486874507,5574.891021371251
251000,90.0,0.1854095032711032,4181.307957345259,4904.613082124731
316000,90.0,0.0098082172760028,3709.129915948445,5146.076407454947
316000,90.0,0.0124064256639,3741.2646188463386,5140.2448031799
316000,90.0,0.0155856669485597,3751.7447136945393,5118.359454369975
316000,90.0,0.0195756998010623,3738.1525662794484,5094.362573370107
316000,90.0,0.024736171151101,3810.3614419367414,5067.479386988419
316000,90.0,0.0311825244728827,3818.9880658979137,5021.988399379175
316000,90.0,0.0391970344533317,3808.152688909344,4960.344214448681
316000,90.0,0.0490456794333409,3875.1864604082302,4920.093126592456
316000,90.0,0.0622985676707365,3873.2337753524594,4982.472500198905
316000,90.0,0.0786572603992882,3880.500308668004,5080.563983159212
316000,90.0,0.0988349681365468,3850.919280062481,5250.983329029744
316000,90.0,0.1220406500738077,3823.4433918795976,5321.685077538058
316000,90.0,0.1522551677799324,3647.1344916103862,5168.771178693315
316000,90.0,0.1834310658397244,3406.47657321316,4477.917386698342
398000,90.0,0.0098613437234778,3012.6269836355104,4640.588516338363
398000,90.0,0.012349732382117,3018.3794133098286,4626.723163712855
398000,90.0,0.0155486969013309,2992.8391420718117,4639.655891392361
398000,90.0,0.019678277367256,3076.6762648629124,4628.702996909589
398000,90.0,0.0247556396826535,3101.0277652307977,4613.575615501013
398000,90.0,0.0311990886593159,3099.5725110032595,4624.586255214696
398000,90.0,0.0393063542233346,3184.531840872444,4626.555150010934
398000,90.0,0.049564992136742,3196.539440369518,4603.8642475091565
398000,90.0,0.0623723880152611,3198.0834743545033,4640.45658255031
398000,90.0,0.0786244319929664,3151.0343596192943,4813.240656816957
398000,90.0,0.0978203850119273,3171.78311911119,4903.667192823334
398000,90.0,0.1224932601025123,3098.1224101831126,4932.537300799867
398000,90.0,0.1503366395617809,2859.998376211412,4754.066508608881
501000,90.0,0.0098702758556635,2387.9675484903423,4186.273654887208
501000,90.0,0.0123977674564322,2335.073143073999,4223.26551321119
501000,90.0,0.0156577851371874,2383.129624533571,4228.99221703333
501000,90.0,0.0196186950105978,2438.9420851860377,4220.957080700341
501000,90.0,0.024756450138273,2411.4144109585773,4260.994012809554
501000,90.0,0.0312376318495465,2462.646510854966,4263.710681924235
501000,90.0,0.0392171700309764,2535.5603632998173,4275.470519875409
501000,90.0,0.049557801146641,2537.5317280540135,4288.386633902001
501000,90.0,0.0625473897055638,2475.770700852193,4373.013851256492
501000,90.0,0.0778667651339838,2495.665726512063,4482.0989272951765
501000,90.0,0.0980521672178098,2467.138034907767,4559.720540826799
501000,90.0,0.1213838109085929,2349.343028279386,4501.040092756521
