Repository: upb-lea/materialdatabase

Material database for power electronic usage
===============================================

The materialdatabase mainly contains complex magnetic and dielectric data of soft-magnetic ferrite materials under sinusoidal excitation.
Typical target applications of the provided material data are magnetic components in power electronic converters operated at switching frequencies reaching from 100 kHz to 3 MHz.
The database allows to compare materials and measurement setups, to work with fit functions (e.g., Steinmetz), and features data export as interpolation grids.
FEM solvers like Comsol can directly import these interpolation grids and incorporate the data in frequency-domain simulations.

File: materialdatabase/data/complex_permeability/MagNet/3F4.csv (part 1 of 5)
f,T,b,mu_real,mu_imag,h_offset
50000,25.0,0.0316704050850507,759.1059352065756,25.73925116087411,0.0
50000,25.0,0.039038410124125,769.661969419563,30.451312652480816,0.0
50000,25.0,0.0490998189711733,785.9299060631569,37.10866672374183,0.0
50000,25.0,0.061721854754582,805.3002357874724,43.6907304454136,0.0
50000,25.0,0.0772934768712234,823.171451780276,53.07577624954554,0.0
50000,25.0,0.0966861613677272,858.1120132735473,67.27949542825966,0.0
50000,25.0,0.116580162726498,887.0949945310537,79.88942318178592,0.0
50000,25.0,0.1421783566662612,913.7044508459844,99.13024874718408,0.0
50000,25.0,0.1702426780254601,936.5345583928878,127.937485039958,0.0
63000,25.0,0.0247740491768735,761.8208288938929,22.71790142318825,0.0
63000,25.0,0.0311247265765838,765.4393815040451,26.14677650736988,0.0
63000,25.0,0.0391252531324472,785.6070155192849,32.086610928659006,0.0
63000,25.0,0.0489708124003593,802.2811056596736,39.8699652431097,0.0
63000,25.0,0.0621577156595555,820.9754102157259,48.45126513591824,0.0
63000,25.0,0.077910813868555,841.6803318296601,59.32022137057783,0.0
63000,25.0,0.0945288783189828,871.4100327954844,71.72069557471266,0.0
63000,25.0,0.1162041274733935,898.7299892660307,84.95194569464722,0.0
63000,25.0,0.1380897007199445,914.1047607197024,103.15199047673885,0.0
79000,25.0,0.0243206230654504,757.5121831904934,18.8701016943748,0.0
79000,25.0,0.0310410313911887,769.504830911258,23.64461305061041,0.0
79000,25.0,0.0390086793809099,789.348335852087,30.364254931401536,0.0
79000,25.0,0.0493495468919984,803.07817242068,37.89432723639749,0.0
79000,25.0,0.0617992990692437,823.6162612202658,46.97869491063644,0.0
79000,25.0,0.0750355026145239,842.6937007249875,56.663530329097824,0.0
79000,25.0,0.0915455846771213,869.1146076041423,69.04078199555735,0.0
79000,25.0,0.1106412791884972,889.8368851766502,83.0045267511472,0.0
99000,25.0,0.0193683323704087,753.142682048953,12.311282531632342,0.0
99000,25.0,0.0244456134916231,763.0992475585384,16.156513880275718,0.0
99000,25.0,0.0308754871661597,771.8788791867066,21.776413874341262,0.0
99000,25.0,0.0390047499311922,789.4983906815952,28.57661871251167,0.0
99000,25.0,0.049017813509735,806.1010342694476,38.17989942294477,0.0
99000,25.0,0.0609474566875659,826.3289542975905,46.5472625533749,0.0
99000,25.0,0.0761708858758164,844.6832227388628,57.36618278793272,0.0
99000,25.0,0.0938236468155248,868.2240764772162,72.66692971470604,0.0
125000,25.0,0.0194982933296088,758.6381034218699,10.693027161073225,0.0
125000,25.0,0.0245548498195998,767.6023775857834,14.742657460520949,0.0
125000,25.0,0.0311135903428486,774.3171830389505,20.69014405500373,0.0
125000,25.0,0.0392559358127519,794.8160308163375,30.062851758394523,0.0
125000,25.0,0.0484731684478499,810.0167404875491,37.6823110908223,0.0
125000,25.0,0.0614562637640708,829.9074985712365,47.32251348161645,0.0
125000,25.0,0.0758570828172077,842.4692797870234,59.74912288996691,0.0
158000,25.0,0.020223438460114,764.6864069715074,10.463999982256547,0.0
158000,25.0,0.0247100450942938,770.4856723394523,13.94643748338098,0.0
158000,25.0,0.0312106161821965,778.200605820202,23.227688889444703,0.0
158000,25.0,0.0387265758167204,798.0710337162508,30.058836219623775,0.0
158000,25.0,0.0492221151220505,813.5917028725632,38.878439340414,0.0
158000,25.0,0.0609740869737514,826.7147638935925,49.96278887421081,0.0
199000,25.0,0.0170488744013602,756.545114452856,7.526260784191844,0.0
199000,25.0,0.0196316171522484,766.0555326537315,10.077251218507918,0.0
199000,25.0,0.0248124755811362,774.202284492508,17.738862728053817,0.0
199000,25.0,0.0308221754643155,782.857691597522,23.819534292244796,0.0
199000,25.0,0.0389286267188851,800.4247794234335,31.607184938446967,0.0
199000,25.0,0.0490045371108614,810.9133911566925,42.36803909189,0.0
251000,25.0,0.0179381219563721,763.9920409163826,9.692844732792402,0.0
251000,25.0,0.0195820283879956,770.36357277249,14.658004235113076,0.0
251000,25.0,0.0245496293887902,779.6206822116206,19.142528269786872,0.0
251000,25.0,0.0308866371648191,786.0633760296616,25.85108379977841,0.0
251000,25.0,0.0386850905756055,797.5833234799211,35.12498657574404,0.0
316000,25.0,0.0147603933580216,764.6559906146151,8.800798411048888,0.0
316000,25.0,0.0155892564887314,763.2449930411389,12.640838823542593,0.0
316000,25.0,0.0194377177260004,776.8064004746163,16.577062185233128,0.0
316000,25.0,0.0246511136165909,783.2534176682345,21.604772440190203,0.0
316000,25.0,0.0309252987248845,784.7522956998404,30.187399504500245,0.0
398000,25.0,0.0150970714642382,771.2645737199731,14.962738848660198,0.0
398000,25.0,0.0154655413016024,771.2981727187577,15.263178236846883,0.0
398000,25.0,0.0195589970438503,782.8731830624047,19.617154877440758,0.0
398000,25.0,0.0245968459833859,783.3988485276527,26.14876151245972,0.0
501000,25.0,0.0121555165790176,775.9296136873287,15.21805746499183,0.0
501000,25.0,0.0123165289685878,775.8542519256221,15.239182063679896,0.0
501000,25.0,0.0155434346046729,779.448356794627,18.59749112062036,0.0
501000,25.0,0.019491969934565,785.0593282396567,24.62330088003249,0.0
50000,50.0,0.0330089867154989,775.2431153059111,22.78517766042591,0.0
50000,50.0,0.0387299932413249,785.8805708421065,25.32199917211254,0.0
50000,50.0,0.0488224450521683,805.7148917492697,31.70944510396272,0.0
50000,50.0,0.061584731029668,831.1704429331013,39.50176830149616,0.0
50000,50.0,0.0774383178705595,854.615646786925,49.51638814756386,0.0
50000,50.0,0.0967455740584579,892.1399237139033,63.25705215228256,0.0
50000,50.0,0.1166290802971402,925.8182899288986,76.22868182825127,0.0
50000,50.0,0.1433724847734677,955.2547323575866,96.6644463813857,0.0
50000,50.0,0.1718330322401301,974.5145410610436,124.62438162377072,0.0
63000,50.0,0.0247032576088931,813.9527321961588,19.012001392370124,0.0
63000,50.0,0.0308816344811501,813.2593398734695,22.34751550014255,0.0
63000,50.0,0.0389186016395616,825.8638752487796,27.610982707921124,0.0
63000,50.0,0.0491159318558921,845.162949095664,35.649180233437114,0.0
63000,50.0,0.0620898847817013,863.9693814598589,44.15255378156108,0.0
63000,50.0,0.0780103713560823,884.7899973203647,55.197264582495805,0.0
63000,50.0,0.0949965272155321,913.2018518564562,68.08519557050774,0.0
63000,50.0,0.1176757749027926,942.595530958959,82.03419544027875,0.0
63000,50.0,0.1400768995099465,955.4612115908596,100.13797881424556,0.0
79000,50.0,0.0243408785327453,807.718585791753,14.895554350039548,0.0
79000,50.0,0.0309919096704517,816.8710646957861,20.13099085156205,0.0
79000,50.0,0.0389580307001662,828.5113104041858,25.762563661051303,0.0
79000,50.0,0.0492562551786545,846.3798992289829,33.485796615384615,0.0
79000,50.0,0.0618124921576769,866.047112674636,42.81401373595209,0.0
79000,50.0,0.0758967689505334,885.8886178456386,53.32765497437568,0.0
79000,50.0,0.0920038191298884,912.6063141442448,65.40714472265762,0.0
79000,50.0,0.1113136050912077,925.7274436603471,80.80011338125475,0.0
99000,50.0,0.0195082951705907,801.3782852983495,8.954653561207156,0.0
99000,50.0,0.0243584401163768,810.9335811148903,12.740898461025774,0.0
99000,50.0,0.0307688831571597,819.5222674752802,17.815407282320255,0.0
99000,50.0,0.0389505034547252,828.9790275009797,23.97619522266807,0.0
99000,50.0,0.0491115198184817,848.5696847445802,33.39476423498435,0.0
99000,50.0,0.0605732536793844,866.2281816488814,41.70083793247117,0.0
99000,50.0,0.0768568801453689,887.7129756833344,53.72620406289114,0.0
99000,50.0,0.0941254846206071,909.5659293710316,68.81611701233619,0.0
125000,50.0,0.0196423972618089,807.7139020429499,7.308925031668442,0.0
125000,50.0,0.0245915249533527,816.362012602584,10.680351749664723,0.0
125000,50.0,0.0310707671519918,821.8064626444317,16.355977967336358,0.0
125000,50.0,0.0390681049484894,833.2199215494746,25.105758225953863,0.0
125000,50.0,0.0485389981392176,852.7607994054215,32.70341097767959,0.0
125000,50.0,0.061597838847204,872.3515551594278,42.7740935119303,0.0
125000,50.0,0.0756887817777527,883.1131041642177,55.10300930660944,0.0
158000,50.0,0.0205562753597457,813.8232682942423,6.69163517671399,0.0
158000,50.0,0.0247633901772931,819.2350435543515,9.868883249542398,0.0
158000,50.0,0.0311974418641759,826.2189186727592,18.838742859731248,0.0
158000,50.0,0.038775188771986,838.1594537244324,25.01839892077015,0.0
158000,50.0,0.0489202544504663,855.8937692900156,33.6075157766947,0.0
158000,50.0,0.0612347489626066,868.9184276881625,45.06319584220464,0.0
199000,50.0,0.0172858790807789,807.4709281038848,4.1162853647636615,0.0
199000,50.0,0.0196601978778832,815.0282028408033,6.195260757026907,0.0
199000,50.0,0.0248387529252636,823.9775613974471,13.92748019125119,0.0
199000,50.0,0.0308642800924102,831.0307825656351,19.44575658080089,0.0
199000,50.0,0.0388679988778435,841.2679460102723,26.23378896909973,0.0
199000,50.0,0.0489261634843042,853.7725129892227,37.11043950069223,0.0
251000,50.0,0.0181550679148446,814.5611085082942,6.1765077147420975,0.0
251000,50.0,0.0196091187554394,818.3373133329067,11.101251367356546,0.0
251000,50.0,0.0245197392408952,828.8548007406697,15.016346576345596,0.0
251000,50.0,0.0309178293362492,835.6984908271816,21.51618640101008,0.0
251000,50.0,0.0388980164276604,839.2938317031434,30.216135759094858,0.0
316000,50.0,0.0148934280372467,818.87975766522,5.793362152399467,0.0
316000,50.0,0.0155868379874178,816.7271788526749,9.87786005106416,0.0
316000,50.0,0.0195540444186179,823.9025814216784,13.004698776134951,0.0
316000,50.0,0.0245822210151019,834.1464361415168,17.359976652605315,0.0
316000,50.0,0.0309036212220825,833.838775090322,25.654430501009973,0.0
398000,50.0,0.0152160596488867,826.2186950202188,12.21616614774572,0.0
398000,50.0,0.0154903099902191,827.8999846878717,12.52436459336593,0.0
398000,50.0,0.0195755395962445,831.0935941320987,16.041571019275487,0.0
398000,50.0,0.0245765370566734,834.7524724112762,22.361581757814456,0.0
501000,50.0,0.0122479369880182,835.9290969685812,13.469431133581882,0.0
501000,50.0,0.0123305577010806,835.9523191792368,13.450272552826071,0.0
501000,50.0,0.0155195190968336,837.3408644562361,16.139669457841034,0.0
501000,50.0,0.019543221137966,835.2868638764526,21.375296234569305,0.0
50000,70.0,0.0319276748040525,817.5050828926787,20.851535373619967,0.0
50000,70.0,0.0387549945209234,822.2741055198002,23.40524788272896,0.0
50000,70.0,0.0486425456758364,846.5670109232057,30.52540177936025,0.0
50000,70.0,0.0614264785786804,868.9626010131803,37.95799742679828,0.0
50000,70.0,0.0773438519429988,893.8374891986299,49.0227733854301,0.0
50000,70.0,0.0963432424890161,931.5338852883882,63.70547538603018,0.0
50000,70.0,0.1170601884284779,958.5374548588438,79.27083192686848,0.0
50000,70.0,0.1442216163269946,992.3302060518004,100.47161456063536,0.0
50000,70.0,0.1730400935770181,1009.5461523457436,130.7701622183233,0.0
63000,70.0,0.0244662115691525,848.3818042602645,17.6233115232735,0.0
63000,70.0,0.0309420793096519,848.3344699359387,21.2618614982229,0.0
63000,70.0,0.0390087401395725,859.5656058556496,27.066526883388995,0.0
63000,70.0,0.0489374254728653,882.0915194850282,34.3162354251657,0.0
63000,70.0,0.0620866046686332,895.6359285575973,42.939001841541646,0.0
63000,70.0,0.0774962676877366,917.1698504862876,54.224628571155776,0.0
63000,70.0,0.096128865752367,949.947356189794,69.76533547236774,0.0
63000,70.0,0.1183111072836834,971.6798550760462,85.33125835632275,0.0
63000,70.0,0.1418650380043341,992.6553954029878,104.74953947066147,0.0
79000,70.0,0.0242235496334724,841.4498331422236,13.331580751323846,0.0
79000,70.0,0.0306231960383643,850.4583809678359,18.2876574002514,0.0
79000,70.0,0.0390569237079228,862.914938955252,24.276017765940527,0.0
79000,70.0,0.0494148935609724,881.338706798772,32.2414402566186,0.0
79000,70.0,0.0618853512808441,899.9934069463296,41.92812632975862,0.0
79000,70.0,0.0758698165163875,920.4477263281748,52.81187837711651,0.0
79000,70.0,0.0921373880334807,945.7634591300944,65.9307310680071,0.0
79000,70.0,0.1124067139799782,960.7437228375078,83.37205350192994,0.0
99000,70.0,0.0193901241386333,831.047781346398,7.59242255891848,0.0
99000,70.0,0.0243737982187403,845.4015239043882,10.857398424361278,0.0
99000,70.0,0.0306097440465578,854.1344715139885,15.689785943576254,0.0
99000,70.0,0.0387840359756498,861.592784534243,21.75152115069038,0.0
99000,70.0,0.0490092524626153,885.1469240009238,32.23691796014029,0.0
99000,70.0,0.0607902554557337,901.4359161593316,40.66875554741543,0.0
99000,70.0,0.0767018920505167,922.4688951124364,53.46172645318542,0.0
99000,70.0,0.0944851901357358,946.0402201314828,70.40289432254842,0.0
125000,70.0,0.0193764363992935,838.33613282471,5.481783058685149,0.0
125000,70.0,0.0245431761107326,851.4882837606222,9.018637148752909,0.0
125000,70.0,0.0310754372759172,857.1537180847291,14.52465363968569,0.0
125000,70.0,0.0389821385203586,867.0267752778694,23.24399336341019,0.0
125000,70.0,0.0487146179724938,889.2428235974835,31.583651331881992,0.0
125000,70.0,0.0616904514531049,906.1322252111556,41.75687830852736,0.0
125000,70.0,0.0758631681888317,918.4518716944294,55.26673091325401,0.0
158000,70.0,0.020874297539269,851.6576235860034,5.452351757501646,0.0
158000,70.0,0.0247566816312025,854.6572332668075,8.08072018220539,0.0
158000,70.0,0.0311281070836643,861.4855256970303,17.307703177416045,0.0
158000,70.0,0.038797983628634,872.544167585207,23.089384940758908,0.0
158000,70.0,0.0488760359843806,891.3941360842435,32.14145229480711,0.0
158000,70.0,0.0614669986481398,903.3961735005036,44.19871144512173,0.0
199000,70.0,0.0174780448436762,845.6342732639904,2.973265054651617,0.0
199000,70.0,0.019692335880673,848.7370108109981,4.616782143878581,0.0
199000,70.0,0.0247252732869145,858.8229058346336,12.163897199206598,0.0
199000,70.0,0.030751758668497,866.7422500781147,17.276824206114355,0.0
199000,70.0,0.0388938271468562,875.5854751423951,24.3427772922625,0.0
199000,70.0,0.0488902776353085,889.3321871945745,35.75331776100117,0.0
251000,70.0,0.0182681174709638,853.0977739685308,4.9563658760047495,0.0
251000,70.0,0.0195274841169672,852.960088453573,9.643032231155196,0.0
251000,70.0,0.0246750787424802,866.2687082335507,13.834633969191636,0.0
251000,70.0,0.0308774035307733,870.2923987236892,19.805454768779317,0.0
251000,70.0,0.0385388959138802,875.2810459634635,28.36343598273504,0.0
316000,70.0,0.0149584716285847,856.9915759901762,4.927272721986808,0.0
316000,70.0,0.0155993756895609,856.167931541394,9.270419037045396,0.0
316000,70.0,0.0194868609118644,861.5693064004023,11.975001508840702,0.0
316000,70.0,0.024604810613575,872.6478919850628,16.083161376371063,0.0
316000,70.0,0.0309793775732214,870.3039786472351,24.38412911199162,0.0
398000,70.0,0.0152396328847467,865.9559905231639,12.013583957035978,0.0
398000,70.0,0.0154706687616899,867.1321556524476,12.055424302384534,0.0
398000,70.0,0.019581922626528,870.2942750090359,15.366552723852967,0.0
398000,70.0,0.02457435980674,874.448681132405,21.45285946291759,0.0
501000,70.0,0.0122392529236063,879.9838805620634,13.52572076519917,0.0
501000,70.0,0.012318325635261,879.1447059215542,13.572479452069452,0.0
501000,70.0,0.0155166654435489,880.106252337625,16.05935443480011,0.0
501000,70.0,0.0195592763417237,877.2711868255709,21.25230543923842,0.0
50000,90.0,0.0365924757609169,856.0089944757375,23.67232643616424,0.0
50000,90.0,0.0381934730782912,850.4857540198043,23.43045313153913,0.0
50000,90.0,0.0487403005210649,879.6156637279674,31.00893168247017,0.0
50000,90.0,0.0614960445701209,899.7589901776976,39.33398320252663,0.0
50000,90.0,0.0771998266332947,927.2508155754268,51.83053162884541,0.0
50000,90.0,0.0963099584446759,964.20549056608,68.30854606998953,0.0
50000,90.0,0.1168085359579768,991.8837965496756,86.55250542449028,0.0
50000,90.0,0.1449515076798174,1027.2069986633103,112.52310278210965,0.0
50000,90.0,0.1742407280896109,1040.484042764034,145.98741695019524,0.0
63000,90.0,0.0242879232182962,878.4595889619632,18.04143910342779,0.0
63000,90.0,0.0309434290095103,874.0598204260997,21.586997122845244,0.0
63000,90.0,0.0388827531431736,888.9629053494343,27.80315492424589,0.0
63000,90.0,0.0492573155554059,911.7419383247236,36.24362410407405,0.0
63000,90.0,0.0621390863388882,925.9795861059922,46.35716784633176,0.0
63000,90.0,0.0779088555835501,947.997307725363,59.1035269052618,0.0
63000,90.0,0.0958793391935877,982.1065885367608,75.3743026527031,0.0
63000,90.0,0.1188829152147092,1005.329442414215,94.84733127885278,0.0
63000,90.0,0.1430751996674121,1027.4813389062756,118.27347974435877,0.0
79000,90.0,0.0242719636861348,871.6427799871037,13.841333416396072,0.0
79000,90.0,0.0309245831607097,877.9108504510565,18.90862084577764,0.0
79000,90.0,0.0390335171106065,892.267966069734,25.28076817948881,0.0
79000,90.0,0.0492498995892968,911.7199064733284,34.19949207434241,0.0
79000,90.0,0.0620029105825387,931.3489516216904,44.99793382738385,0.0
79000,90.0,0.0765005044898109,953.1375235124328,57.85384672814425,0.0
79000,90.0,0.09295954963021,976.6291776579418,72.67438425722497,0.0
79000,90.0,0.1128887305451099,996.4727663791824,93.01362641186614,0.0
99000,90.0,0.019230773730693,858.5250522252135,7.160458113379078,0.0
99000,90.0,0.0241955471493063,875.6848796703649,11.099958559054482,0.0
99000,90.0,0.0307829554942808,881.5829100573801,16.340909673532426,0.0
99000,90.0,0.0388550689985711,892.7896344906197,22.74618976667053,0.0
99000,90.0,0.0489930527336941,915.817388892089,33.92315150201221,0.0
99000,90.0,0.0608000093553086,935.6058240566232,43.976735926225146,0.0
99000,90.0,0.0770299266548513,956.8463495001644,58.36041298716764,0.0
99000,90.0,0.0948297792060542,979.500358587139,77.60093752027232,0.0
125000,90.0,0.0196489791063026,867.0876462061533,5.798133013503196,0.0
125000,90.0,0.0245323658387508,881.7766224642002,9.086227765708554,0.0
125000,90.0,0.0310389116236175,884.7125550493116,14.548210280897733,0.0
125000,90.0,0.0391171706835932,897.2249313495173,24.4329192244654,0.0
125000,90.0,0.0487796126085975,921.35669594848,33.634532098691174,0.0
125000,90.0,0.0616704204290881,937.7783870372195,44.796510566050245,0.0
125000,90.0,0.0761093282767609,952.2056500369596,60.47371396393633,0.0
158000,90.0,0.0212446226340945,879.7670539913427,5.681688482428919,0.0
158000,90.0,0.024769397131644,885.3173565594096,8.337898129983323,0.0
158000,90.0,0.0311021543665872,889.2248594943302,17.44094880667369,0.0
158000,90.0,0.0387999420945781,902.7906778603536,24.26035544475182,0.0
158000,90.0,0.0487730154365439,924.4206705459426,33.979002335474284,0.0
158000,90.0,0.0613632575678075,934.8935907054124,47.437418863743154,0.0
199000,90.0,0.0177427197685041,877.0201659970244,3.245111976977732,0.0
199000,90.0,0.0196684145417584,878.9346483885201,4.440515212643331,0.0
199000,90.0,0.0246897474015313,890.3499048663833,12.6703668378156,0.0
199000,90.0,0.0308357084830802,896.6371273147056,18.27212671328073,0.0
199000,90.0,0.0389846184127643,907.1932409672986,25.646624476586847,0.0
199000,90.0,0.048914150197304,922.3622002782654,37.73837368893688,0.0
251000,90.0,0.0185069223055913,884.7849337711144,5.345112225879049,0.0
251000,90.0,0.0196383880242005,884.410227191167,10.31815141142389,0.0
251000,90.0,0.0245863446965887,898.2839140048587,14.305685218197006,0.0
251000,90.0,0.0309467361638414,902.5815225222768,20.78884780155554,0.0
251000,90.0,0.038954825465803,906.46477310125,30.15622103829564,0.0
316000,90.0,0.0151210319646356,890.1414844791099,5.491740219735668,0.0
316000,90.0,0.015587539936764,887.8937839227166,9.90899886185866,0.0
316000,90.0,0.0194526704409323,894.7392377563863,12.74824035549644,0.0
316000,90.0,0.0245652781095052,905.8740606423564,17.234091049509257,0.0
316000,90.0,0.0310104142856955,902.4417331598232,26.188713852754827,0.0
398000,90.0,0.0153880391608481,901.1274312579894,13.277514049607474,0.0
398000,90.0,0.0154871251662953,901.6208849322396,13.187447632674534,0.0
398000,90.0,0.0195050080494182,904.8357199362136,16.627912366507566,0.0
398000,90.0,0.0244621094036475,909.7909316621844,23.27126856668696,0.0
501000,90.0,0.0123506272713854,918.793586892892,15.604834244312778,0.0
501000,90.0,0.0123757780258221,919.36068558466,15.709293579472616,0.0
501000,90.0,0.0155431531871939,918.5234403353244,18.3414018865284,0.0
501000,90.0,0.0195631885307775,915.115152593001,23.43951869142651,0.0
50000,25.0,0.0311916908765854,762.188375388293,25.50956681989936,15.0
50000,25.0,0.0388676371219677,770.0554485164722,28.91482586751404,15.0
50000,25.0,0.0488893565337086,786.1434574661924,36.07930662985954,15.0
50000,25.0,0.0618396848551847,810.5352913984223,45.5597354193462,15.0
50000,25.0,0.0770839531419732,832.4256605781894,55.83680445777564,15.0
50000,25.0,0.0963595422993493,864.6454525882875,67.13786517500472,15.0
50000,25.0,0.1157169534909064,885.7840589817599,80.0259705653183,15.0
50000,25.0,0.1421434414253369,912.5324966839954,99.70203261439512,15.0
50000,25.0,0.1689138561826061,931.240210209868,125.30778546190707,15.0
63000,25.0,0.0245749039299935,762.123259019825,21.95226572301749,15.0
63000,25.0,0.0309926003036998,763.4687166554043,25.73851325431476,15.0
63000,25.0,0.0388504948226041,781.8796485186296,31.00382030871449,15.0
63000,25.0,0.0489215176741045,797.8423651982655,38.899697176584674,15.0
63000,25.0,0.0618539236979546,817.6833152291421,49.11144924416924,15.0
63000,25.0,0.0777448223026055,842.9935109377276,60.51480102448432,15.0
63000,25.0,0.0944404221163845,871.0436544725967,70.68956887385437,15.0
63000,25.0,0.1164327638519973,893.3518570139823,84.65585549425259,15.0
63000,25.0,0.1370899487549021,909.5886045686908,101.56504729799272,15.0
79000,25.0,0.0244937630214642,755.6529769037824,18.1507836355932,15.0
79000,25.0,0.0307991868818297,766.9299546887679,23.11258508186204,15.0
79000,25.0,0.0389930015197514,784.7064726998166,29.02184721721157,15.0
79000,25.0,0.0491549467503697,798.3894340698018,37.27874416684325,15.0
79000,25.0,0.0615016548569706,819.874662566088,47.58427602935433,15.0
79000,25.0,0.0748931307498086,843.8913500173874,58.229898993254906,15.0
79000,25.0,0.091241932430466,872.7289487230643,68.5465256795656,15.0
79000,25.0,0.1099708744823014,882.3122347379783,82.85803504373396,15.0
99000,25.0,0.0192773826438202,742.09635925745,11.480423465619944,15.0
99000,25.0,0.0243482325235656,758.7007812224059,16.000365807215573,15.0
99000,25.0,0.0307555337252256,769.9281381447861,21.36778304122302,15.0
99000,25.0,0.038847410321111,787.0807677316578,27.665027857051165,15.0
99000,25.0,0.0491034688067229,801.3804475178529,37.643719952406656,15.0
99000,25.0,0.0606273279801388,823.4155640260789,47.10267147991984,15.0
99000,25.0,0.0758662643817884,845.6429366132048,58.78978754320096,15.0
99000,25.0,0.0936712567552042,870.8464526687718,72.20314681399768,15.0
125000,25.0,0.0192754931839197,748.3194133938863,9.947543408191684,15.0
125000,25.0,0.0244960739249455,763.8596824958793,14.55054346613493,15.0
125000,25.0,0.0310074847818071,770.8205224948202,20.124155555994943,15.0
125000,25.0,0.0391450589070824,791.0463162333206,29.133226722003958,15.0
125000,25.0,0.0484177541312138,806.4659503046108,37.03696113180826,15.0
125000,25.0,0.0615586800247437,827.0682763561391,48.30973439121858,15.0
125000,25.0,0.0754922161431406,842.6251194858407,61.68548909172131,15.0
158000,25.0,0.0199982148871796,755.3607504019349,9.577355359916256,15.0
158000,25.0,0.0247671904046727,766.6078815502585,13.945457277306032,15.0
158000,25.0,0.0311292379587955,776.1471078558667,22.96284328586549,15.0
158000,25.0,0.0388571373791524,795.2745786463533,29.34482112322367,15.0
158000,25.0,0.04929117923083,810.0410639333246,38.679779772332736,15.0
158000,25.0,0.060688959004028,822.6982814087368,50.60723413422823,15.0
199000,25.0,0.016883698058892,752.0048948659437,6.546506789674667,15.0
199000,25.0,0.0196896871869037,756.8279425977354,9.62220391386762,15.0
199000,25.0,0.0247434371171089,769.9680904443774,17.909390477240574,15.0
199000,25.0,0.0308755389394094,780.065870472092,23.51378613433628,15.0
199000,25.0,0.0389126657359001,798.9412846278072,30.607143854041453,15.0
199000,25.0,0.0488960103390913,807.66699759467,41.891334131956434,15.0
251000,25.0,0.0177826250486791,758.2644436011027,8.88961666006964,15.0
251000,25.0,0.0195822605995025,760.0645736078026,13.964407053199398,15.0
251000,25.0,0.0244402331123193,775.4992972793616,19.163113389920746,15.0
251000,25.0,0.0308886105382351,783.1301815486347,25.44798229974669,15.0
251000,25.0,0.0387576163999673,795.5461645722887,34.324472749234765,15.0
316000,25.0,0.0146481507937962,757.3800021327024,7.616452449645153,15.0
316000,25.0,0.0155957095926186,758.959598029714,11.793527475864042,15.0
316000,25.0,0.0194975140543098,767.2195794717296,16.096234944977162,15.0
316000,25.0,0.0245843329741008,779.3502542196494,21.771256146097684,15.0
316000,25.0,0.0309638685215644,782.0576830305947,29.979456971600275,15.0
398000,25.0,0.0149913892605236,762.8236032982534,13.90624066290449,15.0
398000,25.0,0.0154870656539466,764.9902591139991,14.534865872972292,15.0
398000,25.0,0.0195643194469267,771.9594091221678,18.708880803642213,15.0
398000,25.0,0.0245927197362281,779.4203285597943,26.1297836449036,15.0
501000,25.0,0.0120770698997688,754.672214351784,12.889341056675155,15.0
501000,25.0,0.0123156950998607,756.0217591104017,13.323067682147023,15.0
501000,25.0,0.015492984166854,772.7660625960532,17.64305959214403,15.0
501000,25.0,0.0195375171824658,774.9410790682882,23.800294244135184,15.0
50000,50.0,0.0352993551392678,817.5786312615706,24.8451843522888,15.0
50000,50.0,0.0383382226317566,813.5808976289167,24.981601691466032,15.0
50000,50.0,0.0486271189816639,832.2627670917415,32.30492373562619,15.0
50000,50.0,0.061594063144366,851.2705827975506,41.033305520061326,15.0
50000,50.0,0.0771211316656514,873.8159063438765,51.80806317091086,15.0
50000,50.0,0.096140152314085,896.3666681505691,63.61785460771701,15.0
50000,50.0,0.1160473436056673,925.9093112857756,75.987152094023,15.0
50000,50.0,0.1420542203474905,951.6674929323376,95.20018951303965,15.0
50000,50.0,0.169661530934491,969.1945990636316,121.9979754110569,15.0
63000,50.0,0.024725861790773,808.0294469926461,18.27889931382694,15.0
63000,50.0,0.030951742127173,807.7890910679909,21.8555778057005,15.0
63000,50.0,0.0388718711774158,825.3866225079439,27.07491102643396,15.0
63000,50.0,0.0490854972169186,841.0944448696807,35.032171485946755,15.0
63000,50.0,0.0618533552618379,858.6191718177224,44.36198743729484,15.0
63000,50.0,0.0776976764637758,883.5005850456978,55.63323209544316,15.0
63000,50.0,0.0941736951278266,904.0507170132151,67.29606118934483,15.0
63000,50.0,0.1163013795136157,931.8495667053407,80.24134185018617,15.0
63000,50.0,0.1389078395250815,948.0516421262336,98.947560549908,15.0
79000,50.0,0.0276564007890267,809.0335033831647,17.031940799516605,15.0
79000,50.0,0.0306182258503663,810.7567577567827,18.86966195249794,15.0
79000,50.0,0.0388950316307479,829.6667855496739,24.76188421835407,15.0
79000,50.0,0.0490845777740154,841.0992006412414,32.35514584105359,15.0
79000,50.0,0.0616590837652066,861.2314592246769,42.88172461016602,15.0
79000,50.0,0.0752208996320704,884.6873352713973,53.2764121452185,15.0
79000,50.0,0.091377494033993,903.5549643304184,65.00598254618424,15.0
79000,50.0,0.1108260481373657,924.8941010532362,79.34153794617372,15.0
99000,50.0,0.0203305960734647,792.8202197804205,8.957198449018607,15.0
99000,50.0,0.024333775660608,804.3879772957649,11.84653997633081,15.0
99000,50.0,0.0306947933537478,813.3546746054392,16.689555382403764,15.0
99000,50.0,0.038682179556981,828.3469006175568,22.55983910326493,15.0
99000,50.0,0.0488614565109897,844.8494593899454,32.70764896453772,15.0
99000,50.0,0.0607015761987187,863.255289909736,41.84083891379632,15.0
99000,50.0,0.0760410454582802,885.9623204330654,53.97836780272503,15.0
99000,50.0,0.0933466508518338,901.0883925366531,68.99071069575547,15.0
125000,50.0,0.0197470756898128,795.8627492689263,6.259143900805917,15.0
125000,50.0,0.0244668891657796,809.0492788258817,10.217858280873491,15.0
125000,50.0,0.0309997934401003,815.9522806229638,15.426467773607646,15.0
125000,50.0,0.0388967600691662,833.1291652972693,23.644146740800085,15.0
125000,50.0,0.0485865222399858,849.4177511130151,32.05216547742131,15.0
125000,50.0,0.0611236393370563,866.853592095988,42.54219439604697,15.0
125000,50.0,0.0754180664742988,882.879735447327,56.3352303656698,15.0
158000,50.0,0.0202879688529652,802.7207945524558,5.716672944319319,15.0
158000,50.0,0.024730002418794,812.8995598387864,9.419383661300122,15.0
158000,50.0,0.0311471904599766,820.0317716091325,17.72394847251763,15.0
158000,50.0,0.0385381694317216,839.620007753147,23.75643244484445,15.0
158000,50.0,0.0489994775512854,852.0722422618993,32.882696869830966,15.0
158000,50.0,0.0609255553000873,863.5978990790738,45.07233008531718,15.0
199000,50.0,0.0170332500865213,802.8555764543389,3.048518259974732,15.0
199000,50.0,0.0196852201585416,806.6192949205974,5.411256966644268,15.0
199000,50.0,0.0247288238669673,816.4143035654123,13.31760622052794,15.0
199000,50.0,0.0307593964459527,825.1724671018769,18.55798120625888,15.0
199000,50.0,0.0388728501374946,841.727366721242,24.95632438586794,15.0
199000,50.0,0.0487872924341068,849.5687998603419,35.91868535980246,15.0
251000,50.0,0.017940729271603,809.2899376938792,5.1424981468318975,15.0
251000,50.0,0.0195665472991669,810.7520171774759,10.301012652071234,15.0
251000,50.0,0.0244906300255782,822.9915000466624,14.876630013944276,15.0
251000,50.0,0.0308928937529726,829.6842728147278,20.28318561194083,15.0
251000,50.0,0.0387522743069123,840.1268790441358,28.942392201630685,15.0
316000,50.0,0.0147751262352977,799.6037337722256,4.203217560173216,15.0
316000,50.0,0.0156023891263611,807.1161222429394,8.836935189468699,15.0
316000,50.0,0.0194187385250214,816.7420206460068,12.011211420120906,15.0
316000,50.0,0.0245564231666768,827.7050173728404,17.15619373104518,15.0
316000,50.0,0.0309631635041489,828.5874124678722,24.924837544338512,15.0
398000,50.0,0.0150967577193604,809.7374312328292,10.158946998438145,15.0
398000,50.0,0.0155323621371263,816.8631766452008,11.43970071272746,15.0
398000,50.0,0.0195242401870615,823.8019207610383,15.337541898503556,15.0
398000,50.0,0.0245748304127659,827.9693448453721,21.96870093360196,15.0
501000,50.0,0.0121481452891416,810.0899840494084,10.749680011319963,15.0
501000,50.0,0.0122816371777747,810.8547390814816,10.78461024034631,15.0
501000,50.0,0.0155007009520432,824.3881897538255,14.694908925254612,15.0
501000,50.0,0.0195377015259138,827.3136144465071,20.40610267200485,15.0
50000,70.0,0.0308781938163224,844.839019590388,20.673079763795585,15.0
50000,70.0,0.0388659431412944,850.0154468544267,23.918378821768545,15.0
50000,70.0,0.0488687355864283,866.0549198579479,31.085652004348734,15.0
50000,70.0,0.0615342513689075,884.7732957793695,40.07985379461202,15.0
50000,70.0,0.0773312516909642,906.1348172577876,51.133912022624685,15.0
50000,70.0,0.0963681962323124,930.8146241492304,63.84436324737607,15.0
50000,70.0,0.1166757642381148,959.8277013481436,77.2813145806161,15.0
50000,70.0,0.1430422888451572,984.2220351597024,98.21827360371482,15.0
50000,70.0,0.1708728944304512,1002.0276720853856,127.15173525893393,15.0
63000,70.0,0.0244192032242874,839.7686053359545,16.78024215191117,15.0
63000,70.0,0.0308420835523934,839.6803945519982,19.94477832461704,15.0
63000,70.0,0.0388202116475631,855.2060253679866,25.840433854418503,15.0
63000,70.0,0.0486046571007286,872.5770452151518,32.64020142836171,15.0
63000,70.0,0.0616798264634112,889.4428027055196,42.74299264052931,15.0
63000,70.0,0.0776670977735892,915.3064422430416,54.934154035900384,15.0
63000,70.0,0.0945316262703929,938.0350889994924,67.56414127558662,15.0
63000,70.0,0.1166002707721632,965.8902824859632,81.9022962006753,15.0
63000,70.0,0.1397156556477343,984.692288437911,102.49296812920642,15.0
79000,70.0,0.0241989785644468,832.8696416306684,12.274319834850232,15.0
79000,70.0,0.0306837084971721,846.2330053183039,17.245439148062673,15.0
79000,70.0,0.0388146582403478,858.1545627727022,23.213698938520103,15.0
79000,70.0,0.0490524935867835,874.0619629582219,30.703065504371768,15.0
79000,70.0,0.0616066578535235,893.7133980845089,41.76601198849902,15.0
79000,70.0,0.0755213218241278,917.8909063212612,53.02567854436631,15.0
79000,70.0,0.0917680252441125,934.6947436400484,64.88069899399552,15.0
79000,70.0,0.1112964261100276,958.652017827024,80.90085266650739,15.0
99000,70.0,0.0192657648334967,823.7431470453229,6.410809715353007,15.0
99000,70.0,0.0242407543556564,836.6391407226698,10.46357038608406,15.0
99000,70.0,0.0307265386375754,848.107117964,14.730403666852204,15.0
99000,70.0,0.0387182204470215,858.2835407255202,21.33555580968659,15.0
99000,70.0,0.0487677142366774,876.3355610193955,30.71963986257749,15.0
99000,70.0,0.0601744944270019,895.1032926824095,40.143409098149135,15.0
99000,70.0,0.0764941240053121,919.6528880134432,53.880558455913,15.0
99000,70.0,0.0938187693595115,934.0596140569768,69.61486449583835,15.0
125000,70.0,0.0193229364085522,828.0034713403892,4.115728521029912,15.0
125000,70.0,0.0244294429041719,842.1178336971129,8.083777980512837,15.0
125000,70.0,0.0309851407660018,850.8447085530049,13.36355812594159,15.0
125000,70.0,0.0390007368173829,862.4567742159909,22.62716233939405,15.0
125000,70.0,0.0484039135080794,881.4982438305109,30.03375700756315,15.0
125000,70.0,0.061495594753644,899.8054270885879,41.39307285884555,15.0
125000,70.0,0.0753621643241914,915.5625875297044,55.2942903037394,15.0
158000,70.0,0.0206091732435602,838.1685670369727,4.00001391846289,15.0
158000,70.0,0.024697919042712,845.6075665784921,7.355863917011642,15.0
158000,70.0,0.0309588568071858,855.6950364784442,16.001095395522217,15.0
158000,70.0,0.0388181276217793,867.5362997034604,22.402773895720063,15.0
158000,70.0,0.0487197333918675,885.7471423598174,30.69985427507678,15.0
158000,70.0,0.0610933596501808,895.7368919732556,44.04722951645853,15.0
199000,70.0,0.017282631085173,837.6286727331006,1.5277094861995597,15.0
199000,70.0,0.0196414715014318,840.6164308088446,3.3166135973637103,15.0
199000,70.0,0.0247607163647198,850.3987053814427,11.501837876797152,15.0
199000,70.0,0.0307650310240841,860.0888523854915,16.217326747978543,15.0
199000,70.0,0.0387852455667622,870.8384095773794,23.525945672909604,15.0
199000,70.0,0.0487320274688931,883.2541746278807,34.19179486509766,15.0
251000,70.0,0.0180949546215057,846.948562174759,3.727752244771528,15.0
251000,70.0,0.0196037362707851,843.8930878943809,8.582467587016211,15.0
251000,70.0,0.024557002497116,855.898216090773,12.928875154737266,15.0
251000,70.0,0.0308898920140955,865.7352852801778,18.708475420632368,15.0
251000,70.0,0.0389277135168335,869.4307892408542,27.856657822025333,15.0
316000,70.0,0.0148339513210692,837.5245058645771,2.678187956472879,15.0
316000,70.0,0.0155979431502103,840.2401190238055,7.457927864591796,15.0
316000,70.0,0.0193716012676066,853.5051047787553,10.781571825434249,15.0
316000,70.0,0.0245619549086239,860.0712573178442,15.385538250843194,15.0
316000,70.0,0.0308966195240917,864.4961023851213,23.465309744841107,15.0
398000,70.0,0.0151253111854501,845.6394254999759,9.576011727195931,15.0
398000,70.0,0.0154605161482063,847.0733281406672,9.821497242839694,15.0
398000,70.0,0.0195675977436271,862.3153298718598,13.83660213923492,15.0
398000,70.0,0.0245506347566044,861.8770706206936,20.57611928156282,15.0
501000,70.0,0.0121510953167807,850.1917150028124,10.179627220858448,15.0
501000,70.0,0.0123117334615746,849.9748042051715,10.5558201175618,15.0
501000,70.0,0.0155619261312409,858.3886892537315,14.125313810022384,15.0
501000,70.0,0.019534475449506,867.3178228825905,20.2687869033058,15.0
50000,90.0,0.0311873809361927,874.8194602411302,21.22881893172188,15.0
50000,90.0,0.0387877435613998,877.3345538067873,25.172823624660623,15.0
50000,90.0,0.0487734567095343,895.0100641323666,31.978562322888607,15.0
50000,90.0,0.0615058815535162,916.694277942976,42.310383291558594,15.0
50000,90.0,0.0776011192406677,941.2486459963216,55.36189175392631,15.0
50000,90.0,0.0966204159872704,963.258022191447,69.61206971539966,15.0
50000,90.0,0.1168533006949929,995.8200506227896,85.8579996062741,15.0
50000,90.0,0.1435187840660025,1021.532736345172,110.36736350548802,15.0
50000,90.0,0.1709815649864727,1033.287421968574,141.54559981128023,15.0
63000,90.0,0.0246055478576016,861.4798032958992,16.207656584540043,15.0
63000,90.0,0.0307867037787583,866.4596669112376,19.78395744191549,15.0
63000,90.0,0.0386379999765593,882.514300308091,26.43792647112378,15.0
63000,90.0,0.0488624658851832,903.005686965694,34.41841947069811,15.0
63000,90.0,0.0614749234220685,918.0754135229872,44.85211199236386,15.0
63000,90.0,0.0772788823796648,946.145397720186,59.01610768165112,15.0
63000,90.0,0.0948509391132521,966.8078123332484,73.4303030384802,15.0
63000,90.0,0.1170910707459644,1001.7113671330276,90.92236297437098,15.0
63000,90.0,0.1403505016218815,1016.06265567634,113.7909023320662,15.0
79000,90.0,0.0243232080305557,856.21419963749,12.586871117684158,15.0
79000,90.0,0.0307616896093939,872.5085640029646,17.43918620211251,15.0
79000,90.0,0.0386121989425911,886.077917580893,24.047651278734666,15.0
79000,90.0,0.0490751784482147,903.9439488480818,32.60397522832978,15.0
79000,90.0,0.0614085490748128,921.432174849223,43.948698001989776,15.0
79000,90.0,0.0757528947603885,948.0482830469814,57.26959201763814,15.0
79000,90.0,0.0917213535266866,967.9139530538764,70.92510921364057,15.0
79000,90.0,0.1117723731237886,991.6136964986938,89.21129797025498,15.0
99000,90.0,0.0191811916494554,849.6418056851916,5.83344712746612,15.0
99000,90.0,0.0243680327536782,861.3298135205815,9.61901427773619,15.0
99000,90.0,0.0305834019332664,872.9297750991562,14.787099438871772,15.0
99000,90.0,0.0387737245177698,885.1301147920799,21.832602905024068,15.0
99000,90.0,0.0488621612782313,905.3870092722368,31.80448352113249,15.0
99000,90.0,0.0603236829644904,921.7429127827344,42.73384403301311,15.0
99000,90.0,0.0763162128980686,949.743730653052,57.82502587336703,15.0
99000,90.0,0.0937998313617866,964.2547057607924,75.5912366582588,15.0
125000,90.0,0.0194628067165888,856.8159388223921,4.027795105280999,15.0
125000,90.0,0.0244742495251087,865.8463777331327,7.842396121954681,15.0
125000,90.0,0.030883685565533,876.3744754275067,13.159756369153165,15.0
125000,90.0,0.0389505357216898,889.8153463377173,23.3891433270374,15.0
125000,90.0,0.0484231725339012,910.502289228748,31.47644007820415,15.0
125000,90.0,0.0611044640568991,924.8829613452012,43.285092803468686,15.0
125000,90.0,0.0754362727754296,947.3124980826173,60.60886448848613,15.0
158000,90.0,0.0208969091755423,864.9717265640681,3.91868649988504,15.0
158000,90.0,0.0246743928576811,869.6657075192348,7.011696591447073,15.0
158000,90.0,0.030961571501682,881.5126073128816,16.11623008396409,15.0
158000,90.0,0.0385987037002879,896.030309850391,23.266134830823148,15.0
158000,90.0,0.0485761260765749,913.4093001721196,32.13550137102463,15.0
158000,90.0,0.0610878128867314,923.2658940129136,46.65284354696784,15.0
199000,90.0,0.0174839988519366,862.8722851278969,1.229875381470878,15.0
199000,90.0,0.0196166196259597,866.1979213907694,3.054121784746921,15.0
199000,90.0,0.0246606344888144,873.9191478511873,11.360774765395584,15.0
199000,90.0,0.0308211117645928,887.1870459229955,16.77904883615838,15.0
199000,90.0,0.0387793442085406,898.9321240657666,24.447534526938476,15.0
199000,90.0,0.0487464860297252,911.7712687466012,36.11622494913632,15.0
251000,90.0,0.0182699582730027,873.3849542679254,3.844338406654343,15.0
251000,90.0,0.0195730687461101,874.6993406820712,8.744627708337445,15.0
251000,90.0,0.0244849572573802,882.3374262116648,13.284893424875904,15.0
251000,90.0,0.0308885563688363,894.1192606798465,18.96654737478845,15.0
251000,90.0,0.038727173873022,898.2550349556127,29.251822594442785,15.0
316000,90.0,0.01495631325142,865.4878301680328,3.138291852552653,15.0
316000,90.0,0.0155864469192174,864.6512119526612,7.724614193902585,15.0
316000,90.0,0.0194827831054425,883.4136184866746,11.644572761816336,15.0
316000,90.0,0.0245595158232441,889.4818458674144,16.040942600524065,15.0
316000,90.0,0.0308229237716672,894.1958308887911,24.178740449713825,15.0
398000,90.0,0.0152345317595137,876.8794861326694,10.692635184849197,15.0
398000,90.0,0.0154986220421961,876.5281942625222,11.113553629146866,15.0
