Repository: upb-lea/materialdatabase

Material database for power electronic usage
===============================================

The materialdatabase mainly contains complex magnetic and dielectric data of soft-magnetic ferrite materials under sinusoidal excitation.
Typical target applications of the provided material data are magnetic components in power electronic converters operated at switching frequencies reaching from 100 kHz to 3 MHz.
The database allows to compare materials and measurement setups, to work with fit functions (e.g., Steinmetz), and features data export as interpolation grids.
FEM solvers like Comsol can directly import these interpolation grids and incorporate the data in frequency-domain simulations.

File: materialdatabase/data/complex_permeability/MagNet/3F4_105.0Am-1.csv
f,T,b,mu_real,mu_imag
50000,25.0,0.0310248088760675,582.3614895049066,22.169705280242347
50000,25.0,0.0387180399629948,587.3964392399275,28.011433757514382
50000,25.0,0.0482391895098093,609.9508169835741,36.52223012357866
50000,25.0,0.0595007259609104,630.4665908186287,45.81285666269317
50000,25.0,0.0727084410081291,654.922898499158,54.34357139669858
63000,25.0,0.0244990255566588,566.9635048950468,16.795997864870404
63000,25.0,0.0310636913483156,575.332112914011,22.73992122789844
63000,25.0,0.0388706631494172,589.1625582834082,29.829839596945884
63000,25.0,0.0483856875986246,612.077672378246,38.304204233272785
63000,25.0,0.0597235727867364,631.8319192108645,46.604947580998754
63000,25.0,0.0719985484093813,657.2322522736877,54.714324206346205
79000,25.0,0.0247895446222749,564.3147425501235,14.609890330489744
79000,25.0,0.0308822244016388,580.7075320373411,20.893078354622915
79000,25.0,0.0382683895643562,591.8277597954766,27.79212579656309
79000,25.0,0.0465678298690041,608.1118627703413,35.09253205296772
79000,25.0,0.0572042556755873,628.9202706070988,44.463956226711225
79000,25.0,0.0687277717825858,653.9486483230503,53.08727289801705
99000,25.0,0.0194584702994743,553.6219900981363,7.001239244802674
99000,25.0,0.0240761637382849,565.6725592720651,11.997457248242762
99000,25.0,0.0302876769111049,579.8348902683632,18.36450916803683
99000,25.0,0.0383634192948346,590.6394275162937,25.74596413524471
99000,25.0,0.0480451715335526,613.3768312089152,36.501070743442824
99000,25.0,0.0580124985289226,632.4292751744711,44.312975079761
99000,25.0,0.0712749261030713,655.5707182847719,53.37030362022526
125000,25.0,0.0199032357408921,556.2266297538183,6.626702624193301
125000,25.0,0.0243718711619559,570.4216497677288,11.883710754704992
125000,25.0,0.03077093923819,582.1635106593807,17.87815658955954
125000,25.0,0.038623585022537,595.448100254371,28.243931493180884
125000,25.0,0.0475463913769774,614.3498200520115,36.82364201425233
125000,25.0,0.0590983301145841,634.6976172135057,46.1308753773698
125000,25.0,0.0720220298451923,653.908051971592,57.19336948338002
158000,25.0,0.0199160089287313,555.2021680486764,5.65108783605525
158000,25.0,0.0245942233716086,570.6652648002796,11.103999874636328
158000,25.0,0.0309806958716415,582.8517129314807,20.49487631767058
158000,25.0,0.0382989794401285,596.7102869356391,28.31937485189307
158000,25.0,0.0480329498297067,615.7275535255752,37.788397958270664
158000,25.0,0.0590779675554397,632.4073164891157,48.885851057429754
199000,25.0,0.0156151240365585,557.8332916815767,1.1486683984222077
199000,25.0,0.0196244716576361,559.9545062741977,6.596439656208075
199000,25.0,0.0246414383669569,566.1523967205171,14.270495434593899
199000,25.0,0.0306476378390448,587.6845591839792,21.505203556003213
199000,25.0,0.0388698673630579,600.9064407184912,30.682846503176325
199000,25.0,0.047592451232786,613.2081382000766,40.98843553042246
251000,25.0,0.0156393958630455,560.6615454828492,1.514154309764529
251000,25.0,0.0195725497150997,564.5267908787177,9.404881952212973
251000,25.0,0.0244681489179092,577.173238599385,15.202335367503766
251000,25.0,0.0310228847396234,589.3121396928021,22.94364701435051
251000,25.0,0.0382533696557491,598.0203749372358,32.67445078155883
316000,25.0,0.0128254343783008,561.9132523487725,0.4731480514800846
316000,25.0,0.0155624378918113,565.4055289236497,5.206676538426878
316000,25.0,0.019313548821159,568.4573724194375,9.783526446723641
316000,25.0,0.0245677197346279,579.4554289928767,16.694914370418246
316000,25.0,0.030566436140245,588.5108242627482,25.680790662077225
398000,25.0,0.0135719704814909,566.6675954414486,4.238808438883753
398000,25.0,0.0153939942093155,570.3571450133203,6.3982256388667915
398000,25.0,0.0194656119244614,573.5153823845585,12.0845224565254
398000,25.0,0.0244150062287175,580.2269738028767,19.95130284037379
501000,25.0,0.0112227137089834,566.4262992940808,2.4439912952384235
501000,25.0,0.012281581086364,570.9977112329543,4.397717466442507
501000,25.0,0.0154223574306587,575.6616796806994,8.889056078580202
501000,25.0,0.0195022189155437,573.0237920781767,16.1459172060103
50000,50.0,0.0374882569491144,621.1851186756268,24.058062752769466
50000,50.0,0.0379463346859094,614.7551918193315,23.96468843303455
50000,50.0,0.0478750734583742,633.1112530929338,31.91547760108521
50000,50.0,0.0589687332463113,652.4536570001363,39.133929974643834
50000,50.0,0.072253809093071,676.763941999098,47.500628183343494
63000,50.0,0.0255058289292792,604.4385617628164,14.69720782187551
63000,50.0,0.0306453089955207,607.7293402760434,18.217278155922376
63000,50.0,0.0384811300487665,618.7577403266039,25.16276015104735
63000,50.0,0.0481483050469505,637.5180214160682,32.53266447848914
63000,50.0,0.0594554026147729,655.0942005453758,40.03436909174412
63000,50.0,0.0719581873418511,679.9212596746746,47.16876616448677
79000,50.0,0.0245938186384989,594.8948800271896,11.27173029657252
79000,50.0,0.0305975054007651,607.4597165460663,17.070970467495542
79000,50.0,0.0384275796135738,624.9463628568773,23.786925082618772
79000,50.0,0.0463523001109436,637.8280084820527,29.98334649549608
79000,50.0,0.056807882700198,655.2552702253438,38.180872004408556
79000,50.0,0.0685026262123902,676.8036351959064,45.64800583409557
99000,50.0,0.0192161568719633,582.7522829857081,4.160128258017988
99000,50.0,0.0238657283156852,598.1404092678195,8.88149273539373
99000,50.0,0.0302124270919249,609.4657253522837,15.064459986714873
99000,50.0,0.0381567695478165,623.8079045243965,21.836077110701797
99000,50.0,0.0478555585325028,637.2342714580336,30.77907918294883
99000,50.0,0.0576977084554067,655.8352319442105,38.29984515984953
99000,50.0,0.0711887403052406,676.4746196980473,46.329211022219155
125000,50.0,0.0196070801733711,590.1514333284525,3.246567952213205
125000,50.0,0.0242341577323052,601.7391987727253,8.351136833434433
125000,50.0,0.0306403780692026,612.3542139494458,14.308076820732355
125000,50.0,0.0382045457968648,622.3830510724167,23.0165176249491
125000,50.0,0.0472698584330125,640.3326768527568,31.165828919313277
125000,50.0,0.0587556206082236,659.2582348878519,39.5395950322337
125000,50.0,0.0716575497201361,674.0394297757033,49.293812978520826
158000,50.0,0.01967193129285,594.0306211038427,2.549535405134996
158000,50.0,0.024553921100434,599.9542534102987,7.335773120073965
158000,50.0,0.0309133899933288,615.6617081563684,16.773325759215712
158000,50.0,0.038392591193561,628.3878932181398,23.98087464700689
158000,50.0,0.0477160796998874,642.051219662219,31.956210649917494
158000,50.0,0.0587474831772558,657.0784624467528,42.51443795786376
199000,50.0,0.0160555786326324,593.117962263669,1.8173356167911034
199000,50.0,0.01956233081532,596.3194991439375,2.534717969176495
199000,50.0,0.0246196059691136,606.4280948767022,10.525365648736042
199000,50.0,0.0305799783142494,619.9863193934622,17.37392673152879
199000,50.0,0.0386998317140783,629.0186944346375,25.25102400621439
199000,50.0,0.0476599941278039,638.6844409160883,35.20258351467675
251000,50.0,0.0158740852348109,597.7708909649975,0.9373308349267283
251000,50.0,0.0195692245406093,601.803403314539,6.014848428238423
251000,50.0,0.0243457812330793,608.989788489505,11.120569899933795
251000,50.0,0.0308522927996137,621.650132711249,18.779015806745473
251000,50.0,0.0382640255632555,628.9028418084196,28.266508906617446
316000,50.0,0.0128772444307347,599.5699016511363,3.5698731607059644
316000,50.0,0.0155829216837869,601.0531273026994,2.454316042562952
316000,50.0,0.0193766547061118,606.2692791532442,7.0635736303086984
316000,50.0,0.0245509964896438,613.3351698016684,13.185204435583948
316000,50.0,0.0304874972344845,622.2318130287965,22.212953750451643
398000,50.0,0.0136196267932388,534.7203709588046,0.26641067519991557
398000,50.0,0.0153657425162484,607.5975977291647,3.8354713660526722
398000,50.0,0.0194538681231144,611.7356692581252,9.348079133079478
398000,50.0,0.0244585038064854,613.4629727545685,17.43401692394035
501000,50.0,0.011232207414635,603.3842753648681,0.17122390385711844
501000,50.0,0.0121967157940146,606.5695554868449,2.025033359372324
501000,50.0,0.0154701123999728,614.0275804458323,6.372908913300784
501000,50.0,0.0194696840096382,608.9163540103782,12.974310520989999
50000,70.0,0.0305399562907566,620.3119587640035,15.54710515695181
50000,70.0,0.0383106296614936,626.6848167412026,20.023368597304195
50000,70.0,0.0475990224560827,640.0145986238189,26.018001028656247
50000,70.0,0.0589885928143511,660.089094326154,32.90499440352762
50000,70.0,0.0720036522003331,678.6041424095438,39.59275227284738
63000,70.0,0.0245170895674007,611.6104599762369,10.692767562530662
63000,70.0,0.0307510062542591,618.3649045346385,15.338825186126211
63000,70.0,0.0384787101322609,630.5270242548904,20.387654959184704
63000,70.0,0.0479249918085216,645.445061983022,26.471666842327743
63000,70.0,0.058910886420255,660.5587725595643,32.74798364950239
63000,70.0,0.0714105561205989,681.5434175440395,39.37580887067009
79000,70.0,0.024336947550615,608.0757183645652,7.879388169048176
79000,70.0,0.0307302102093985,622.1709701254092,13.333379845544519
79000,70.0,0.0381727128361899,633.7857048621754,18.300498913004702
79000,70.0,0.0463976883513728,647.4664444117942,24.108112570461348
79000,70.0,0.0566907220130583,663.1027691911324,31.638061733470412
79000,70.0,0.0678944331761247,678.7322336688732,37.517657833996935
99000,70.0,0.0195141710488912,602.3590566961287,1.6876286977636483
99000,70.0,0.0238566229369904,609.5749981168299,5.570616566861094
99000,70.0,0.0302606223323683,623.1128741462651,11.129882953740173
99000,70.0,0.0378834425511823,637.0265650763155,17.03134257155857
99000,70.0,0.0477326483585922,647.045415331309,24.86797981756017
99000,70.0,0.0575258766804151,660.8019668035022,31.210033195969807
99000,70.0,0.0706223292203287,679.6469450433699,38.18050919661174
125000,70.0,0.0196935587502776,608.4378543026929,0.09177217721051775
125000,70.0,0.0241605928020422,616.796795186215,4.569384100430249
125000,70.0,0.0305714943251746,626.595213314252,10.128635433837925
125000,70.0,0.038376295601754,637.0456825661921,18.24780879574458
125000,70.0,0.0471869891799126,648.5112640319414,24.666709462648697
125000,70.0,0.0585674333963618,664.9572824555017,31.797913220113067
125000,70.0,0.0712459750875008,676.5079289479077,40.54048075282759
158000,70.0,0.019751413284751,611.0330296100178,0.36640351940030075
158000,70.0,0.024456178314174,618.9340385524815,4.053699403419237
158000,70.0,0.030887956730443,628.274759504127,12.554929359494889
158000,70.0,0.0383877564102141,641.0884496828857,18.509690879698542
158000,70.0,0.0476308970177078,648.823060992539,25.21578405562085
158000,70.0,0.0585309796131537,660.2406480686285,34.291567954667435
199000,70.0,0.0155631904133016,609.1461207122694,4.434253073471334
199000,70.0,0.0195138480860308,617.1780888958583,0.3235170022617519
199000,70.0,0.0246047757140379,622.1976176358813,7.250742495707185
199000,70.0,0.0305752994549034,633.3477636357386,12.90223039618432
199000,70.0,0.038694629684273,644.3482291385619,19.963567572022793
199000,70.0,0.0473994547979133,648.9813120881113,28.280956366791195
251000,70.0,0.0156377867873619,623.5119592756741,3.542400041769379
251000,70.0,0.01948830979934,620.1357887616344,3.058141551023463
251000,70.0,0.0242891443760201,627.521363157908,7.936225391068447
251000,70.0,0.0307371075245211,639.8510941112615,14.644485262564004
251000,70.0,0.0382435808282977,642.1341169397676,22.862582706289796
316000,70.0,0.0130769822257243,622.9069326847535,6.034566764227423
316000,70.0,0.015557412609465,624.2618122437203,0.18445382608145303
316000,70.0,0.0193901047040289,623.8273497296905,4.195717128311374
316000,70.0,0.0244040107061399,632.6590579557774,9.943884895684581
316000,70.0,0.0307384269692584,636.4063724487476,18.015038630768334
398000,70.0,0.0137670320913338,628.8585053712651,0.2704261638678072
398000,70.0,0.0154568023200938,630.1376360958261,2.4309525963158887
398000,70.0,0.0194628081679834,631.36383685429,7.015935502017618
398000,70.0,0.0244553045881251,630.4544083789012,13.892441325763372
501000,70.0,0.0113373615191008,629.2538582056711,1.3986875753375418
501000,70.0,0.0122213753349533,629.9091202538575,0.510890849973842
501000,70.0,0.0154663427550194,635.8866271131526,4.053864786303278
501000,70.0,0.0194049127610067,634.4556320467018,11.233447511987123
50000,90.0,0.0304949329943833,612.9969573028955,12.921372273627693
50000,90.0,0.0380857788205363,613.1857571820964,16.806569140628298
50000,90.0,0.0468125806807089,624.1513055323647,21.839880922509504
50000,90.0,0.0582057803626985,639.8537113682731,27.84630188894111
50000,90.0,0.0706919973918116,658.1586668663956,33.702684122471254
63000,90.0,0.0238580004279148,596.4772389253426,7.788966798038214
63000,90.0,0.0306017370943302,605.363739664514,12.336670295000754
63000,90.0,0.0383431682770333,615.0323578484112,16.5791670975106
63000,90.0,0.0474797707646877,628.6726752551276,21.693313968364777
63000,90.0,0.058426935626878,641.8482167643327,27.44855604482461
63000,90.0,0.0704991888494419,661.9515239606382,33.670653433833365
79000,90.0,0.0243361039049898,596.8489412031428,6.2047153176645455
79000,90.0,0.0302860543646559,607.9144998971515,10.713946816848972
79000,90.0,0.0376966871334893,619.7383383505977,15.26036227182868
79000,90.0,0.0459009616582596,628.167825040489,19.626724722176665
79000,90.0,0.0559843127530032,642.5123656020801,26.102925003246188
79000,90.0,0.0672296114814265,659.6796423449679,31.696960414290952
99000,90.0,0.0194843187800935,589.837340734293,0.10741050308325943
99000,90.0,0.0238453636994346,601.7603280976346,3.9429135181819355
99000,90.0,0.0299807420749442,609.9660514039678,7.963469918056863
99000,90.0,0.0376915576630959,618.8587205486734,13.097207882785034
99000,90.0,0.0470811058028183,627.3654673073573,19.866361859858767
99000,90.0,0.0568924738370085,641.2694961723316,25.248232212218216
99000,90.0,0.0697338047606796,657.0215745467073,31.920468197829848
125000,90.0,0.0197536625818528,596.015709066855,0.7769916136109952
125000,90.0,0.0241455633972814,601.9033836278285,2.7466991399587646
125000,90.0,0.0303930256716275,611.7762448247813,7.20749697482304
125000,90.0,0.0379530260076117,619.347751301927,14.12754258841049
125000,90.0,0.0469771464398817,630.5167971013055,19.812324658536184
125000,90.0,0.0579351059567795,644.3997731480654,26.13095760197726
125000,90.0,0.070305288998114,651.9935457453225,33.77955874326345
158000,90.0,0.0197138074419927,600.4963494260412,1.4387054405948818
158000,90.0,0.0244722488367119,606.5970485874698,1.8422821176598998
158000,90.0,0.0307082649217051,615.7307220188062,9.20406619818343
158000,90.0,0.0381100017837831,623.8777594055103,14.606452750264902
158000,90.0,0.0472693372317598,631.7098745038738,20.36134647405429
158000,90.0,0.0581290648409521,640.4961513447503,28.317420566176725
199000,90.0,0.0154960694128138,602.3810063470717,5.574707743965211
199000,90.0,0.0195301388450683,594.3474207406462,1.2874663306475949
199000,90.0,0.0244989145689842,608.872009180499,4.996148947472223
199000,90.0,0.0303189009911724,620.3240981687673,9.990950332150902
199000,90.0,0.0384451527507099,627.6548478174618,15.921201693734462
199000,90.0,0.0471521791863848,628.7583324210759,23.12028909918433
251000,90.0,0.0155501673831405,604.8086137092408,4.421963752838068
251000,90.0,0.0194363627447286,604.8257130875501,1.8476503006827947
251000,90.0,0.0242965448680671,614.7708128939488,6.3974137148231955
251000,90.0,0.0307336429231133,623.6858024050317,11.461888397794818
251000,90.0,0.0378820658080013,626.1694425756618,18.520461769943317
316000,90.0,0.0130689086497478,613.2006058747695,6.066846314163399
316000,90.0,0.0155144843912558,611.8434636611864,0.8720396267491181
316000,90.0,0.0193359273825745,615.2397210842701,2.9110277417220085
316000,90.0,0.0243904894948031,618.9981928527425,7.762834897122783
316000,90.0,0.0305521374540452,624.2413470067241,14.761986988530781
398000,90.0,0.01376040808796,618.5873195996631,0.44196311761678897
398000,90.0,0.0153985476105772,620.4109268401504,1.4329967115564204
398000,90.0,0.0194015305132039,620.7594082481345,5.816853638823272
398000,90.0,0.0243605545373697,620.9426062141113,11.446634496491752
501000,90.0,0.0113373603225879,615.28661883156,1.2019072935452686
501000,90.0,0.01225292473183,623.2811430878575,0.8258187610000293
501000,90.0,0.0154587785736408,630.4642176650929,4.022411483619273
501000,90.0,0.0194334115255846,626.4900528479994,9.710520702962521

File: materialdatabase/data/complex_permeability/MagNet/3F4_120.0Am-1.csv
f,T,b,mu_real,mu_imag
50000,25.0,0.030123353544145,542.8001056446236,19.685862098406805
50000,25.0,0.0384178208992926,549.6368333024335,25.867134400967345
63000,25.0,0.0246837335524444,534.8886652018077,15.097055854777034
63000,25.0,0.0308263895846105,538.254462130781,19.332366166215127
63000,25.0,0.0382868114678857,553.7896774017365,24.809322363938655
79000,25.0,0.0246210406077808,530.2622574204476,12.379817048418785
79000,25.0,0.0305784962840063,540.7494319516962,17.96990225432537
79000,25.0,0.0372928427045102,555.7226094045008,23.587507282151023
99000,25.0,0.0191155784754262,519.0335291336861,5.689841717403479
99000,25.0,0.0240867398748855,529.7745370325862,10.438792456538323
99000,25.0,0.0302652863359017,540.9646776510673,15.887370094255775
99000,25.0,0.0382182276617003,556.0475310981635,22.40707859803397
125000,25.0,0.0197848866160603,527.0522281454123,5.455534779746858
125000,25.0,0.0242553249066076,535.9492970323934,10.014970251839221
125000,25.0,0.03066087633406,545.7461156075977,15.71052022604638
125000,25.0,0.0384605383680213,559.2246106023182,24.020152760792964
158000,25.0,0.0198932942633346,528.8555617892451,5.021327125939863
158000,25.0,0.0245104703080089,540.1824883175965,9.379704876702693
158000,25.0,0.0308551164295254,548.961896375084,17.668889491216472
158000,25.0,0.0384073331649796,564.0000002651067,24.54907360963546
199000,25.0,0.0156710889360569,519.891901370711,0.7192140618377038
199000,25.0,0.0196188499424287,532.0490277358874,5.214126074178667
199000,25.0,0.024597622805509,537.6698773083338,12.346414439870593
199000,25.0,0.0304445918210007,552.7121147612185,18.675507897761836
199000,25.0,0.038454561785232,566.9272943940911,26.27827227760654
251000,25.0,0.0157086462623085,522.7544253108109,1.373475669623129
251000,25.0,0.0196133617840366,533.7715290129978,7.584844058912109
251000,25.0,0.0242191144237271,544.90215094401,12.678723579414433
251000,25.0,0.030841167602715,555.6666827254616,19.933276522740847
251000,25.0,0.0380794944310268,565.2637425085646,28.83443307849336
316000,25.0,0.0124643877841414,514.8501995382543,2.0993901614953203
316000,25.0,0.0155761050491643,525.414498227544,4.381098070946645
316000,25.0,0.019444816020444,535.9330924059662,9.266385120695741
316000,25.0,0.0246400959678444,550.0891519174237,15.378688004879395
316000,25.0,0.0305109949828976,553.4784568727098,22.671740653116156
398000,25.0,0.0132829798234335,505.0999810362936,2.9038072997849946
398000,25.0,0.0153934454092176,529.7190001506683,5.658547629760292
398000,25.0,0.019532478660763,542.1039401696473,11.018881525745842
398000,25.0,0.024442507881818,546.9191437343956,18.063982749974006
501000,25.0,0.0110546114395292,517.243247205782,0.5176815206070027
501000,25.0,0.0122399953267393,522.7486442536987,2.4479137063455334
501000,25.0,0.0155063399933248,532.4578261074039,7.679903784507293
501000,25.0,0.0194817337266265,541.6771756193937,14.447163085379854
50000,50.0,0.0321353142640192,572.3480241447063,18.446820376766944
50000,50.0,0.0378605112189545,576.0397664873885,21.916536918535808
63000,50.0,0.0241659757661122,557.826738288821,12.153216246095575
63000,50.0,0.0307345903822831,565.2475339912096,16.192056965474116
63000,50.0,0.03797490693144,578.5653596983195,21.741715089226698
79000,50.0,0.0259726896272284,561.4725193057523,10.87933615885863
79000,50.0,0.0302265713307473,568.1081004906998,14.367911258276953
79000,50.0,0.037383479187218,583.3199611389176,19.528246923793755
99000,50.0,0.0200408845645958,544.5925590648017,4.181975642589169
99000,50.0,0.0237584024073299,559.5442952706721,7.427014720413835
99000,50.0,0.0300990620375286,570.2747886987831,12.872269760183217
99000,50.0,0.0381457418976277,580.1644384621588,18.627277231035215
125000,50.0,0.0202366008589037,554.0947781664264,3.056203734585098
125000,50.0,0.0241326093627996,561.1727571242967,6.620459360458263
125000,50.0,0.0304637459866018,571.0532392631789,11.917197452856099
125000,50.0,0.0382988924970549,586.5028705588805,20.107002347081266
158000,50.0,0.020570340955145,559.614469009102,2.4569829067833666
158000,50.0,0.0243984500392713,566.6317638140988,6.0210339921248694
158000,50.0,0.0306872014372493,576.7099357743558,14.283264542430956
158000,50.0,0.0382061603201902,590.8710836087786,20.642519768622925
199000,50.0,0.0157859051854481,545.2510782041302,2.320463049371726
199000,50.0,0.0196305656213026,558.1970613071029,1.4396650472760713
199000,50.0,0.024566845093238,567.6411160682684,8.962126166247312
199000,50.0,0.0304225512851088,582.8370854377653,14.856406386744547
199000,50.0,0.0383529725915084,592.2164566431261,21.87199796945292
251000,50.0,0.0157663768170709,553.6925375760876,1.8647754302119794
251000,50.0,0.0195683171386294,562.3557049502956,5.437857865507553
251000,50.0,0.0242371847396873,575.6739970772028,10.266350094311287
251000,50.0,0.0308263406613624,585.0590474492227,16.774440896422238
251000,50.0,0.0380478534369073,592.6904665564834,24.795091735073303
316000,50.0,0.0126411877451261,545.0897788569954,4.409882714301757
316000,50.0,0.0155508406308408,558.6505964422305,2.0841181432443343
316000,50.0,0.0193266483172247,566.3233245392871,6.304530654859075
316000,50.0,0.0245538480240046,576.835099627986,11.864511353170165
316000,50.0,0.0304872324026791,582.7403972476186,19.647362636875684
398000,50.0,0.0133100621903202,550.791849263326,0.5025037850338794
398000,50.0,0.0154157275448338,559.8386907562162,3.41937083140801
398000,50.0,0.0195142476413258,571.0704945652693,8.191738676144986
398000,50.0,0.0243670818695529,575.6718329130999,14.731464210115597
501000,50.0,0.0110637081293275,549.0504839870297,0.7170697458530332
501000,50.0,0.0122347540784017,547.42786104347,0.8567828622667721
501000,50.0,0.0154349933975461,567.7069318218779,5.301105506507051
501000,50.0,0.0193932844343776,572.0494072113996,11.835090784464905
50000,70.0,0.0302423000887177,579.6277446628093,13.967753910472725
50000,70.0,0.0380594393568421,584.5539109967754,18.072184108259417
63000,70.0,0.0241161589861665,573.2184761963082,8.741182213785947
63000,70.0,0.0306281176197362,576.9747035283709,12.521740933881306
63000,70.0,0.037855779353031,587.3223276637797,17.148862011298764
79000,70.0,0.0237288084414577,569.6004259542198,6.302047559419037
79000,70.0,0.0304127233867405,581.9897007728865,11.259260759384407
79000,70.0,0.0373121941636878,592.3834682115792,15.38862285159377
99000,70.0,0.0193599450170627,559.0600779697039,1.4393140658191677
99000,70.0,0.0237726411910091,572.3833659930688,4.6127676074919615
99000,70.0,0.0300761557561187,584.0110019029391,9.289954471023576
99000,70.0,0.0378811497431008,590.8760161288511,13.998615740261036
125000,70.0,0.0196945677002134,563.6376390196863,0.48567717531801724
125000,70.0,0.0241426643444041,577.7143803812633,3.5421578427634657
125000,70.0,0.030555910500232,585.4936367776121,8.535267390346851
125000,70.0,0.0381650733335022,596.812322564563,15.67346320239241
158000,70.0,0.0197118534522309,570.1155500773372,0.4757492335805675
158000,70.0,0.0244332861527733,580.7834337961484,2.982102863273774
158000,70.0,0.0306551761874783,589.438542619982,10.427240494161044
158000,70.0,0.0380095225557007,600.2668505836656,16.17929254298445
199000,70.0,0.0156177305047869,563.8952513004234,4.186165298377931
199000,70.0,0.0195224729555739,572.1044421156594,1.1554497496958707
199000,70.0,0.0244723140228161,583.1804401615948,6.203591596936554
199000,70.0,0.0303885382887271,594.1494806048968,11.104292440864631
199000,70.0,0.03837439312979,603.400248974008,16.90138209053964
251000,70.0,0.0156142651048067,567.2754173903829,3.9848135693066347
251000,70.0,0.0195136472339488,576.1319952506458,2.966173326414058
251000,70.0,0.0242688120263131,590.3351031081304,7.040349032933454
251000,70.0,0.0307921886492599,598.6134971817262,12.966711591262992
251000,70.0,0.0381003699752357,601.7400610477778,20.079754590965543
316000,70.0,0.0127083506656696,561.4661710738029,5.756546838519746
316000,70.0,0.0155167472801184,571.5521403008654,0.015885641831545637
316000,70.0,0.0193802787403728,581.1694934598071,4.094817093655095
316000,70.0,0.0245897359929312,590.7575755523267,9.479128880584785
316000,70.0,0.0303941192469226,596.4952997628077,16.06422258833338
398000,70.0,0.0134718462191519,567.9807894935601,1.010861031036995
398000,70.0,0.015396723324297,574.6574950233949,1.2276564729624382
398000,70.0,0.0193509921661249,585.4563657793457,5.609264500926301
398000,70.0,0.0244778879779228,593.1763359844952,12.141406259303196
501000,70.0,0.0111633959483641,565.0588493915996,2.108845163709511
501000,70.0,0.0121622764786653,571.8700764890561,0.9303811582762023
501000,70.0,0.0154183186879773,584.715436355614,3.8218282440466966
501000,70.0,0.0194100254443808,587.2142046809096,9.896977324765883
50000,90.0,0.0298615523781159,562.1510291187293,11.218734461399182
50000,90.0,0.0375672952448092,565.4904897135394,14.457831029595999
63000,90.0,0.0246850266650992,555.8680655756405,7.510475001980789
63000,90.0,0.0302906885064014,559.155641727217,10.023621960471619
63000,90.0,0.0377385243573596,572.3906032057836,13.642216068596102
79000,90.0,0.024044807986583,551.1802065817345,5.164766777428478
79000,90.0,0.0301550345364349,563.2856659790237,8.60025240934466
79000,90.0,0.0369435352608898,573.0787236659879,12.613627247585548
99000,90.0,0.0190426713119674,543.7569051258969,0.27882853529311863
99000,90.0,0.0237710497787822,557.4359308840112,2.7596884688640917
99000,90.0,0.0296683265808638,564.2735058276054,6.438048631424807
99000,90.0,0.0376106611645152,571.5132962330096,10.726562920242039
125000,90.0,0.0194691981036086,548.6089302115175,1.0093014145843644
125000,90.0,0.0239770768349074,559.2162154175959,1.842631828335723
125000,90.0,0.0302545277997612,567.3307080149376,5.556616148597925
125000,90.0,0.0378927967905255,575.5389559317757,12.084427826628302
158000,90.0,0.0196557136473699,556.7156131839075,1.638974695786794
158000,90.0,0.0243133996809582,563.8136351510211,1.5693580503766273
158000,90.0,0.0304670595428091,571.4546648713753,7.901382333590989
158000,90.0,0.0377275349766741,581.8069056872102,12.231555353572888
199000,90.0,0.0155311064843318,547.9661097604018,5.014757805754184
199000,90.0,0.0193716258907744,557.2208082186418,2.2807643298645384
199000,90.0,0.0244863927259939,568.2860085350484,4.372966855056091
199000,90.0,0.0301145169005643,574.2515065128841,8.52106762815938
199000,90.0,0.0381010506779463,580.6191962545523,13.393958599357553
251000,90.0,0.0155462290427737,555.1972908736591,4.726263569216505
251000,90.0,0.0194788087161516,564.6037270658077,1.7035299228947771
251000,90.0,0.0242153221179842,573.4084381107843,5.111438023251779
251000,90.0,0.030593217787127,579.0015035963289,10.079733124352721
251000,90.0,0.0378118252375826,582.4223194152831,16.268439585803755
316000,90.0,0.0126784795692196,549.6131471875776,6.654900530456025
316000,90.0,0.0155083695564693,556.8104835204339,1.0077036411468623
316000,90.0,0.0192818032780055,567.8813810093727,2.8439805896186905
316000,90.0,0.024473284557186,575.8614284449071,6.831515686204336
316000,90.0,0.030339774536677,577.5729632138563,12.831327889433195
398000,90.0,0.0134502528823731,557.5971863101298,1.8435718081963473
398000,90.0,0.0153148539540733,567.1447480555769,0.5599879988549985
398000,90.0,0.019345307110059,572.1991527587422,4.9893864180198015
398000,90.0,0.0243204882484295,576.613430371867,10.525997136053336
501000,90.0,0.011152831494254,559.4280976243018,2.423916904956649
501000,90.0,0.0122476791177498,543.5016917169731,0.997697983135096
501000,90.0,0.0154759463862216,571.9328723048877,3.1098422720325356
501000,90.0,0.0193204752458093,572.3038938552953,8.695021532562937

File: materialdatabase/data/complex_permeability/MagNet/3F4_135.0Am-1.csv
f,T,b,mu_real,mu_imag
316000,25.0,0.0123571058251626,493.3827972020854,3.3030346563852317
398000,25.0,0.0130604782393103,497.4419906658912,1.1944510768397496
501000,25.0,0.0109181311869398,503.87938714046396,0.4103145880912602
501000,25.0,0.012257359431378,505.4510348468498,1.467146375723843
316000,50.0,0.0130308845950055,521.699850056262,4.759687531625549
398000,50.0,0.0130856866852502,523.8270990126928,0.8309455795859918
501000,50.0,0.0109228709593466,531.0589497037331,2.034444383253874
501000,50.0,0.0122490956389346,531.7254910752666,0.2301247642548348
316000,70.0,0.0124347591516346,532.0009037803397,7.481435449335514
398000,70.0,0.0132221288962567,522.3511398995321,1.9451528853060864
501000,70.0,0.0110142305553413,549.480010848233,3.474390611071643
501000,70.0,0.0121991786609129,548.3224524497437,1.533679166052182
316000,90.0,0.0123812611106802,517.841560345888,7.268413332245383
398000,90.0,0.0131772160338149,520.8938399340316,2.4188658943169594
501000,90.0,0.0109838524963773,533.2461439168834,2.8504528273461394
501000,90.0,0.0121604992618652,529.9445952782977,1.3448158460207673

File: materialdatabase/data/complex_permeability/MagNet/3F4_15.0Am-1.csv
f,T,b,mu_real,mu_imag
50000,25.0,0.0311916908765854,762.188375388293,25.509566819899362
50000,25.0,0.0388676371219677,770.0554485164722,28.91482586751404
50000,25.0,0.0488893565337086,786.1434574661924,36.07930662985954
50000,25.0,0.0618396848551847,810.5352913984223,45.5597354193462
50000,25.0,0.0770839531419732,832.4256605781894,55.836804457775635
50000,25.0,0.0963595422993493,864.6454525882875,67.13786517500472
50000,25.0,0.1157169534909064,885.7840589817599,80.0259705653183
50000,25.0,0.1421434414253369,912.5324966839954,99.70203261439512
50000,25.0,0.1689138561826061,931.2402102098681,125.30778546190709
63000,25.0,0.0245749039299935,762.123259019825,21.95226572301749
63000,25.0,0.0309926003036998,763.4687166554043,25.73851325431476
63000,25.0,0.0388504948226041,781.8796485186296,31.00382030871449
63000,25.0,0.0489215176741045,797.8423651982655,38.899697176584674
63000,25.0,0.0618539236979546,817.6833152291421,49.111449244169236
63000,25.0,0.0777448223026055,842.9935109377276,60.51480102448432
63000,25.0,0.0944404221163845,871.0436544725967,70.68956887385437
63000,25.0,0.1164327638519973,893.3518570139823,84.65585549425259
63000,25.0,0.1370899487549021,909.5886045686908,101.56504729799272
79000,25.0,0.0244937630214642,755.6529769037824,18.1507836355932
79000,25.0,0.0307991868818297,766.9299546887679,23.112585081862036
79000,25.0,0.0389930015197514,784.7064726998166,29.021847217211572
79000,25.0,0.0491549467503697,798.3894340698018,37.27874416684325
79000,25.0,0.0615016548569706,819.874662566088,47.58427602935433
79000,25.0,0.0748931307498086,843.8913500173874,58.229898993254906
79000,25.0,0.091241932430466,872.7289487230643,68.5465256795656
79000,25.0,0.1099708744823014,882.3122347379783,82.85803504373396
99000,25.0,0.0192773826438202,742.09635925745,11.480423465619943
99000,25.0,0.0243482325235656,758.7007812224059,16.000365807215573
99000,25.0,0.0307555337252256,769.9281381447861,21.36778304122302
99000,25.0,0.038847410321111,787.0807677316578,27.665027857051165
99000,25.0,0.0491034688067229,801.3804475178529,37.643719952406656
99000,25.0,0.0606273279801388,823.4155640260789,47.10267147991984
99000,25.0,0.0758662643817884,845.6429366132048,58.78978754320096
99000,25.0,0.0936712567552042,870.8464526687718,72.20314681399768
125000,25.0,0.0192754931839197,748.3194133938863,9.947543408191683
125000,25.0,0.0244960739249455,763.8596824958793,14.55054346613493
125000,25.0,0.0310074847818071,770.8205224948202,20.124155555994946
125000,25.0,0.0391450589070824,791.0463162333206,29.133226722003954
125000,25.0,0.0484177541312138,806.4659503046108,37.03696113180826
125000,25.0,0.0615586800247437,827.0682763561391,48.30973439121858
125000,25.0,0.0754922161431406,842.6251194858407,61.68548909172131
158000,25.0,0.0199982148871796,755.3607504019349,9.577355359916256
158000,25.0,0.0247671904046727,766.6078815502585,13.945457277306033
158000,25.0,0.0311292379587955,776.1471078558667,22.96284328586549
158000,25.0,0.0388571373791524,795.2745786463533,29.34482112322367
158000,25.0,0.04929117923083,810.0410639333246,38.679779772332736
158000,25.0,0.060688959004028,822.6982814087368,50.60723413422823
199000,25.0,0.016883698058892,752.0048948659437,6.546506789674667
199000,25.0,0.0196896871869037,756.8279425977354,9.62220391386762
199000,25.0,0.0247434371171089,769.9680904443774,17.909390477240574
199000,25.0,0.0308755389394094,780.065870472092,23.513786134336282
199000,25.0,0.0389126657359001,798.9412846278072,30.607143854041453
199000,25.0,0.0488960103390913,807.66699759467,41.891334131956434
251000,25.0,0.0177826250486791,758.2644436011027,8.88961666006964
251000,25.0,0.0195822605995025,760.0645736078026,13.964407053199398
251000,25.0,0.0244402331123193,775.4992972793616,19.163113389920746
251000,25.0,0.0308886105382351,783.1301815486347,25.44798229974669
251000,25.0,0.0387576163999673,795.5461645722887,34.324472749234765
316000,25.0,0.0146481507937962,757.3800021327024,7.616452449645153
316000,25.0,0.0155957095926186,758.959598029714,11.793527475864042
316000,25.0,0.0194975140543098,767.2195794717296,16.096234944977162
316000,25.0,0.0245843329741008,779.3502542196494,21.771256146097684
316000,25.0,0.0309638685215644,782.0576830305947,29.979456971600275
398000,25.0,0.0149913892605236,762.8236032982534,13.90624066290449
398000,25.0,0.0154870656539466,764.9902591139991,14.534865872972293
398000,25.0,0.0195643194469267,771.9594091221678,18.708880803642213
398000,25.0,0.0245927197362281,779.4203285597943,26.1297836449036
501000,25.0,0.0120770698997688,754.672214351784,12.889341056675155
501000,25.0,0.0123156950998607,756.0217591104017,13.323067682147025
501000,25.0,0.015492984166854,772.7660625960532,17.64305959214403
501000,25.0,0.0195375171824658,774.9410790682882,23.800294244135184
50000,50.0,0.0352993551392678,817.5786312615706,24.8451843522888
50000,50.0,0.0383382226317566,813.5808976289167,24.981601691466032
50000,50.0,0.0486271189816639,832.2627670917415,32.30492373562619
50000,50.0,0.061594063144366,851.2705827975506,41.033305520061326
50000,50.0,0.0771211316656514,873.8159063438765,51.80806317091086
50000,50.0,0.096140152314085,896.3666681505691,63.617854607717014
50000,50.0,0.1160473436056673,925.9093112857756,75.987152094023
50000,50.0,0.1420542203474905,951.6674929323375,95.20018951303963
50000,50.0,0.169661530934491,969.1945990636317,121.9979754110569
63000,50.0,0.024725861790773,808.0294469926461,18.27889931382694
63000,50.0,0.030951742127173,807.7890910679909,21.8555778057005
63000,50.0,0.0388718711774158,825.3866225079439,27.074911026433956
63000,50.0,0.0490854972169186,841.0944448696807,35.032171485946755
63000,50.0,0.0618533552618379,858.6191718177224,44.36198743729484
63000,50.0,0.0776976764637758,883.5005850456978,55.63323209544316
63000,50.0,0.0941736951278266,904.0507170132151,67.29606118934483
63000,50.0,0.1163013795136157,931.8495667053407,80.24134185018617
63000,50.0,0.1389078395250815,948.0516421262336,98.94756054990799
79000,50.0,0.0276564007890267,809.0335033831647,17.031940799516605
79000,50.0,0.0306182258503663,810.7567577567827,18.86966195249794
79000,50.0,0.0388950316307479,829.6667855496739,24.76188421835407
79000,50.0,0.0490845777740154,841.0992006412414,32.35514584105359
79000,50.0,0.0616590837652066,861.2314592246769,42.88172461016602
79000,50.0,0.0752208996320704,884.6873352713973,53.2764121452185
79000,50.0,0.091377494033993,903.5549643304183,65.00598254618424
79000,50.0,0.1108260481373657,924.8941010532362,79.34153794617372
99000,50.0,0.0203305960734647,792.8202197804205,8.957198449018607
99000,50.0,0.024333775660608,804.3879772957649,11.84653997633081
99000,50.0,0.0306947933537478,813.3546746054392,16.689555382403764
99000,50.0,0.038682179556981,828.3469006175568,22.559839103264935
99000,50.0,0.0488614565109897,844.8494593899454,32.70764896453772
99000,50.0,0.0607015761987187,863.255289909736,41.84083891379632
99000,50.0,0.0760410454582802,885.9623204330654,53.97836780272503
99000,50.0,0.0933466508518338,901.0883925366533,68.99071069575547
125000,50.0,0.0197470756898128,795.8627492689263,6.259143900805917
125000,50.0,0.0244668891657796,809.0492788258817,10.217858280873491
125000,50.0,0.0309997934401003,815.9522806229638,15.426467773607646
125000,50.0,0.0388967600691662,833.1291652972693,23.644146740800085
125000,50.0,0.0485865222399858,849.4177511130151,32.05216547742131
125000,50.0,0.0611236393370563,866.853592095988,42.54219439604697
125000,50.0,0.0754180664742988,882.879735447327,56.3352303656698
158000,50.0,0.0202879688529652,802.7207945524558,5.716672944319319
158000,50.0,0.024730002418794,812.8995598387864,9.419383661300122
158000,50.0,0.0311471904599766,820.0317716091325,17.72394847251763
158000,50.0,0.0385381694317216,839.620007753147,23.756432444844446
158000,50.0,0.0489994775512854,852.0722422618993,32.882696869830966
158000,50.0,0.0609255553000873,863.5978990790738,45.07233008531718
199000,50.0,0.0170332500865213,802.8555764543389,3.0485182599747316
199000,50.0,0.0196852201585416,806.6192949205974,5.411256966644268
199000,50.0,0.0247288238669673,816.4143035654123,13.31760622052794
199000,50.0,0.0307593964459527,825.1724671018769,18.55798120625888
199000,50.0,0.0388728501374946,841.727366721242,24.95632438586794
199000,50.0,0.0487872924341068,849.5687998603419,35.91868535980246
251000,50.0,0.017940729271603,809.2899376938792,5.1424981468318975
251000,50.0,0.0195665472991669,810.7520171774759,10.301012652071234
251000,50.0,0.0244906300255782,822.9915000466624,14.876630013944276
251000,50.0,0.0308928937529726,829.6842728147278,20.28318561194083
251000,50.0,0.0387522743069123,840.1268790441358,28.942392201630685
316000,50.0,0.0147751262352977,799.6037337722256,4.203217560173216
316000,50.0,0.0156023891263611,807.1161222429394,8.836935189468699
316000,50.0,0.0194187385250214,816.7420206460068,12.011211420120906
316000,50.0,0.0245564231666768,827.7050173728404,17.15619373104518
316000,50.0,0.0309631635041489,828.5874124678722,24.924837544338512
398000,50.0,0.0150967577193604,809.7374312328292,10.158946998438143
398000,50.0,0.0155323621371263,816.8631766452008,11.439700712727461
398000,50.0,0.0195242401870615,823.8019207610383,15.337541898503556
398000,50.0,0.0245748304127659,827.9693448453721,21.968700933601962
501000,50.0,0.0121481452891416,810.0899840494084,10.749680011319963
501000,50.0,0.0122816371777747,810.8547390814816,10.78461024034631
501000,50.0,0.0155007009520432,824.3881897538255,14.694908925254612
501000,50.0,0.0195377015259138,827.3136144465071,20.40610267200485
50000,70.0,0.0308781938163224,844.839019590388,20.673079763795585
50000,70.0,0.0388659431412944,850.0154468544267,23.918378821768545
50000,70.0,0.0488687355864283,866.0549198579479,31.085652004348738
50000,70.0,0.0615342513689075,884.7732957793695,40.07985379461202
50000,70.0,0.0773312516909642,906.1348172577875,51.133912022624685
50000,70.0,0.0963681962323124,930.8146241492304,63.84436324737607
50000,70.0,0.1166757642381148,959.8277013481437,77.2813145806161
50000,70.0,0.1430422888451572,984.2220351597023,98.21827360371482
50000,70.0,0.1708728944304512,1002.0276720853857,127.15173525893393
63000,70.0,0.0244192032242874,839.7686053359545,16.78024215191117
63000,70.0,0.0308420835523934,839.6803945519982,19.94477832461704
63000,70.0,0.0388202116475631,855.2060253679866,25.840433854418503
63000,70.0,0.0486046571007286,872.5770452151518,32.64020142836171
63000,70.0,0.0616798264634112,889.4428027055196,42.74299264052931
63000,70.0,0.0776670977735892,915.3064422430415,54.934154035900384
63000,70.0,0.0945316262703929,938.0350889994925,67.56414127558662
63000,70.0,0.1166002707721632,965.8902824859633,81.9022962006753
63000,70.0,0.1397156556477343,984.692288437911,102.49296812920642
79000,70.0,0.0241989785644468,832.8696416306684,12.274319834850232
79000,70.0,0.0306837084971721,846.2330053183039,17.245439148062673
79000,70.0,0.0388146582403478,858.1545627727022,23.213698938520103
79000,70.0,0.0490524935867835,874.0619629582219,30.703065504371768
79000,70.0,0.0616066578535235,893.7133980845089,41.76601198849902
79000,70.0,0.0755213218241278,917.8909063212612,53.02567854436631
79000,70.0,0.0917680252441125,934.6947436400484,64.88069899399552
79000,70.0,0.1112964261100276,958.652017827024,80.90085266650739
99000,70.0,0.0192657648334967,823.7431470453229,6.410809715353007
99000,70.0,0.0242407543556564,836.6391407226698,10.46357038608406
99000,70.0,0.0307265386375754,848.107117964,14.730403666852204
99000,70.0,0.0387182204470215,858.2835407255202,21.33555580968659
99000,70.0,0.0487677142366774,876.3355610193955,30.719639862577495
99000,70.0,0.0601744944270019,895.1032926824095,40.143409098149135
99000,70.0,0.0764941240053121,919.6528880134433,53.880558455913
99000,70.0,0.0938187693595115,934.0596140569767,69.61486449583835
125000,70.0,0.0193229364085522,828.0034713403892,4.115728521029912
125000,70.0,0.0244294429041719,842.1178336971129,8.083777980512837
125000,70.0,0.0309851407660018,850.8447085530049,13.36355812594159
125000,70.0,0.0390007368173829,862.4567742159909,22.627162339394054
125000,70.0,0.0484039135080794,881.4982438305109,30.03375700756315
125000,70.0,0.061495594753644,899.8054270885879,41.39307285884555
125000,70.0,0.0753621643241914,915.5625875297045,55.294290303739395
158000,70.0,0.0206091732435602,838.1685670369727,4.00001391846289
158000,70.0,0.024697919042712,845.6075665784921,7.355863917011642
158000,70.0,0.0309588568071858,855.6950364784442,16.001095395522217
158000,70.0,0.0388181276217793,867.5362997034604,22.402773895720063
158000,70.0,0.0487197333918675,885.7471423598174,30.69985427507678
158000,70.0,0.0610933596501808,895.7368919732556,44.04722951645853
199000,70.0,0.017282631085173,837.6286727331006,1.5277094861995597
199000,70.0,0.0196414715014318,840.6164308088446,3.3166135973637103
199000,70.0,0.0247607163647198,850.3987053814427,11.501837876797152
199000,70.0,0.0307650310240841,860.0888523854915,16.217326747978543
199000,70.0,0.0387852455667622,870.8384095773794,23.525945672909604
199000,70.0,0.0487320274688931,883.2541746278807,34.19179486509766
251000,70.0,0.0180949546215057,846.948562174759,3.7277522447715277
251000,70.0,0.0196037362707851,843.8930878943809,8.582467587016211
251000,70.0,0.024557002497116,855.898216090773,12.928875154737266
251000,70.0,0.0308898920140955,865.7352852801778,18.708475420632368
251000,70.0,0.0389277135168335,869.4307892408542,27.856657822025333
316000,70.0,0.0148339513210692,837.5245058645771,2.678187956472879
316000,70.0,0.0155979431502103,840.2401190238055,7.457927864591796
316000,70.0,0.0193716012676066,853.5051047787553,10.781571825434247
316000,70.0,0.0245619549086239,860.0712573178442,15.385538250843194
316000,70.0,0.0308966195240917,864.4961023851213,23.465309744841107
398000,70.0,0.0151253111854501,845.6394254999759,9.576011727195931
398000,70.0,0.0154605161482063,847.0733281406672,9.821497242839694
398000,70.0,0.0195675977436271,862.3153298718598,13.836602139234921
398000,70.0,0.0245506347566044,861.8770706206936,20.57611928156282
501000,70.0,0.0121510953167807,850.1917150028124,10.179627220858448
501000,70.0,0.0123117334615746,849.9748042051715,10.5558201175618
501000,70.0,0.0155619261312409,858.3886892537315,14.125313810022385
501000,70.0,0.019534475449506,867.3178228825905,20.2687869033058
50000,90.0,0.0311873809361927,874.8194602411302,21.228818931721882
50000,90.0,0.0387877435613998,877.3345538067873,25.172823624660623
50000,90.0,0.0487734567095343,895.0100641323666,31.978562322888607
50000,90.0,0.0615058815535162,916.6942779429759,42.310383291558594
50000,90.0,0.0776011192406677,941.2486459963216,55.36189175392631
50000,90.0,0.0966204159872704,963.258022191447,69.61206971539966
50000,90.0,0.1168533006949929,995.8200506227896,85.8579996062741
50000,90.0,0.1435187840660025,1021.5327363451719,110.36736350548802
50000,90.0,0.1709815649864727,1033.2874219685739,141.54559981128023
63000,90.0,0.0246055478576016,861.4798032958992,16.207656584540043
63000,90.0,0.0307867037787583,866.4596669112376,19.78395744191549
63000,90.0,0.0386379999765593,882.514300308091,26.43792647112378
63000,90.0,0.0488624658851832,903.0056869656939,34.41841947069811
63000,90.0,0.0614749234220685,918.0754135229871,44.85211199236386
63000,90.0,0.0772788823796648,946.1453977201861,59.01610768165112
63000,90.0,0.0948509391132521,966.8078123332485,73.4303030384802
63000,90.0,0.1170910707459644,1001.7113671330275,90.92236297437098
63000,90.0,0.1403505016218815,1016.0626556763399,113.79090233206621
79000,90.0,0.0243232080305557,856.21419963749,12.586871117684158
79000,90.0,0.0307616896093939,872.5085640029646,17.43918620211251
79000,90.0,0.0386121989425911,886.077917580893,24.047651278734666
79000,90.0,0.0490751784482147,903.9439488480818,32.60397522832978
79000,90.0,0.0614085490748128,921.432174849223,43.948698001989776
79000,90.0,0.0757528947603885,948.0482830469814,57.26959201763814
79000,90.0,0.0917213535266866,967.9139530538763,70.92510921364057
79000,90.0,0.1117723731237886,991.6136964986938,89.21129797025498
99000,90.0,0.0191811916494554,849.6418056851916,5.83344712746612
99000,90.0,0.0243680327536782,861.3298135205815,9.61901427773619
99000,90.0,0.0305834019332664,872.9297750991562,14.787099438871772
99000,90.0,0.0387737245177698,885.1301147920799,21.832602905024068
99000,90.0,0.0488621612782313,905.3870092722368,31.804483521132486
99000,90.0,0.0603236829644904,921.7429127827343,42.73384403301311
99000,90.0,0.0763162128980686,949.743730653052,57.82502587336703
99000,90.0,0.0937998313617866,964.2547057607925,75.5912366582588
125000,90.0,0.0194628067165888,856.8159388223921,4.027795105280999
125000,90.0,0.0244742495251087,865.8463777331327,7.842396121954681
125000,90.0,0.030883685565533,876.3744754275067,13.159756369153163
125000,90.0,0.0389505357216898,889.8153463377173,23.389143327037402
125000,90.0,0.0484231725339012,910.502289228748,31.47644007820415
125000,90.0,0.0611044640568991,924.8829613452012,43.285092803468686
125000,90.0,0.0754362727754296,947.3124980826171,60.608864488486134
158000,90.0,0.0208969091755423,864.9717265640681,3.91868649988504
158000,90.0,0.0246743928576811,869.6657075192348,7.011696591447073
158000,90.0,0.030961571501682,881.5126073128816,16.11623008396409
158000,90.0,0.0385987037002879,896.030309850391,23.266134830823148
158000,90.0,0.0485761260765749,913.4093001721195,32.13550137102463
158000,90.0,0.0610878128867314,923.2658940129136,46.65284354696784
199000,90.0,0.0174839988519366,862.8722851278969,1.229875381470878
199000,90.0,0.0196166196259597,866.1979213907694,3.0541217847469215
199000,90.0,0.0246606344888144,873.9191478511873,11.360774765395584
199000,90.0,0.0308211117645928,887.1870459229955,16.77904883615838
199000,90.0,0.0387793442085406,898.9321240657666,24.447534526938473
199000,90.0,0.0487464860297252,911.7712687466012,36.11622494913632
251000,90.0,0.0182699582730027,873.3849542679254,3.8443384066543427
251000,90.0,0.0195730687461101,874.6993406820712,8.744627708337445
251000,90.0,0.0244849572573802,882.3374262116648,13.284893424875905
251000,90.0,0.0308885563688363,894.1192606798465,18.96654737478845
251000,90.0,0.038727173873022,898.2550349556127,29.251822594442782
316000,90.0,0.01495631325142,865.4878301680328,3.138291852552653
316000,90.0,0.0155864469192174,864.6512119526612,7.724614193902585
316000,90.0,0.0194827831054425,883.4136184866746,11.644572761816336
316000,90.0,0.0245595158232441,889.4818458674144,16.040942600524065
316000,90.0,0.0308229237716672,894.1958308887911,24.178740449713825
398000,90.0,0.0152345317595137,876.8794861326694,10.692635184849197
398000,90.0,0.0154986220421961,876.5281942625222,11.113553629146866
398000,90.0,0.0195081028539956,894.8880401071871,15.175419262645244
398000,90.0,0.0245598602321146,894.6587603277533,21.729655798507
501000,90.0,0.0122356424548463,882.9864059719774,11.974093967505858
501000,90.0,0.0123109020772202,882.3072248749534,12.323480542258443
501000,90.0,0.0155367464170425,893.6165021314627,15.832744097067323
501000,90.0,0.0195549003488727,904.0267959495255,21.763331757366302
