Repository: upb-lea/materialdatabase

Material database for power electronic usage
===============================================

The materialdatabase mainly contains complex magnetic and dielectric data of soft-magnetic ferrite materials under sinusoidal excitation.
Typical target applications of the provided material data are magnetic components in power electronic converters operated at switching frequencies reaching from 100 kHz to 3 MHz.
The database allows to compare materials and measurement setups, to work with fit functions (e.g., Steinmetz), and features data export as interpolation grids.
FEM solvers like Comsol can directly import these interpolation grids and incorporate the data in frequency-domain simulations.

File: materialdatabase/data/complex_permeability/MagNet/3F4_75.0Am-1.csv
f,T,b,mu_real,mu_imag
50000,25.0,0.0309609638353679,660.0046797324287,24.04704559032223
50000,25.0,0.0389766873568139,668.0561200340687,31.049052922380845
50000,25.0,0.0488182125531558,687.842274951532,41.12819667159912
50000,25.0,0.0614129171414076,715.7706495311108,53.82780158717249
50000,25.0,0.0756224366923128,746.8904457334484,66.18589111001646
50000,25.0,0.0922474632092408,770.8920681125253,76.48315030702763
50000,25.0,0.1095630765624537,789.2192476562238,85.35424946059493
63000,25.0,0.0250037880885107,648.6262437402287,19.552623377040142
63000,25.0,0.0310579196689457,653.4790555803218,25.60265302766307
63000,25.0,0.0389265790918577,668.1276247620752,33.37578257779194
63000,25.0,0.0488358461962321,690.2105272104353,43.828620230872126
63000,25.0,0.0617146102184074,716.1477685906234,56.547143994542026
63000,25.0,0.0754212462627475,749.5594753955814,68.83542161284703
63000,25.0,0.0903175123832587,774.4378262199581,78.11014886032541
63000,25.0,0.1060756422012406,793.29304429077,85.46289150125669
79000,25.0,0.0251203982132121,642.0455775507849,16.93698811119868
79000,25.0,0.0308916795136402,657.3968269571034,23.650868655551115
79000,25.0,0.0390464148477105,671.8261683351293,32.200086403709875
79000,25.0,0.0485726820534903,690.3408809205434,42.26659508230727
79000,25.0,0.0590396384423314,713.2447277497638,53.848767907557644
79000,25.0,0.0714956875378426,743.5923843632326,65.91935990609726
79000,25.0,0.0869993056745177,772.3714656353587,77.04288371048662
79000,25.0,0.1047615131258153,782.5627470260459,87.40498805925034
99000,25.0,0.0195172483815302,624.4205582647793,8.561886485889369
99000,25.0,0.0243087878632551,643.2626991615207,14.199570227537997
99000,25.0,0.0306328638904171,657.2136675430755,21.104566167909496
99000,25.0,0.0387997145416067,672.3304078390606,30.374500261661552
99000,25.0,0.0488486698180464,692.0657546946422,42.45055748538091
99000,25.0,0.0591997606736525,715.8400136116724,53.59542559620912
99000,25.0,0.0739569229703433,744.5377209179687,67.11655134329345
99000,25.0,0.0893571534283931,765.0987049087382,79.53202349630632
125000,25.0,0.0196227998605576,632.5598148939885,7.325767232523243
125000,25.0,0.024487398307808,647.7250899845573,12.89398949552187
125000,25.0,0.0309284800829314,661.6291134186021,20.399072955857772
125000,25.0,0.0388732443473738,675.5092478643022,31.876125973767994
125000,25.0,0.0485057314570331,695.3572441505124,43.03891783288279
125000,25.0,0.0602124225374191,719.7246428608058,55.92579409943067
125000,25.0,0.0742059860673347,745.0696709960257,71.40068573442693
158000,25.0,0.0197378265461048,632.6741847931027,6.101792339429068
158000,25.0,0.0246979493299307,645.9562971811554,11.691985566888997
158000,25.0,0.0310600401951916,663.8124767519791,22.254989945410227
158000,25.0,0.0387530522449015,678.8765234092971,31.842769349139605
158000,25.0,0.0489619630093711,698.6608344836577,44.46517820664296
158000,25.0,0.0600304115966023,719.0153655622244,59.137790927711805
199000,25.0,0.0155756952406884,641.178099846424,3.380908865439234
199000,25.0,0.0195933829428424,644.4211298087995,8.509432437443737
199000,25.0,0.02469906789445,651.2382987732674,16.154605453392858
199000,25.0,0.0307057303508263,666.1598189236429,23.51742399948057
199000,25.0,0.0389824888872912,680.3736190616287,34.01778463973187
199000,25.0,0.04835440193176,695.6601461201051,48.058565964612164
251000,25.0,0.0161834281254369,634.109488094121,3.0593240902532557
251000,25.0,0.019652115229097,648.5867648210635,12.593045908366399
251000,25.0,0.0245470851878265,656.4557503294401,17.1604584756907
251000,25.0,0.0310343009187175,670.9022452591273,25.111604568450947
251000,25.0,0.0385049691092475,677.358719125134,36.678585186248505
316000,25.0,0.0136517935729068,640.2947156420115,2.85174962145026
316000,25.0,0.0155591169740012,644.4377104661828,8.641965793925952
316000,25.0,0.0194024656331197,653.1923938482918,13.765965725842426
316000,25.0,0.0245155652075922,660.0257093205427,18.17977033259592
316000,25.0,0.0308339271954104,669.7577170300301,29.000771126471367
398000,25.0,0.0142129255231789,630.3848860687639,6.050171386558307
398000,25.0,0.015445559781519,651.0212620500994,10.360803550698478
398000,25.0,0.0195262762786024,656.8213636390017,16.302352798219296
398000,25.0,0.0245293375820122,659.5440915428186,23.28039390322511
501000,25.0,0.0115997016653705,647.5064282336402,6.825918328767221
501000,25.0,0.0122743847199037,648.737220939496,7.826797001107366
501000,25.0,0.0155497891645406,654.9903115489848,12.85203352441525
501000,25.0,0.0194704297546315,659.4221421258702,20.406750921159556
50000,50.0,0.030780257217203,699.4494375420312,19.965589379725518
50000,50.0,0.0388306385235133,698.293580706962,25.976035188671716
50000,50.0,0.0484815644881787,719.2954553140514,35.357745244504514
50000,50.0,0.0608880150606291,742.1606647106072,45.843338928085984
50000,50.0,0.0753713209463485,770.545995250457,57.31804161821782
50000,50.0,0.0918845960876988,792.7398469957226,67.28751766783407
50000,50.0,0.1091819839080573,808.6713497043353,74.05202285052866
63000,50.0,0.0251902191547489,683.3836326624003,15.074733808213127
63000,50.0,0.0309627065165152,688.1525868938434,20.828833913401482
63000,50.0,0.0387880648915988,701.8717223520024,28.379912600854663
63000,50.0,0.0488936635676211,723.3769995055787,37.93608022949045
63000,50.0,0.0612568518601011,745.4077823323308,48.538245034341195
63000,50.0,0.0752676953272703,774.707708875339,59.524483487430984
63000,50.0,0.0899259965498012,798.3056334819889,67.84481021713559
63000,50.0,0.1062462683130974,813.9926906483505,74.45548222340477
79000,50.0,0.0246977411212698,676.6958583871574,12.198540310757652
79000,50.0,0.030611533755432,692.032104728477,18.568668187923535
79000,50.0,0.0388357279173304,708.9018925278392,26.783824620585666
79000,50.0,0.0485156838577887,724.4468877775771,35.90581905590646
79000,50.0,0.0588659415501277,744.2843806239349,46.2380805490597
79000,50.0,0.0713410971640014,767.19063089985,56.056854800292946
79000,50.0,0.0865177579426482,796.6317719391806,66.82517302712446
79000,50.0,0.1048422927048397,804.0626069937322,76.42745129679466
99000,50.0,0.0202334024045951,666.6184505487658,5.932090336744258
99000,50.0,0.0240410416516221,678.9920609861514,9.568757668894316
99000,50.0,0.0306074600671008,692.3506675175299,16.678526783698086
99000,50.0,0.038709874042223,708.3126851390887,25.175565716205355
99000,50.0,0.0486405712804242,727.3961965204644,36.19102429600884
99000,50.0,0.0593880313323121,746.9686191033207,46.88347290860956
99000,50.0,0.0739446108176125,767.2009938400408,57.747033306049914
99000,50.0,0.0895762039639754,788.6433256381648,69.98289706191566
125000,50.0,0.0201221788817751,681.6283720331761,5.704912478216666
125000,50.0,0.0244675767046684,684.7950330892096,8.378729125239158
125000,50.0,0.0308830223380389,699.7897293788376,15.636754255088446
125000,50.0,0.0388279568893423,711.3093043724716,26.281413750744452
125000,50.0,0.0481316297436142,728.7617447299524,36.42083261146197
125000,50.0,0.060097759471345,751.7202827390931,48.295151547431544
125000,50.0,0.0740225728449532,764.2959399410119,60.94203014118307
158000,50.0,0.0196846137806987,676.6564205096431,1.5546302232461673
158000,50.0,0.0246690441421836,685.4891682286411,8.18495489174976
158000,50.0,0.0310297452207671,702.0093744944613,18.33129310528087
158000,50.0,0.0384102147007603,716.200562959553,26.444648750554805
158000,50.0,0.0487559742085146,733.169309667699,37.91803561765282
158000,50.0,0.0599547103020489,748.7406032156384,51.237646517535666
199000,50.0,0.0157443224665145,681.423153072922,0.34015213221186613
199000,50.0,0.019580394209445,689.802596911981,4.60635160506662
199000,50.0,0.0246838889194679,691.482126958338,11.046985830817077
199000,50.0,0.0306937696257065,706.8382460897196,18.289053365643596
199000,50.0,0.0389730638521817,720.8442452090292,28.269211356299788
199000,50.0,0.0481936778415567,732.3070224235845,40.91057283010351
251000,50.0,0.016284804852863,687.8724075120136,1.2988837794598391
251000,50.0,0.0195300181122752,693.9146004312959,8.560623130550645
251000,50.0,0.0243840933442226,694.5180033324765,12.496743439970999
251000,50.0,0.0310317850145783,712.2332239458598,20.67921342962587
251000,50.0,0.0384449513446251,717.8851863604165,31.72088933537077
316000,50.0,0.0136666931193307,684.9229608923788,0.41163402243477065
316000,50.0,0.0155786541250628,686.0692603014364,5.412659843590431
316000,50.0,0.0194081129853118,698.3799938923802,10.062134786663082
316000,50.0,0.0244181415782764,701.7837122621823,13.71779164036605
316000,50.0,0.0308651683358624,709.4708816645696,24.495856954427254
398000,50.0,0.0142264929706113,691.4932575981394,5.896985785146359
398000,50.0,0.0154483821929752,694.1311626552719,6.879296408733873
398000,50.0,0.0194923113734774,703.8749514522947,12.651946986953437
398000,50.0,0.0245587273724863,701.9592593878839,18.40497128615132
501000,50.0,0.0116061267604623,700.6836385108265,4.559452521595215
501000,50.0,0.0122543691177002,699.178832674105,5.205142823920835
501000,50.0,0.0154756194964783,700.8123315792386,10.21133198706712
501000,50.0,0.0194835853137023,704.8099821533309,17.316936010853517
50000,70.0,0.0307120555905319,710.0610132814201,16.43914917631823
50000,70.0,0.0385868647792488,716.184281912808,21.940037084416904
50000,70.0,0.0487188773092006,735.0796917289417,30.694265153441226
50000,70.0,0.0603146721048073,754.1103918348974,39.84152721418941
50000,70.0,0.0753935881080441,778.2019225213171,50.33057752966855
50000,70.0,0.0914856312600861,802.0840430557975,59.04138873023211
50000,70.0,0.1090554360391483,814.3038689207141,66.18666417861316
63000,70.0,0.0245067386864388,697.9604635992371,11.509982309836303
63000,70.0,0.0308048778671916,703.2083879536681,16.42604951014269
63000,70.0,0.0385330299582242,719.4195797642149,23.31057683587488
63000,70.0,0.0484592718363676,737.0258085866117,31.409862938348322
63000,70.0,0.0610555418960416,753.4916721336192,41.072516742342955
63000,70.0,0.0747814180451234,778.172476569561,50.2800825495852
63000,70.0,0.089549849263862,805.4440338361088,59.59871585114164
63000,70.0,0.1059156525376624,821.3763410699472,66.3747697188324
79000,70.0,0.0246444278190678,692.8283648765077,8.431733147567837
79000,70.0,0.0308006783135309,709.4164755515403,14.185395845751794
79000,70.0,0.038716187281949,723.7060421864101,21.313682231812464
79000,70.0,0.0483616661012279,739.2908841580046,29.484807865568516
79000,70.0,0.0588884741512607,757.0729723365888,38.988006716371046
79000,70.0,0.0708922660114077,775.2700867225951,47.54406269853247
79000,70.0,0.0862576179979124,805.3611540490859,58.17670350887161
79000,70.0,0.1037002069677009,811.2473533195171,68.0888555359555
99000,70.0,0.0195677415458796,687.6296625312157,1.9649414876679339
99000,70.0,0.024135694655718,695.1450501152067,6.211720379903287
99000,70.0,0.030340689386867,709.3791446412924,11.8910528466171
99000,70.0,0.0385169203534299,723.581634003054,19.33368272959247
99000,70.0,0.0480743249375118,739.2205592204951,29.685739198715726
99000,70.0,0.0594977432797135,758.0112105901852,39.41582471068414
99000,70.0,0.0736538792419183,774.94564183997,49.503450330992486
99000,70.0,0.0887762069612767,792.8914975305581,60.82957708074458
125000,70.0,0.0196444921354866,690.7311335311382,0.48944422643740704
125000,70.0,0.0243360466768926,702.9763910721795,4.983096674857675
125000,70.0,0.0308055453608169,715.1992372527982,11.303074578740588
125000,70.0,0.0388273192607831,724.382181165658,20.623885279818058
125000,70.0,0.0481376556667681,742.5701758342428,29.95374584335159
125000,70.0,0.0596891896778712,760.8851878511754,40.0549328498001
125000,70.0,0.0736225095170541,772.0045501231137,52.44004143066631
158000,70.0,0.0196423206845912,706.4317495926055,1.4597688586002562
158000,70.0,0.0245253323494693,711.1017388212261,6.148298971960807
158000,70.0,0.0309919418178762,718.6783894387299,13.572070076203119
158000,70.0,0.0383952781958272,733.8488868093859,20.99661382823316
158000,70.0,0.0486955720209717,746.3463364472782,31.29371854463487
158000,70.0,0.0597918834937553,759.09128488715,43.14689755032939
199000,70.0,0.0155207278238929,701.9232000532404,2.5663361396990525
199000,70.0,0.0195494027108835,710.4148610646231,1.549043486770082
199000,70.0,0.0246476096092068,715.3369884952348,9.840025698661904
199000,70.0,0.0306819176791316,725.1395828569812,14.155012267203656
199000,70.0,0.0388811823076896,738.8959418150413,22.78606455806595
199000,70.0,0.0481097582382498,744.9537754872056,33.9255776124971
251000,70.0,0.0165253750935553,709.0600926636904,0.8677583432224202
251000,70.0,0.0195435700702402,713.499637599338,5.930578750532482
251000,70.0,0.0244765117694357,722.3182481041675,11.211701495317685
251000,70.0,0.0308713599150404,727.278265847576,15.483178679261004
251000,70.0,0.0387000843018224,736.0015967963928,25.997846641350165
316000,70.0,0.0138604062768503,708.5976322919431,2.2710341457487186
316000,70.0,0.0155250828290491,708.4425871138703,2.8245831089396995
316000,70.0,0.0194952226675813,722.643711924063,7.509421044013239
316000,70.0,0.0245325363925099,725.8932597231626,13.388322484217147
316000,70.0,0.0307331084383704,725.9793018120326,19.630102377357385
398000,70.0,0.0143715764876782,716.9467492917353,3.9833218737744462
398000,70.0,0.0154581817233724,717.4268299149951,5.185219737154867
398000,70.0,0.0195152019976315,726.0478134650959,10.506446003482262
398000,70.0,0.0244602853541913,726.4321133411739,17.344883263336307
501000,70.0,0.0116888399292396,727.0244675400218,3.07943153932051
501000,70.0,0.0122362696064156,727.7448810797615,4.083361146136682
501000,70.0,0.0154913649820778,728.2005773407955,8.746815342503416
501000,70.0,0.0194533858063684,731.2337382332926,15.32720983454631
50000,90.0,0.0304646940368768,706.2640894565517,14.348185268623011
50000,90.0,0.0385229790599914,711.0966044156938,20.00002204750018
50000,90.0,0.0477704430709116,728.8610846188259,26.74267341071241
50000,90.0,0.059788193261952,745.0624859555127,35.241520302572624
50000,90.0,0.07436364166236,765.6904990453007,44.95322196906363
50000,90.0,0.0903209706480194,791.2854060116533,53.753735396882206
50000,90.0,0.1069749798505109,806.6591621001444,61.416496980607135
63000,90.0,0.0244316386760634,689.6501274375871,10.04773050197469
63000,90.0,0.0306266129099999,699.9194243392292,14.094015376658232
63000,90.0,0.038343117113013,712.9553378802111,20.33781743019759
63000,90.0,0.0481186485219605,726.5276249449627,27.362887788546256
63000,90.0,0.0605447505933015,744.738610795614,36.38557356977298
63000,90.0,0.0738419063087912,767.5971198896953,45.26565691816863
63000,90.0,0.0885341233694034,793.0276729019754,53.87328043168369
63000,90.0,0.104563054679517,813.45938085949,62.14343008324868
79000,90.0,0.0246019212596039,689.94199955079,7.115141703949661
79000,90.0,0.0306446263831002,701.6002989253543,12.062479413677224
79000,90.0,0.0383809105059294,718.2569635856267,18.7069392073829
79000,90.0,0.0479799831664951,728.7481791995573,25.707092953964086
79000,90.0,0.0583594975159812,746.7673711957785,34.6401292428001
79000,90.0,0.0703976851661339,764.6865746199489,42.99459003458459
79000,90.0,0.085389351435789,793.5829128147371,53.05499993272553
79000,90.0,0.1027081278004885,801.4032027059849,63.46913323350694
99000,90.0,0.019409227378289,692.7663917088666,2.583978696031691
99000,90.0,0.0239331356407797,699.2113868761115,6.058234389041671
99000,90.0,0.0303071430644598,704.8078002091816,10.1066452582577
99000,90.0,0.0382038227114747,713.4528879984716,16.3914109024271
99000,90.0,0.0479844964062691,729.8542355574247,25.799018313610734
99000,90.0,0.0588868930253075,746.8122589611238,34.565266454686075
99000,90.0,0.0730513649709135,759.5828148829651,43.48954940164944
99000,90.0,0.0880450705676419,781.3961007582128,55.20264483507753
125000,90.0,0.0196380260394104,699.4436194918292,1.1157861144381758
125000,90.0,0.0242615155959715,704.3335810558879,4.911878503146775
125000,90.0,0.0305604877753148,708.8367529673052,8.91281331144289
125000,90.0,0.0386275882795906,718.419051481531,17.79042421226202
125000,90.0,0.0477768183369794,734.8649205435066,25.76198269093364
125000,90.0,0.0595136784282899,749.5625518650033,35.02838062445842
125000,90.0,0.0731299590285622,758.3030415648083,45.84422485062682
158000,90.0,0.019604539521734,691.414569405504,1.8064362830192853
158000,90.0,0.0245112300075367,702.9291245733885,2.136075833129541
158000,90.0,0.0309346004164571,715.3559397884906,11.596598521554212
158000,90.0,0.0381293249720431,727.4921485828671,17.58301983168591
158000,90.0,0.0484259358234974,736.6624640648328,26.76658583591633
158000,90.0,0.0594433379567136,748.7968393273527,37.8014423157321
199000,90.0,0.0155435522262457,697.1702094381565,3.6620721168692216
199000,90.0,0.019574210344719,709.1454699714496,0.5456037677137647
199000,90.0,0.0245298680724165,711.764367022497,8.14913052401236
199000,90.0,0.0305193939739122,715.1039799905814,11.594890312897064
199000,90.0,0.0387334931503803,729.9968937508115,19.28199472290925
199000,90.0,0.0479804090922655,735.240925436375,29.331105973220005
251000,90.0,0.0165660173801805,707.8732636984162,1.6654089516008685
251000,90.0,0.0195054669500042,711.2841245916887,4.865846113842011
251000,90.0,0.0243106160418183,718.3537193895338,9.173745012012793
251000,90.0,0.0306575035231618,722.630740167729,13.093816858019348
251000,90.0,0.0385138983707267,729.7406874493894,22.971452748077667
316000,90.0,0.0138966792329745,708.583503325665,2.8832031589805305
316000,90.0,0.0155249271405778,708.8939069119614,2.287580043846801
316000,90.0,0.0193862717604471,717.5417224783766,6.389089846983751
316000,90.0,0.0245064898150132,722.2426459797477,11.52861202681341
316000,90.0,0.0306912477744061,723.667363521718,16.983035063256217
398000,90.0,0.0143978210705944,716.2667561951736,3.237204269338805
398000,90.0,0.0154251209876295,718.0269137774295,4.41074465203852
398000,90.0,0.0194280400078855,725.7432161479055,9.336756492372857
398000,90.0,0.0244401953020183,723.5260255500314,15.836045769218813
501000,90.0,0.0117095616474264,733.3540467830733,3.134840468795039
501000,90.0,0.0122615825464743,731.3042564808202,4.033545298005955
501000,90.0,0.0154924975465235,728.9766547184366,8.243348828242603
501000,90.0,0.0194812507995876,729.9708399651831,14.761628713487724

File: materialdatabase/data/complex_permeability/MagNet/N27.csv (part 1 of 4)
f,T,b,mu_real,mu_imag,h_offset
50000,25.0,0.025450737211766,2718.211163911669,237.0840076041627,0.0
50000,25.0,0.0317297284289268,2815.0004191441967,285.1273114777276,0.0
50000,25.0,0.0405528513143551,2970.260218868299,356.6968803050525,0.0
50000,25.0,0.0509499596981884,3110.0125056921497,431.5588199927172,0.0
50000,25.0,0.0637729601424212,3246.15652675316,508.0351968686834,0.0
50000,25.0,0.0812431087454613,3429.3528310661213,621.5957928879241,0.0
50000,25.0,0.1007032605003208,3568.4424716660938,724.7406672649,0.0
50000,25.0,0.1258475914490568,3783.6439726971903,865.0130713851177,0.0
50000,25.0,0.1572278087056655,3937.655066924243,997.5084229327052,0.0
50000,25.0,0.1979228738264135,4038.979089053029,1122.671978878284,0.0
50000,25.0,0.2438743835033109,4024.467564711752,1183.7075668928826,0.0
50000,25.0,0.2959616184977587,3839.54600662964,1145.8421581078403,0.0
63000,25.0,0.0199171159736551,2661.2345185401373,203.31600529143572,0.0
63000,25.0,0.0249409802485115,2748.9019881248005,246.60367264174567,0.0
63000,25.0,0.0319149336811794,2853.1873934870423,302.67401605429274,0.0
63000,25.0,0.0400603653290305,2976.404149728137,378.2436207318606,0.0
63000,25.0,0.0504395384099477,3108.364642776557,453.0012239727093,0.0
63000,25.0,0.0638443401406235,3263.090189111183,533.7364394972421,0.0
63000,25.0,0.0795763087073153,3392.178841408809,631.7152858952742,0.0
63000,25.0,0.1003394628114848,3569.1660323238684,751.8010191720593,0.0
63000,25.0,0.1257118125268556,3757.5117846823264,890.2378175719072,0.0
63000,25.0,0.1584706210522139,3892.1625057827264,1019.3261093426818,0.0
63000,25.0,0.1972325641748612,3967.5266673418064,1121.810720431908,0.0
63000,25.0,0.2408967582432689,3938.506761859293,1167.5171921161832,0.0
63000,25.0,0.2996805925758874,3687.8567463997592,1090.2294644113376,0.0
79000,25.0,0.0197648416763475,2675.899287313451,201.36413542735525,0.0
79000,25.0,0.0251032255316107,2766.98568317242,249.88388183396577,0.0
79000,25.0,0.0315715586105494,2845.7680810995016,310.6246542739363,0.0
79000,25.0,0.0398564036844656,2992.403356934123,385.5592379695339,0.0
79000,25.0,0.0505263449093912,3124.0811590452545,467.2624481181567,0.0
79000,25.0,0.0634084577906531,3262.052083531217,550.350806924214,0.0
79000,25.0,0.0792316450386813,3417.2799198662046,658.6850810493586,0.0
79000,25.0,0.1000809796729248,3587.0468727980438,785.8843013399376,0.0
79000,25.0,0.1268224583153006,3792.834165192924,948.76020941948,0.0
79000,25.0,0.1584917685519475,3929.4559332287454,1088.7934877825696,0.0
79000,25.0,0.1954185742970706,4006.047680687675,1196.6545671823778,0.0
79000,25.0,0.2468418088591993,3971.224224689036,1255.5211480907897,0.0
79000,25.0,0.298937461243543,3714.136071291696,1176.8130193382883,0.0
99000,25.0,0.01561931968698,2595.0729075424206,160.0275235415521,0.0
99000,25.0,0.0198567748493087,2680.871424132182,202.11057063945225,0.0
99000,25.0,0.0249580977400856,2753.13093271955,253.855159620018,0.0
99000,25.0,0.0313474314958068,2850.535658569009,313.74107668351644,0.0
99000,25.0,0.0400063894435866,2998.1919657876824,398.0225378511748,0.0
99000,25.0,0.0498675066276288,3106.4588745213687,474.0482946683428,0.0
99000,25.0,0.0629529591161598,3278.8577451184,574.6756691241923,0.0
99000,25.0,0.0792111076136045,3424.628112107252,690.663272832593,0.0
99000,25.0,0.100372843423935,3590.063717565575,831.4160567657652,0.0
99000,25.0,0.1256071140483459,3786.196258382831,1006.571428267222,0.0
99000,25.0,0.1554511691007232,3913.101135210572,1148.9413967141534,0.0
99000,25.0,0.1975023944571895,4000.460924698168,1291.4274921033514,0.0
99000,25.0,0.2429225385631729,3943.10451155668,1356.1300034716423,0.0
125000,25.0,0.0133605051943169,2555.51028860594,146.9027605075047,0.0
125000,25.0,0.0157120563123068,2596.820873727936,169.60991563345775,0.0
125000,25.0,0.0197057843953249,2660.582803838869,213.23410718337752,0.0
125000,25.0,0.024840043684359,2749.52383693158,261.6387728586423,0.0
125000,25.0,0.031479190815466,2847.711356048876,325.9825729695755,0.0
125000,25.0,0.0395410464665976,2969.313361356973,402.07484827461445,0.0
125000,25.0,0.0495410515564468,3106.635585313442,493.05890107778646,0.0
125000,25.0,0.0625818894567088,3276.905356889772,603.738793432001,0.0
125000,25.0,0.0796708162609172,3420.0643296450767,735.5662049418479,0.0
125000,25.0,0.0997422976593963,3574.665877431797,891.6030642319312,0.0
125000,25.0,0.1232403851759352,3752.5981433888,1062.5013701590135,0.0
125000,25.0,0.1570102518402602,3893.000266360456,1244.3720251739928,0.0
125000,25.0,0.1936466793019062,3939.042061251733,1386.6985805199963,0.0
158000,25.0,0.014020811349757,2570.3114847537336,158.22878961650727,0.0
158000,25.0,0.015640941464967,2579.791418105013,178.34269943390316,0.0
158000,25.0,0.0196250255232461,2663.4169490573804,224.40361194208663,0.0
158000,25.0,0.0249758992570462,2749.1337696437904,277.5745928665714,0.0
158000,25.0,0.0313326226741599,2828.1390285307657,336.7247229291233,0.0
158000,25.0,0.0392481524234945,2973.3548359819847,424.5303518563326,0.0
158000,25.0,0.0496502332839113,3103.613936428243,527.3517775453993,0.0
158000,25.0,0.0629396216838057,3266.7461153325758,650.155526298388,0.0
158000,25.0,0.0790414611061063,3399.162356162063,800.1451495039183,0.0
158000,25.0,0.0979491339509165,3546.4207232723893,953.5224702203884,0.0
158000,25.0,0.1242001241866951,3719.760367215455,1155.081112125794,0.0
158000,25.0,0.1562888147208793,3820.561948048179,1350.623058396906,0.0
199000,25.0,0.0114817471438936,2526.57976629733,144.08432967803503,0.0
199000,25.0,0.012417297696879,2525.8742079452263,158.26202025757465,0.0
199000,25.0,0.0155226504593539,2577.926037875389,193.18262458083487,0.0
199000,25.0,0.0198731118507584,2661.1331619188863,243.3704809433215,0.0
199000,25.0,0.0247256315094156,2730.504878748519,291.4848276612656,0.0
199000,25.0,0.0311344360175617,2830.1871927460797,361.80443093856536,0.0
199000,25.0,0.0393493311505145,2970.795894461645,460.615092210228,0.0
199000,25.0,0.0499025774471193,3094.151680439614,576.3735678848369,0.0
199000,25.0,0.0628292995770438,3246.266106886416,724.1287155205299,0.0
199000,25.0,0.0778918337117118,3365.5401368919365,866.6991402323047,0.0
199000,25.0,0.0984687800866778,3504.850820791041,1048.4560166890756,0.0
199000,25.0,0.123996224018539,3639.440043728135,1266.1682630482849,0.0
251000,25.0,0.0117404259970238,2531.4666698585784,174.4219217582712,0.0
251000,25.0,0.0123431237714126,2538.9878863809126,180.4602820462225,0.0
251000,25.0,0.0156739743472617,2587.610543266064,218.66982175229373,0.0
251000,25.0,0.019717050517115,2657.359423763167,266.9626753290278,0.0
251000,25.0,0.0247284749704984,2745.7100603775407,324.4468748575085,0.0
251000,25.0,0.0312261625591223,2840.432430404524,405.2099113790655,0.0
251000,25.0,0.0395203999075069,2969.306462765717,516.6943153868807,0.0
251000,25.0,0.0496239461036359,3072.2205412013464,653.4411826300529,0.0
251000,25.0,0.0618372038440472,3212.872375488034,795.6316664120027,0.0
251000,25.0,0.0784957058001631,3331.547744005084,974.9059959649796,0.0
251000,25.0,0.0980768059226488,3414.6293152936,1162.749850271312,0.0
316000,25.0,0.0119630474415631,2559.955487762119,214.4158293861783,0.0
316000,25.0,0.0124545674627444,2565.468676555681,218.3689726732151,0.0
316000,25.0,0.0156410433623623,2603.7524474036954,256.3375689305209,0.0
316000,25.0,0.0196339285220498,2690.148462259161,312.3840754572625,0.0
316000,25.0,0.0247137011175452,2772.359790757916,381.30565897194987,0.0
316000,25.0,0.031465980018277,2854.868619480242,474.04352134606887,0.0
316000,25.0,0.0393887441598895,2967.2236024570902,610.3541762897374,0.0
316000,25.0,0.0489941071726862,3064.3666330917417,747.9074670248525,0.0
316000,25.0,0.062063428514293,3191.2361836772325,921.9282120293404,0.0
316000,25.0,0.0779717389850265,3256.0591831607035,1115.1108562832271,0.0
398000,25.0,0.012127363137278,2607.7520490798524,271.1896670363023,0.0
398000,25.0,0.0124601444238667,2600.686037350564,271.5787941326572,0.0
398000,25.0,0.015527979806798,2654.4650631735763,319.5665981617117,0.0
398000,25.0,0.019603388194828,2736.7743913989416,388.8004072359016,0.0
398000,25.0,0.0249266558178856,2809.8066966441297,471.6552355110349,0.0
398000,25.0,0.0313017287104038,2877.978792950288,592.1155707314001,0.0
398000,25.0,0.0389394316811073,2974.441121129717,730.9507538826067,0.0
398000,25.0,0.0492632214505022,3054.36258482365,900.0049492468827,0.0
398000,25.0,0.0619570499089807,3129.73591605422,1100.0556915603845,0.0
501000,25.0,0.0121937067435675,2692.66838316224,372.0286585220765,0.0
501000,25.0,0.0123375551706217,2695.4382728144824,375.72225747424034,0.0
501000,25.0,0.0155893979232068,2746.522805822891,439.74579571053454,0.0
501000,25.0,0.0197326953695315,2815.369411607086,526.0935792398266,0.0
501000,25.0,0.0248351647779755,2863.230788183953,639.3282043176226,0.0
501000,25.0,0.0308160352059395,2909.291599816549,756.0148172129609,0.0
501000,25.0,0.0390240647331714,2988.6626734100114,938.5463571656765,0.0
501000,25.0,0.0492140366462856,3009.496538149658,1133.9147655980264,0.0
50000,50.0,0.0250365390322288,3168.834770927175,167.4519677456953,0.0
50000,50.0,0.0312111940820791,3282.7324249132253,201.13870310744915,0.0
50000,50.0,0.0399712211398482,3403.240052172704,245.32915731212697,0.0
50000,50.0,0.0502221375385627,3550.5818949871145,311.12176954956294,0.0
50000,50.0,0.0627958229156885,3713.691887907176,371.0373083125367,0.0
50000,50.0,0.0799321592383041,3860.573640889591,455.8425299761671,0.0
50000,50.0,0.099244720127591,3973.532556723621,544.712980131393,0.0
50000,50.0,0.1241123878885601,4113.342007768795,652.0324293641863,0.0
50000,50.0,0.1561575096595965,4253.048826482364,775.6767762968578,0.0
50000,50.0,0.1973024587617928,4258.62176764028,868.4598537032189,0.0
50000,50.0,0.2428808959341865,4141.031856714263,907.4025474298704,0.0
50000,50.0,0.2910752897358679,3823.693642125969,847.8965350938324,0.0
63000,50.0,0.0196384126937802,3341.456752000612,181.00717244437664,0.0
63000,50.0,0.0247920609391064,3446.165546510682,216.57049788952693,0.0
63000,50.0,0.0314511568384369,3530.425485167324,255.2937417013379,0.0
63000,50.0,0.0394986711794276,3602.0084748798204,308.827586611338,0.0
63000,50.0,0.0494403704992519,3739.440785243137,370.0689843087565,0.0
63000,50.0,0.0632036497978487,3861.104786878411,430.5042381054465,0.0
63000,50.0,0.0788026981027366,3932.686175995953,498.96374360434805,0.0
63000,50.0,0.0991097966566001,4061.120996569255,597.1830422358048,0.0
63000,50.0,0.1242819765470173,4162.344926942994,703.2855783227583,0.0
63000,50.0,0.1577541096669266,4262.325666815056,828.7761333670412,0.0
63000,50.0,0.1967387896527235,4255.357552547863,915.5945441160192,0.0
63000,50.0,0.2360196710356385,4150.379098541095,953.1491717241352,0.0
63000,50.0,0.2974252117472544,3731.963999511177,864.5702277691871,0.0
79000,50.0,0.0196165783457604,3354.73476187437,178.36284617104104,0.0
79000,50.0,0.0249050874940483,3455.634050045236,219.51668219443368,0.0
79000,50.0,0.031205832381648,3514.8122818132333,263.0413622185952,0.0
79000,50.0,0.0393822004532812,3610.796340817769,313.8988107433668,0.0
79000,50.0,0.050104140879859,3746.1109517641376,384.0664982252089,0.0
79000,50.0,0.0624995175123082,3818.5358157283417,442.96455970826526,0.0
79000,50.0,0.0786648211970444,3952.1555583777354,524.7448563939436,0.0
79000,50.0,0.0989537351194505,4070.278302508951,629.1784928206866,0.0
79000,50.0,0.1252016484785508,4163.921041561314,746.8521431547593,0.0
79000,50.0,0.1574552293939883,4274.619926758386,889.0786772552175,0.0
79000,50.0,0.1913864859355008,4271.313382158962,976.7299175504324,0.0
79000,50.0,0.2441164798154181,4117.411099699654,1025.2286904749362,0.0
79000,50.0,0.2964379266924831,3699.080851574468,926.2503817011252,0.0
99000,50.0,0.0158923147102538,3300.0331932024656,152.27144401278278,0.0
99000,50.0,0.0197407365510439,3354.149150970549,181.71512153095475,0.0
99000,50.0,0.0247627274793093,3431.332445914996,227.85423610725312,0.0
99000,50.0,0.0311352046745976,3519.7287846365,266.70520186596434,0.0
99000,50.0,0.0394691446927651,3605.306020222727,324.252784055291,0.0
99000,50.0,0.0494327634459137,3716.4386379441407,388.4447431129005,0.0
99000,50.0,0.0621364693516268,3830.723232403223,466.36413204293575,0.0
99000,50.0,0.0782801239023161,3958.354936998662,555.1841577624731,0.0
99000,50.0,0.0991442571624663,4063.296566266255,672.0889447868786,0.0
99000,50.0,0.1243961172889183,4158.529065067329,808.4909920477062,0.0
99000,50.0,0.1528691679052329,4259.295304706202,945.1746725763118,0.0
99000,50.0,0.1947084920002499,4238.944499762229,1063.8807917943027,0.0
99000,50.0,0.2401456457323889,4072.767938169843,1114.341851982471,0.0
125000,50.0,0.0141234697948639,3279.052541799713,147.59036320980027,0.0
125000,50.0,0.0156260626469248,3305.7551398191463,157.9599913470962,0.0
125000,50.0,0.0196197896253386,3340.8868750199986,195.79845037115592,0.0
125000,50.0,0.0246943113509005,3441.969025314633,239.35859921413407,0.0
125000,50.0,0.0313864220136494,3525.385698369999,286.09044974957914,0.0
125000,50.0,0.0392219837074911,3588.7880577849664,337.56472014788176,0.0
125000,50.0,0.0491273790355982,3730.428697467584,415.4294287604913,0.0
125000,50.0,0.062038801848303,3836.84465417876,501.4345072415575,0.0
125000,50.0,0.0787443395505371,3952.021589085515,603.9616434993397,0.0
125000,50.0,0.0990896054277587,4063.5756639038304,746.9201265105299,0.0
125000,50.0,0.1218951180854575,4141.05417886994,873.2245354342442,0.0
125000,50.0,0.1542111810572901,4231.502999883677,1040.4860699432409,0.0
125000,50.0,0.1934553200895456,4182.052047370684,1170.1484734164812,0.0
158000,50.0,0.0145683806696511,3297.1177392980167,163.64858082631196,0.0
158000,50.0,0.0155697209842707,3298.5248049875254,179.6698509737679,0.0
158000,50.0,0.0196424156631306,3356.30169578941,213.79347642540927,0.0
158000,50.0,0.0248419769097459,3451.3296350199125,261.4191963659282,0.0
158000,50.0,0.0311257837299076,3508.2084117614804,306.25714136719535,0.0
158000,50.0,0.0392367541316717,3612.3407231358497,372.23221218037,0.0
158000,50.0,0.049481046584613,3739.591417407826,460.3548877903923,0.0
158000,50.0,0.0626173028587602,3833.533179449161,560.7447676161315,0.0
158000,50.0,0.0787607953496033,3947.6409687646583,691.450988813356,0.0
158000,50.0,0.0971025298996421,4044.762471921087,822.7734841967181,0.0
158000,50.0,0.1230037257243173,4110.904582431246,979.1399178369796,0.0
158000,50.0,0.1542366088866998,4160.00954516932,1159.951109037389,0.0
199000,50.0,0.0118185434748263,3274.9582544391424,162.79383068678834,0.0
199000,50.0,0.012369088882919,3262.9350009970617,173.30759672695663,0.0
199000,50.0,0.0155143515322461,3319.049920222592,205.5934456321176,0.0
199000,50.0,0.0198251729727298,3377.5061359730785,249.34254417086132,0.0
199000,50.0,0.0247675669599757,3452.0850231288546,296.45923404322144,0.0
199000,50.0,0.0309420023582009,3542.4848201471546,352.072637700945,0.0
199000,50.0,0.0391621264469601,3628.449602692715,430.1365756364256,0.0
199000,50.0,0.0495347906514664,3746.4787074799697,532.5831849487504,0.0
199000,50.0,0.062346509101139,3829.7075621018894,666.7643158491154,0.0
199000,50.0,0.0769428132293771,3942.310668496907,787.2882644724958,0.0
199000,50.0,0.0978969814961753,4015.618341380547,949.628630892954,0.0
199000,50.0,0.1227120946754275,4041.61902170068,1121.205545087124,0.0
251000,50.0,0.0119946425668364,3306.3848735256743,215.07127819495324,0.0
251000,50.0,0.0123992752981807,3311.1315781936164,220.4056573193952,0.0
251000,50.0,0.0156584089646603,3361.6341071255547,260.60650828049177,0.0
251000,50.0,0.0196523864244946,3396.2384697755383,301.9277906613535,0.0
251000,50.0,0.0246223759477895,3499.4770007838097,363.7682989011601,0.0
251000,50.0,0.0311554015692889,3585.4130421753466,435.6082593325571,0.0
251000,50.0,0.0394175985767672,3659.237060521604,527.9539730878347,0.0
251000,50.0,0.0496131241813259,3760.129947634781,666.9835170304024,0.0
251000,50.0,0.0612693821522838,3833.9349053619935,790.6217624247276,0.0
251000,50.0,0.0775972649676116,3910.4550856291935,939.3090706004916,0.0
251000,50.0,0.0977694824879561,3945.1336618165033,1123.4829846849184,0.0
316000,50.0,0.012155852035632,3380.881677150744,299.50951220445126,0.0
316000,50.0,0.012424248850256,3389.559087791476,305.1853546279434,0.0
316000,50.0,0.0156280845370025,3420.0298582050445,347.5215316457687,0.0
316000,50.0,0.01963508788688,3487.484544345965,408.9832894160732,0.0
316000,50.0,0.0246381808507574,3577.962540315132,486.693742529278,0.0
316000,50.0,0.0313595112518837,3641.041943170594,574.5025825403891,0.0
316000,50.0,0.0393514034866564,3694.5646182906153,701.8858948320024,0.0
316000,50.0,0.0487509825515934,3779.416783792208,836.7347651632466,0.0
316000,50.0,0.0615974605382959,3827.516153527411,991.8601959583796,0.0
316000,50.0,0.0776303932338315,3861.823167356886,1170.735074853142,0.0
398000,50.0,0.0122681772577721,3517.155315477381,466.8767671933585,0.0
398000,50.0,0.0124138358207363,3506.6397645734123,467.26065235207193,0.0
398000,50.0,0.0155429413744605,3551.912172789805,526.4096823126426,0.0
398000,50.0,0.0196297770477607,3602.0386499025863,604.125085666753,0.0
398000,50.0,0.0248425938360484,3672.8539296331546,705.0637018831438,0.0
398000,50.0,0.0311858141200309,3711.7198647354353,827.4340434424979,0.0
398000,50.0,0.0384960817271143,3746.929276770434,944.86089219692,0.0
398000,50.0,0.048960641830311,3783.186151205322,1112.6908952085234,0.0
398000,50.0,0.0616056858118254,3767.211140674353,1290.292478937356,0.0
501000,50.0,0.0122734290778382,3663.4927144976255,776.9278454435253,0.0
501000,50.0,0.0123528700950232,3670.9966593011977,786.6331104851675,0.0
501000,50.0,0.0155720396497564,3704.466264621315,865.9831449208785,0.0
501000,50.0,0.0197965933295192,3717.889754575683,961.5679286731594,0.0
501000,50.0,0.0247830345409559,3737.968327320276,1095.3773118123468,0.0
501000,50.0,0.0305900850099004,3744.88874546688,1205.026333215218,0.0
501000,50.0,0.0389385663708328,3751.305696958303,1355.277153315773,0.0
501000,50.0,0.0490301517573485,3691.9943816313976,1521.5586715417314,0.0
50000,70.0,0.0246783477056923,3408.6164842170083,119.5797451197111,0.0
50000,70.0,0.0309974715235143,3479.377417466329,141.42972179194214,0.0
50000,70.0,0.0393821428287256,3560.5718942882786,167.83475060267233,0.0
50000,70.0,0.0494347043133962,3658.86845708024,207.08874353351536,0.0
50000,70.0,0.0623986967423623,3769.7450251316745,245.1922081562149,0.0
50000,70.0,0.0800611522029944,3865.986844223909,307.8920247668499,0.0
50000,70.0,0.0984159730584166,3927.381361337576,371.03053265829993,0.0
50000,70.0,0.1232376529227188,4036.687164655697,463.5518793687548,0.0
50000,70.0,0.1561141568924672,4135.080006237708,577.7127046222854,0.0
50000,70.0,0.1958408394355963,4122.454650325852,672.7031190894968,0.0
50000,70.0,0.2427137170019833,3977.722211882801,712.4019992805946,0.0
50000,70.0,0.2906905832124354,3635.9922595456183,657.5700539707309,0.0
63000,70.0,0.0193908964340597,3501.2067055508437,121.964336048513,0.0
63000,70.0,0.024760572784703,3593.300396460203,144.11277540960418,0.0
63000,70.0,0.0313240677022981,3644.67152937373,171.37819442345068,0.0
63000,70.0,0.0392692357243412,3687.436478596068,203.80968460952047,0.0
63000,70.0,0.0493363194667605,3788.026100076472,244.14786461640605,0.0
63000,70.0,0.0625632140748306,3842.805422298316,286.8804448404969,0.0
63000,70.0,0.0783056112796025,3898.7871430707646,332.70356574109127,0.0
63000,70.0,0.0989473885303088,3992.9656949141295,412.9104516809701,0.0
63000,70.0,0.1243350385528003,4065.771082940029,506.8744188595474,0.0
63000,70.0,0.1562697177799967,4139.076708223975,623.9240140356316,0.0
63000,70.0,0.1964940641182516,4126.91491165901,722.8143096560038,0.0
63000,70.0,0.2390596230123378,3993.8855455076464,762.1587862118205,0.0
63000,70.0,0.2982445054607786,3530.8681758686307,674.4884654148237,0.0
79000,70.0,0.0194926277710044,3520.094429426235,122.48932085418824,0.0
79000,70.0,0.0248737661422944,3593.5582264725304,147.68877358570066,0.0
79000,70.0,0.0312023526837394,3623.261002967744,174.89278231088457,0.0
79000,70.0,0.0390995914600304,3690.936898389649,206.483035898061,0.0
79000,70.0,0.0496507928089087,3786.0549582618632,249.93214099771177,0.0
79000,70.0,0.0623315700564736,3818.371349282326,291.2061666028314,0.0
79000,70.0,0.0785197480073259,3919.4052528764473,351.5518980473107,0.0
79000,70.0,0.0985745210002565,4000.7746813716703,436.8664385819542,0.0
79000,70.0,0.1248234970616825,4066.9900272045343,545.6615982782533,0.0
79000,70.0,0.156749852417238,4142.680544397346,675.7474916915719,0.0
79000,70.0,0.1923876898035542,4126.693595354238,773.7153881230695,0.0
79000,70.0,0.2436577156846777,3955.1777097660943,823.6335192442792,0.0
79000,70.0,0.2960545109992014,3497.56349349954,729.7106399009623,0.0
99000,70.0,0.0162933982513149,3490.5051915192357,110.59877278484969,0.0
99000,70.0,0.0196491078160264,3524.625836818915,127.41290924235754,0.0
99000,70.0,0.0247100854736882,3574.4885025484464,158.22355982992724,0.0
99000,70.0,0.031177344431013,3633.93783742231,182.32526324376917,0.0
99000,70.0,0.0395571213348061,3690.8365928810026,219.09592541784608,0.0
99000,70.0,0.0492295816171663,3756.280971787337,255.23331342978287,0.0
99000,70.0,0.0621346474715075,3833.994208837324,310.76032224506,0.0
99000,70.0,0.0780291856028313,3921.3417626380674,377.6262620907874,0.0
99000,70.0,0.0991182822467901,3991.280480656775,474.90395406631166,0.0
99000,70.0,0.1244840555050448,4058.598646241478,599.1505307320604,0.0
99000,70.0,0.1527868033560837,4127.11775069866,722.3961855541385,0.0
99000,70.0,0.1940304464788492,4102.07888444593,849.0453193981838,0.0
99000,70.0,0.2402456411665813,3910.215651180341,900.6261743295892,0.0
125000,70.0,0.0143900547694292,3493.865436646403,109.18405097060725,0.0
125000,70.0,0.0156295615919349,3505.8294239889424,118.39508568014269,0.0
125000,70.0,0.019593378618066,3522.999115830899,143.64269631608877,0.0
125000,70.0,0.0246503516775604,3603.838518802454,172.54807417662823,0.0
125000,70.0,0.0312974606949449,3652.629385181659,199.53941733358556,0.0
125000,70.0,0.0391100132223686,3681.971091033431,233.21096642867064,0.0
125000,70.0,0.0493029215151106,3789.485095404241,285.8580555112134,0.0
125000,70.0,0.0619302169932194,3850.148288676436,347.83448577860725,0.0
125000,70.0,0.078859450720525,3927.9189525046186,425.4355684303914,0.0
125000,70.0,0.0988601984454835,3994.881745923306,540.1683209528247,0.0
125000,70.0,0.1214043449585717,4047.159504631038,653.9738909526332,0.0
125000,70.0,0.1538758628578612,4105.348747692256,806.9776551595486,0.0
125000,70.0,0.1934011730675008,4043.558666644889,940.5292325378638,0.0
158000,70.0,0.0147960677448384,3530.9846301059874,133.81115913085574,0.0
158000,70.0,0.0155324274095336,3510.2686515314144,145.23095422937368,0.0
158000,70.0,0.0195958636788051,3554.314919594221,169.21431872079742,0.0
158000,70.0,0.0248583907511061,3627.135839831416,203.33430049362823,0.0
158000,70.0,0.0311377262700856,3656.121889470699,228.879349446575,0.0
158000,70.0,0.0391070603939139,3724.239979476164,273.7417006183191,0.0
158000,70.0,0.0493148845375988,3816.226145376294,336.7528967557692,0.0
158000,70.0,0.062394895246569,3866.95499858741,408.7376127417008,0.0
158000,70.0,0.0785287497995508,3937.4247973152783,511.9892372976133,0.0
158000,70.0,0.0965775899037574,3994.09299561869,616.469949015877,0.0
158000,70.0,0.1223809356792604,4032.200878865053,754.5550166508015,0.0
158000,70.0,0.1540711035182268,4042.6293614076417,916.946182728321,0.0
199000,70.0,0.011963719685511,3543.075001667956,154.63054874749645,0.0
199000,70.0,0.0123737275480905,3524.493479315812,163.59348253803986,0.0
199000,70.0,0.0155493490407127,3559.360970714322,187.2301625423948,0.0
199000,70.0,0.0197847094077916,3592.110152088607,219.7968697321756,0.0
199000,70.0,0.0247340338146334,3649.934580710591,251.7370690310235,0.0
199000,70.0,0.03102955558858,3713.646511024708,294.1404265663267,0.0
199000,70.0,0.0390598881494965,3764.3797182473936,346.5074464457247,0.0
199000,70.0,0.0496452048646466,3843.4098060315487,421.2395700342988,0.0
199000,70.0,0.0622256230257669,3886.713924762368,524.4780048995002,0.0
199000,70.0,0.0771039883453596,3950.924423294365,617.1541370534368,0.0
199000,70.0,0.0976118509780478,3983.7466823606487,745.7125668399588,0.0
199000,70.0,0.1225621378811899,3970.459510778576,892.478906781934,0.0
251000,70.0,0.0121099371540786,3603.983112884041,242.62733099007937,0.0
251000,70.0,0.0124222957112795,3609.0591605160216,245.2475055301916,0.0
251000,70.0,0.015692284839137,3635.987888443598,277.50179186451334,0.0
251000,70.0,0.019572961697916,3651.378528912628,306.99310384721724,0.0
251000,70.0,0.0246679802481786,3728.7454491942062,357.2204079264637,0.0
251000,70.0,0.0310604840850214,3771.204220052565,410.1593260614352,0.0
251000,70.0,0.0394187793421701,3816.406927453389,472.2660509941309,0.0
251000,70.0,0.049567154488454,3874.572782184799,577.9933122259507,0.0
251000,70.0,0.0610129455441172,3907.1735016486855,666.5901991661736,0.0
251000,70.0,0.0776543609700554,3944.372679045144,781.7602614856733,0.0
251000,70.0,0.0975307452647674,3936.77126121946,927.5968043584396,0.0
316000,70.0,0.0122433413780649,3707.413474095144,391.867490861458,0.0
316000,70.0,0.0124515607630554,3710.534911388002,395.3531418713571,0.0
316000,70.0,0.0156093275135329,3716.73300690535,426.2738263105921,0.0
316000,70.0,0.0196079892574784,3757.382405886764,474.08120990148376,0.0
316000,70.0,0.0247860241527574,3820.6745043261312,537.5446618574535,0.0
316000,70.0,0.0313217721129551,3842.60699373222,598.2612815755714,0.0
316000,70.0,0.0393122709078865,3863.951997797767,687.781961262654,0.0
316000,70.0,0.0485566201453564,3891.0825932913326,774.9971899849326,0.0
316000,70.0,0.0613463227111231,3913.251575216473,890.7264481939643,0.0
316000,70.0,0.0774189347278913,3900.951096441544,1019.0722768391224,0.0
398000,70.0,0.0123279578215226,3810.1982814803087,642.1366539986549,0.0
398000,70.0,0.0124187860907541,3791.094097918567,640.2258522166804,0.0
398000,70.0,0.0155731218719917,3822.385336409481,683.5698694893254,0.0
398000,70.0,0.019631725812904,3848.0004127329703,740.5674129777626,0.0
398000,70.0,0.0248893257286589,3886.856575885544,812.8369427153805,0.0
398000,70.0,0.0311572250613865,3884.371606202755,899.0129839080643,0.0
398000,70.0,0.0384993711566889,3904.7972724238007,976.4303393393584,0.0
398000,70.0,0.0486051516064335,3887.161160623197,1072.2753875877563,0.0
398000,70.0,0.0616249889105561,3847.299611388284,1201.6806267304376,0.0
501000,70.0,0.0123290445228142,3868.669045577194,1008.9276337767412,0.0
501000,70.0,0.0123404838852049,3860.023012888233,1009.0078048002111,0.0
501000,70.0,0.0156361653714567,3893.322432508698,1070.0096793613911,0.0
501000,70.0,0.0198035969659241,3891.124064452508,1128.292914017726,0.0
501000,70.0,0.024793829743667,3874.565337314637,1215.67117906971,0.0
501000,70.0,0.0306234485108508,3885.682866057701,1295.4945059214965,0.0
501000,70.0,0.0388864543486947,3873.680416374208,1386.3168286996508,0.0
501000,70.0,0.0489435459098695,3782.381522834514,1481.062518826075,0.0
50000,90.0,0.0245307398183021,3303.7520849342864,85.68777238123204,0.0
50000,90.0,0.0308051872423579,3353.053981724453,98.83356122399148,0.0
50000,90.0,0.0393840057991495,3404.954543745808,116.27204841998947,0.0
50000,90.0,0.0490305573791235,3463.94188090648,144.37589120868614,0.0
50000,90.0,0.0614055965158614,3541.0898953025385,173.47865763739156,0.0
50000,90.0,0.0787785165908539,3602.920689500435,228.0194685929658,0.0
50000,90.0,0.0986503067072989,3656.677560638037,295.58806403900843,0.0
50000,90.0,0.1229373325988218,3792.170126525096,396.039450092429,0.0
50000,90.0,0.1571652912048398,3865.288147633813,515.9169114679803,0.0
50000,90.0,0.1973505393689961,3846.53680728234,608.7709365534325,0.0
50000,90.0,0.244399515144031,3735.542573594214,650.7643731466939,0.0
50000,90.0,0.292696236838569,3330.4348317772938,561.1664952866496,0.0
63000,90.0,0.0192966150748891,3320.874539539677,84.25917883952145,0.0
63000,90.0,0.0245801578178935,3386.8255879658964,100.37663103298726,0.0
63000,90.0,0.0312358883868227,3420.6054802958715,116.20595140095776,0.0
63000,90.0,0.0392596524797434,3440.927450129494,138.69862576517264,0.0
63000,90.0,0.0491333330293533,3517.6761982175717,169.3441115149244,0.0
63000,90.0,0.0625221045874602,3587.930558562578,203.90432690716275,0.0
63000,90.0,0.0781266527258803,3603.384996873956,250.2414879033999,0.0
63000,90.0,0.0979039890866416,3689.521237377557,328.5432654451824,0.0
63000,90.0,0.1234667762100374,3801.482619486939,438.7707780749965,0.0
63000,90.0,0.1566617476815927,3848.339958466571,558.8485921248018,0.0
63000,90.0,0.1968613659809604,3827.78520793197,656.7748481366468,0.0
63000,90.0,0.2397353060279173,3728.610761317697,701.4418001149738,0.0
63000,90.0,0.2981812832961013,3200.847296380065,572.3513966985125,0.0
79000,90.0,0.0194134990406501,3327.243369217665,83.62755610088125,0.0
79000,90.0,0.0247687901395258,3381.580849148388,100.1074158095176,0.0
79000,90.0,0.0310783599414365,3403.9785846277478,119.59080659264065,0.0
79000,90.0,0.0391285945226611,3446.129877465339,142.9882545138977,0.0
79000,90.0,0.0496259509704502,3517.6488421898703,174.67062357401437,0.0
79000,90.0,0.062042823532556,3568.2826858616663,205.17949496847504,0.0
79000,90.0,0.0781038084268255,3618.2761109339817,264.0603940268515,0.0
79000,90.0,0.0980009534334619,3689.313045452895,347.93318399438675,0.0
79000,90.0,0.1246696020730305,3791.5247908106735,470.4765434126869,0.0
79000,90.0,0.1565862777918827,3845.3400927369753,599.7737312119569,0.0
79000,90.0,0.1924551406492838,3836.379539645431,698.6265326867634,0.0
79000,90.0,0.2437893339277975,3685.028026917063,743.1181930805355,0.0
79000,90.0,0.2952288757269883,3189.17488351215,615.8046140545649,0.0
99000,90.0,0.0160956040900604,3316.5163631103574,79.3731784522457,0.0
99000,90.0,0.0195318125823389,3330.6069235385758,87.58785324678041,0.0
99000,90.0,0.024656098828549,3363.8319084438,112.6011618044102,0.0
99000,90.0,0.0309841922489105,3412.521263199243,125.75209113230784,0.0
99000,90.0,0.0392871750073094,3449.645837889461,151.50401253884388,0.0
99000,90.0,0.0491501680706405,3491.6271465099085,179.63882501966398,0.0
99000,90.0,0.0616964314535916,3578.3008572663102,223.286775845877,0.0
99000,90.0,0.0776026752072245,3622.108691609519,285.2276914400577,0.0
99000,90.0,0.0982812856205091,3682.8877749881935,381.4433044743646,0.0
99000,90.0,0.1241416799530655,3785.7080159192233,517.5830460009264,0.0
99000,90.0,0.1519586694241101,3833.47792643572,638.4224319054796,0.0
99000,90.0,0.1945720907030715,3809.14723386704,766.3802579259041,0.0
99000,90.0,0.2404491753427127,3648.693485321215,814.0120995410674,0.0
125000,90.0,0.0142554485484407,3325.101845375428,82.78939030563276,0.0
125000,90.0,0.0155946477505088,3340.4313623601656,87.91141396498257,0.0
125000,90.0,0.0194475158999112,3335.1969461689946,107.33532532883062,0.0
125000,90.0,0.0246054972119573,3395.924274292614,125.67648670361864,0.0
125000,90.0,0.0312335418674306,3430.1172486251244,144.60746023546614,0.0
125000,90.0,0.0389431653411217,3442.5989676436425,164.9761196056706,0.0
125000,90.0,0.048973658508106,3525.5453564855547,207.06383421528832,0.0
125000,90.0,0.0618495439362558,3599.8910225308127,255.01702336593945,0.0
125000,90.0,0.0782479325174293,3625.225409308113,328.6938610185767,0.0
125000,90.0,0.0983453243421479,3691.7114737443344,441.241576630322,0.0
125000,90.0,0.1207353239655466,3773.844048136067,563.4317786387375,0.0
125000,90.0,0.1537508702795168,3808.3687631872567,713.2979195679122,0.0
125000,90.0,0.1935716357754699,3747.377857046234,842.7286543013472,0.0
158000,90.0,0.0146940921671664,3365.5421333406807,108.75267399500837,0.0
158000,90.0,0.0155643318040555,3351.760614810244,118.47623747256752,0.0
158000,90.0,0.0195328004945105,3381.870935519346,135.22561309354347,0.0
158000,90.0,0.0248131733656365,3430.0288388634385,157.50006710038082,0.0
158000,90.0,0.031084818138089,3444.973180276181,174.4855217122785,0.0
158000,90.0,0.0390006531479081,3490.590475305912,209.2839364368501,0.0
158000,90.0,0.0490709952614969,3562.8060612464924,255.91862240194243,0.0
158000,90.0,0.0623326456705491,3627.744683702024,315.44102286954336,0.0
158000,90.0,0.0783222518606776,3647.052224302959,410.1432745742132,0.0
158000,90.0,0.0962366735971841,3692.4771048047264,507.7794708508323,0.0
158000,90.0,0.1220452697283131,3755.977620816369,653.5983059626012,0.0
158000,90.0,0.1536513549340339,3752.971691201751,809.8253206891736,0.0
199000,90.0,0.0118891703051365,3413.307552581764,147.70385523120112,0.0
199000,90.0,0.0123490924023826,3388.7586790494943,152.81450367034145,0.0
199000,90.0,0.0154885765436173,3410.0793301662848,170.747731939611,0.0
199000,90.0,0.0197106729673554,3432.5372326467887,193.86337817700863,0.0
199000,90.0,0.0247762165519261,3468.086412719204,216.62513702683003,0.0
199000,90.0,0.0310488057621459,3508.453195314916,244.5551299731832,0.0
199000,90.0,0.0391075544201346,3542.018084185843,284.1899603780936,0.0
199000,90.0,0.0494905361764295,3599.114318275619,341.4109405013333,0.0
199000,90.0,0.0621686423962104,3648.074681802719,424.0009788145978,0.0
199000,90.0,0.0767510603369922,3665.601753838306,506.4666737215597,0.0
199000,90.0,0.0972326133956694,3683.0251083601015,623.3474395797548,0.0
199000,90.0,0.122559783287943,3705.8823189589007,778.2082777101471,0.0
251000,90.0,0.0120318249200756,3465.699359489528,248.93028525309208,0.0
251000,90.0,0.012420263908255,3462.9296613829383,250.3887803698404,0.0
251000,90.0,0.0156610063534805,3478.5419499013487,271.2239364533019,0.0
251000,90.0,0.0196408299143385,3481.3856994133444,293.24058880158015,0.0
251000,90.0,0.0245963281283133,3544.4112561991224,327.6322603588215,0.0
251000,90.0,0.0310282198720381,3572.5498897822954,361.4661797911108,0.0
251000,90.0,0.0393970858429209,3589.612369328908,407.9649305951009,0.0
251000,90.0,0.0494870157567418,3630.261709419449,491.8148838964444,0.0
251000,90.0,0.0606517881861754,3641.4166103606417,559.3729578039073,0.0
251000,90.0,0.0777054810019443,3666.9623998358175,660.0801163266457,0.0
251000,90.0,0.0973340030354828,3634.667727915964,781.8715283205386,0.0
316000,90.0,0.0121621150205269,3533.642319033138,401.78534087834896,0.0
316000,90.0,0.0124439572535684,3536.528766769537,405.3183623354122,0.0
316000,90.0,0.0155648747153285,3531.6206804953067,423.3477283625094,0.0
316000,90.0,0.0195747650805867,3559.977311705504,454.84159625746673,0.0
316000,90.0,0.024651786291459,3607.6421248895945,496.1940659252116,0.0
316000,90.0,0.0312677386490206,3627.490013613595,534.5639577688519,0.0
316000,90.0,0.0392980798536566,3625.400147772989,606.2933576654169,0.0
316000,90.0,0.0483722009534192,3658.526124152571,675.1121458938505,0.0
316000,90.0,0.0615948324673702,3644.065456304162,760.8191675269559,0.0
316000,90.0,0.0773223329208764,3613.463436753815,861.4704135198385,0.0
398000,90.0,0.0122549639529422,3609.0151487938015,626.173610531799,0.0
398000,90.0,0.0123428014880404,3591.5298641411514,622.8093095494824,0.0
398000,90.0,0.0155232154820157,3615.4930011104334,653.0431759044873,0.0
398000,90.0,0.0196140232665669,3626.698877705643,687.6577693094952,0.0
398000,90.0,0.0248743721178543,3660.608871464805,737.0391471458759,0.0
398000,90.0,0.0312594315607275,3658.203039055241,798.0357369875005,0.0
398000,90.0,0.0386241837543522,3652.865498748261,852.502671702955,0.0
398000,90.0,0.0487510896789414,3653.1172352159806,934.681897094758,0.0
398000,90.0,0.0615447242855822,3582.074214189155,1022.9575307527052,0.0
501000,90.0,0.0122447006229673,3650.5112484186006,947.3000651553044,0.0
501000,90.0,0.012344824658838,3652.345652541806,949.7675211601908,0.0
501000,90.0,0.0156001274556415,3668.9955586228457,985.4125787876194,0.0
501000,90.0,0.0197957274803563,3654.3170797682537,1016.7415842569036,0.0
501000,90.0,0.0247398591885691,3658.070695117568,1089.6252227966215,0.0
501000,90.0,0.0305980970311113,3651.0575440029393,1136.8292560588104,0.0
501000,90.0,0.0388607926506844,3624.9624658264415,1191.796660419716,0.0
501000,90.0,0.0488414431860394,3563.702748756071,1273.2710830538176,0.0
50000,25.0,0.0250881405006784,2505.506383479534,183.28836150577595,15.0
50000,25.0,0.0314988625728799,2594.253927747859,231.2470569329253,15.0
50000,25.0,0.0400301062069373,2704.784820374084,294.47827067750006,15.0
50000,25.0,0.0498370410632105,2780.977937486416,367.92762039836106,15.0
50000,25.0,0.0629493275102359,2949.1107947571936,467.7472701839097,15.0
50000,25.0,0.0792461380789298,3082.7725811323257,567.4676329145728,15.0
50000,25.0,0.0981874786737469,3193.434933723197,657.5969476717049,15.0
50000,25.0,0.1208065942407599,3317.738240959518,744.7933266969928,15.0
50000,25.0,0.1521014504048032,3457.2572336731714,838.6327909570894,15.0
50000,25.0,0.1873490283102778,3497.429458846533,884.2427443847535,15.0
63000,25.0,0.0201075528361789,2251.9341599007385,168.4936999499203,15.0
63000,25.0,0.0249858174241542,2332.2700734768414,206.5031656800408,15.0
63000,25.0,0.0316581179320337,2456.484462044832,264.2771805704198,15.0
63000,25.0,0.0395890162476625,2542.753935496839,324.48976565481945,15.0
63000,25.0,0.0497680852016766,2662.4182406736186,398.78983844571934,15.0
63000,25.0,0.0631750088168908,2841.774329854193,501.1918729754957,15.0
63000,25.0,0.0783161588133072,2963.5419002590797,584.926927816758,15.0
63000,25.0,0.0973716786063888,3120.91864457418,681.4402632281428,15.0
63000,25.0,0.1218644567679241,3254.3796627438246,768.1761368280636,15.0
63000,25.0,0.1520712092183537,3382.6277188450567,848.6791615301677,15.0
63000,25.0,0.1881946152288331,3431.846203729345,889.713671708856,15.0
79000,25.0,0.0197668658317574,2251.8914359499568,167.35813530095112,15.0
79000,25.0,0.0251534524784251,2327.068704212513,211.45813709440756,15.0
79000,25.0,0.0314583604342807,2436.4588017385304,273.20764276272433,15.0
79000,25.0,0.0395173356041739,2534.4599929332867,334.12050256354973,15.0
79000,25.0,0.0502408375550172,2663.684390976735,416.8245037935548,15.0
79000,25.0,0.0624021271139435,2813.503748483304,513.4769924609218,15.0
79000,25.0,0.0782079275350054,2972.2792128094334,614.5428830072715,15.0
79000,25.0,0.0980124341535031,3122.3832565287603,720.4645708918358,15.0
79000,25.0,0.123368773355773,3261.065922733135,818.522564962742,15.0
79000,25.0,0.1533533731397733,3384.1835835972747,906.5675866372552,15.0
79000,25.0,0.187028272106139,3442.202867641791,952.9217239359762,15.0
99000,25.0,0.015598319710187,2192.594343603311,137.8455268464993,15.0
99000,25.0,0.01990013209167,2259.327732509616,177.45904471503965,15.0
99000,25.0,0.0248644604909753,2318.511141242422,229.32120733985855,15.0
99000,25.0,0.0313180058120671,2441.7327837629123,293.3999989041465,15.0
99000,25.0,0.0396827674487549,2545.540318003352,362.9103444833772,15.0
99000,25.0,0.0494918103540995,2646.0062950391643,445.0230423932243,15.0
99000,25.0,0.0623309453791705,2830.7654951799964,561.7452655734529,15.0
99000,25.0,0.078134755209406,2977.034504873166,676.4612031129567,15.0
99000,25.0,0.0984953062194394,3129.493953535185,800.4310518030193,15.0
99000,25.0,0.1233899769133832,3261.7073930215565,914.068362669765,15.0
99000,25.0,0.1511956351092123,3378.364670636897,1004.6722639285975,15.0
99000,25.0,0.1900881082099481,3413.156160516346,1049.7676956855237,15.0
125000,25.0,0.0127885652813824,2098.6282191648243,107.11904084218835,15.0
125000,25.0,0.0156732179691767,2148.039121448748,136.97438395328788,15.0
125000,25.0,0.019672655043913,2195.074466652927,175.51168051626345,15.0
125000,25.0,0.024772474516569,2271.037245715311,223.05567533733296,15.0
125000,25.0,0.0314972877987302,2387.360512365999,284.9625971122009,15.0
125000,25.0,0.0391705521479682,2459.946532811647,345.2361718696552,15.0
125000,25.0,0.0492227074344876,2585.018249818248,433.2455623724174,15.0
125000,25.0,0.0620453546078334,2744.3024975535777,547.314613021723,15.0
125000,25.0,0.0783134852220439,2894.162513863066,666.9732300639807,15.0
125000,25.0,0.0979634001914458,3030.879589410993,796.7278229830804,15.0
125000,25.0,0.1204433828738939,3160.83717465168,907.0574860005404,15.0
125000,25.0,0.1525072889574511,3305.3870361666577,1029.8913968067595,15.0
125000,25.0,0.1887916665400625,3348.832545017161,1099.882503378155,15.0
158000,25.0,0.0136249509463286,2152.862871743249,112.16619852950436,15.0
