Repository: upb-lea/materialdatabase

Material database for power electronic usage
===============================================

The materialdatabase mainly contains complex magnetic and dielectric data of soft-magnetic ferrite materials under sinusoidal excitation.
Typical target applications of the provided material data are magnetic components in power electronic converters operated at switching frequencies reaching from 100 kHz to 3 MHz.
The database allows to compare materials and measurement setups, to work with fit functions (e.g., Steinmetz), and features data export as interpolation grids.
FEM solvers like Comsol can directly import these interpolation grids and incorporate the data in frequency-domain simulations.

File: materialdatabase/data/complex_permeability/MagNet/N27_15.0Am-1.csv
f,T,b,mu_real,mu_imag
50000,25.0,0.0250881405006784,2505.506383479534,183.28836150577595
50000,25.0,0.0314988625728799,2594.253927747859,231.24705693292532
50000,25.0,0.0400301062069373,2704.784820374084,294.47827067750006
50000,25.0,0.0498370410632105,2780.9779374864156,367.92762039836106
50000,25.0,0.0629493275102359,2949.1107947571936,467.7472701839097
50000,25.0,0.0792461380789298,3082.7725811323257,567.4676329145728
50000,25.0,0.0981874786737469,3193.434933723197,657.5969476717049
50000,25.0,0.1208065942407599,3317.738240959518,744.7933266969928
50000,25.0,0.1521014504048032,3457.2572336731714,838.6327909570894
50000,25.0,0.1873490283102778,3497.429458846533,884.2427443847535
63000,25.0,0.0201075528361789,2251.9341599007385,168.4936999499203
63000,25.0,0.0249858174241542,2332.2700734768414,206.5031656800408
63000,25.0,0.0316581179320337,2456.484462044832,264.2771805704198
63000,25.0,0.0395890162476625,2542.753935496839,324.48976565481945
63000,25.0,0.0497680852016766,2662.4182406736186,398.78983844571934
63000,25.0,0.0631750088168908,2841.774329854193,501.1918729754957
63000,25.0,0.0783161588133072,2963.5419002590793,584.926927816758
63000,25.0,0.0973716786063888,3120.91864457418,681.4402632281428
63000,25.0,0.1218644567679241,3254.3796627438246,768.1761368280636
63000,25.0,0.1520712092183537,3382.6277188450567,848.6791615301677
63000,25.0,0.1881946152288331,3431.846203729345,889.713671708856
79000,25.0,0.0197668658317574,2251.8914359499568,167.35813530095112
79000,25.0,0.0251534524784251,2327.068704212513,211.45813709440753
79000,25.0,0.0314583604342807,2436.4588017385304,273.20764276272433
79000,25.0,0.0395173356041739,2534.4599929332867,334.12050256354973
79000,25.0,0.0502408375550172,2663.684390976735,416.82450379355475
79000,25.0,0.0624021271139435,2813.503748483304,513.4769924609218
79000,25.0,0.0782079275350054,2972.2792128094334,614.5428830072715
79000,25.0,0.0980124341535031,3122.3832565287603,720.4645708918358
79000,25.0,0.123368773355773,3261.065922733135,818.522564962742
79000,25.0,0.1533533731397733,3384.1835835972747,906.5675866372552
79000,25.0,0.187028272106139,3442.202867641791,952.9217239359762
99000,25.0,0.015598319710187,2192.594343603311,137.8455268464993
99000,25.0,0.01990013209167,2259.327732509616,177.45904471503965
99000,25.0,0.0248644604909753,2318.511141242422,229.32120733985857
99000,25.0,0.0313180058120671,2441.7327837629123,293.3999989041465
99000,25.0,0.0396827674487549,2545.540318003352,362.9103444833772
99000,25.0,0.0494918103540995,2646.0062950391643,445.0230423932243
99000,25.0,0.0623309453791705,2830.7654951799964,561.7452655734529
99000,25.0,0.078134755209406,2977.034504873166,676.4612031129567
99000,25.0,0.0984953062194394,3129.493953535185,800.4310518030193
99000,25.0,0.1233899769133832,3261.7073930215565,914.068362669765
99000,25.0,0.1511956351092123,3378.3646706368972,1004.6722639285977
99000,25.0,0.1900881082099481,3413.156160516346,1049.7676956855237
125000,25.0,0.0127885652813824,2098.6282191648243,107.11904084218835
125000,25.0,0.0156732179691767,2148.0391214487477,136.97438395328788
125000,25.0,0.019672655043913,2195.074466652927,175.51168051626345
125000,25.0,0.024772474516569,2271.037245715311,223.05567533733299
125000,25.0,0.0314972877987302,2387.360512365999,284.9625971122009
125000,25.0,0.0391705521479682,2459.946532811647,345.2361718696552
125000,25.0,0.0492227074344876,2585.0182498182476,433.2455623724174
125000,25.0,0.0620453546078334,2744.3024975535777,547.314613021723
125000,25.0,0.0783134852220439,2894.162513863066,666.9732300639807
125000,25.0,0.0979634001914458,3030.879589410993,796.7278229830804
125000,25.0,0.1204433828738939,3160.83717465168,907.0574860005405
125000,25.0,0.1525072889574511,3305.3870361666577,1029.8913968067595
125000,25.0,0.1887916665400625,3348.8325450171615,1099.882503378155
158000,25.0,0.0136249509463286,2152.862871743249,112.16619852950436
158000,25.0,0.0156220017921221,2169.7072106538826,135.09049256557293
158000,25.0,0.0196744579702363,2223.4031408667465,173.3021050632358
158000,25.0,0.0249770869456712,2292.0437972382138,222.6534849474568
158000,25.0,0.0312162557917475,2394.6246477773702,283.4638175056756
158000,25.0,0.0392790940777074,2493.0849808449343,358.23371584042974
158000,25.0,0.049375210647906,2614.167541434754,451.4208211289092
158000,25.0,0.0624240999147753,2778.535653813768,580.5060465877127
158000,25.0,0.0781563345438983,2914.2495238118586,718.5560654559544
158000,25.0,0.097122722170883,3047.759611272263,849.1870865748957
158000,25.0,0.1219453838048329,3173.4517652555783,980.2923558641075
158000,25.0,0.1524768683196881,3273.943229200508,1108.8745509285955
199000,25.0,0.0112432943614389,2137.273682589245,100.56829420715192
199000,25.0,0.0123633077510059,2131.261976696855,115.06087082206473
199000,25.0,0.0156016665272966,2178.885357117669,145.8185216005759
199000,25.0,0.0198420475455219,2237.9745522715198,189.40787232337172
199000,25.0,0.0246441531015872,2289.4708257195157,233.1772511028853
199000,25.0,0.0309563330806505,2406.483767242235,303.0141433707896
199000,25.0,0.0392114760970344,2498.2061874703045,383.2685634337537
199000,25.0,0.0495048509321167,2614.8186196637275,490.1822966267442
199000,25.0,0.062349214689039,2768.498982427649,641.6094395785407
199000,25.0,0.0771097740387091,2893.5688509398083,772.6994835539965
199000,25.0,0.0975357197330674,3029.795556406869,931.6459728719848
199000,25.0,0.1225825734456587,3122.9976536307863,1084.3949619734485
251000,25.0,0.0115425018391432,2140.6179144389466,122.74607117372348
251000,25.0,0.0123939274533894,2141.85949411736,131.24270694439383
251000,25.0,0.0157172080399733,2178.228351787578,165.34967100205736
251000,25.0,0.0197127498496097,2231.559728199105,205.1860662902102
251000,25.0,0.024639694321282,2297.295790394198,257.7807622697539
251000,25.0,0.0311573351439871,2416.0202169067534,337.13528007831223
251000,25.0,0.0393660532248628,2501.804203463312,428.05043247752263
251000,25.0,0.0495413316005992,2602.5577572897946,556.4476681590617
251000,25.0,0.0614290955351098,2745.5008971693883,701.3176998444009
251000,25.0,0.0778677085037545,2869.9664820826083,864.9342540644985
251000,25.0,0.0977289432751092,2971.3887513483783,1041.6727988621572
316000,25.0,0.0118104672622737,2159.249629193839,151.7398300694808
316000,25.0,0.0124383419838449,2160.4871573821197,157.1708114565103
316000,25.0,0.0156280331848249,2192.6667741626866,191.24175912657603
316000,25.0,0.0195860317407476,2254.2119301616526,238.24053433357523
316000,25.0,0.0248000981158614,2317.150399031767,300.46281121770465
316000,25.0,0.0312861013216724,2423.2288913704483,388.00833144395654
316000,25.0,0.0392547824319988,2499.7840096922823,500.2338859287322
316000,25.0,0.0487396098001833,2591.0218693876204,622.1894792719024
316000,25.0,0.061868732324019,2728.797937155102,802.4348662426397
316000,25.0,0.0776034126988929,2810.373155038938,981.714268752618
398000,25.0,0.0120117144753511,2197.708420786395,192.7799436908258
398000,25.0,0.0124073747421407,2190.8907232243696,193.70177006126747
398000,25.0,0.0155213026409283,2229.6179606439496,236.11899775496892
398000,25.0,0.019646898473439,2282.0781663784605,292.6254060550333
398000,25.0,0.0248687439728327,2345.0619060120703,366.22066922094535
398000,25.0,0.0311241576920568,2434.5041792290326,476.473309827371
398000,25.0,0.0387665798866711,2510.0997900629495,589.1854628081774
398000,25.0,0.0491427015670517,2588.9901563658987,742.7628307111335
398000,25.0,0.0616071323415058,2680.223666582649,943.4270910715258
501000,25.0,0.0120942332460833,2261.171265812891,265.19077727245565
501000,25.0,0.0123806559102642,2269.886959419112,271.45609525693743
501000,25.0,0.0156073458987737,2295.2050677709512,320.9756865956932
501000,25.0,0.0198130992609364,2340.3667331533597,391.1930053418039
501000,25.0,0.0247979280161496,2385.3608882936837,488.3533812092805
501000,25.0,0.0308778744739192,2460.062038667702,601.544418575934
501000,25.0,0.0390619020947708,2525.5474093814305,749.9003352990326
501000,25.0,0.0490017937914014,2552.7117149255605,919.8934341351421
50000,50.0,0.0248958714368505,3041.4188362187087,150.21301927937554
50000,50.0,0.0310608312235461,3120.4044525418803,184.755562680081
50000,50.0,0.0393986560522802,3232.990585004296,235.25433513197862
50000,50.0,0.0492135119808144,3296.34670269402,290.97421564938963
50000,50.0,0.0614362654498265,3379.6521733714126,351.52528426382764
50000,50.0,0.078076809533846,3521.3262586799365,434.18434897701917
50000,50.0,0.0968639986005883,3579.294823765597,501.53525895505527
50000,50.0,0.1205505716950647,3660.4767053586825,573.165994839328
50000,50.0,0.1501187783279964,3731.9739199975743,645.3775461570951
50000,50.0,0.1864710687741955,3698.151680623597,678.9596634629462
63000,50.0,0.0196093536155033,2817.0879194242552,136.56620631601587
63000,50.0,0.0246712785933637,2883.500305984445,171.00832577666935
63000,50.0,0.0313596742166846,2965.569717107357,213.04027221003167
63000,50.0,0.0391183633670058,3082.2815076092816,266.00676972320315
63000,50.0,0.0492273091200054,3172.9076437474064,318.6050808059067
63000,50.0,0.0619245718846142,3283.8984805688883,383.96213623414195
63000,50.0,0.0771826171564601,3400.3686103504324,458.66080226452925
63000,50.0,0.0963774407994514,3522.6275450082044,531.7168824439179
63000,50.0,0.1202014555789497,3606.8521147450087,603.7538670135424
63000,50.0,0.1510510143497185,3684.677795587549,675.2096537179981
63000,50.0,0.1871934599733808,3666.267711287619,709.3937579813008
79000,50.0,0.0195648680684576,2803.41134137197,134.21867997988215
79000,50.0,0.0248535149136933,2875.0549865363555,169.52486432706948
79000,50.0,0.0309531212747447,2929.1013715775207,214.4740955168213
79000,50.0,0.0389766824714766,3074.6928587716966,270.8044401707794
79000,50.0,0.0495722593305129,3163.1899860884178,329.056368452332
79000,50.0,0.0617264087369116,3256.3004547007254,396.4629146418203
79000,50.0,0.0772694411772503,3399.82469225178,480.22738362494664
79000,50.0,0.0970951457665436,3522.3002814754977,566.6818336403229
79000,50.0,0.1221789086733035,3607.577727306836,647.8393728968481
79000,50.0,0.1524892986798974,3683.537535856236,729.3512504886897
79000,50.0,0.1851437106345717,3662.70974699831,764.5874245428129
99000,50.0,0.0154236466494755,2745.5916283298197,105.50760896979045
99000,50.0,0.0196422946370701,2805.4394692347228,137.99601179471586
99000,50.0,0.0246378779792069,2856.504043387698,181.8473470491376
99000,50.0,0.0309092189887241,2938.5360601468415,226.63088509342265
99000,50.0,0.0391808552423481,3070.7643540606578,286.4929650857442
99000,50.0,0.0490517852836858,3137.9680258033895,342.5061986393049
99000,50.0,0.0615596191127069,3254.8955786156894,422.0638072314727
99000,50.0,0.0774150136131444,3408.0682666872967,521.5155547500783
99000,50.0,0.0974833685919873,3512.139289243474,616.9218016808862
99000,50.0,0.1223504539635743,3600.3718773092637,715.6156363799967
99000,50.0,0.1486086288347916,3668.533601348151,793.9033436337212
99000,50.0,0.1889918391344353,3632.2537216686596,839.4777059735713
125000,50.0,0.0135855977039352,2728.7235616268586,94.80765431008003
125000,50.0,0.0156356698385056,2767.5805584219465,110.32030159228775
125000,50.0,0.0194678903492516,2792.3141791440444,147.24742522379324
125000,50.0,0.0245351805176005,2858.7016207784245,187.4617294964752
125000,50.0,0.0311968790782986,2927.08986827552,236.00245588558172
125000,50.0,0.0389147417120009,3027.799525737837,290.96286438781635
125000,50.0,0.0489215797508283,3131.7705994221874,359.7651091536131
125000,50.0,0.0615445525160308,3238.4028156455474,446.24555403849365
125000,50.0,0.0776160250686594,3378.512339707154,554.5629262908598
125000,50.0,0.0975258888106998,3481.1751508445204,669.5856118529633
125000,50.0,0.1198153520549128,3568.087461685368,767.0002590156263
125000,50.0,0.1510629257225122,3629.400229247403,864.0475028095092
125000,50.0,0.1885454746057799,3577.031682718882,919.8949940873622
158000,50.0,0.0141778008366356,2764.163710798328,104.05654724084033
158000,50.0,0.0155085887135424,2747.0592395015374,120.44547766955792
158000,50.0,0.0195319564561253,2801.3858178570154,155.22052213424533
158000,50.0,0.0249099328443768,2876.632422270284,200.25094284058355
158000,50.0,0.030914945566316,2930.6207506341248,244.3237287909137
158000,50.0,0.0389455173986408,3059.4156788559226,312.9440422846307
158000,50.0,0.0488887254411984,3149.2516090476697,387.0351875783867
158000,50.0,0.0619263674296418,3250.9403996447854,486.88538862316074
158000,50.0,0.0777323989484305,3383.5504642850483,620.0071060663973
158000,50.0,0.0956480380194344,3478.624135101554,728.2166587797326
158000,50.0,0.1210616558790594,3544.543955878979,845.0498146826769
158000,50.0,0.1520286085321016,3578.9612758577236,959.8390901255166
199000,50.0,0.0115782389223986,2740.212906807541,95.49996526664575
199000,50.0,0.0123319603864138,2734.002191857017,106.68892469741954
199000,50.0,0.0155623827160755,2769.857925876157,139.52741234243567
199000,50.0,0.0197031121732434,2828.4760819883636,181.07511812762672
199000,50.0,0.0246998001505058,2873.176523619585,222.46835197931773
199000,50.0,0.0309323477861137,2957.5733969080216,278.8515694787374
199000,50.0,0.0390083603874617,3075.246429706685,355.68759838677687
199000,50.0,0.0492066014571402,3155.1575356936105,442.79077697019875
199000,50.0,0.0619160158484634,3249.521519742764,568.4084566569546
199000,50.0,0.0763578030496762,3367.6360451164032,694.2214874795574
199000,50.0,0.0967881984541716,3458.6227524561727,832.7053909893624
199000,50.0,0.1213573376463383,3491.9890518616367,964.8975415454472
251000,50.0,0.0118005822805807,2767.142818710616,138.09090780397307
251000,50.0,0.0123675064504992,2781.3827278451417,142.57477926967192
251000,50.0,0.0155977218917447,2823.386323514411,180.825470748655
251000,50.0,0.0196143672903451,2855.0997802725046,219.57500450596203
251000,50.0,0.0246455780324599,2908.4761756818757,271.56277679876075
251000,50.0,0.030990950180051,2983.855741240662,339.6331313594288
251000,50.0,0.0393288902282258,3093.923043015743,430.36790569098474
251000,50.0,0.0492458962727822,3155.805230380508,543.7334699956398
251000,50.0,0.0607257653563432,3241.2376396386235,658.4552111294662
251000,50.0,0.07700558107388,3352.426929319761,818.6366945704809
251000,50.0,0.0969899285588896,3401.3721218141063,973.8544219829251
316000,50.0,0.0119913660732889,2820.087004517738,196.2658208899007
316000,50.0,0.0124393863022802,2830.5905868762093,204.04412607619352
316000,50.0,0.0155981149697087,2863.251686639355,240.65475634720536
316000,50.0,0.0195449707680007,2905.6103375440894,291.9012458908118
316000,50.0,0.0247079298140216,2958.7555079576437,357.3456304455347
316000,50.0,0.0312048513897431,3026.031868526859,439.11705672664635
316000,50.0,0.0392353022979596,3121.1654267320637,562.8099136175094
316000,50.0,0.0484696876593264,3185.0890409062936,673.4848262461652
316000,50.0,0.0614166543459493,3241.0833052739913,816.6004487457717
316000,50.0,0.077024035487283,3299.6859776604438,994.5139635706122
398000,50.0,0.0121312642789714,2906.3571489859405,312.69108634030425
398000,50.0,0.0124025031280369,2913.099492355783,314.5727523894416
398000,50.0,0.0155494574966989,2958.4437428648075,366.3436684111239
398000,50.0,0.0195517998659635,2996.607691722443,432.3733210447946
398000,50.0,0.0248974645681421,3036.151366908445,512.8629717462626
398000,50.0,0.0310738432648227,3069.320867476124,619.4939973833941
398000,50.0,0.038574141228798,3149.212161880054,741.1212276932113
398000,50.0,0.0487504128882842,3193.2239001139933,881.4166019411044
398000,50.0,0.0613259477025007,3190.4516033596005,1038.2374772501994
501000,50.0,0.0121518464699682,3013.7752783390006,524.416049212809
501000,50.0,0.0123936992667828,2983.210548324379,519.3429242065564
501000,50.0,0.0156183795692562,3081.711885260779,607.3284174233211
501000,50.0,0.0197399517684723,3077.4456916635045,674.7184927753489
501000,50.0,0.0247358266362614,3098.897978086043,786.2725949582268
501000,50.0,0.0305782126532257,3117.045532891471,888.3329349579021
501000,50.0,0.0387274010839859,3154.7494022507435,1036.9719265279116
501000,50.0,0.0488525839036519,3135.301592370503,1188.5300673262045
50000,70.0,0.0244412604723628,3260.722846232451,95.61508868840625
50000,70.0,0.0309343045233423,3312.654341116477,125.37467661535926
50000,70.0,0.0392844156604369,3391.918177933107,155.75665512935947
50000,70.0,0.0488887193290276,3443.358152000755,195.22432186801473
50000,70.0,0.0616327688367613,3507.8371747956558,239.7511019138473
50000,70.0,0.0779221582021242,3607.660830357322,300.17594233864526
50000,70.0,0.0967042810107001,3628.831374561327,352.7756874313132
50000,70.0,0.1204773730353824,3682.170696368648,411.49799141808194
50000,70.0,0.1506374090979475,3721.4839379883965,484.6722446886987
50000,70.0,0.1881934156366815,3656.8418000592187,529.0263661068441
63000,70.0,0.0193262276633965,3084.06623441714,87.90382375099054
63000,70.0,0.024440574101878,3135.471200000781,111.76675389405521
63000,70.0,0.0310698067843879,3216.4320069396895,143.13059333168334
63000,70.0,0.038947473948453,3290.8940628423866,181.32781658558955
63000,70.0,0.0490844127295843,3368.6851686141513,217.28871029954897
63000,70.0,0.0619529531344893,3429.718087948736,262.8979140223089
63000,70.0,0.0770145142589965,3509.762592928676,313.5976405981287
63000,70.0,0.0967116594827507,3593.492259079452,377.9832264127263
63000,70.0,0.1205593159254706,3643.611074812869,440.3415090832368
63000,70.0,0.1520527815936701,3683.066392625169,515.8523926117956
63000,70.0,0.1880533279781061,3642.36711188488,563.6633408322529
79000,70.0,0.0195038213023616,3101.4289033186205,86.90134673340087
79000,70.0,0.0247946393010209,3151.100210447036,115.3163530367874
79000,70.0,0.0310158993603135,3197.3258096798363,146.87181555318602
79000,70.0,0.0388021979743931,3292.914094665078,184.0219395697308
79000,70.0,0.04923728776003,3359.705228660899,223.08861002092186
79000,70.0,0.0615679412407286,3403.7704123528724,268.7036684738779
79000,70.0,0.0772505166739137,3522.6744259001234,333.00145929997774
79000,70.0,0.0967968843841635,3583.946531537489,401.1811070044643
79000,70.0,0.122506565430479,3638.9070469652115,478.78510978701985
79000,70.0,0.1527398085876139,3679.7264818934436,558.6936437137571
79000,70.0,0.1862902283360108,3636.3238884821367,608.5401607691613
99000,70.0,0.0156506087497861,3076.3417131932088,67.23070007846886
99000,70.0,0.0196703304813842,3102.7224076194548,89.07528393584847
99000,70.0,0.0246375596437841,3135.8697078578825,120.50207199748047
99000,70.0,0.0309047120536288,3206.5037793294364,153.33718617334645
99000,70.0,0.0391544000985179,3287.0271139167207,191.43362422613467
99000,70.0,0.0488089213222233,3336.745834786109,231.66283783244845
99000,70.0,0.0615794622408513,3412.558073602199,288.1418285500746
99000,70.0,0.0771071578524559,3521.1247911931755,358.7711692096058
99000,70.0,0.0971000745795648,3584.4764011402735,438.7665294808716
99000,70.0,0.1222668655178653,3631.193059351273,530.1819245649758
99000,70.0,0.1491806492369507,3668.90620141575,607.7341514760216
99000,70.0,0.1896960365185312,3608.3697315863387,672.1526025460034
125000,70.0,0.0139654829215392,3053.5267398291253,56.62067542293628
125000,70.0,0.0155567292879606,3088.3355689399773,70.7848902795474
125000,70.0,0.0194473638268766,3104.7131476065592,101.14277761920681
125000,70.0,0.0245854814538612,3157.4678002467144,130.9656359563307
125000,70.0,0.0312814420795497,3206.0666217953963,166.53103649547998
125000,70.0,0.0388703378294005,3279.8451483160393,203.49840737156055
125000,70.0,0.0488505013082047,3354.4477785396307,254.68523747699896
125000,70.0,0.0615307514852933,3420.5196937502706,316.2025034305466
125000,70.0,0.0776744575389153,3515.4943092446974,399.0039647706552
125000,70.0,0.0975314046990943,3582.9081778726727,499.12493518622017
125000,70.0,0.1202666156353977,3624.230732356134,583.8411471824123
125000,70.0,0.1513251426643465,3652.2957093023924,682.621052928927
125000,70.0,0.1893418441416042,3558.841560415117,746.9121688429526
158000,70.0,0.0144623979658279,3111.2378279637633,80.22037265170663
158000,70.0,0.0155860805674491,3108.438302124224,95.73449620831128
158000,70.0,0.01955676013249,3130.299528066493,120.46876483862481
158000,70.0,0.024771197537395,3168.128002714835,153.49472869722916
158000,70.0,0.0309681730712604,3213.292011527625,188.75569867332126
158000,70.0,0.0388169618322425,3308.3925537634336,238.4179953488377
158000,70.0,0.0490800319072045,3381.969078172003,297.4992801685655
158000,70.0,0.0621409306560285,3431.8668805590128,369.8228426761906
158000,70.0,0.0779181960617524,3526.093261483437,476.40957388721336
158000,70.0,0.0958487338509128,3585.054678951322,567.7013782464611
158000,70.0,0.1214673285522341,3612.343734161865,673.5341265773956
158000,70.0,0.1519058281764751,3591.42603226434,775.040960097844
199000,70.0,0.0117492762251767,3068.9338780212224,89.74847620312568
199000,70.0,0.0123384467210842,3072.2055838221904,97.0377958408571
199000,70.0,0.0154864525468744,3138.9928740606274,127.75027201466368
199000,70.0,0.019662169718777,3171.503959856268,158.87001379060123
199000,70.0,0.0246759063152748,3196.7776882279786,193.63176494997072
199000,70.0,0.0307774198389096,3259.4214916942215,238.86869240508318
199000,70.0,0.0391082835043354,3346.0274723526472,300.4292833586519
199000,70.0,0.0494636494297244,3398.6376041420313,367.4344430289569
199000,70.0,0.0620010153714986,3442.3892638953675,464.4688212771404
199000,70.0,0.0764357337791131,3530.0990811441548,562.1494206014189
199000,70.0,0.0969656955058069,3572.6069598245485,676.2864948680088
199000,70.0,0.1213833639876634,3557.977431641797,789.0489147879537
251000,70.0,0.0119326559403868,3097.2185876163894,148.52844010667056
251000,70.0,0.012404665866375,3127.354111761174,159.4243002798284
251000,70.0,0.0155942707070199,3208.2433797179506,196.36635187313496
251000,70.0,0.0196294656841059,3191.9316267379395,225.9476333090794
251000,70.0,0.0245632745476203,3267.9385661458196,275.813576872453
251000,70.0,0.0311155535660648,3292.192839992751,326.78148460211384
251000,70.0,0.0393787818351935,3380.5908522489894,403.2724630945822
251000,70.0,0.0492694825461481,3426.4443175014717,494.92574006225584
251000,70.0,0.0608553803794347,3463.3873264043596,579.7447481892234
251000,70.0,0.0769405271126536,3528.5059567247235,699.9639124370511
251000,70.0,0.0968251060656229,3528.0712334262644,825.9306903545025
316000,70.0,0.0120858813335067,3190.6277318710904,269.21115737731486
316000,70.0,0.0124277010977345,3215.9914218918307,278.65811347965507
316000,70.0,0.015601190116675,3278.339364205036,318.9582946775992
316000,70.0,0.0196123087515348,3310.600087958179,364.6147079186077
316000,70.0,0.0245844574089496,3337.0882393489355,416.8085652990816
316000,70.0,0.031261432022629,3372.9062133648326,481.6808151167112
316000,70.0,0.0391724792489884,3411.7106103637925,575.2903555422021
316000,70.0,0.0482391261697362,3459.9873639838497,657.9276061586997
316000,70.0,0.0612221313076324,3470.6500782185176,761.4363456271982
316000,70.0,0.0771146529891112,3482.8708858905406,892.6425488779449
398000,70.0,0.01218565507265,3284.1535052794948,471.55386067425815
398000,70.0,0.0124016716133068,3263.906568950924,470.869947147046
398000,70.0,0.0155179424532324,3360.480863456548,528.0085919724385
398000,70.0,0.0195700830498619,3390.611424945222,580.5809520228067
398000,70.0,0.0249212801858113,3391.8601271952202,637.0043596561031
398000,70.0,0.0311190720060175,3400.2665509202156,721.6216398369813
398000,70.0,0.0384649709222985,3427.507642498678,799.9951463347959
398000,70.0,0.0489141624969131,3459.9316497711015,907.6065066043873
398000,70.0,0.0615650908475416,3417.375110433655,1012.7765043741929
501000,70.0,0.0121885417884764,3315.063749110052,749.6962794843103
501000,70.0,0.0123789444163798,3344.6507120952656,764.8173676008018
501000,70.0,0.0155357768230231,3402.9935855618596,830.0659595612532
501000,70.0,0.0197338670647982,3430.411781906288,892.957175990296
501000,70.0,0.0247366543918791,3416.9048105014353,972.1434144388807
501000,70.0,0.0306939448250043,3410.4011431830227,1035.9285148197223
501000,70.0,0.038911435852275,3400.6363127512054,1124.056564554832
501000,70.0,0.0487729330495032,3378.6274376916754,1231.1210855487602
50000,90.0,0.0245747702046546,3176.4923982416353,67.69532317491496
50000,90.0,0.0310989047761878,3209.341381641451,87.4547222929535
50000,90.0,0.03935685500792,3279.3995222346057,107.668840524779
50000,90.0,0.0489875673523089,3305.152073508098,138.84968894392637
50000,90.0,0.0610726227001286,3342.540483072588,170.67099503881062
50000,90.0,0.0779315848156549,3423.94597894705,222.8609314863819
50000,90.0,0.0966144385137934,3448.356330110013,278.2217689315061
50000,90.0,0.1214915282036553,3480.31723103931,341.3180911642996
50000,90.0,0.1507281758947999,3524.6529999898985,417.5576681982723
50000,90.0,0.1888550713865545,3469.729692210794,475.43717346737606
63000,90.0,0.0194719231564451,3047.550934231982,54.0832626659911
63000,90.0,0.0241259776546993,3082.9274859019347,72.34908320953804
63000,90.0,0.0310841983433769,3113.406130636724,90.56053166646838
63000,90.0,0.0388480142985263,3166.406324731432,120.20409733734051
63000,90.0,0.0486387377987673,3218.1815681129438,146.80682139659126
63000,90.0,0.0618990709787402,3272.273193098092,187.41922074862254
63000,90.0,0.076924485516564,3322.98135008305,234.36304624833187
63000,90.0,0.0964665357840821,3400.712842059838,295.8502554599517
63000,90.0,0.1210173957970409,3439.8194854891085,368.0465072805383
63000,90.0,0.1524380120429322,3476.353917542784,448.9477804208511
63000,90.0,0.188467241703739,3444.259438989935,508.78164753339115
79000,90.0,0.0194512136314812,3039.6342150226055,53.03724770941063
79000,90.0,0.0247247208743959,3066.3785509245777,68.61379877269617
79000,90.0,0.0309461709846321,3091.2540876729454,95.58212707876261
79000,90.0,0.0388943019704365,3173.079835820424,120.06098559403155
79000,90.0,0.0492508234454277,3218.784514926792,152.59380889016157
79000,90.0,0.0615389148913939,3246.0520510588212,188.58181765641945
79000,90.0,0.0770522362087313,3337.4754935487217,246.3991924878244
79000,90.0,0.0969289028244363,3400.3387498579336,314.9575381120989
79000,90.0,0.1220062481809431,3428.8499032520604,391.1461783393052
79000,90.0,0.152897926035239,3474.851985269735,480.90687154545736
79000,90.0,0.1861110749254093,3439.5118472585455,540.6504648550144
99000,90.0,0.0155579202753064,3027.6080444076038,42.8372125214053
99000,90.0,0.0196023172174679,3050.4741034995936,57.49520276141084
99000,90.0,0.0245975199129947,3060.492131330076,79.99688856965655
99000,90.0,0.0308407191865215,3099.6382561989235,103.42283269496937
99000,90.0,0.0390309148451603,3175.4621668965965,132.2889224083832
99000,90.0,0.0488880279272695,3201.302037168284,161.62382871340674
99000,90.0,0.0611894111725301,3258.447642092696,207.8876415230992
99000,90.0,0.0769626765237191,3349.5071809334095,272.9926530772155
99000,90.0,0.0972932400068767,3386.093211198661,348.09427513634625
99000,90.0,0.1218912573671106,3422.1959731026072,439.0268580598434
99000,90.0,0.1497365216518807,3467.036278977569,525.9286545210387
99000,90.0,0.1890339712739563,3412.8168174650214,598.0387104761332
125000,90.0,0.013889245681786,3001.783086594654,41.8352339511301
125000,90.0,0.0155623524236152,3032.498874991244,51.256326975677396
125000,90.0,0.0195117855107154,3049.2674610328854,76.52749645517711
125000,90.0,0.0244200147931359,3072.8359804410716,96.45492990102584
125000,90.0,0.0312252403761183,3105.7759977960704,123.67546755265052
125000,90.0,0.0386817315989438,3157.539861044917,147.75291100277377
125000,90.0,0.0487044947986079,3203.3181971684253,187.3455024084587
125000,90.0,0.0613988318212369,3260.563470472067,240.08096206051027
125000,90.0,0.0775897474897994,3333.319747416197,313.87378696714785
125000,90.0,0.0975888526982427,3386.6216445399887,409.3643197445627
125000,90.0,0.1193180223255597,3404.594603528065,488.11933134080107
125000,90.0,0.1513923750749366,3426.334947104065,590.3067065143063
125000,90.0,0.1893210782145907,3349.0105675554837,665.8676926900818
158000,90.0,0.0143901996445363,3053.358714605624,60.35406193312448
158000,90.0,0.0155412524411103,3059.3578170653122,70.94602490134443
158000,90.0,0.019540290453496,3082.749858946502,90.14095985617286
158000,90.0,0.0247846212297048,3107.03722250286,115.0317296989238
158000,90.0,0.0309414463834869,3109.461849715326,137.47227014047508
158000,90.0,0.0388413870126228,3197.2260817284528,176.29860048759417
158000,90.0,0.0488981381698986,3234.0060980999087,221.80585263403657
158000,90.0,0.0619816398437759,3275.527280981121,282.29585757912065
158000,90.0,0.0780066972877661,3339.8051082726324,374.7536723154323
158000,90.0,0.0955484384409747,3390.453537254067,460.8154680559843
158000,90.0,0.1211434252352913,3391.1170561309264,558.6257805397731
158000,90.0,0.1515436338623423,3382.7202201282294,668.9319650780789
199000,90.0,0.0116890490477972,3050.430583720166,81.57101118175089
199000,90.0,0.0123118526939869,3034.371361034626,91.25020828727241
199000,90.0,0.0155173649906094,3120.785232566399,118.2319188997011
199000,90.0,0.0196681169590153,3134.850343886471,139.55221129954714
199000,90.0,0.0245891060990697,3141.1769792365553,162.14183192059255
199000,90.0,0.0309977178892282,3184.098780815645,196.82311255077357
199000,90.0,0.0388546096769176,3239.0207129895916,238.67307563940048
199000,90.0,0.0493742546320728,3263.776122724417,289.813422583746
199000,90.0,0.0620470883290235,3296.959089667597,373.4645004143778
199000,90.0,0.076204916591649,3353.9671106531246,455.3223304235057
199000,90.0,0.0966664853917026,3383.9566426881465,556.0927108022482
199000,90.0,0.1213033944796024,3347.899530814482,662.7076070763159
251000,90.0,0.011859489376156,2993.5247264145974,153.1801753650931
251000,90.0,0.0123930130329422,3114.940794696414,172.12590423388414
251000,90.0,0.0156026249072012,3148.566807559762,196.3137058501456
251000,90.0,0.0196310166462756,3166.0932205683976,220.55602627776707
251000,90.0,0.0246356910469445,3202.651568304487,255.4397074537721
251000,90.0,0.0309009919500336,3229.1285112243604,291.34857056899256
251000,90.0,0.0393793712188439,3283.2244067910788,344.12934712321663
251000,90.0,0.0492526213122136,3294.820063552586,412.3052244891817
251000,90.0,0.0605495758752504,3315.1812954746715,477.61358737728614
251000,90.0,0.0769309253332047,3355.869039280595,581.0992163347099
251000,90.0,0.0967894575267522,3338.564607048297,687.8108923444087
316000,90.0,0.0120043298444271,3166.498371330521,293.81610450730125
316000,90.0,0.0123918016132476,3171.135042435364,299.0221727998735
316000,90.0,0.0155864950657446,3218.523192710075,327.1720788849425
316000,90.0,0.0195446022813601,3246.2642780993697,359.79624873637454
316000,90.0,0.0246955062313693,3258.4277600332216,393.195619776617
316000,90.0,0.0312748804568045,3277.5642927408335,437.57688603104947
316000,90.0,0.0392351784373593,3316.9483657152587,510.12297122786003
316000,90.0,0.0483796520764855,3334.533523718404,567.9429401456485
316000,90.0,0.0614376426906476,3323.622555453392,645.2125040865639
316000,90.0,0.0772204701657996,3325.784119995869,756.4815420788308
398000,90.0,0.0121034915843068,3228.1033970872736,479.6718027244008
398000,90.0,0.0123999250204421,3216.5572727587883,478.8657293945978
398000,90.0,0.0155233739481991,3277.744850538817,516.2140418389678
398000,90.0,0.0195036737799589,3305.668955689733,554.3156545554632
398000,90.0,0.0248086817243743,3302.9496782393094,589.2844907521867
398000,90.0,0.0311411697558423,3300.1613797488476,650.2542297956551
398000,90.0,0.038497235322261,3340.344116542123,715.8208408814872
398000,90.0,0.048900793366401,3337.655023318671,784.3975574565591
398000,90.0,0.0614841076423783,3279.926186783042,862.8648770223376
501000,90.0,0.0121088466716558,3239.061234721466,720.9153505019468
501000,90.0,0.0123732717073004,3282.5775789549343,741.9660487041882
501000,90.0,0.0155841793658615,3279.303449506446,762.7269428424383
501000,90.0,0.0197424464642227,3339.1024051193476,823.1798919474601
501000,90.0,0.0247162121061553,3319.046255954329,877.3944883573511
501000,90.0,0.030650934419888,3320.0864126178217,926.7355247252239
501000,90.0,0.0389641537273331,3321.2887979967036,998.1555689273536
501000,90.0,0.0487836530020255,3281.464557258621,1069.2337050445406
