Repository: upb-lea/materialdatabase

Material database for power electronic usage
===============================================

The materialdatabase mainly contains complex magnetic and dielectric data of soft-magnetic ferrite materials under sinusoidal excitation.
Typical target applications of the provided material data are magnetic components in power electronic converters operated at switching frequencies reaching from 100 kHz to 3 MHz.
The database allows to compare materials and measurement setups, to work with fit functions (e.g., Steinmetz), and features data export as interpolation grids.
FEM solvers like Comsol can directly import these interpolation grids and incorporate the data in frequency-domain simulations.

File: materialdatabase/data/complex_permeability/MagNet/N27_30.0Am-1.csv
f,T,b,mu_real,mu_imag
50000,25.0,0.0248667659594325,1820.565381272976,141.86229349209967
50000,25.0,0.0311812900381052,1862.3540281023022,173.97980834109208
50000,25.0,0.0395742693986486,1920.9489054436335,224.0991870760177
50000,25.0,0.0493755590957778,2003.8261939730955,292.06583134034344
50000,25.0,0.0617319284161508,2093.7131535167573,358.2595595286561
50000,25.0,0.0773090491518826,2200.3016042539875,431.6048412933198
50000,25.0,0.0941465712574284,2299.119266541053,493.74605826985317
50000,25.0,0.1160455612768427,2441.7513900672407,556.5485231386506
50000,25.0,0.1416872629574065,2544.282269373493,588.794393257722
63000,25.0,0.0207500759570158,1606.9719013740303,133.87152023273626
63000,25.0,0.0249131911442875,1654.8280097279562,161.6115089194169
63000,25.0,0.031696549500173,1726.2751199734985,198.54193079682366
63000,25.0,0.0392896562597848,1798.1062172448258,251.8309462908443
63000,25.0,0.0491406360901105,1920.2616705316323,316.69067358067906
63000,25.0,0.0618058915713323,2027.9816306466882,380.30166770718233
63000,25.0,0.0757743440456031,2129.9677570658346,443.953722569492
63000,25.0,0.0939544719114032,2262.547444703228,514.3273251272051
63000,25.0,0.1157433682699775,2394.813126741676,570.3630817901669
63000,25.0,0.1438285807744669,2505.908918435511,602.2841508367746
79000,25.0,0.0204989248296567,1594.765721800465,134.3221004664383
79000,25.0,0.0249691311533088,1651.5145892837088,164.3959696269282
79000,25.0,0.0313180773616585,1710.8026609150002,207.08420491652507
79000,25.0,0.0392713779692114,1796.2623429247203,260.34827377298683
79000,25.0,0.0495855042530215,1922.320424880619,332.6340618884565
79000,25.0,0.0615246351040566,2009.508564839653,394.9900906697236
79000,25.0,0.0764406343355449,2135.187663035657,472.9705440515845
79000,25.0,0.0950111220755199,2256.208641075389,543.9536363299823
79000,25.0,0.118055912034471,2392.210015206353,605.3641722661763
79000,25.0,0.1456075435089084,2479.9727242248796,629.8996847793561
99000,25.0,0.0159563588830956,1548.2152994641478,113.26828907784198
99000,25.0,0.0198802384701808,1584.8263960453037,139.9740764427021
99000,25.0,0.0248198145960952,1641.9490315082917,182.62289510166417
99000,25.0,0.0312975063407998,1715.512880508328,228.1537738748463
99000,25.0,0.0393364402963884,1799.1384022171446,288.92964158894995
99000,25.0,0.0490222112054304,1911.0981283595975,364.81394598196755
99000,25.0,0.0612514214220765,2021.4578338674237,445.6124134311882
99000,25.0,0.0760141738879024,2136.168273894705,531.6627232122254
99000,25.0,0.0959178336940611,2255.53288162882,616.3529402255022
99000,25.0,0.1184248220551895,2379.958071514941,687.0414725358152
99000,25.0,0.1442213189501006,2456.536712982779,706.8470639724142
125000,25.0,0.0123136083498115,1450.9432512101591,77.98883134328553
125000,25.0,0.0157627126526634,1502.157074321951,102.80197656315043
125000,25.0,0.0196187634248173,1526.3171158261653,132.9634500972583
125000,25.0,0.0247957673328978,1583.9572017344365,169.8307960332321
125000,25.0,0.0311627908573354,1650.2109124893504,212.8404224659078
125000,25.0,0.0389880667847441,1720.7326783200194,265.3692692622425
125000,25.0,0.0487660726264854,1826.3781228296752,334.82481758574806
125000,25.0,0.0610756014328216,1923.6996334361936,409.6277780833285
125000,25.0,0.0769001293621101,2039.483524997872,495.98448232945384
125000,25.0,0.095618803723165,2150.2721908023523,582.3635992805953
125000,25.0,0.1174618696403464,2284.9083329407795,654.044906241994
125000,25.0,0.1474078310240083,2375.598105544035,685.474806595096
158000,25.0,0.0124830673945667,1465.8008715497351,75.46531142937107
158000,25.0,0.0155482286353898,1502.4186537455298,101.51919346303487
158000,25.0,0.0197170020854175,1544.2007636831704,131.94748550754372
158000,25.0,0.0248645720416047,1599.8166550020903,168.6531344464004
158000,25.0,0.0310694426720412,1656.478211116098,210.88186749068095
158000,25.0,0.0388844021620507,1738.0840402956467,269.8630209518446
158000,25.0,0.0489329598032036,1850.2296896029834,348.13970460142633
158000,25.0,0.0616759401092918,1953.6197103715824,432.80268228473966
158000,25.0,0.0769318468609704,2061.0011704679373,530.9315273593019
158000,25.0,0.0951051245890551,2166.0670584170352,613.9173425167809
158000,25.0,0.1196596429434499,2299.112126984972,692.3438815897225
158000,25.0,0.1471716654732458,2356.451925721636,723.2230659433134
199000,25.0,0.010553834071925,1441.8541425771139,62.94373954752245
199000,25.0,0.0123740175564456,1479.4358387000516,82.05080334839289
199000,25.0,0.0155990831321515,1520.9674417024096,108.46682425940875
199000,25.0,0.0196473467942075,1558.137013752048,141.3736551540995
199000,25.0,0.0247030818075155,1599.3266558397725,176.81337978051965
199000,25.0,0.0310116217905932,1668.0873259418265,226.47946649818957
199000,25.0,0.0388998394919933,1750.3956699762412,291.7024039750153
199000,25.0,0.0492291506087035,1859.7631183288895,379.26802104278516
199000,25.0,0.0615459503353832,1950.6588876132487,477.4835105412153
199000,25.0,0.0761953917493693,2051.1589937014014,573.2360787532593
199000,25.0,0.0960324069506643,2158.83151375202,672.0174100615612
199000,25.0,0.1197629090841145,2267.898964547153,758.848566441423
251000,25.0,0.0110070348237178,1433.8657667260582,78.01101841628956
251000,25.0,0.0123898648642043,1469.914984641256,91.23198945779441
251000,25.0,0.015699217637539,1513.0952826404791,118.57544957712626
251000,25.0,0.0195501920114716,1539.207954733009,148.2292865575538
251000,25.0,0.0246339012606992,1600.2034354474772,192.53732572103056
251000,25.0,0.0309751766259682,1666.6763005575385,246.3760759774094
251000,25.0,0.0391702358894424,1745.3217817415905,320.11798578138746
251000,25.0,0.0490251691801536,1842.0086714398428,420.14251331456967
251000,25.0,0.0607130215599787,1933.6469938599305,517.9348978929811
251000,25.0,0.0765584939065137,2032.378331445429,630.1408880804955
251000,25.0,0.0960132127789235,2111.184899150917,738.2316803428506
316000,25.0,0.0114102053401128,1459.5819227995758,98.53801487940046
316000,25.0,0.0124694766792449,1475.6547030850224,107.01649647167797
316000,25.0,0.01560225551416,1515.717615097827,133.02349236256168
316000,25.0,0.0196259919124262,1557.894220944614,171.02360393868764
316000,25.0,0.0246569805547906,1610.159797018939,216.8431469022134
316000,25.0,0.0312060002869501,1669.7241370842762,277.840312369949
316000,25.0,0.0389748391963105,1736.8302305853942,365.99048009543463
316000,25.0,0.0486716663855938,1831.2148539131415,465.5398550979858
316000,25.0,0.0611226472254552,1912.0749755077857,577.1754991588388
316000,25.0,0.0768886781201673,1987.1342024168544,704.9239556419423
398000,25.0,0.0116985154766325,1478.619820304963,122.22461962240303
398000,25.0,0.0124359777952371,1488.9793116847839,127.24610747817167
398000,25.0,0.0155652269254463,1539.887413530709,160.59645517451375
398000,25.0,0.0196164985459991,1567.3851392772103,197.66979592512467
398000,25.0,0.0248169850236465,1620.6866153864814,256.21618435611447
398000,25.0,0.0310309373497612,1665.8786494407238,328.434515703962
398000,25.0,0.038581909134645,1727.8633772770436,414.36315220665955
398000,25.0,0.0487570420513308,1812.7491809932733,531.278379650977
398000,25.0,0.0612020119741895,1868.9981417631418,661.0550057931163
501000,25.0,0.0118558868767313,1501.9294866091025,157.19182376086025
501000,25.0,0.0123984023819583,1517.0858629324116,163.53530985201408
501000,25.0,0.0155941822216744,1557.0229651593745,201.2377832093845
501000,25.0,0.0197576751048831,1593.3408867733565,250.66634732746644
501000,25.0,0.0247072475468738,1618.2454771295659,314.81327515211996
501000,25.0,0.0305142527168659,1669.1683790579766,391.1235391718799
501000,25.0,0.0388097817972707,1723.6291882871521,498.26827274092227
501000,25.0,0.0488417270956153,1776.3074474946873,632.0753103560894
50000,50.0,0.0243436539890206,2203.2761013776053,116.44783012308942
50000,50.0,0.0305638943191818,2227.193602189248,140.0675843686948
50000,50.0,0.0389117536049332,2279.9090956104033,180.9343073757402
50000,50.0,0.048424016522578,2324.0505434661864,227.08499044391002
50000,50.0,0.0605178538443692,2431.8174186788074,284.403638174441
50000,50.0,0.0757271054843697,2506.6537961802765,337.4697102708628
50000,50.0,0.0926670278946336,2563.211047892542,380.9236458081704
50000,50.0,0.1142935856182662,2650.911662556715,424.13480838965137
50000,50.0,0.1404698406412414,2740.2431962950104,453.8597573578002
63000,50.0,0.0199130919974605,2001.5447564922865,114.61337224173539
63000,50.0,0.024399382424951,2052.5917398714673,137.31102514702252
63000,50.0,0.0310213705423446,2112.483078213814,167.7852801071175
63000,50.0,0.0387566870586956,2172.83865855029,206.90860741686987
63000,50.0,0.0485272300220027,2267.7948933672,253.62759622345115
63000,50.0,0.0605538769153774,2375.2091949395276,306.5830900532155
63000,50.0,0.0750392558576453,2450.1080493984127,358.3429859155738
63000,50.0,0.0928731022700052,2544.228310549015,407.63467349884036
63000,50.0,0.1148285145751692,2610.678159260636,443.0388657243102
63000,50.0,0.1425247146800542,2686.240148232774,463.52687386678406
79000,50.0,0.0198718951644163,2001.4730785752206,108.8740422056271
79000,50.0,0.0247226081980867,2052.8928394718528,137.74136153224904
79000,50.0,0.0307543449532376,2098.9289397333196,173.48282429495208
79000,50.0,0.0386291164524121,2164.418418313807,211.9427797703837
79000,50.0,0.0490228345299923,2260.9973098427727,265.5718498518448
79000,50.0,0.0602919970550775,2347.888422396219,318.70382000586574
79000,50.0,0.0753563641917188,2447.602757333397,377.186329907663
79000,50.0,0.0938505665811977,2532.13174026933,431.2825547335989
79000,50.0,0.1171857046129585,2593.0867680758925,468.7960599629299
79000,50.0,0.1443985238169113,2667.7512624190013,493.56015586875225
99000,50.0,0.0155270857714618,1903.445479741526,80.9582089574984
99000,50.0,0.0195646582777311,1993.1544663219458,110.3359809456859
99000,50.0,0.0245303562157271,2034.8423898125736,143.8103676427558
99000,50.0,0.0307278837056129,2096.89941885374,179.9203504612935
99000,50.0,0.038813205825515,2158.4627624672603,223.10573860322864
99000,50.0,0.0481290158809718,2232.43835109239,275.3686268875171
99000,50.0,0.0605337832729939,2346.109809381083,340.9686156039195
99000,50.0,0.075552859619628,2438.643244901428,407.6786757481341
99000,50.0,0.0948562407932473,2516.245658677124,466.5022945151085
99000,50.0,0.1175791982767937,2578.2654201038963,515.8945691590221
99000,50.0,0.1417928147181795,2642.035420157084,539.3741671685133
125000,50.0,0.0125073506816155,1853.9240534031112,54.79360567271798
125000,50.0,0.0155646512341348,1920.948256041239,83.74756206399906
125000,50.0,0.0194319477409145,1981.4739341893057,112.40532585491184
125000,50.0,0.0243719485503715,2024.8871692129976,142.59900429202537
125000,50.0,0.0310073893503303,2082.354310179158,183.89789081950178
125000,50.0,0.0386348180212452,2128.678848824467,226.0954322620865
125000,50.0,0.0483806911895661,2223.6614503821584,284.42780674464507
125000,50.0,0.0605919657631758,2328.051857598348,354.2231649871049
125000,50.0,0.0762790061067292,2408.3766183227112,425.0891352533745
125000,50.0,0.0950338618727844,2487.850617451673,499.80988977227526
125000,50.0,0.1157444106566757,2539.2866964725467,544.6433328471282
125000,50.0,0.1457714915083791,2600.706941550495,571.4339491403475
158000,50.0,0.0133214386942367,1868.563249239865,65.34833770894006
158000,50.0,0.0154176367820274,1903.2370420678026,87.08519844309811
158000,50.0,0.0195211591284904,1973.1190607913966,118.5245110482584
158000,50.0,0.02459205261961,2021.0067147197306,150.73674510128254
158000,50.0,0.0308367955929447,2070.8134100990374,187.47819472074696
158000,50.0,0.0385079871021433,2140.1116985888048,238.9580547645719
158000,50.0,0.048464531884942,2235.3746716994165,306.0817737685719
158000,50.0,0.0610882965095156,2329.957601299378,381.9135343079888
158000,50.0,0.0762923303411601,2408.3653757739635,470.19044557680286
158000,50.0,0.0937698202123235,2476.217605293953,538.9480194075071
158000,50.0,0.1179717002442909,2527.746497797024,590.8758090853552
158000,50.0,0.1469553824045073,2560.5297987405893,622.2222235918067
199000,50.0,0.0110620290922491,1849.2785242727348,55.216797042381565
199000,50.0,0.0122984573395248,1867.4672755766915,70.15885659157603
199000,50.0,0.0154107427529505,1906.589950270158,96.8559425712096
199000,50.0,0.0195769945704238,1994.1760219866323,132.7870009805811
199000,50.0,0.0244765104956684,2018.7921463861203,164.30112762483785
199000,50.0,0.0307732576000935,2081.7178144643995,210.5432202662175
199000,50.0,0.0386937276390779,2150.7075442742844,267.550185164689
199000,50.0,0.0486714475311004,2234.2222283035735,342.6776292263005
199000,50.0,0.0612630785473513,2324.0535293241815,440.8409413707345
199000,50.0,0.0752685251697773,2390.109513164693,520.7996794568987
199000,50.0,0.0949521466624385,2453.082450854911,603.5360528607898
199000,50.0,0.1182937513864216,2487.27979707758,664.6055383761855
251000,50.0,0.0114012412600748,1864.9225456308611,78.49064618680129
251000,50.0,0.0123073914519742,1876.8182851573986,85.43377482055293
251000,50.0,0.0156083708789764,1943.3428489793712,121.4487313044606
251000,50.0,0.0194793226259315,1997.1890680089316,154.36582820325864
251000,50.0,0.024534643073526,2037.99678970848,193.7156434565972
251000,50.0,0.0308256909150487,2100.332205914063,246.44522730453846
251000,50.0,0.0390360479287284,2154.2932069286308,311.9391681192524
251000,50.0,0.0488270809922108,2229.31979340622,405.9036277402354
251000,50.0,0.0600741659357278,2306.007582801146,493.7045035792539
251000,50.0,0.0754527917617867,2372.3619910621765,593.2087049534884
251000,50.0,0.0954729032172367,2409.3694659432026,689.5876210769701
316000,50.0,0.0116945964455678,1897.2714121593665,110.05522953545326
316000,50.0,0.0124197095166541,1909.990180374007,120.99230036057152
316000,50.0,0.0155782267426655,1949.759173107582,149.7466397489208
316000,50.0,0.0195480304346644,2026.8300606995585,194.34040638448477
316000,50.0,0.0245011112720527,2071.1010398628546,241.4101266655027
316000,50.0,0.0310700359882229,2116.616880165907,303.6297968365587
316000,50.0,0.038857334150282,2154.3384638696903,383.77958667199965
316000,50.0,0.0480383629925327,2216.0694250735164,470.7712465755989
316000,50.0,0.0607352843607033,2291.689910354884,585.1689659344152
316000,50.0,0.0762263045372269,2320.7689192269822,690.7430602703262
398000,50.0,0.0118936815576513,1933.4908571834967,166.31805101945233
398000,50.0,0.0123862973315295,1933.2791064026799,168.04506785717967
398000,50.0,0.0155005622501807,1998.7048562104353,213.6321634324132
398000,50.0,0.0195400822180255,2066.9473198672727,266.51087093455806
398000,50.0,0.0247121099660088,2097.9223858629175,323.86452215925294
398000,50.0,0.0307740489850437,2113.43502264453,396.48063655253435
398000,50.0,0.0382223704020502,2156.4943632509758,476.89949310088724
398000,50.0,0.0485343191075876,2206.008397431792,587.0227146505557
398000,50.0,0.0609847297686563,2247.1114076412086,710.1752969017837
501000,50.0,0.0119611991972255,1997.6820165474164,260.59455113990134
501000,50.0,0.0123833733243858,2013.5725004107533,272.65193977461706
501000,50.0,0.0155300034429117,2051.2756809289845,321.5613504732884
501000,50.0,0.0196774654730456,2107.0129741826463,384.849076202612
501000,50.0,0.0246408320881181,2124.7867447173144,459.0080968784476
501000,50.0,0.0304426433713784,2136.60478105295,527.8349708232267
501000,50.0,0.0387918492637374,2165.162597998334,630.870374469933
501000,50.0,0.0486502018461293,2169.9199492281723,742.7092873089254
50000,70.0,0.0241872676846102,2514.4835838116696,77.85846806704848
50000,70.0,0.030405855065075,2555.403409790109,102.23101460296019
50000,70.0,0.0387678725140184,2569.05372982223,130.3455656978651
50000,70.0,0.0483243757759151,2598.0006621586454,167.0875435876026
50000,70.0,0.0603054454020973,2687.0820488774393,208.40230335164853
50000,70.0,0.0756593766335905,2746.841265906154,252.5044297870579
50000,70.0,0.0926600766985825,2757.7736433544183,284.7686069923814
50000,70.0,0.1148323171592684,2801.9246322977087,319.41640439413806
50000,70.0,0.1412746357763557,2857.2285861999994,348.9472294829193
63000,70.0,0.0195412510338953,2321.555178674439,71.32326395818048
63000,70.0,0.0243868566788516,2408.371916960538,95.12847114526049
63000,70.0,0.0309399607806627,2457.3388240205522,120.6624106094219
63000,70.0,0.0386708771803471,2500.1555873041516,158.56325354287986
63000,70.0,0.0482311721207939,2552.400775308747,188.12669489163102
63000,70.0,0.0607798111559987,2650.574842356765,232.80518166397772
63000,70.0,0.074937564266835,2688.447917879345,266.9981697523693
63000,70.0,0.0930122959915233,2745.172623082681,308.28019610259116
63000,70.0,0.115271627055076,2779.529431556175,342.1937135384113
63000,70.0,0.1434338099774399,2817.1306430407817,367.87541714773334
79000,70.0,0.0195301464366041,2332.172890465571,73.42627291395397
79000,70.0,0.0246093520145761,2421.0635859452245,96.87656049175085
79000,70.0,0.0307831609665274,2452.751320718597,128.20625409834634
79000,70.0,0.038627040509491,2496.1274077794005,159.77141462416378
79000,70.0,0.0488210663176753,2554.3237283095013,196.49569902366022
79000,70.0,0.0603521655771952,2622.5657738430627,237.70501084417634
79000,70.0,0.0751660042386056,2694.1555601405944,284.5282758125252
79000,70.0,0.0939958951661923,2742.4832073320827,330.57831003684
79000,70.0,0.118047009681686,2764.22323490042,365.7247584743883
79000,70.0,0.1453122198793814,2795.6272077564304,392.2187264491747
99000,70.0,0.0154357615789718,2269.0729573937383,50.36449360676028
99000,70.0,0.0195734483944037,2317.3405763972364,70.81682764848387
99000,70.0,0.0245400977108119,2378.3029151496344,100.06101395735521
99000,70.0,0.0307228776459081,2443.548826559821,130.4229198272925
99000,70.0,0.0387577865127328,2485.3427604228,163.71474504244307
99000,70.0,0.0482659415970613,2532.279902787726,202.17613487505116
99000,70.0,0.0604468851490633,2624.019157644753,253.44852818045214
99000,70.0,0.0753416230453253,2689.1965691817823,307.6496371266947
99000,70.0,0.0949138270168969,2732.115354355554,357.5976168859174
99000,70.0,0.1178828399309887,2746.8810613626447,401.78967976085676
99000,70.0,0.1430561354689937,2788.3388348739572,430.4421018430436
125000,70.0,0.0131604624824475,2238.649509245902,36.049406345401835
125000,70.0,0.0155359240289205,2282.58017752719,50.966316322970776
125000,70.0,0.0194959459362094,2327.981123718493,80.15003119094999
125000,70.0,0.0244455615299768,2397.0271276175495,108.45396257953128
125000,70.0,0.0310023775212193,2456.101166906214,141.09394221494333
125000,70.0,0.0386117109251728,2480.6776829955584,173.71112940598465
125000,70.0,0.0480675579622278,2540.7301001230567,217.57928761564185
125000,70.0,0.0604451133212829,2629.138761050876,276.5823460405579
125000,70.0,0.0761956496586001,2680.104019091598,335.29362431968167
125000,70.0,0.095366240751905,2725.1413739001146,402.29095318075304
125000,70.0,0.1165473744464756,2738.520474683909,441.8312866348852
125000,70.0,0.1462910849012827,2746.259523475029,469.2844620772895
158000,70.0,0.0138711910872768,2260.070394980744,48.24376639870041
158000,70.0,0.0154496176975977,2274.999326873081,63.17472251310438
158000,70.0,0.0193990102449776,2340.1132085073164,89.73921787146006
158000,70.0,0.0246982858582246,2418.7694965183487,125.35303662199642
158000,70.0,0.0307188221835988,2445.784305297258,154.55989114647986
158000,70.0,0.0386911070464753,2493.4947854472007,196.0408010149513
158000,70.0,0.0486207454619767,2549.93732994827,249.0607327756305
158000,70.0,0.0611217330227398,2626.146938336198,314.5307895608885
158000,70.0,0.0768923559619402,2678.0005870397786,393.9159932143217
158000,70.0,0.0935628517675622,2711.4534373211695,449.1618534577525
158000,70.0,0.1185205501949531,2712.741567665338,498.72835251656386
158000,70.0,0.1479314327234399,2699.3189722156058,528.4144133716917
199000,70.0,0.011393193427903,2232.176920383106,46.12298663680842
199000,70.0,0.0123226449402472,2234.201350914502,58.44053599738487
199000,70.0,0.0155520093409392,2307.3295023587652,83.44158981467693
199000,70.0,0.0196227496588768,2351.068935246595,114.77305080713438
199000,70.0,0.0245648859553021,2412.0371563006966,147.5398434015389
199000,70.0,0.0307824039696007,2471.144559342964,188.15677316247292
199000,70.0,0.0387519043878771,2505.162897818102,234.31086018205406
199000,70.0,0.0489110190389075,2552.7195710887604,294.3166807022131
199000,70.0,0.0613084785928029,2618.8152783537835,382.117370736078
199000,70.0,0.0756054800018636,2663.893772100508,450.89833175321263
199000,70.0,0.0951621619342355,2693.1671672206394,523.1668883042668
199000,70.0,0.119376784092215,2666.399928064668,573.6268027667198
251000,70.0,0.011665146763915,2266.495112497043,82.74662332585895
251000,70.0,0.0123090997374069,2271.6166281602164,87.3317821074445
251000,70.0,0.0156565100419565,2343.847489619543,121.52011246613596
251000,70.0,0.0195965220652723,2370.2660910339964,151.70020279597665
251000,70.0,0.0245211542698081,2456.6454053163693,198.66478780475765
251000,70.0,0.0309173384411577,2498.645426357559,243.36555024665935
251000,70.0,0.0390381876038125,2524.1182436455483,297.9453999888166
251000,70.0,0.0489152436099098,2556.0185878369684,375.3627647146728
251000,70.0,0.0603245249298277,2613.05061977624,451.6799637541726
251000,70.0,0.0762319593520556,2649.4517180133853,536.3602568845479
251000,70.0,0.0958480952790824,2641.586912980501,612.7548303641739
316000,70.0,0.0118808992294532,2335.640321484631,145.43807081093294
316000,70.0,0.0124172284676112,2322.814939185274,152.1920920143139
316000,70.0,0.0156249671167408,2382.263836994128,187.4311218072881
316000,70.0,0.0194856752870134,2437.534570022034,229.22810873373825
316000,70.0,0.0246358961012624,2501.870379030707,281.3442459852668
316000,70.0,0.0311632697843405,2529.8671832467926,333.06523054933024
316000,70.0,0.0388972383602769,2534.6312319853146,402.3593243548986
316000,70.0,0.0482920705363875,2566.766218969384,471.65710053352257
316000,70.0,0.0608261131282983,2615.6043946111226,563.6186173040376
316000,70.0,0.0765609277448999,2610.7988334018337,653.1283866196007
398000,70.0,0.0120277616638089,2394.030554829256,261.7074829756853
398000,70.0,0.0123933761706102,2346.767438204057,248.35023812981385
398000,70.0,0.0155581322786087,2430.7963227218866,300.3086785781271
398000,70.0,0.0195599056396533,2489.384895441738,353.3539965365024
398000,70.0,0.0248010006890086,2530.0304947271215,409.78986077154866
398000,70.0,0.0310418584582528,2536.1782986965227,480.073517891707
398000,70.0,0.0383618731306185,2547.752838400271,534.7762138478057
398000,70.0,0.0488615003054713,2557.860202515211,616.4090519880092
398000,70.0,0.0611512291637899,2573.6739234785423,715.3050467633569
501000,70.0,0.0120579737934122,2392.542664319135,408.4043325821781
501000,70.0,0.012366273048243,2447.5931573626485,433.6831605826614
501000,70.0,0.0155673198424788,2469.6343060425334,480.73887027795257
501000,70.0,0.0197396497861066,2491.368520897456,528.1492396794225
501000,70.0,0.0246555018693684,2525.4995153257582,599.732692283154
501000,70.0,0.0305720975807785,2511.2387072049005,639.2270140991465
501000,70.0,0.0388639711065916,2537.671955618157,723.6232230450131
501000,70.0,0.04877253528565,2515.263651728193,802.7509837387007
50000,90.0,0.0242321080035778,2548.274196781267,46.93903654425122
50000,90.0,0.0304511445582882,2606.2283307827856,67.07282328414198
50000,90.0,0.0385817480079402,2628.7767027318105,87.22512097549641
50000,90.0,0.0485184598085106,2645.90947397684,118.67283750452509
50000,90.0,0.0604036076826832,2711.8565171107143,150.87364977923824
50000,90.0,0.0761798765137272,2746.168671693458,189.0372154618129
50000,90.0,0.0931888831965081,2738.3747117114817,220.13192049831437
50000,90.0,0.115934374657841,2762.8851405219716,257.81127340713397
50000,90.0,0.1429897522320867,2798.4069130878675,291.9813168053674
63000,90.0,0.0193676112655451,2425.4546192308444,34.25604592407663
63000,90.0,0.0242695504035083,2493.5941855029273,55.201591752002045
63000,90.0,0.0309799858989254,2535.903532759564,77.44029260356778
63000,90.0,0.0385670609129673,2557.8919904852696,104.93286659328443
63000,90.0,0.0479069273083569,2591.4407039957587,127.97533336062068
63000,90.0,0.0607583180227237,2671.3806226494744,162.4384112563362
63000,90.0,0.0749780896599848,2695.2849418894752,198.70897127134296
63000,90.0,0.0933685064291014,2721.995243987916,235.9618124404678
63000,90.0,0.1161611137034067,2730.389214146653,274.9917599136735
63000,90.0,0.1448876662228008,2758.4442781706634,310.03792056166867
79000,90.0,0.0194422634073712,2434.57520871926,37.781171392115404
79000,90.0,0.0244089697669999,2486.7678738423688,55.54729815667369
79000,90.0,0.0306554628937998,2521.2076745137174,78.35982319252196
79000,90.0,0.0386645043548715,2561.0454901135454,105.46792516676872
79000,90.0,0.048465492286729,2601.107036855288,135.14289518842716
79000,90.0,0.0603126341522481,2646.370361993326,167.91758106552206
79000,90.0,0.0753904734874469,2698.2019647125207,209.93461486739062
79000,90.0,0.0944975314819043,2726.933734962081,254.70215087609026
79000,90.0,0.118000509780069,2726.7403642458803,294.48328240767233
79000,90.0,0.1462127919614577,2736.255660475088,327.2437114324252
99000,90.0,0.0154225256378221,2394.030803604696,28.00433773753203
99000,90.0,0.0195225912292983,2452.1830659902957,45.557019765605375
99000,90.0,0.0244130417157672,2478.703179563241,68.88121152973086
99000,90.0,0.0306919155843932,2527.5855094297526,91.41674116033855
99000,90.0,0.0387568247322606,2560.5485522892886,119.85912613243289
99000,90.0,0.0481749843352866,2579.5036669426468,148.6187589327347
99000,90.0,0.0603601647217032,2660.493483179472,192.09475202271807
99000,90.0,0.0756420392745466,2697.896146960409,239.19847947418745
99000,90.0,0.0950860972686809,2715.878315239114,287.47141485492966
99000,90.0,0.1185462697703812,2719.3614189909763,337.48524865428345
99000,90.0,0.1435979365597621,2732.7807815500896,368.74829943881525
125000,90.0,0.0132431503648946,2343.286734567443,32.51958062801725
125000,90.0,0.0155541365851655,2382.7199494800816,46.7955697413537
125000,90.0,0.0194028140826709,2413.148771428401,64.91105551070679
125000,90.0,0.0244203499715259,2478.4022589126166,90.28351082231843
125000,90.0,0.0309116713112279,2512.5893812271656,113.71186851289187
125000,90.0,0.0383368718348248,2514.335048062925,136.72559269536995
125000,90.0,0.0484272875265904,2565.038688625406,175.7368516963112
125000,90.0,0.0605224115218218,2628.9086262061433,220.32461149768739
125000,90.0,0.0764199504374176,2656.413291681547,274.89322254464736
125000,90.0,0.0957063939632867,2677.0475796800197,334.95106183243036
125000,90.0,0.1167281813495356,2678.920720153502,377.0062706289626
125000,90.0,0.1468293557376595,2671.6696439240377,410.86566904627676
158000,90.0,0.013934983840366,2375.7015649752802,23.22626497389363
158000,90.0,0.0154311419862009,2398.2642173388494,37.73180327992413
158000,90.0,0.0195132693367381,2454.454997396062,61.57226716816502
158000,90.0,0.0246940969472933,2493.531984001359,82.95537434581311
158000,90.0,0.0308046940493228,2525.463377852958,107.93848005246458
158000,90.0,0.0384060526621315,2547.102293871059,139.91869539117332
158000,90.0,0.0485245529856365,2585.2195599674383,180.63969892085362
158000,90.0,0.0613323712942992,2642.390029952184,236.4683913552399
158000,90.0,0.0771181776440933,2672.668490857545,306.36128558781326
158000,90.0,0.0942461692255364,2680.5888961770925,359.00009130589194
158000,90.0,0.1186153888770902,2668.486844194122,410.554695602068
158000,90.0,0.1485880039835564,2635.3829437351224,448.73830851161796
199000,90.0,0.0114148078541043,2409.288524246322,26.364122763049433
199000,90.0,0.0123224970589487,2389.288346025999,41.566876267241966
199000,90.0,0.015548619468345,2432.7438249649417,63.6858462390098
199000,90.0,0.0196180725995988,2479.3284256259267,84.9543088296058
199000,90.0,0.0245653049208397,2518.797571673945,109.80170262111788
199000,90.0,0.0307521562807207,2559.5160715285497,141.3556980724875
199000,90.0,0.0386484418455491,2573.854381094196,176.4998520175523
199000,90.0,0.0490639935954917,2598.230329048605,224.69187776193505
199000,90.0,0.0612025958978227,2648.0704196636266,296.9018468505319
199000,90.0,0.0756291431619256,2668.9318670713924,356.7078186782156
199000,90.0,0.095284696337033,2671.329702988068,420.41531774569637
199000,90.0,0.1191008013665363,2627.39137718681,476.88122874630733
251000,90.0,0.0116555541068751,2424.3270251865156,81.57879676095261
251000,90.0,0.0123341811866827,2426.614039389191,84.55567767391499
251000,90.0,0.0156024244350422,2479.2290947474376,110.45552316916793
251000,90.0,0.0195151128145628,2494.5032536832855,133.7915548763945
251000,90.0,0.0245360715959446,2555.6840132740895,166.95138301782242
251000,90.0,0.0307961420943196,2590.945588420054,200.36615185169865
251000,90.0,0.0390705297475863,2604.104180192574,242.28288299354074
251000,90.0,0.0490344180319946,2614.4269406414214,304.4150311247718
251000,90.0,0.0605417715304644,2648.3847203491237,365.49186894242763
251000,90.0,0.076744518819368,2661.5730908460823,435.5658379188443
251000,90.0,0.0957059451863042,2632.6397610108747,504.73916346272773
316000,90.0,0.0118424499493094,2504.543967215936,161.2906623187294
316000,90.0,0.0124363760458669,2499.3379677783964,166.58288845414017
316000,90.0,0.0155667806877548,2521.431322647615,190.65372937679612
316000,90.0,0.0195298712247917,2567.331786708888,220.71718630604488
316000,90.0,0.0246111343528092,2600.2795458296987,258.53056223338183
316000,90.0,0.0311635356624494,2625.2477051487867,296.02230271400117
316000,90.0,0.0390118625542261,2626.3296680901576,349.6807209981925
316000,90.0,0.0482541070520593,2639.2720679445083,399.5793673784921
316000,90.0,0.0611851596564173,2665.8943594262064,472.30874610891874
316000,90.0,0.0768328756042074,2635.5477675253633,543.5068957635821
398000,90.0,0.0119739409506942,2559.0570761344698,290.2015527883674
398000,90.0,0.0123864009812757,2530.976489971193,288.26156206845513
398000,90.0,0.0154657426202207,2552.2905234979276,308.579775469882
398000,90.0,0.0195483902013677,2618.8505156619067,353.7011292339934
398000,90.0,0.0248689496107328,2635.230875585288,391.5222658250196
398000,90.0,0.031023100189459,2648.832871818,436.59066590084325
398000,90.0,0.0383645221484831,2646.413067913135,479.6336968974061
398000,90.0,0.0487869012340483,2644.131202094425,537.1543743085166
398000,90.0,0.0610603183362442,2632.7017188179902,610.9416290316499
501000,90.0,0.0119952098017137,2590.84010970023,445.51439153456766
501000,90.0,0.0123385626520997,2554.4627306633956,435.10295029333633
501000,90.0,0.0155593594527682,2578.3331737412063,469.0779148271395
501000,90.0,0.0197011526123271,2646.6672531850386,522.3327002474059
501000,90.0,0.0246553396954194,2595.686371740766,546.9340986089518
501000,90.0,0.0307609128236794,2666.8240647340326,614.3152872051317
501000,90.0,0.0388385915218511,2654.6563535557334,658.720064943055
501000,90.0,0.0487296512641028,2613.5019588146424,715.3122017512912
