Repository: upb-lea/materialdatabase

Material database for power electronic usage
===============================================

The materialdatabase mainly contains complex magnetic and dielectric data of soft-magnetic ferrite materials under sinusoidal excitation.
Typical target applications of the provided material data are magnetic components in power electronic converters operated at switching frequencies reaching from 100 kHz to 3 MHz.
The database allows to compare materials and measurement setups, to work with fit functions (e.g., Steinmetz), and features data export as interpolation grids.
FEM solvers like Comsol can directly import these interpolation grids and incorporate the data in frequency-domain simulations.

File: materialdatabase/data/complex_permeability/MagNet/N27_60.0Am-1.csv
f,T,b,mu_real,mu_imag
50000,25.0,0.0260137391886767,854.3694284613106,79.5170614936905
50000,25.0,0.0301286750405267,878.4510613899959,92.50552370858654
63000,25.0,0.0214942205729303,818.6998456930719,69.92452242453548
63000,25.0,0.0240976799943825,834.5610773447019,76.2250656892356
63000,25.0,0.0310210533908448,878.0097928711147,95.35493240276827
79000,25.0,0.0214045193519095,813.9868190553457,69.73686305550252
79000,25.0,0.0243038284038354,829.9768013497334,77.11482215586051
79000,25.0,0.0306652991021365,864.4090274215783,97.58165899213563
99000,25.0,0.0165071313516535,784.1363639965567,55.802650853569034
99000,25.0,0.0193879346100798,800.310686701655,65.12555674928555
99000,25.0,0.0242617736030276,825.5793930274732,83.59576048582527
99000,25.0,0.0300973395571853,862.4741013236567,103.73690519764867
125000,25.0,0.0129401191386432,745.9047896021804,39.35572448025463
125000,25.0,0.0155413714888369,766.4712111571522,49.35065423105605
125000,25.0,0.019450080353924,785.0664417075078,64.25022425397259
125000,25.0,0.024302629399117,813.6920304418935,80.75291775910942
125000,25.0,0.0304141688836431,844.2347319883327,99.48112679971213
158000,25.0,0.0127470409870668,742.3906396406055,38.72882579978797
158000,25.0,0.0154279921880554,760.7229321948985,51.53654143530271
158000,25.0,0.019394981788425,786.6563524483535,66.67112697508746
158000,25.0,0.0244340966376211,817.7134145131218,84.32050808018262
158000,25.0,0.0302280688300237,841.3190108937574,101.76398962062305
199000,25.0,0.0100422802809619,711.2141686294704,28.10141761403987
199000,25.0,0.0123224008817069,730.8269799334565,41.12260982577025
199000,25.0,0.0155118232534566,764.1753633867386,55.016744513021244
199000,25.0,0.0196294948463514,788.5795756359596,71.60910079713844
199000,25.0,0.0242836410295083,810.657715416136,88.60726059104347
199000,25.0,0.0303459484652869,847.3847052862415,111.2079578045668
251000,25.0,0.0098723299735249,707.44821364879,33.48640493410681
251000,25.0,0.0123537037265776,737.9438745747234,45.95531365489367
251000,25.0,0.0155575431900048,766.2812527622725,60.20445583029951
251000,25.0,0.0194027604038666,785.0320217216018,76.5383935737885
251000,25.0,0.0242457351947242,813.4884990556493,96.29447241197421
251000,25.0,0.0304422554725479,846.176271597931,121.76476000396805
316000,25.0,0.0099660017231056,709.8093776888242,38.28789047964991
316000,25.0,0.0124238337978667,740.0424203091643,51.372665829928856
316000,25.0,0.015488765681921,762.901236487164,66.58338011160575
316000,25.0,0.0194065983077947,786.8658527617536,84.48195750676878
316000,25.0,0.0243893373204998,815.158623959885,107.75740503604457
316000,25.0,0.0306883745695234,846.151555882945,136.35714618597757
398000,25.0,0.0105642572611189,721.202794036814,48.86603480399241
398000,25.0,0.0123138867542463,736.6074710571108,58.20711594288806
398000,25.0,0.0154960575582561,765.5294111496212,75.97202114626393
398000,25.0,0.0193910242664152,789.3737099327724,96.60202687175956
398000,25.0,0.0244956768335176,812.3142860637483,121.63021863346763
398000,25.0,0.0305917171949736,837.3312425708406,157.25188573374047
501000,25.0,0.0109798084935628,723.4295095834739,59.93487667297806
501000,25.0,0.0122355210031546,735.6177466267006,68.18395980925561
501000,25.0,0.0155207148084099,769.8467721316918,89.64300023042831
501000,25.0,0.0195445605438723,790.2485460453034,112.7876853230494
501000,25.0,0.0243995391294136,800.3050591192087,141.02359030553026
501000,25.0,0.0303380730663759,833.8125444592199,178.0692894166872
50000,50.0,0.024745752564026,1015.4813690898627,62.04887683483146
50000,50.0,0.0296614758710398,1028.8938756140938,71.89107745015136
63000,50.0,0.0203370356652678,973.9067271076225,52.49438440404572
63000,50.0,0.023817942275344,997.0551296387175,58.861167498912614
63000,50.0,0.0301125176141116,1025.3224433167795,72.7503097237212
79000,50.0,0.0204882478671879,972.802253932269,50.6357736219892
79000,50.0,0.0239593230110216,992.9208588495953,59.168858739242594
79000,50.0,0.0298501039382019,1015.9841032956119,74.22658182515559
99000,50.0,0.0159226925528036,936.5931870978511,37.754996212974994
99000,50.0,0.0192552205300649,968.2731637239693,47.431786788693614
99000,50.0,0.0238003921803266,985.5750938461457,61.29522550289937
99000,50.0,0.0297357220647037,1012.8170175799319,75.24858441514095
125000,50.0,0.0125209586835601,901.1775496554592,26.99889108634251
125000,50.0,0.0154158172223511,933.6287918406344,36.151326681808236
125000,50.0,0.0191813333208226,963.368963054914,50.87837592982992
125000,50.0,0.0238693428555735,985.9018698490348,64.21291690541258
125000,50.0,0.030025004725857,1012.6259279879531,78.47029093012095
158000,50.0,0.0124998370438235,901.5601624983864,25.962369526244924
158000,50.0,0.0153038422875852,930.2157421315185,39.48575605512663
158000,50.0,0.0191636686779774,963.8393444496273,53.473977882173344
158000,50.0,0.0241928659877867,987.3326640926747,67.79367424242427
158000,50.0,0.0299209421070691,1005.1950879388371,83.35608873830135
199000,50.0,0.0098689328155411,875.1232184561683,17.449359039872192
199000,50.0,0.0122035575552902,895.7174567467346,29.45918935353679
199000,50.0,0.0153337982149144,928.9525789864211,43.535123125190495
199000,50.0,0.0193498193658218,964.6215041053767,58.936401467400735
199000,50.0,0.0241184943189383,981.309430595597,73.73095236936425
199000,50.0,0.0299660934423569,1006.0982153201165,92.6850261957293
251000,50.0,0.0098903296448489,876.0572140075035,24.79122305585046
251000,50.0,0.0122725327390304,898.4226454272252,35.9263853797405
251000,50.0,0.0154119232501453,929.9782636166502,51.10994590709769
251000,50.0,0.0192924482692034,958.697154185058,65.32080575280715
251000,50.0,0.0240539541128178,975.9558944047458,81.61795987457697
251000,50.0,0.0302476986020078,1009.8607348604257,105.98837382904362
316000,50.0,0.0105527331343238,887.8177555373212,34.619769820878666
316000,50.0,0.0123610756403895,904.4229885085533,44.32801140069315
316000,50.0,0.0153949613750306,931.2280699824744,59.35706775946472
316000,50.0,0.0192625658551192,966.7254749754763,77.9113607010764
316000,50.0,0.0241407739829633,990.4781693731281,98.71862098430759
316000,50.0,0.0305221109994515,1011.5101889264325,123.95542223996989
398000,50.0,0.0110343526886689,905.6960044121706,51.7280554371684
398000,50.0,0.0122472723443492,909.4395801927311,57.70038704652369
398000,50.0,0.0153373855194995,941.2163158916853,76.50328571284284
398000,50.0,0.0193895600655589,973.668857554834,98.12957012924173
398000,50.0,0.0244132075117104,992.4769932893681,121.99098479137187
398000,50.0,0.0305364996459583,1008.2291443568187,154.40934348485126
501000,50.0,0.0113216134600962,916.6071122848816,71.74573314942646
501000,50.0,0.0123006675598596,918.5389878951789,76.72457363784058
501000,50.0,0.0154506132399804,938.5860864410361,96.63302287151437
501000,50.0,0.0194725115198417,981.0219279438194,124.76680666042894
501000,50.0,0.0243777917395221,993.2483742738798,155.5370409263043
501000,50.0,0.0301582333593472,998.3348241243557,182.2265481471398
50000,70.0,0.0237118104631696,1209.2118811817097,43.98204575726014
50000,70.0,0.0296155038310645,1236.9681511090853,53.466627342584324
63000,70.0,0.019718067868128,1179.1867625136697,34.681457954615354
63000,70.0,0.0237323984911724,1208.9268815620908,43.82145266414186
63000,70.0,0.0299021152486551,1231.3772252698966,51.71499679121281
79000,70.0,0.0198010644808938,1173.6988994415103,33.61679172074451
79000,70.0,0.0239515170183313,1205.5144167337728,41.98291567751224
79000,70.0,0.029654647867309,1228.5626653080462,54.79021032139873
99000,70.0,0.0156184934819816,1144.7536476738408,25.31565434456748
99000,70.0,0.0191630564169861,1173.3471859318865,33.42104735795316
99000,70.0,0.0239257459540416,1199.6547993938968,46.9976583872299
99000,70.0,0.029626142964909,1227.9634546576965,58.23784198117664
125000,70.0,0.0123146422099254,1098.2759625650965,18.300240256983013
125000,70.0,0.0153930078699938,1138.8397337081585,28.76170796192173
125000,70.0,0.0191004887046574,1151.9071706739314,40.71903486335646
125000,70.0,0.0239282705492725,1195.0171045607879,54.086121851951575
125000,70.0,0.0299335344451031,1223.4680393265542,67.14328389557379
158000,70.0,0.0123306850107321,1107.547644576382,13.737660070195036
158000,70.0,0.0153081100775609,1136.8457533127655,27.129889100952738
158000,70.0,0.0191723313725242,1164.3752887292403,37.86663482042022
158000,70.0,0.0241094750008105,1192.292385600693,51.516439244584966
158000,70.0,0.0299135921605529,1216.8976553418452,64.47888101209814
199000,70.0,0.0099198608075598,1112.6102569555408,5.583720585366114
199000,70.0,0.0122330383468598,1076.3253133651858,17.140420570295657
199000,70.0,0.0153511326499892,1128.1139893345762,29.186991664626934
199000,70.0,0.0194113256965747,1175.0482940343406,44.706560301578925
199000,70.0,0.0241303659989411,1195.5376501272333,57.307513865538915
199000,70.0,0.0299488194514194,1216.0735402282312,75.61389556910552
251000,70.0,0.0105380364204659,1114.8372751616369,19.45838950257613
251000,70.0,0.0122669357035118,1097.1458515974284,25.912323924383855
251000,70.0,0.0154766396414936,1151.8238266684905,41.61542334433438
251000,70.0,0.0192780221166581,1168.7237612560402,55.39985201417889
251000,70.0,0.0241251183760172,1201.4585977249899,72.70426973994421
251000,70.0,0.0302817106608042,1228.3334694539283,92.6252104719267
316000,70.0,0.0110625225346324,1126.0189685940793,33.74809769885544
316000,70.0,0.012362860824116,1132.274033789121,39.98434690383642
316000,70.0,0.0153944027735035,1157.6412644588559,54.11707941099891
316000,70.0,0.01927484945747,1182.2930164875888,73.70065012430649
316000,70.0,0.0242319619444144,1214.9534387102865,94.00675210626629
316000,70.0,0.0306032141991169,1236.297133327067,117.27172127099492
398000,70.0,0.0114326931881809,1154.2115017646017,61.999945761672926
398000,70.0,0.0122803952550909,1138.5674253811146,61.56646623897298
398000,70.0,0.0154118290647405,1176.1630837920984,81.7667045309066
398000,70.0,0.0194287623901295,1195.4753391728868,103.74818706035042
398000,70.0,0.0244705843582262,1223.8832581299662,127.72985070315556
398000,70.0,0.0306058198367359,1234.4115076968208,157.2227887156585
501000,70.0,0.011622283669471,1169.060030672406,95.93791910489276
501000,70.0,0.0122699609024393,1151.6285562734197,96.22942300841083
501000,70.0,0.0154776336739685,1193.581603987783,122.47993988307802
501000,70.0,0.0194904894961382,1211.1902916368506,143.32623096107932
501000,70.0,0.024454347911461,1215.132733843654,171.41230393909112
501000,70.0,0.0301978286147303,1239.9310273365134,199.32840967807212
50000,90.0,0.0236326556476285,1333.1322733825882,23.885117849703985
50000,90.0,0.0295413590766865,1371.4328174550649,34.53094696730031
63000,90.0,0.0192604812104935,1318.4091757835329,16.86126870186799
63000,90.0,0.0237142444998593,1345.0217402467986,24.126314455796013
63000,90.0,0.0297443436934091,1377.6910757909043,33.086517774016805
79000,90.0,0.0192995397576375,1340.5803746216072,14.901371617297679
79000,90.0,0.0238971274420223,1350.1897041613715,23.1381502326235
79000,90.0,0.0294548380266572,1376.224839342032,35.56441316654108
99000,90.0,0.015368284193499,1306.148756383315,19.106323367327555
99000,90.0,0.019086078625029,1335.5092195985994,25.86580651043106
99000,90.0,0.0238357300451302,1349.8924423364024,37.411024928963435
99000,90.0,0.0296794418842598,1378.99580970294,48.59363154245531
125000,90.0,0.0122138467251593,1256.7394679142217,25.267936365721862
125000,90.0,0.0153113505302885,1273.7376180023482,33.44095453225326
125000,90.0,0.0190588182173936,1296.469163959827,45.509005155176055
125000,90.0,0.0239053306292303,1308.457721464218,54.74211458886504
125000,90.0,0.0299538722163129,1340.9873731327827,66.12149228713328
158000,90.0,0.01226449472824,1278.3217469463564,-1.3481106825604146
158000,90.0,0.0152778547805524,1286.1158498501559,7.18869903607548
158000,90.0,0.019165818196679,1322.2975794399526,17.844192855220562
158000,90.0,0.0241436396295154,1338.7841266954317,30.303508911423712
158000,90.0,0.0299526672793399,1352.7943623689193,39.92144985420093
199000,90.0,0.0102754591516961,1291.7812379637917,-9.99693471892173
199000,90.0,0.0121522975708411,1225.7496775718494,1.7416511398225605
199000,90.0,0.015343990102994,1310.306173613489,12.698704099696807
199000,90.0,0.0193848053713062,1333.018814731444,24.085708459153256
199000,90.0,0.0240998726189018,1343.2643099120025,34.359071477156135
199000,90.0,0.0301051708666729,1348.029715607911,48.64561881409292
251000,90.0,0.0108056431389897,1302.7356051126249,7.505510493355096
251000,90.0,0.0121921497109133,1289.1852076838845,11.836141750661845
251000,90.0,0.0154580454734678,1323.6221756087248,23.729907033579092
251000,90.0,0.01931513252175,1321.1279805006561,32.71143624487973
251000,90.0,0.0240324959534101,1360.8195798101112,49.8305265404142
251000,90.0,0.0303801793205686,1384.7668159142272,66.19763582143453
316000,90.0,0.0112455259759903,1328.5182682360746,23.356749977377515
316000,90.0,0.0123234685521169,1345.9739708351146,29.474332514432234
316000,90.0,0.0154260086243232,1332.7109639691619,40.582748021710294
316000,90.0,0.0192980077656657,1365.6605694145358,58.179942908455786
316000,90.0,0.0242844364464194,1378.3925850645887,73.83802565113335
316000,90.0,0.0306817058644859,1395.879846155751,93.81267335233954
398000,90.0,0.0115442799992466,1364.8476385966794,58.235191124264645
398000,90.0,0.0123019052791698,1359.839154472928,61.23575399120794
398000,90.0,0.0153903341316037,1360.2117066933574,74.48481307107177
398000,90.0,0.0194509974295218,1390.606618945558,93.27563692689382
398000,90.0,0.02457254000764,1403.1943149822052,112.84200399426909
398000,90.0,0.0306336644965839,1411.2351637002603,139.85973454546362
501000,90.0,0.0116760866119084,1395.376776197989,107.54490648993139
501000,90.0,0.0123323178789975,1398.6146709585576,108.01071492785066
501000,90.0,0.0155005139363698,1398.6580837490162,126.23895720284682
501000,90.0,0.019653725417077,1421.8798436790964,146.810017069616
501000,90.0,0.0245107429585898,1408.461316461917,168.23867184762028
501000,90.0,0.03022567977333,1416.732075035161,189.5173013426182

File: materialdatabase/data/complex_permeability/MagNet/N30_15.0Am-1.csv
f,T,b,mu_real,mu_imag
50000,25.0,0.0305194933201263,4110.442530545245,210.20889164011584
50000,25.0,0.0377566390647709,4024.299249986133,278.88444438479803
50000,25.0,0.0475339217694433,4052.322051693945,338.0178370465949
50000,25.0,0.0595703622881917,4062.7157918875364,411.3472350653026
50000,25.0,0.0739781161884637,4090.4215997870915,507.2627020235663
63000,25.0,0.0245844751245793,3751.3358269525943,184.34550083382294
63000,25.0,0.0301076739952474,3721.392401024491,226.32346917584664
63000,25.0,0.0380821598444167,3830.6958782296388,287.2704602468958
63000,25.0,0.04816128132913,3898.4812566322003,353.8197099529413
63000,25.0,0.059710713191939,3935.3661867950887,436.5967135788159
63000,25.0,0.0744557689667937,4060.209943588761,537.8115577113049
79000,25.0,0.0195145786046898,3808.55032678225,175.47346999055543
79000,25.0,0.0240831017461871,3685.6005745802604,203.99011929234126
79000,25.0,0.030588306565457,3748.2878000643695,257.2879838842118
79000,25.0,0.0381733838243498,3820.6935867635334,316.2139397875292
79000,25.0,0.0479937485974449,3861.6106070112564,395.9665984598834
79000,25.0,0.0596590907162426,3919.576154899998,476.77761686490754
79000,25.0,0.0744813232639749,4012.0936126558163,586.0648025460576
99000,25.0,0.0192125112807346,3727.090283024503,204.78421290826822
99000,25.0,0.0241851697564164,3690.1451480189417,244.05202960854936
99000,25.0,0.0304744125717032,3719.309824368083,287.6284177815023
99000,25.0,0.0382286802961793,3766.6438621114853,359.29101269914725
99000,25.0,0.0477492664511148,3830.0633069548726,437.74316461692877
99000,25.0,0.0596335727922638,3871.8710071729115,528.401044218112
99000,25.0,0.0740292964768963,3918.701409858709,639.2523955916568
125000,25.0,0.0152880424065506,3724.0169293520544,219.0871294936007
125000,25.0,0.0194952515668994,3745.0149898799073,256.90778635153043
125000,25.0,0.0243611122144492,3690.9373380746806,290.84707000136194
125000,25.0,0.0305606912951782,3705.280077341116,351.44163278529254
125000,25.0,0.0384259751926294,3770.9197683279835,422.2078986101388
125000,25.0,0.047852566311218,3794.135332177532,499.2018021192383
125000,25.0,0.0596695872742664,3792.9451583232794,589.7566705577816
125000,25.0,0.0749457755319891,3885.3367624353405,718.3773309241726
158000,25.0,0.0122191589999024,3728.382882614542,266.7804363020319
158000,25.0,0.0154978303039961,3759.4533348410387,305.72479924583973
158000,25.0,0.0193910907481621,3754.360398161651,345.1879568926389
158000,25.0,0.0243275441033806,3682.6677230963214,381.8586702261845
158000,25.0,0.0307410462469892,3727.8778526941255,448.1855964411421
158000,25.0,0.0384745855355511,3752.388955612108,518.0867520730744
158000,25.0,0.0478775592518455,3743.215794205788,593.0601481281377
158000,25.0,0.0603442616563354,3781.1481906216745,699.8346829244493
158000,25.0,0.0752057817673496,3831.094487714182,824.1908973385658
199000,25.0,0.0100418764423162,3771.00196859345,377.90096067492846
199000,25.0,0.0122748940268173,3745.434273939598,401.5377725372482
199000,25.0,0.0153984913395946,3767.7299635112913,439.6809219353756
199000,25.0,0.0194222526524622,3737.970985790493,484.07746502712627
199000,25.0,0.0246116766996178,3679.627089594029,517.1785908171
199000,25.0,0.0307700036921462,3695.0208447116865,577.4956506560952
199000,25.0,0.0383755632596811,3699.8556361969136,644.848513649212
199000,25.0,0.0484763997340295,3714.266288867566,731.8849662502608
199000,25.0,0.0604124777836932,3724.57899303396,831.7564310290031
199000,25.0,0.0756765138786662,3734.8938247420847,950.6148239424474
251000,25.0,0.0105476975212347,3737.4847801139417,549.2142811833752
251000,25.0,0.0124071440036895,3744.3078451609344,578.7488655998694
251000,25.0,0.0154631292301746,3724.8863666094308,619.0091129543634
251000,25.0,0.0195163856708046,3716.353606776327,655.5124017932465
251000,25.0,0.0245375770135272,3666.391733118676,692.5709575761072
251000,25.0,0.0306926702885361,3625.101566061239,736.4285555934939
251000,25.0,0.0386361296698814,3659.034378991279,815.7374530871755
251000,25.0,0.0487908270485279,3647.9796192121958,897.2627108795887
251000,25.0,0.060914783022538,3612.987714570231,985.5180108701217
251000,25.0,0.0763742285132338,3625.1882792424444,1134.4508430806343
316000,25.0,0.0108943812576694,3734.93075892526,777.0609639539185
316000,25.0,0.0123440073958054,3679.906301384985,791.4134678777389
316000,25.0,0.0155850148356845,3694.225461831853,835.0358677807392
316000,25.0,0.0195532996460394,3672.069142960835,870.408288061367
316000,25.0,0.0246015023694129,3573.432489484997,886.154033175889
316000,25.0,0.030889295882168,3576.9098927520254,947.0149450641399
316000,25.0,0.0387869858617675,3588.8089663275264,1024.6506870104915
316000,25.0,0.0486309706493233,3536.3699754891754,1085.4128109927208
316000,25.0,0.0610421966526263,3476.073185352673,1186.050602568141
316000,25.0,0.0759651144121179,3479.587570812034,1298.5790668848092
398000,25.0,0.0110480951325271,3620.043824617232,1039.5119807789501
398000,25.0,0.0123872412234166,3602.120190055331,1052.586791250057
398000,25.0,0.0155783481916138,3595.6151115194803,1088.5022199357998
398000,25.0,0.0195313288578073,3554.494664465142,1117.0913085170198
398000,25.0,0.0246746973611376,3494.3835301030044,1143.8089298763907
398000,25.0,0.031054440649405,3470.258553102231,1192.8437282606612
398000,25.0,0.0389910614983133,3434.7382101722496,1246.1273662213448
398000,25.0,0.0489300184132057,3351.032951510937,1309.0522773721218
398000,25.0,0.0605600266719425,3306.709856820048,1375.320450277011
398000,25.0,0.0760530011278032,3278.0993364279084,1463.0440479145839
501000,25.0,0.0111779812829817,3460.7294669527873,1346.5105067247937
501000,25.0,0.012461760552403,3442.562766078685,1357.4357751411744
501000,25.0,0.0155604764602447,3399.2961622124444,1374.3505575958613
501000,25.0,0.0195697480099514,3375.421289079624,1397.129695559255
501000,25.0,0.0246343056300485,3310.031826231763,1413.601120184548
501000,25.0,0.0310311449246664,3266.5090676966665,1448.7426819278994
501000,25.0,0.0389732213777322,3197.7339199962094,1494.745059950224
501000,25.0,0.0482464554249603,3138.2544353450517,1519.9827971836278
501000,25.0,0.0608548388592142,3071.564959058121,1563.604664357012
501000,25.0,0.0766956689882935,2994.4696724369687,1607.7457211602607
50000,50.0,0.0297860503228644,3634.567148121156,256.9766389857697
50000,50.0,0.0374996582652645,3568.289990029857,329.9323101800965
50000,50.0,0.0472303118094124,3616.9501394675376,406.703397608947
50000,50.0,0.0586417050958509,3670.2927376987122,490.07541356130355
50000,50.0,0.0723182587736497,3730.2362952159797,585.8791909820341
63000,50.0,0.0251691323602704,3356.6721203144325,235.96061526992847
63000,50.0,0.0299109730418809,3347.705048701977,293.3756048848203
63000,50.0,0.0378412042225479,3428.768068163114,360.2233780307869
63000,50.0,0.0471300880027034,3506.3741563396766,434.4449577003128
63000,50.0,0.0583871612866628,3573.6896319652537,529.4615411105873
63000,50.0,0.0719824886847265,3689.949036914516,622.1026561272525
79000,50.0,0.019814985694212,3342.173066118469,218.81032372898247
79000,50.0,0.0237535108643664,3265.083773937903,256.1519595195348
79000,50.0,0.0303845975749644,3349.8252835740104,319.6590340112617
79000,50.0,0.0377560675805767,3405.5674692974185,387.78737108985655
79000,50.0,0.0471460331003624,3458.5340524265125,479.32140904404315
79000,50.0,0.0586202654569987,3548.641351041919,578.7296335471524
79000,50.0,0.0727517141834663,3639.369330629857,683.7508463031016
99000,50.0,0.0192340176529396,3244.4549043148254,246.53403570751038
99000,50.0,0.0241568515277882,3243.613503610384,292.0847781249746
99000,50.0,0.0301586288720401,3317.4840708960123,358.55952483484276
99000,50.0,0.0375321807723439,3331.1762775213256,437.68022358820133
99000,50.0,0.0469034760518241,3409.300721061213,529.2916745867271
99000,50.0,0.058506341339126,3472.3184978236536,631.012744006836
99000,50.0,0.0725691316198086,3510.0589437982976,733.0188371302416
125000,50.0,0.0153281779202949,3236.5636908083347,244.55220026481527
125000,50.0,0.019375605923617,3274.377255175416,296.35289551481196
125000,50.0,0.0241227624072841,3255.056719605731,344.06374627139223
125000,50.0,0.0300636950683502,3278.4893792032817,415.60212446827035
125000,50.0,0.0377034657129908,3330.8479108996635,495.02682294352314
125000,50.0,0.047157464405765,3377.003492507418,589.812595062277
125000,50.0,0.0586304062733046,3408.0636191001963,694.7557155885885
125000,50.0,0.0730581204841725,3450.975825151073,798.673128749666
158000,50.0,0.0120356243617592,3264.718361285033,292.2105006598638
158000,50.0,0.0153443667101048,3266.06444855849,331.03762148349233
158000,50.0,0.0192130774552247,3275.1856508778205,381.21832268719373
158000,50.0,0.0240774688845186,3233.368732364636,436.85164923868297
158000,50.0,0.0303477186772894,3270.478914943186,507.333465715115
158000,50.0,0.0379687106145211,3301.9686765435767,592.9623704473305
158000,50.0,0.0474160578566387,3292.5601785063873,677.7007181747434
158000,50.0,0.0593049569805659,3363.4206930985906,799.0725290069815
158000,50.0,0.0737138601850717,3385.3295419956676,900.7043794019368
199000,50.0,0.0097028470733579,3239.913505045946,371.53817762358466
199000,50.0,0.0122834057568005,3276.4611798189594,422.8810537589764
199000,50.0,0.0153412591599703,3278.518505445678,462.5457615568771
199000,50.0,0.0192871429788935,3243.4795553400963,513.67380608761
199000,50.0,0.0242042870212063,3223.5563312755144,563.7723385377991
199000,50.0,0.0304231650056221,3244.222687152803,636.3384862188428
199000,50.0,0.0379980656264629,3237.7731823020326,711.4723305105533
199000,50.0,0.0477881517434704,3240.982299850155,801.9553612147231
199000,50.0,0.0596696238508221,3286.593871036309,919.655673565588
199000,50.0,0.0745286159165364,3298.8766472420584,1025.2659651755837
251000,50.0,0.0101764420169162,3219.969239951442,545.7413045497084
251000,50.0,0.0123640539367108,3248.904103488979,590.6195721486824
251000,50.0,0.0154031135339862,3194.6427073878713,622.97100397689
251000,50.0,0.019501490998325,3220.0593936096525,681.3149919060622
251000,50.0,0.0244392306264549,3184.1290107227524,727.0064571836799
251000,50.0,0.0305313643205787,3162.930895919155,785.0247659552953
251000,50.0,0.0381825005979303,3169.8847553878354,862.9281584703183
251000,50.0,0.0477792408520074,3162.7097122684077,948.0922178472795
251000,50.0,0.0602141702094984,3170.969140509034,1057.4338279650951
251000,50.0,0.0752353432807921,3151.085108314908,1164.6677510082925
316000,50.0,0.0105614054721856,3196.9080309456194,761.8177582887655
316000,50.0,0.0122727146424794,3174.5172747069632,792.6891373695578
316000,50.0,0.0154836945426588,3161.5313284149115,828.0571857508666
316000,50.0,0.0194218844036731,3145.3864100355654,870.170628676873
316000,50.0,0.0244546576176316,3079.2701010761525,903.8361417311576
316000,50.0,0.030533771817242,3074.8443321153895,966.1635096146181
316000,50.0,0.0385617607879333,3068.4923715781556,1039.6312376148537
316000,50.0,0.0481733272793051,3029.3395996782765,1106.4571916917746
316000,50.0,0.0604694949055408,2996.5461298208284,1209.288839946625
316000,50.0,0.0747507285773673,2993.6083886957845,1289.0755587689941
398000,50.0,0.0107427761657771,3081.163811904196,1005.7532325115388
398000,50.0,0.0123000066010696,3070.182876487935,1019.8316432898404
398000,50.0,0.0154343471810272,3033.043245595708,1040.720805436344
398000,50.0,0.0194485410539092,2999.165369307758,1077.8463677091115
398000,50.0,0.0245277559132939,2960.062620370501,1115.5450441639825
398000,50.0,0.0308253842207694,2931.585557464473,1159.1926570364508
398000,50.0,0.038676221081661,2897.7350532790256,1213.8595310474755
398000,50.0,0.0486298753278384,2831.0860079913614,1275.5991139509883
398000,50.0,0.0601597962376404,2816.9978365920188,1350.0009345634023
398000,50.0,0.0754455214788886,2785.963682665751,1397.2099317310083
501000,50.0,0.010903139235908,2893.4297324979125,1249.1768031914592
501000,50.0,0.0124289048132814,2873.013385229562,1260.1810368955955
501000,50.0,0.0155251629555255,2821.246448086997,1263.6775693706168
501000,50.0,0.0195510585730618,2768.898103082116,1276.2063375507341
501000,50.0,0.0246103164681927,2759.042824629958,1326.9592472931224
501000,50.0,0.0308198775116409,2715.581005525859,1346.9122980443467
501000,50.0,0.0386826353834725,2655.2674367941395,1386.5786611755555
501000,50.0,0.0481249321834422,2617.735375868559,1422.1774667268
501000,50.0,0.0603828268940793,2591.006075341279,1475.0978557174858
501000,50.0,0.0761368200465328,2531.65050094112,1490.8312797145263
50000,70.0,0.0292495209544041,3282.316378479463,272.22805959008264
50000,70.0,0.0368628023201319,3264.7521869075845,353.75670997784994
50000,70.0,0.0461207363039108,3330.4967815389555,426.1970748110464
50000,70.0,0.0568887335759658,3403.544489722745,504.02375590120033
50000,70.0,0.0688677929794429,3462.9091617991594,585.5969820407518
63000,70.0,0.0248531538922998,3107.338015144783,252.1585751530666
63000,70.0,0.0293863856063986,3083.2279284103893,309.50912406586633
63000,70.0,0.037311827794712,3188.6082668239146,386.84639350740827
63000,70.0,0.0459892818012889,3239.3837454386567,452.615551109109
63000,70.0,0.0566103271110991,3324.3403362117333,549.5080851725914
63000,70.0,0.0693825375815287,3420.0438595353457,630.0433740246431
79000,70.0,0.0198351728212898,3010.7436290437104,234.58026904703127
79000,70.0,0.0236187363100169,3005.6848021599744,279.6306585275621
79000,70.0,0.0300038732429026,3077.5048657888065,348.8869821710355
79000,70.0,0.0372635186963531,3150.4670088252187,421.71664768751526
79000,70.0,0.0459466501189045,3179.922971267002,504.4007712702334
79000,70.0,0.0571965494145584,3289.844819435931,602.4113778835836
79000,70.0,0.0702865882660338,3346.407292881857,680.7659930421995
99000,70.0,0.0193486380093794,2942.9003405380345,270.04019588380646
99000,70.0,0.0238584799378416,2991.3351400140464,322.09715530614164
99000,70.0,0.0298533788203683,3041.0271618671527,388.5258929939156
99000,70.0,0.037177925141498,3065.5941304034773,469.9341792123956
99000,70.0,0.0462901317820318,3129.866860896034,553.4852399095192
99000,70.0,0.0574036720146029,3209.7137208073173,653.4229902186864
99000,70.0,0.0705376861770021,3231.51783135363,730.8128545745002
125000,70.0,0.0153513480536856,2961.6702585941593,280.53490377204264
125000,70.0,0.0193068232144499,2933.5525301442563,322.1288923271333
125000,70.0,0.0239069733942153,2986.222780765452,382.36302723889196
125000,70.0,0.0298191945049138,2993.9932730209375,452.7086419613397
125000,70.0,0.0374352711086834,3047.002588556595,536.310757017364
125000,70.0,0.0465525994939541,3080.5743151017714,621.1528622168684
125000,70.0,0.0574201031795724,3117.900862708635,715.058780869322
125000,70.0,0.071650512816636,3164.987292604981,800.7224983701566
158000,70.0,0.0121478049363321,2959.536046894396,324.0790902647718
158000,70.0,0.0154886591859787,2975.9256621954896,369.54159033317933
158000,70.0,0.019249213819778,2940.3218254186836,407.20569564937176
158000,70.0,0.0240774842490857,2955.451941710885,476.0861249622713
158000,70.0,0.030161826393923,2980.630242488516,546.3734125327718
158000,70.0,0.0377517063749106,2997.3177022145824,622.8769445168579
158000,70.0,0.0468636331989519,2998.614241995851,702.7481827558445
158000,70.0,0.0584720379622434,3052.540577729076,802.8947177656834
158000,70.0,0.0727374367695365,3091.0786592072086,888.4377762970078
199000,70.0,0.0096700872797315,2957.30994201013,412.00078658495187
199000,70.0,0.0123387824208835,2976.1581592755015,455.3932883369167
199000,70.0,0.015392782476695,2953.174890158421,488.60869110367616
199000,70.0,0.0192426402617094,2893.9286739103386,531.4577417372302
199000,70.0,0.0242372828232427,2928.8049773244966,597.7314203500517
199000,70.0,0.0303000745706499,2925.3637516409485,656.4263357475872
199000,70.0,0.0377910684990282,2917.9836556124324,728.0875817659054
199000,70.0,0.0469259029214176,2937.4886209082365,811.9376940652365
199000,70.0,0.0591838737534225,2961.48784314736,904.9151652993578
199000,70.0,0.0736567615075058,2983.0310040356862,982.7733287755018
251000,70.0,0.0099087327689227,2937.236321166998,572.311540436225
251000,70.0,0.0123059802019485,2932.4746948112606,606.4099418063388
251000,70.0,0.0154548639517131,2893.5416681726083,644.5439221270038
251000,70.0,0.0194809275337239,2858.762478702882,682.1367857871467
251000,70.0,0.0243588948388755,2863.2458703569273,735.7111947054996
251000,70.0,0.0304438221863575,2831.9781987074,785.0467663006538
251000,70.0,0.0383826556225977,2848.4065767251404,865.7535383399872
251000,70.0,0.0476873479661371,2842.853081731591,939.2545867376509
251000,70.0,0.059728260650951,2847.1205516746213,1020.7421206568656
251000,70.0,0.0746950744090466,2840.782592077896,1097.8966765551083
316000,70.0,0.010302281461129,2870.5419986720835,757.3950367045691
316000,70.0,0.0122882914042649,2830.8578888839097,779.7283756975991
316000,70.0,0.0155961153694158,2818.78242639058,817.6557042939436
316000,70.0,0.0194748059159418,2768.5649809238103,843.62348204218
316000,70.0,0.0244278348770778,2746.2581097248017,886.8540108033998
316000,70.0,0.0307010439709651,2729.606409504927,934.3981456278107
316000,70.0,0.0384757196103198,2736.1165201431454,1007.5189296737943
316000,70.0,0.0480973861887209,2709.1911072949115,1067.8461964310964
316000,70.0,0.0602764739033538,2680.6978623095456,1140.7606789603115
316000,70.0,0.0749780050405008,2688.847196951789,1194.2369359904171
398000,70.0,0.0104974986634674,2716.6130387832595,952.3151484669489
398000,70.0,0.0123420316487844,2714.566060283127,975.7180912555084
398000,70.0,0.0155497317237131,2682.722529596549,998.4782955658155
398000,70.0,0.0195277991820321,2617.0179631999686,1009.2344033185271
398000,70.0,0.0246234362133535,2618.2643952426606,1060.0247910315534
398000,70.0,0.030877126643759,2596.126665026364,1101.7293640159585
398000,70.0,0.0385917154576928,2572.1719628794385,1146.9537648972973
398000,70.0,0.0484744449580846,2536.356655728751,1212.408761940703
398000,70.0,0.06028959401826,2530.693032660899,1262.7566440181015
398000,70.0,0.0754381797933337,2506.262681600062,1278.8676395289378
501000,70.0,0.0106910896355906,2540.4103414636756,1154.411561729068
501000,70.0,0.0124499988834541,2525.2283354306564,1164.2054321588346
501000,70.0,0.0155610677979848,2477.362367634897,1169.1988286074047
501000,70.0,0.0195529708542334,2444.2909078052594,1186.929095238859
501000,70.0,0.024695196778433,2428.6985435854517,1219.3034878874867
501000,70.0,0.0309514498948869,2404.1381700825814,1244.24022480127
501000,70.0,0.0388587989165474,2355.3318864358885,1275.4030227221047
501000,70.0,0.0485837547577068,2346.3779144903965,1323.7550668842625
501000,70.0,0.0605274212475371,2333.5443448078267,1352.180987608664
501000,70.0,0.076062494664051,2284.492246772073,1344.1530425160197
50000,90.0,0.0295063975416936,2820.551010103565,253.12162086055585
50000,90.0,0.0349080780395537,2820.684089308867,308.6692136350205
50000,90.0,0.0429898947365655,2887.0606494876383,364.84694189206573
50000,90.0,0.0529802108420171,3007.6098651109983,438.97708695378685
50000,90.0,0.0639095654669063,3075.4758429554213,501.8572459008974
63000,90.0,0.0245316074603044,2728.7690353670673,239.85840712244982
63000,90.0,0.0281161274781369,2722.9553586969805,282.97798051851504
63000,90.0,0.0351924846641739,2792.3333238752252,338.5314431155712
63000,90.0,0.0434184058383805,2860.301576673312,403.89004212228207
63000,90.0,0.0527603797608932,2929.9339472890388,473.7143737388663
63000,90.0,0.0641998049267028,3001.7416365129784,532.935765788304
79000,90.0,0.0194789267223999,2674.8244499260295,229.78134412676286
79000,90.0,0.0228599097952393,2656.685040941168,265.69482990085584
79000,90.0,0.0286973238292756,2709.0696284049804,320.41166813683634
79000,90.0,0.0356763211364668,2764.658277210795,379.68803708204337
79000,90.0,0.0434604360087873,2791.534508545225,440.73058585808343
79000,90.0,0.0536194700131085,2873.778227320627,511.38846389505335
79000,90.0,0.0658142570707372,2928.0172069365426,574.2452458034853
99000,90.0,0.0189494629161692,2607.8533356129574,264.6023844741449
99000,90.0,0.0232162114254008,2656.070750555534,311.5817509002563
99000,90.0,0.028843894414853,2670.821613650574,361.4829551959871
99000,90.0,0.0357220920967292,2698.1232337837755,426.7281464894181
99000,90.0,0.0438378166252824,2741.7724454663985,485.47937341823007
99000,90.0,0.0541814249721898,2806.0012650297326,558.2631302780346
99000,90.0,0.0662744853437765,2824.3431732531662,613.3243244272356
125000,90.0,0.0151162336776055,2626.8445638012026,282.0254956257076
125000,90.0,0.0187769651663152,2604.6451565387297,316.0391433958128
125000,90.0,0.0233467427524589,2632.1525871357885,365.85305851054704
125000,90.0,0.0290278887876035,2628.638563825685,423.95881198354056
125000,90.0,0.0359528432954545,2666.2490364660553,484.0819551561503
125000,90.0,0.0447086885266893,2697.6678625577083,548.3242189074103
125000,90.0,0.054827243614628,2694.306916392745,601.7964434938235
125000,90.0,0.0675854994841174,2748.4822612908124,661.5229509515169
158000,90.0,0.0120378804809958,2619.0964929170104,326.4808031016097
158000,90.0,0.0151313900544488,2630.390161034975,363.25536742942245
158000,90.0,0.0188447653832685,2596.1597128883664,396.67953486586634
158000,90.0,0.0234046103001764,2588.782795947859,443.5840536155725
158000,90.0,0.0293002026023478,2603.186419396763,499.53510915823335
158000,90.0,0.036610869016712,2616.1891522135866,555.1471362413242
158000,90.0,0.0450789961785371,2608.9278738539238,611.5385931366634
158000,90.0,0.0560157451214111,2630.058549229022,669.6777675785268
158000,90.0,0.0690152512931248,2664.567556347086,720.6725684815008
199000,90.0,0.0096216045025509,2601.9702401309346,403.5429434789637
199000,90.0,0.0121283709835113,2609.506764556993,434.1413586357936
199000,90.0,0.0151517934656938,2607.8846545449296,467.9393036584835
199000,90.0,0.0189663756905895,2539.103323084985,496.21320027372417
199000,90.0,0.0237968969750691,2554.8312424182004,544.251795530191
199000,90.0,0.0296323974797581,2562.2775542429904,597.2208628946108
199000,90.0,0.0367054531821308,2530.3104721270147,638.1980150264565
199000,90.0,0.0455868323209489,2552.8190401205065,700.0469810370602
199000,90.0,0.0571883020779168,2554.0541062174916,749.7545157463986
199000,90.0,0.0705733921581427,2566.9402474153535,790.3771143115976
251000,90.0,0.0097426133777907,2570.73506432352,531.3992777121463
251000,90.0,0.0121614251019367,2563.5610402576135,558.0329634152798
251000,90.0,0.0151702431715426,2540.4596996620085,593.155953058604
251000,90.0,0.0190756371371041,2497.6568404644754,616.5569070553569
251000,90.0,0.0238967015506482,2490.473412842313,654.2273526593077
251000,90.0,0.0299003525599778,2469.621079325834,695.9106160898755
251000,90.0,0.0373200624781566,2460.7559850843636,738.5714058865018
251000,90.0,0.0467498086469725,2477.150427723179,801.5321409925841
251000,90.0,0.0580363401339524,2466.568804640786,841.2581724949976
251000,90.0,0.0719033848254683,2437.798082742932,869.5239904157138
316000,90.0,0.0100313071130257,2507.3102436151134,682.9356932693762
316000,90.0,0.0121911717094699,2461.5015382429424,697.029451115677
316000,90.0,0.0153155642803357,2466.9053512174764,730.7448520339657
316000,90.0,0.0192359028345909,2417.6493287722415,746.834879502005
316000,90.0,0.0240672548882194,2389.8840518079096,777.3067593028384
316000,90.0,0.0302762214728372,2388.768940350016,818.0577335430314
316000,90.0,0.0378631923306989,2371.308401568003,855.0170345943972
316000,90.0,0.047052038007506,2360.038822425069,893.5864957782758
316000,90.0,0.0587951912358896,2341.0218668121634,938.190361083018
316000,90.0,0.0722807223537361,2318.875650263644,942.091452068102
398000,90.0,0.0102658940660005,2375.8651713396375,841.1539073131627
398000,90.0,0.0122298583788367,2357.944026762123,849.4459754286034
398000,90.0,0.0153942412691326,2342.557681038906,870.4153636209267
398000,90.0,0.0192867844083887,2281.335726177483,876.261508150692
398000,90.0,0.024218884645381,2281.8500213534494,910.8263786998109
398000,90.0,0.0303867648741368,2265.001146199861,935.254956255672
398000,90.0,0.0380388356008481,2243.176451087675,962.0944414784692
398000,90.0,0.0476399341642199,2215.9860546001523,1000.3613205519566
398000,90.0,0.0585092505922346,2213.867913512687,1022.889290141618
398000,90.0,0.0731822039554478,2174.3810386210585,1007.4751809147085
501000,90.0,0.0104980312104473,2219.9511655454553,986.7353903160973
501000,90.0,0.0123639843301521,2196.466013005543,986.676499951307
501000,90.0,0.0154108137901181,2140.1289324031927,980.3728534301412
501000,90.0,0.0193121650743969,2141.6036407015326,1010.8878096882177
501000,90.0,0.0244783359448289,2129.5740620963275,1028.8783379704503
501000,90.0,0.0305882910480932,2111.6420996329007,1045.8081853609262
501000,90.0,0.038289099673974,2074.3413029791122,1069.096726940913
501000,90.0,0.0471347961820858,2068.3830600141887,1090.1036579475224
501000,90.0,0.0594069718148005,2053.182507871653,1092.6544822885037
501000,90.0,0.0739302529138187,2012.7249027315697,1064.9548509951255
