Repository: upb-lea/materialdatabase

Material database for power electronic usage
===============================================

The materialdatabase mainly contains complex magnetic and dielectric data of soft-magnetic ferrite materials under sinusoidal excitation.
Typical target applications of the provided material data are magnetic components in power electronic converters operated at switching frequencies reaching from 100 kHz to 3 MHz.
The database allows to compare materials and measurement setups, to work with fit functions (e.g., Steinmetz), and features data export as interpolation grids.
FEM solvers like Comsol can directly import these interpolation grids and incorporate the data in frequency-domain simulations.

File: materialdatabase/data/complex_permeability/MagNet/N49.csv (part 1 of 4)
f,T,b,mu_real,mu_imag,h_offset
50000,25.0,0.0404789338025765,1381.8986223205427,31.14772141847697,0.0
50000,25.0,0.0503048340923752,1410.209703124265,39.30366541478304,0.0
50000,25.0,0.0637489114455471,1450.03069633608,55.23168775009772,0.0
50000,25.0,0.0808813847479222,1501.3829522551848,72.06625705295347,0.0
50000,25.0,0.1019723050970613,1550.7290434502647,94.51334213993714,0.0
50000,25.0,0.1273557480515151,1601.313447459721,121.65736286936114,0.0
50000,25.0,0.1609461595340487,1697.4375101037708,168.02507974197647,0.0
50000,25.0,0.2014401510807874,1784.091887647738,231.49277375146525,0.0
50000,25.0,0.2490481574349606,1841.8226917092804,302.4727226575954,0.0
50000,25.0,0.3026197932672732,1834.22321991641,361.9686408853257,0.0
63000,25.0,0.0393070789023805,1469.6078245030194,38.10297919437728,0.0
63000,25.0,0.0498922223864827,1479.1205424238544,51.86948548358862,0.0
63000,25.0,0.0629216929448321,1510.3823682280884,64.36592128620518,0.0
63000,25.0,0.0796227931868737,1559.8858518222382,83.12149384684541,0.0
63000,25.0,0.0996356605859101,1580.1573816988182,102.65644805207216,0.0
63000,25.0,0.12649834772284,1641.2010395559498,132.8302864397569,0.0
63000,25.0,0.1589534255240174,1723.9286565181435,179.93148812850907,0.0
63000,25.0,0.1982522364053897,1786.5293679684876,241.57439489913003,0.0
63000,25.0,0.2462592822824994,1836.8070280688023,319.039208728617,0.0
63000,25.0,0.2974662167967901,1831.1960856878804,381.86647533316113,0.0
79000,25.0,0.0310582842813755,1446.0234640801098,28.21596987241133,0.0
79000,25.0,0.0393225645561352,1460.5532490848104,36.601149205442205,0.0
79000,25.0,0.0496921924079281,1485.4716404576786,46.172662719292944,0.0
79000,25.0,0.0630016982174217,1512.433192545472,59.72583371920803,0.0
79000,25.0,0.0787994155372206,1547.882776366358,76.1106993839998,0.0
79000,25.0,0.100116875053846,1592.5469485939648,99.56592785701687,0.0
79000,25.0,0.1263590697108856,1648.100838299914,128.43566871114407,0.0
79000,25.0,0.1583018388328136,1726.5574951709211,173.28531713525078,0.0
79000,25.0,0.1994673084671217,1796.388259787325,239.161025239859,0.0
79000,25.0,0.2471666042564447,1854.2953543475376,312.0444673848332,0.0
79000,25.0,0.2982417695027738,1841.175367725967,368.54581687911457,0.0
99000,25.0,0.0308740167646366,1439.561783992238,26.63517332696379,0.0
99000,25.0,0.0393609225593995,1469.3227056192604,32.50903315695374,0.0
99000,25.0,0.0495258798928492,1486.8990473872927,42.56187123911344,0.0
99000,25.0,0.0624104681139245,1503.136807334267,54.01334343054045,0.0
99000,25.0,0.0782326425156432,1556.6467461924888,72.55099596425549,0.0
99000,25.0,0.0995169201881609,1602.0702123925523,97.74183499025928,0.0
99000,25.0,0.1248599552721857,1651.411570112651,127.12797100444848,0.0
99000,25.0,0.1573090576166601,1732.0120065981598,178.70900768560134,0.0
99000,25.0,0.1946629969541412,1802.128101231855,239.42365144378817,0.0
99000,25.0,0.2438339862316383,1862.7272513050148,319.8384704547654,0.0
99000,25.0,0.2979851274747501,1843.364616161177,390.7413353910272,0.0
125000,25.0,0.0244953336687871,1425.7754305760552,16.40009641250666,0.0
125000,25.0,0.0312878804374901,1450.7076628187576,23.37148361480057,0.0
125000,25.0,0.0393929363206042,1475.3270598644235,29.425928701784574,0.0
125000,25.0,0.0495425863886323,1484.189149165368,37.80033549667135,0.0
125000,25.0,0.0622919856455517,1515.1125961263435,51.257133695365575,0.0
125000,25.0,0.0789569532575696,1569.5252155135288,71.8374271806375,0.0
125000,25.0,0.0990702431123974,1605.3693163754117,96.40552922445607,0.0
125000,25.0,0.125232680516569,1661.61373307625,134.6475118419187,0.0
125000,25.0,0.1564354014296629,1741.902297420015,184.0745960074025,0.0
125000,25.0,0.1961842237145463,1812.6641577202288,253.40288731212925,0.0
125000,25.0,0.2434891280430789,1861.018112593097,341.1526436577007,0.0
125000,25.0,0.2977367839882178,1861.4065342563813,410.7241114167487,0.0
158000,25.0,0.0254985285763052,1447.2014200113558,15.80010067522566,0.0
158000,25.0,0.0312406791055073,1456.8334434734315,20.912384819580726,0.0
158000,25.0,0.0391707528053874,1470.4277695121957,25.02408412436349,0.0
158000,25.0,0.0493854080665865,1496.9528851069397,36.25485158794467,0.0
158000,25.0,0.0624392500159772,1526.510026309239,50.8100134090195,0.0
158000,25.0,0.0785971920291711,1574.255289498165,71.28278848284228,0.0
158000,25.0,0.099317287644637,1612.4293175195728,104.02808820179798,0.0
158000,25.0,0.1247207708466726,1671.7717581056395,138.39917700878328,0.0
158000,25.0,0.1559311771937142,1745.0559776799348,191.3802978762316,0.0
158000,25.0,0.1960745848446434,1807.7516804973088,272.5373242791434,0.0
158000,25.0,0.2434655106830974,1874.9697577473505,362.472697393438,0.0
199000,25.0,0.0214660568245601,1435.9674730517,12.238869858496622,0.0
199000,25.0,0.0249206370237773,1442.2905366208593,15.083540206318007,0.0
199000,25.0,0.0311118297221339,1449.3916524712338,19.6163230369083,0.0
199000,25.0,0.0393465973535578,1483.9272282994534,25.997740858514888,0.0
199000,25.0,0.0494874129253272,1506.8546955578397,37.35418446257248,0.0
199000,25.0,0.0622890489345591,1531.6764683488082,52.34747932943545,0.0
199000,25.0,0.07880336349559,1576.4337741402776,80.86122397155506,0.0
199000,25.0,0.0988600134622187,1617.9053291209896,108.74432127261932,0.0
199000,25.0,0.1235589089494583,1670.540141979758,144.15397814673966,0.0
199000,25.0,0.155976809439485,1738.880894948805,207.9028895577629,0.0
199000,25.0,0.1949809300050018,1815.5357373301756,288.84025425799626,0.0
251000,25.0,0.0224963610776147,1440.9096980441943,15.074404107441444,0.0
251000,25.0,0.0246181887723851,1436.4443064595278,14.8463636267396,0.0
251000,25.0,0.0310840413142244,1461.364092642233,21.9784698742402,0.0
251000,25.0,0.0393495928732783,1493.4933104096958,28.901340672275108,0.0
251000,25.0,0.0494240698623955,1510.858733421539,40.30523481799429,0.0
251000,25.0,0.0625836494059346,1532.7113407501622,64.18522620479415,0.0
251000,25.0,0.0782544973815795,1583.9101278886503,85.69267965218597,0.0
251000,25.0,0.0984472785418593,1618.4294976899798,114.9179025000688,0.0
251000,25.0,0.1239248122241434,1662.4056996790123,159.3081280254095,0.0
251000,25.0,0.154969102544348,1742.8702122986729,221.2799753974016,0.0
316000,25.0,0.0184882883686312,1441.0330544891438,15.503642932459812,0.0
316000,25.0,0.0196438571986714,1433.4859185643827,14.39988040035007,0.0
316000,25.0,0.0245985442396465,1446.440764004317,18.964707283941934,0.0
316000,25.0,0.0310994673843839,1472.0550175167382,26.867655494003905,0.0
316000,25.0,0.0393040756432276,1498.6230415027526,33.77525424906372,0.0
316000,25.0,0.0495164701671274,1511.2148424175664,53.01176244366363,0.0
316000,25.0,0.0620968669863926,1541.0372829818402,69.78474968903532,0.0
316000,25.0,0.0781940493227599,1586.6802102735555,93.45127563620667,0.0
316000,25.0,0.0983695100563998,1611.3560914299885,129.14207533937406,0.0
316000,25.0,0.1230987643807069,1668.680096252035,171.3235434809291,0.0
398000,25.0,0.0188571360475972,1446.9735391219267,19.37821390257086,0.0
398000,25.0,0.019483303659685,1448.3776238846149,19.872785422862144,0.0
398000,25.0,0.0247773189226759,1461.1672630273367,25.436529867637702,0.0
398000,25.0,0.0310517281466891,1478.992825368828,33.03205453049041,0.0
398000,25.0,0.0391803287064775,1502.7891029393904,47.70665043464688,0.0
398000,25.0,0.0493264702368515,1524.118623816897,60.9020063102002,0.0
398000,25.0,0.0620866888239436,1549.8734413662896,78.99192410362677,0.0
398000,25.0,0.0781010291805499,1583.353460402252,107.97755887618936,0.0
398000,25.0,0.0981033629776587,1622.3179116867143,142.51523230694818,0.0
501000,25.0,0.0191798096665802,1469.756525659861,27.30358239593145,0.0
501000,25.0,0.0196576366717531,1470.9226376683653,27.913031462786808,0.0
501000,25.0,0.024763959060012,1476.5036698008607,33.76759427408721,0.0
501000,25.0,0.0311120393672047,1489.671256102892,48.077078653514135,0.0
501000,25.0,0.0391636342841611,1522.9891962691938,57.87814192288409,0.0
501000,25.0,0.0492883903492094,1539.7825191780644,72.59109774538271,0.0
501000,25.0,0.0619795898358201,1554.325572301907,96.05659738177002,0.0
501000,25.0,0.0778686408847575,1604.7859202649267,124.9425433621694,0.0
630000,25.0,0.0154285917832392,1484.6953150174015,33.9871550879009,0.0
630000,25.0,0.0155202219610922,1484.1517091812775,34.279987546403845,0.0
630000,25.0,0.0195803572408571,1495.6956645078872,38.46466333389508,0.0
630000,25.0,0.0247465840983396,1495.6657507062414,51.14727958475886,0.0
630000,25.0,0.0311395712194103,1522.989840272489,62.12965600256716,0.0
630000,25.0,0.0391070594168885,1549.4744575172206,72.90350056091827,0.0
630000,25.0,0.0494374172291135,1555.257673284022,93.46826670581294,0.0
630000,25.0,0.0618541981237399,1585.8801621754158,117.16212905635824,0.0
794000,25.0,0.0155087665876852,1537.5335610432708,52.0682959107399,0.0
794000,25.0,0.0157118758591876,1536.0938108428966,52.0416041659224,0.0
794000,25.0,0.0196445246633949,1538.3324646630103,62.71008633791415,0.0
794000,25.0,0.0247588884675691,1553.3476191743607,72.45337020237899,0.0
794000,25.0,0.0311381143897958,1575.6106700961132,86.01058582881917,0.0
794000,25.0,0.0392810200906654,1594.5108633938466,104.04218664545807,0.0
794000,25.0,0.0492542669508397,1614.085488768097,125.80919099634212,0.0
50000,50.0,0.0399539402085718,1496.3893254026086,30.413815433273623,0.0
50000,50.0,0.0496783430158837,1508.168096877003,36.07964715939071,0.0
50000,50.0,0.0625958959932596,1527.858616535063,50.09821093829665,0.0
50000,50.0,0.078989768783834,1591.4301566770598,67.26205199585293,0.0
50000,50.0,0.0997699744182193,1630.7242744039515,89.86532470039226,0.0
50000,50.0,0.1249376700749509,1679.249139862775,118.49763872056688,0.0
50000,50.0,0.1594586040382504,1773.9997012919446,169.8881693369532,0.0
50000,50.0,0.1997276153434885,1848.601559369024,235.1765753871325,0.0
50000,50.0,0.2484559922195402,1889.079828176511,305.9963034732733,0.0
50000,50.0,0.3030752392778871,1842.0249359582608,351.3480515224254,0.0
63000,50.0,0.0393142257384391,1549.3449568213373,31.463399293502917,0.0
63000,50.0,0.0496762625205442,1550.1942416768277,43.83167858516013,0.0
63000,50.0,0.0628468735897966,1584.218810772085,56.16762024869119,0.0
63000,50.0,0.079349758298238,1632.7494939466696,75.56470835530226,0.0
63000,50.0,0.0997986817502843,1651.256427610013,95.81390781776813,0.0
63000,50.0,0.1271960842967636,1714.3087149111648,130.89081011061205,0.0
63000,50.0,0.1595172473894794,1793.4790870003685,179.0067882570687,0.0
63000,50.0,0.1998235622774199,1855.798862255861,243.89767370149576,0.0
63000,50.0,0.2501112892860512,1900.1406491330404,319.1284619862582,0.0
63000,50.0,0.3035436494439949,1852.303549842229,363.6426451309984,0.0
79000,50.0,0.0309589503993676,1528.7364838104031,22.074585811014437,0.0
79000,50.0,0.0393489288382817,1535.8040239022696,28.642426149009093,0.0
79000,50.0,0.0496189979846543,1556.9168937892698,38.5304926594678,0.0
79000,50.0,0.0625473708731815,1583.8729785332168,51.460505908200254,0.0
79000,50.0,0.0788312012929471,1617.8884468112265,68.85655247995909,0.0
79000,50.0,0.0999388908428393,1654.752664763735,93.9975515044854,0.0
79000,50.0,0.1261564367047538,1717.1093022508412,127.7756175956349,0.0
79000,50.0,0.1583778396055562,1793.0469828176217,178.13179651874898,0.0
79000,50.0,0.2005328760237946,1866.54648047934,253.61298132101732,0.0
79000,50.0,0.2497884944553103,1915.1840381676293,331.76669698028485,0.0
79000,50.0,0.3001144882018356,1863.719697860958,373.2187266113503,0.0
99000,50.0,0.030763547743573,1515.75841399588,20.33770981092121,0.0
99000,50.0,0.0394929145910935,1543.2131294636126,25.54451655637705,0.0
99000,50.0,0.0495112694102084,1553.0107673779946,34.22606040532804,0.0
99000,50.0,0.0621936263555935,1569.7211332120269,45.47091602646269,0.0
99000,50.0,0.0786692059542798,1626.2805646978006,65.95917130341672,0.0
99000,50.0,0.0994185375471359,1664.382718852075,91.70950041899933,0.0
99000,50.0,0.1245199741817858,1712.4198925025544,125.07801345396604,0.0
99000,50.0,0.1580908417468067,1796.906950279169,185.3269804298971,0.0
99000,50.0,0.1957451544659286,1870.1186955607889,256.16502823719645,0.0
99000,50.0,0.2450720223288215,1919.6600077690384,341.0673972761469,0.0
99000,50.0,0.2995865244084009,1855.834454289327,393.4836830915957,0.0
125000,50.0,0.0245032283855975,1494.1992643449753,11.18962891572633,0.0
125000,50.0,0.0313163523649976,1522.9015815170155,16.00985743244047,0.0
125000,50.0,0.0392720692528104,1542.2493810891892,21.12215020381541,0.0
125000,50.0,0.0492652562230542,1543.409844890814,28.099954321611417,0.0
125000,50.0,0.0620276567113967,1578.0826039027372,41.89463342441484,0.0
125000,50.0,0.0789039675273661,1634.4780534046474,62.99853901146663,0.0
125000,50.0,0.0987153086406671,1665.8794028385082,90.00258096161895,0.0
125000,50.0,0.1251779812988913,1722.2804743686893,133.38496802942774,0.0
125000,50.0,0.1556506100882182,1794.4942207936458,186.9912536175368,0.0
125000,50.0,0.1968276618253958,1876.883488482696,271.86977576001897,0.0
125000,50.0,0.2437364257590229,1913.6444938044908,363.644245877663,0.0
125000,50.0,0.3010549523551866,1864.3380811499717,415.2081452027271,0.0
158000,50.0,0.0261815723998484,1511.8673657084817,10.124817966189198,0.0
158000,50.0,0.031406997334811,1525.2024989785557,13.941178515871751,0.0
158000,50.0,0.0391427398472683,1535.3317929775828,16.26213267335088,0.0
158000,50.0,0.049471803586411,1559.0683654000334,27.061027825182443,0.0
158000,50.0,0.0626289797229872,1588.5334723608294,41.20037325041508,0.0
158000,50.0,0.0782564149694197,1634.0139353605423,61.85816292247106,0.0
158000,50.0,0.0994139912704212,1670.3342527470977,98.75001955426208,0.0
158000,50.0,0.124248655204089,1729.854952551368,137.22217345935155,0.0
158000,50.0,0.1555581548797342,1794.6260897302448,196.6424954027601,0.0
158000,50.0,0.1963041851406616,1869.543594267388,294.3911512798344,0.0
158000,50.0,0.2443702030358391,1924.8139147856357,389.1133807779666,0.0
199000,50.0,0.0219086027823384,1504.5451472350246,6.862636754695366,0.0
199000,50.0,0.0249366072509439,1509.0067463802316,8.861393793846764,0.0
199000,50.0,0.030971458264922,1518.7841412191442,11.613903517760551,0.0
199000,50.0,0.0391680980275208,1548.3784319236172,17.122893838282238,0.0
199000,50.0,0.0493798382011279,1568.422227793074,27.158855821751047,0.0
199000,50.0,0.0622447724613742,1591.9872935779913,41.78387185864882,0.0
199000,50.0,0.0786658329548686,1639.3162647992815,71.6787845790446,0.0
199000,50.0,0.0982804527937125,1679.5113011264086,101.86444266529662,0.0
199000,50.0,0.1238254064814101,1730.2693847944065,144.0212994877895,0.0
199000,50.0,0.1554716105487964,1788.6234936892604,215.1192445274965,0.0
199000,50.0,0.1944952324407353,1877.405194377392,311.8624125990049,0.0
251000,50.0,0.0228841577891568,1515.725118870616,10.188355005574625,0.0
251000,50.0,0.024729791762199,1505.6488320718352,8.832319738012917,0.0
251000,50.0,0.0308891852601072,1533.47496023319,14.39468074423447,0.0
251000,50.0,0.0392078743036207,1561.0042959446207,20.121059403760963,0.0
251000,50.0,0.0493194058208341,1571.7614307120434,30.45683315742377,0.0
251000,50.0,0.0625074700083857,1596.1715223795218,54.08258200438995,0.0
251000,50.0,0.0781786950546441,1646.6281515971032,76.89200516632545,0.0
251000,50.0,0.0977630100820832,1681.7792874671993,108.533283097008,0.0
251000,50.0,0.1236303287683996,1722.1507110455498,159.2626835779785,0.0
251000,50.0,0.1547512822337233,1793.2762380949478,230.689031345564,0.0
316000,50.0,0.0187558143203296,1518.491031188041,11.032508530826508,0.0
316000,50.0,0.0195621416982173,1507.6016443482144,9.045971997482068,0.0
316000,50.0,0.0246918414468989,1518.918131391112,12.716787121453772,0.0
316000,50.0,0.0313021993399829,1547.5518635328467,19.489810059523247,0.0
316000,50.0,0.0392341700545276,1570.1697437764572,24.505512211550187,0.0
316000,50.0,0.0494755427688712,1579.2412350250847,43.27296953695139,0.0
316000,50.0,0.0621921505760325,1607.2728398276795,60.05084735511918,0.0
316000,50.0,0.0779518440957713,1651.273860931523,84.53708063647,0.0
316000,50.0,0.0983805280575729,1675.5681990206183,124.34601012087056,0.0
316000,50.0,0.1227013305413776,1730.3263447348418,172.07378634974407,0.0
398000,50.0,0.0190848560020645,1525.4959697658023,14.766310269901776,0.0
398000,50.0,0.0195406753299421,1527.9386726969249,14.81890807681366,0.0
398000,50.0,0.0247461008096636,1538.3531005672364,19.23696444337419,0.0
398000,50.0,0.0311836575774178,1558.6982033951233,25.78978593673764,0.0
398000,50.0,0.0393235622072555,1577.3350773489638,39.12640521925904,0.0
398000,50.0,0.0488550198128713,1595.790871227542,51.57806088637156,0.0
398000,50.0,0.0620766866599037,1618.630024654474,69.65154884673674,0.0
398000,50.0,0.0782249159359947,1652.6527269123198,101.218771972052,0.0
398000,50.0,0.0974172098887302,1694.5986133230767,137.0876268713919,0.0
501000,50.0,0.0193726874818494,1556.5234884149006,23.42430072353807,0.0
501000,50.0,0.019620236523253,1556.4646877646103,23.438196597277457,0.0
501000,50.0,0.0247455020876454,1561.0696817864318,28.663510080040226,0.0
501000,50.0,0.0312864325499596,1575.816781350648,42.5843635102929,0.0
501000,50.0,0.0390424085326638,1607.30705397385,50.84075787945386,0.0
501000,50.0,0.0492231578503307,1619.0527995834202,65.56307757586131,0.0
501000,50.0,0.0619373413789408,1631.5487911142716,90.38334461226644,0.0
501000,50.0,0.077727875361814,1678.8822098010764,120.9821732715131,0.0
50000,70.0,0.0398427612466505,1494.392627303465,33.566895435476354,0.0
50000,70.0,0.050168404895359,1522.5339319496632,42.45787271047514,0.0
50000,70.0,0.0630325679764782,1553.3655560791174,57.93781056584709,0.0
50000,70.0,0.0797112395334547,1626.3987657391406,78.94188092320759,0.0
50000,70.0,0.1005639313355949,1680.595149891033,107.20956343747925,0.0
50000,70.0,0.1261939075889622,1744.0260221275405,146.21731592894474,0.0
50000,70.0,0.1602944188123919,1842.7864017015584,211.2640419752732,0.0
50000,70.0,0.2012765225591584,1940.0298500639929,300.9838262769753,0.0
50000,70.0,0.2474003844763492,1964.9960609984296,378.4442444538221,0.0
50000,70.0,0.299262370217193,1847.5923618837892,397.9650431701803,0.0
63000,70.0,0.0393060296713202,1581.7718723363469,36.49447428553881,0.0
63000,70.0,0.0498643245983832,1591.8725099191568,50.01777249394501,0.0
63000,70.0,0.0627693136407838,1625.0456384404506,64.96635027735763,0.0
63000,70.0,0.0794686714472768,1681.7575495876629,89.72046504920255,0.0
63000,70.0,0.0995956259205891,1713.478050166951,115.3556440220243,0.0
63000,70.0,0.1266764415416159,1781.3918244313602,157.6077562884381,0.0
63000,70.0,0.1602227269061785,1861.6628977492544,221.2186649862473,0.0
63000,70.0,0.2001491596867798,1947.5643041010087,312.29425085538605,0.0
63000,70.0,0.2487271267664654,1969.403841221908,395.5710399356953,0.0
63000,70.0,0.2994739220495801,1858.734840234425,411.7382932963733,0.0
79000,70.0,0.0309379548500024,1555.173515881753,24.90737866378803,0.0
79000,70.0,0.0394029988766363,1568.1114909373323,33.99367251913284,0.0
79000,70.0,0.0498756068562119,1595.048418284156,45.89702825068929,0.0
79000,70.0,0.062826518779817,1624.6908192946305,61.57096119701317,0.0
79000,70.0,0.0787889556728981,1663.9801357664462,82.6101244364662,0.0
79000,70.0,0.0999868565233116,1722.2426799560349,113.375166239575,0.0
79000,70.0,0.1266022790725225,1786.108410947816,156.2525963698897,0.0
79000,70.0,0.1588371665797693,1861.1651266637969,222.0594331887035,0.0
79000,70.0,0.2004332637051832,1957.5305999225525,323.67508512217336,0.0
79000,70.0,0.2485807440528414,1983.2593553646732,406.8889720221889,0.0
79000,70.0,0.2975509998095974,1871.5001401768432,423.35196339935527,0.0
99000,70.0,0.0307834802218601,1544.3890758487578,23.60950880337749,0.0
99000,70.0,0.0394275915937158,1575.1906914346114,30.75013606051509,0.0
99000,70.0,0.0493642823411976,1588.3386139095871,40.75470904177298,0.0
99000,70.0,0.0620669125382536,1609.460116406755,54.75518739621445,0.0
99000,70.0,0.0782896179652816,1670.3209080107283,79.10632379855953,0.0
99000,70.0,0.0992608837792924,1728.4790580654626,111.49908182509922,0.0
99000,70.0,0.1249893672408367,1786.671308994779,156.51360677208214,0.0
99000,70.0,0.1579709964806085,1868.8917998226689,233.34966309491367,0.0
99000,70.0,0.1969403180588423,1961.0156224023176,331.48852909988034,0.0
99000,70.0,0.2444381569033816,1990.9375257739584,422.6871145078116,0.0
99000,70.0,0.2961347655034364,1853.4058086606424,442.8913039395751,0.0
125000,70.0,0.024442588084187,1519.729205552341,13.625282348622278,0.0
125000,70.0,0.0312305776137563,1552.0408232119692,19.78536069115112,0.0
125000,70.0,0.0393109776139676,1575.7602644157816,26.22655172814607,0.0
125000,70.0,0.0493633512076146,1580.6051035172295,35.48474370053189,0.0
125000,70.0,0.062479420367062,1618.929327278174,52.58815142193569,0.0
125000,70.0,0.0788500954226907,1680.4485856734286,78.19321590567873,0.0
125000,70.0,0.0989353947533017,1729.7550882477744,110.72111114893718,0.0
125000,70.0,0.1249273352268175,1794.1298015572354,166.1944928122598,0.0
125000,70.0,0.1567170342931535,1875.205642257744,242.30593460250316,0.0
125000,70.0,0.1969776643366984,1970.1979245954628,353.2007642210676,0.0
125000,70.0,0.2436610094689742,1977.786100771676,450.3358741224204,0.0
125000,70.0,0.2990428189364307,1851.010353737602,464.300976745109,0.0
158000,70.0,0.0260684401316118,1535.6043295082327,13.954093817376457,0.0
158000,70.0,0.0312765067640648,1553.9550590742424,18.153088408476304,0.0
158000,70.0,0.0390603105796692,1568.0707743020664,22.42984979057927,0.0
158000,70.0,0.0492672031766756,1591.9183216392296,34.42453386532262,0.0
158000,70.0,0.0622772976306143,1627.9276640821267,52.17905959620173,0.0
158000,70.0,0.0785864308016461,1682.3875085795255,78.40062944314606,0.0
158000,70.0,0.0992898029762147,1733.6700368889424,121.01011425213962,0.0
158000,70.0,0.1246551192642486,1800.0519733791175,173.628487680536,0.0
158000,70.0,0.1555943538474511,1875.418125122737,254.88945122200712,0.0
158000,70.0,0.19581653384039,1960.980509522366,381.9695050927584,0.0
158000,70.0,0.2434177741408599,1989.2046787313875,482.63169151340935,0.0
199000,70.0,0.0218063215740549,1529.704582492205,9.807876931615011,0.0
199000,70.0,0.0248787952760523,1532.608062826683,12.306473823913532,0.0
199000,70.0,0.0311703062528921,1545.998422130096,16.479412607570264,0.0
199000,70.0,0.0391444225178216,1581.0008239494057,22.79946804538809,0.0
199000,70.0,0.0494220985044596,1602.3784524246714,35.88249971341529,0.0
199000,70.0,0.0621845289618333,1629.724131191014,53.14449148681188,0.0
199000,70.0,0.0785924994268155,1684.5196135749788,88.24803620243367,0.0
199000,70.0,0.0985666572807199,1738.2974699251529,125.52104814323958,0.0
199000,70.0,0.1237733067497336,1797.4716336222607,182.1217035181716,0.0
199000,70.0,0.1554054919586746,1865.7268857709817,278.7718497113722,0.0
199000,70.0,0.1945963253001032,1966.43790842235,407.9032676423053,0.0
251000,70.0,0.0227749269379272,1537.9151222741325,13.17990655494701,0.0
251000,70.0,0.0246343646997267,1527.0823203909008,12.33507219439675,0.0
251000,70.0,0.0310705567275302,1558.2036016961715,19.08028569671892,0.0
251000,70.0,0.039208949129836,1590.8699044265786,26.42712527563628,0.0
251000,70.0,0.0493913459267766,1605.4412797029945,39.03461431099568,0.0
251000,70.0,0.0624328744706515,1634.2138785774862,66.14678203267265,0.0
251000,70.0,0.0781109034917518,1692.4704325107828,95.00430936922498,0.0
251000,70.0,0.0984038752059699,1741.2834618448528,135.2573513291933,0.0
251000,70.0,0.1236665524043061,1789.2394153619064,202.75188039275304,0.0
251000,70.0,0.1548956528773805,1870.3059400350096,300.75255830972327,0.0
316000,70.0,0.0186615996007798,1539.5128473558425,13.707945463967407,0.0
316000,70.0,0.0196089565258456,1527.155745328023,11.891524038877952,0.0
316000,70.0,0.0246471025996511,1542.3836942554578,16.568595891994917,0.0
316000,70.0,0.0311976074806447,1572.6042141531725,24.338584358136647,0.0
316000,70.0,0.0391720081200571,1598.8318771660493,31.08315193147413,0.0
316000,70.0,0.0493971074167546,1608.7931617780778,52.72912330279889,0.0
316000,70.0,0.0622650054257569,1644.7891728567972,72.95815779901265,0.0
316000,70.0,0.0779833173344416,1696.4065955245874,104.26732531363125,0.0
316000,70.0,0.0986214852808625,1731.9840604703072,152.71153389922068,0.0
316000,70.0,0.1224804255289336,1791.7759828722944,217.63342226480069,0.0
398000,70.0,0.0189880881181995,1544.541147073607,18.104451915285225,0.0
398000,70.0,0.0195053571830969,1546.209619099326,18.210795051678534,0.0
398000,70.0,0.0247812111973802,1560.3751624635472,23.70275701659908,0.0
398000,70.0,0.0310671514185858,1582.0854759273334,31.446785730355742,0.0
398000,70.0,0.0392826574687984,1606.4427210701515,46.66018192602196,0.0
398000,70.0,0.0494807788454639,1626.9870335131154,62.73531180110375,0.0
398000,70.0,0.061978310011279,1657.088690421913,85.4374430226441,0.0
398000,70.0,0.0781159734047475,1694.113195944989,124.49758829234244,0.0
398000,70.0,0.0976653625380889,1744.677151345827,171.245458666844,0.0
501000,70.0,0.0192735444274221,1572.933014137236,27.71272168824534,0.0
501000,70.0,0.0196443572796497,1572.9097947556747,27.763456853231627,0.0
501000,70.0,0.0245965754929939,1581.3942096482167,33.335412863219496,0.0
501000,70.0,0.0312077144537902,1599.4602005272257,49.405135927326114,0.0
501000,70.0,0.0392920106012779,1636.0310925718964,61.02564064559356,0.0
501000,70.0,0.0491630406966265,1647.660867027262,77.58077940507938,0.0
501000,70.0,0.0620232963876666,1665.594773278413,108.115991441988,0.0
501000,70.0,0.0775290403257217,1717.780391032827,146.99584251153524,0.0
50000,90.0,0.0409364506559666,1506.9631199049377,48.13641194120465,0.0
50000,90.0,0.0505873964299913,1546.3994817250211,60.388249575319,0.0
50000,90.0,0.0634190236588664,1594.6868421598404,82.36853687159804,0.0
50000,90.0,0.0806589673072008,1688.808205192866,111.82306970373052,0.0
50000,90.0,0.1020046243307922,1768.5694499287652,150.7661315139208,0.0
50000,90.0,0.127988604853366,1845.580647070562,206.7098235838624,0.0
50000,90.0,0.1610794696899546,1955.6462671475224,298.98798240050525,0.0
50000,90.0,0.2007652658839929,2057.9902451959056,420.1684302572041,0.0
50000,90.0,0.2444066526196706,2038.55068798899,498.5429629256452,0.0
50000,90.0,0.2890479668021756,1836.01095203415,455.22612498916897,0.0
63000,90.0,0.0396193132987873,1618.700809900315,51.35895253737958,0.0
63000,90.0,0.0499497310678805,1634.490837558114,69.16599430086721,0.0
63000,90.0,0.0634325048514761,1683.489044998824,90.1730154651193,0.0
63000,90.0,0.0795508123361495,1749.474006154699,121.56945414397012,0.0
63000,90.0,0.100154982956348,1796.580857143145,158.0507218769799,0.0
63000,90.0,0.1268511325310031,1873.3990478151693,215.1378272552596,0.0
63000,90.0,0.1599738592447481,1972.5395766280756,310.94078071180985,0.0
63000,90.0,0.198731750222676,2058.0089858413407,432.7684824105012,0.0
63000,90.0,0.2454640637630434,2038.2138431710875,519.7648148550966,0.0
63000,90.0,0.2912324942098898,1830.96505239106,466.85318433697904,0.0
79000,90.0,0.0312275142686315,1585.5096933769362,35.77525410327597,0.0
79000,90.0,0.0395150633681219,1605.265522592672,48.47675752791198,0.0
79000,90.0,0.0499417235881997,1639.7497291805323,65.22912797836435,0.0
79000,90.0,0.0630699479358868,1681.1828080997038,86.61986268686462,0.0
79000,90.0,0.0793001012085266,1734.316712537419,116.30431016563394,0.0
79000,90.0,0.0999846998117265,1803.433498733875,157.57612700062475,0.0
79000,90.0,0.1272965854023605,1881.0493137158292,220.03746824351137,0.0
79000,90.0,0.1594327784569703,1973.967456015511,318.31734523789123,0.0
79000,90.0,0.1996795289513123,2066.000889487145,449.1134053019214,0.0
79000,90.0,0.2460297576376364,2046.072254853025,531.0988482306452,0.0
79000,90.0,0.2917428910274122,1824.4952286142504,469.23739075326046,0.0
99000,90.0,0.0311690857307397,1572.8203785999456,34.68650046032529,0.0
99000,90.0,0.0394328827431611,1612.821792507182,45.48601006627492,0.0
99000,90.0,0.0496524433833501,1636.182555098242,61.23986305051958,0.0
99000,90.0,0.0622283402866662,1663.7824317925056,80.56389381118285,0.0
99000,90.0,0.078842068618108,1739.617668418781,114.91093877761648,0.0
99000,90.0,0.0999927656349118,1810.762039532647,158.96712518288783,0.0
99000,90.0,0.1250227122891599,1881.5816886416335,221.23709646941236,0.0
99000,90.0,0.1574236690760388,1979.2283939005229,331.6434506780936,0.0
99000,90.0,0.1964532896119294,2077.1880717065305,464.4627724213999,0.0
99000,90.0,0.2431440222807835,2057.634518794894,554.7749413328082,0.0
99000,90.0,0.2915912996380953,1795.5614680893848,482.30654265530205,0.0
125000,90.0,0.0245534405054549,1543.6275044594545,22.683436602522367,0.0
125000,90.0,0.0311964899437219,1581.059502967124,31.87479557483688,0.0
125000,90.0,0.0392421496906578,1612.032313599412,41.65265540360127,0.0
125000,90.0,0.0494651039963902,1624.3518169458002,55.47615993839119,0.0
125000,90.0,0.0625222472852385,1675.923314754761,79.58332336088226,0.0
125000,90.0,0.0789106062242488,1748.219086870738,115.152736117954,0.0
125000,90.0,0.0990074295170179,1808.5480505367984,158.74457684519348,0.0
125000,90.0,0.1251057241795587,1886.605709699646,236.1777173259597,0.0
125000,90.0,0.1569246370076208,1986.9869903622791,348.5151819865011,0.0
125000,90.0,0.1969346387698183,2080.3984863019,494.4974423076391,0.0
125000,90.0,0.2423138670086888,2033.7571189083296,585.4586510909724,0.0
125000,90.0,0.29403366037412,1784.706509793697,499.18355527812,0.0
158000,90.0,0.0259419596142457,1556.4348735632122,22.76495161394848,0.0
158000,90.0,0.0313509669648265,1581.6351559970285,30.90777406021532,0.0
158000,90.0,0.0391529637177584,1602.6305316122364,38.75621370344622,0.0
158000,90.0,0.0495473145843034,1633.8917688267652,56.294963178154354,0.0
158000,90.0,0.0627651985458426,1682.8697000036957,81.01250983515482,0.0
158000,90.0,0.0788127375932688,1747.950439463299,117.02552514845898,0.0
158000,90.0,0.0993364153070965,1812.4033640487544,174.10559762591762,0.0
158000,90.0,0.1242844379436633,1889.6174282238276,247.75547972918636,0.0
158000,90.0,0.1556466426387235,1986.5807588212333,371.0933719098774,0.0
158000,90.0,0.1957674646189037,2064.8764812193504,534.1562720936367,0.0
158000,90.0,0.2440119766784525,2026.8255689012017,621.6155999584731,0.0
199000,90.0,0.0216689782142555,1547.6105379029598,17.787116460270703,0.0
199000,90.0,0.0250017803403272,1553.557700443545,21.46714814408297,0.0
199000,90.0,0.031059678191971,1571.7165292916136,28.644123247706904,0.0
199000,90.0,0.0392169240535328,1613.0901873517446,39.48610924343707,0.0
199000,90.0,0.0494866694372527,1642.7850653294015,57.74225369278855,0.0
199000,90.0,0.0622494150713844,1680.821389843586,82.71307524613212,0.0
199000,90.0,0.0788883998194932,1746.4800754242967,130.54292223826425,0.0
199000,90.0,0.099000619049433,1815.0687661692375,181.68020975533923,0.0
199000,90.0,0.1233787638711925,1885.8896084144544,262.33068199781786,0.0
199000,90.0,0.1555696752499647,1969.578945567417,405.042219521558,0.0
199000,90.0,0.1934460958256606,2059.982301624445,565.647352152917,0.0
251000,90.0,0.0226152185430448,1554.0348654828103,22.31967793956384,0.0
251000,90.0,0.0246811138445956,1546.0640498121024,22.20966212904784,0.0
251000,90.0,0.0310622780164843,1581.8068941433992,32.47051225894103,0.0
251000,90.0,0.0392731564010244,1624.0739230880474,44.56300468515288,0.0
251000,90.0,0.049289981583278,1643.1610073677211,62.24194625103469,0.0
251000,90.0,0.0623575180087197,1681.7110953763597,97.40635772969333,0.0
251000,90.0,0.078449215838783,1748.645883472134,138.8116567232539,0.0
251000,90.0,0.0982249251653933,1807.8724756257636,193.1143560538601,0.0
251000,90.0,0.1231976939154844,1872.6142285870524,290.9793477002227,0.0
251000,90.0,0.1544826210250887,1966.965638568989,434.6969357082074,0.0
316000,90.0,0.0185218584723231,1549.8029380754097,21.761825069609998,0.0
316000,90.0,0.0195752301007946,1538.3338678548378,20.794095778038404,0.0
316000,90.0,0.024710836173364,1556.3066029323172,27.484741156814337,0.0
316000,90.0,0.031004871219973,1592.27916463873,38.74274405817307,0.0
316000,90.0,0.0392690876395667,1626.1859306701676,50.406097589074335,0.0
316000,90.0,0.0496558254261691,1646.4868528421584,78.26540365782797,0.0
316000,90.0,0.0616427519149815,1686.6957767344318,105.83989181762816,0.0
316000,90.0,0.0780748889793315,1748.3881952921658,151.15497869572016,0.0
316000,90.0,0.0979665614492743,1797.24055657501,216.9731582469844,0.0
316000,90.0,0.1229524326156765,1873.9940714749296,318.09938923485976,0.0
398000,90.0,0.0188439316257695,1554.8028392515596,27.21556971066838,0.0
398000,90.0,0.0195753802640062,1556.9938688014684,27.57357105966678,0.0
398000,90.0,0.024655768719537,1574.3184781643292,35.46234106094251,0.0
398000,90.0,0.031200081727736,1603.5346298323775,47.45806483719792,0.0
398000,90.0,0.0393652458526445,1633.3069456777444,68.66386990817365,0.0
398000,90.0,0.0492867157764544,1660.1071751866575,89.86935189464072,0.0
398000,90.0,0.0620988157558148,1697.248256947135,122.76330926015392,0.0
398000,90.0,0.0781454390707689,1744.3781532190108,176.15559521078993,0.0
398000,90.0,0.0977683939160714,1804.212954759264,242.87631664468043,0.0
501000,90.0,0.0191187587880694,1579.8706498713082,38.61972231213495,0.0
501000,90.0,0.0195921221453607,1581.9077360542356,38.85259044809881,0.0
501000,90.0,0.0247554307615231,1592.5302109395311,48.042315886056,0.0
501000,90.0,0.0311759072192045,1616.322071570644,67.97753505209465,0.0
501000,90.0,0.0389603610924181,1656.3068197644268,83.69441447620076,0.0
501000,90.0,0.0493612666988148,1678.9160839850308,109.8483250361281,0.0
501000,90.0,0.0621181047433175,1701.830527015656,151.23772421403393,0.0
501000,90.0,0.077804241596134,1758.9012409048132,205.1128590247473,0.0
50000,25.0,0.0390742903201592,1423.0446347069349,30.329485212390715,15.0
50000,25.0,0.0497494175760468,1438.2830560644504,37.92930401801793,15.0
50000,25.0,0.063039373496951,1456.9971048656914,52.39048121942019,15.0
50000,25.0,0.0796945896896621,1490.9643969867116,67.10764099708238,15.0
50000,25.0,0.1007355482774924,1542.7701357993635,88.16536738480461,15.0
50000,25.0,0.1272482323297475,1599.148799387183,116.66955614295718,15.0
50000,25.0,0.1583736121817039,1667.5990816278943,156.67051394521346,15.0
50000,25.0,0.2001132696863677,1755.405829422784,216.40654092275608,15.0
50000,25.0,0.2463985504637065,1796.8400932270138,279.7222379139091,15.0
63000,25.0,0.0392755551365457,1463.1157340777918,39.37770696289071,15.0
63000,25.0,0.0497316055819509,1473.887059974249,52.59345690919868,15.0
63000,25.0,0.0632441529021634,1510.0008625933426,68.19617244920623,15.0
63000,25.0,0.0794607660757189,1543.1850528367872,88.12191523816439,15.0
63000,25.0,0.0998145528089457,1573.5510711912148,109.54104111856954,15.0
63000,25.0,0.1263098598345176,1638.19729223209,141.2322588666979,15.0
63000,25.0,0.1586775404301682,1694.229417440052,179.13925274552722,15.0
63000,25.0,0.1969940886154723,1749.6976022051845,226.5986259208503,15.0
63000,25.0,0.2442924823797741,1783.2164212797534,289.81525483080657,15.0
79000,25.0,0.0310182917244423,1435.5135116810432,25.46050978348132,15.0
79000,25.0,0.0393641132222046,1454.6074222723832,36.87243870945431,15.0
79000,25.0,0.0500665904807386,1477.9487373493705,48.29538561405757,15.0
79000,25.0,0.0624015061497889,1505.0977878487918,63.55739745459597,15.0
79000,25.0,0.0789948766882536,1530.0467103731494,81.97887328030087,15.0
79000,25.0,0.0998638294126154,1580.416316371153,106.8258442704422,15.0
79000,25.0,0.1263063850361482,1645.5110481189377,139.02321717722478,15.0
79000,25.0,0.1572990645670516,1692.7396500675186,173.31934959705933,15.0
79000,25.0,0.1980730306817943,1756.4571377042334,225.4349338254014,15.0
79000,25.0,0.2445249965889158,1794.1116783481368,283.5501024403562,15.0
99000,25.0,0.0310641302194384,1429.172486640351,24.62186952052496,15.0
99000,25.0,0.0392131929532374,1459.8828882190958,33.41576834898869,15.0
99000,25.0,0.0493403805401694,1479.7888467445644,44.87741034061671,15.0
99000,25.0,0.0621090819261918,1495.9139553188209,59.156422045111896,15.0
99000,25.0,0.0785090577188004,1539.737359958739,79.43732060380144,15.0
99000,25.0,0.0994274242534142,1588.488252809009,106.57194258489848,15.0
99000,25.0,0.1244227110236255,1643.4129915411334,137.21782491634175,15.0
99000,25.0,0.1570758427844912,1699.1753400738196,181.9394231424524,15.0
99000,25.0,0.1956083238676023,1766.181330289652,230.99197982091275,15.0
99000,25.0,0.2413526306130887,1794.1756706387805,289.24172351777514,15.0
125000,25.0,0.0244377693931681,1390.3726370847785,17.697775960226355,15.0
125000,25.0,0.0310849778361609,1431.632181354261,24.997904197576577,15.0
125000,25.0,0.039352822670412,1459.9793769625535,35.657612785322215,15.0
125000,25.0,0.049135046397351,1466.8186921609808,44.99236502140982,15.0
125000,25.0,0.0624384295144532,1506.2888833249772,63.74605614741804,15.0
125000,25.0,0.0791663319391706,1546.655390302696,85.81432541694755,15.0
125000,25.0,0.0987899735719728,1586.2156672733722,111.3814208927757,15.0
125000,25.0,0.1247986922842738,1646.270926643837,152.6166941207702,15.0
125000,25.0,0.1554115690337896,1704.4663230376998,193.66880752954447,15.0
125000,25.0,0.1956695797945098,1770.5956387828212,248.85644094027012,15.0
125000,25.0,0.240871805400276,1792.3283715551686,313.6393584232675,15.0
158000,25.0,0.0252529981739279,1402.0057215635672,11.070108373026924,15.0
158000,25.0,0.0311857671586377,1432.2934066851583,18.372432681301856,15.0
158000,25.0,0.0391712911816182,1448.7583413108794,26.095490190921907,15.0
158000,25.0,0.0493012710381593,1475.0250648009126,38.55647447820968,15.0
158000,25.0,0.0620826606811579,1510.911698374639,56.32878679876914,15.0
158000,25.0,0.0784098196391648,1546.0283621942365,78.35394705831703,15.0
158000,25.0,0.0990193753470296,1587.2090721518705,113.22835190476276,15.0
158000,25.0,0.1241968000605382,1652.8924346424517,150.2538072918464,15.0
158000,25.0,0.1546330755503198,1707.8287521284255,194.9273568952832,15.0
158000,25.0,0.1946794511008089,1764.2372325589386,260.0368341320081,15.0
158000,25.0,0.2415930166237408,1809.507883093743,331.0814529858494,15.0
199000,25.0,0.0212948004144046,1400.627753263046,6.196078135599208,15.0
199000,25.0,0.0249006396823573,1404.849834544386,9.703004614513924,15.0
199000,25.0,0.0311203338790591,1431.177103350789,15.622903752749547,15.0
199000,25.0,0.0390875694929844,1463.8524413369555,26.240638936972,15.0
199000,25.0,0.0494709589385503,1485.8856514272338,39.014058661306834,15.0
199000,25.0,0.0622746246960516,1516.2287360917237,57.61776421053177,15.0
199000,25.0,0.0787068091548471,1549.492415700622,88.12979201131374,15.0
199000,25.0,0.0983708152142308,1592.146553895496,116.61374836121288,15.0
199000,25.0,0.123397723719392,1653.3523846936318,155.8781687093138,15.0
199000,25.0,0.1555530714558037,1703.442437028139,212.4859849740785,15.0
199000,25.0,0.1939723641626457,1774.1037501404128,276.5314494882921,15.0
251000,25.0,0.0223195027122099,1405.093899095158,8.80016903702048,15.0
251000,25.0,0.0246329817320164,1400.0168573298176,9.551371197512792,15.0
251000,25.0,0.0311034459922976,1442.2178741966266,18.25640243751229,15.0
251000,25.0,0.0392690828488925,1472.7736691727705,29.347675727855005,15.0
251000,25.0,0.0494785336449867,1489.4251658181868,42.165852685854055,15.0
251000,25.0,0.0624169971291682,1517.3980189043868,69.3886551909497,15.0
251000,25.0,0.078585196902795,1557.2527569664696,94.19622942674611,15.0
251000,25.0,0.0979299755789998,1595.4273564639302,124.13015119312686,15.0
251000,25.0,0.1233441609290779,1645.6762953791515,170.37442770559568,15.0
251000,25.0,0.154951865869662,1710.3324113070178,226.71026941626457,15.0
316000,25.0,0.0183619516441774,1400.356259225113,7.7580537026163485,15.0
316000,25.0,0.0196345181714095,1394.3123658540817,6.682028525424543,15.0
316000,25.0,0.024597069936249,1411.6943960328103,13.828313226146165,15.0
316000,25.0,0.0310887886776556,1454.6692932447484,22.929964697944826,15.0
316000,25.0,0.0391693202241964,1479.0153492344336,33.67983229507414,15.0
316000,25.0,0.0494883929741769,1491.2844916009994,54.48965610205424,15.0
316000,25.0,0.0623333857094744,1527.0944717096738,76.54666423379507,15.0
316000,25.0,0.0781629429959265,1559.0464426455442,102.13391851943253,15.0
316000,25.0,0.0981935953327339,1586.7009913667894,138.3362825180606,15.0
316000,25.0,0.1231004242738964,1653.9767370095342,185.5791747994361,15.0
