Repository: upb-lea/materialdatabase

Material database for power electronic usage
===============================================

The materialdatabase mainly contains complex magnetic and dielectric data of soft-magnetic ferrite materials under sinusoidal excitation.
Typical target applications of the provided material data are magnetic components in power electronic converters operated at switching frequencies reaching from 100 kHz to 3 MHz.
The database allows to compare materials and measurement setups, to work with fit functions (e.g., Steinmetz), and features data export as interpolation grids.
FEM solvers like Comsol can directly import these interpolation grids and incorporate the data in frequency-domain simulations.

File: materialdatabase/data/complex_permeability/MagNet/N49_15.0Am-1.csv
f,T,b,mu_real,mu_imag
50000,25.0,0.0390742903201592,1423.0446347069349,30.329485212390715
50000,25.0,0.0497494175760468,1438.2830560644504,37.92930401801793
50000,25.0,0.063039373496951,1456.9971048656914,52.39048121942019
50000,25.0,0.0796945896896621,1490.9643969867116,67.10764099708238
50000,25.0,0.1007355482774924,1542.7701357993637,88.16536738480461
50000,25.0,0.1272482323297475,1599.1487993871833,116.66955614295718
50000,25.0,0.1583736121817039,1667.5990816278943,156.67051394521346
50000,25.0,0.2001132696863677,1755.4058294227839,216.40654092275608
50000,25.0,0.2463985504637065,1796.8400932270138,279.7222379139091
63000,25.0,0.0392755551365457,1463.1157340777918,39.37770696289071
63000,25.0,0.0497316055819509,1473.887059974249,52.59345690919868
63000,25.0,0.0632441529021634,1510.0008625933426,68.19617244920623
63000,25.0,0.0794607660757189,1543.1850528367872,88.12191523816439
63000,25.0,0.0998145528089457,1573.5510711912148,109.54104111856954
63000,25.0,0.1263098598345176,1638.19729223209,141.2322588666979
63000,25.0,0.1586775404301682,1694.229417440052,179.13925274552722
63000,25.0,0.1969940886154723,1749.6976022051845,226.5986259208503
63000,25.0,0.2442924823797741,1783.2164212797534,289.81525483080657
79000,25.0,0.0310182917244423,1435.5135116810432,25.46050978348132
79000,25.0,0.0393641132222046,1454.6074222723832,36.87243870945431
79000,25.0,0.0500665904807386,1477.9487373493703,48.29538561405757
79000,25.0,0.0624015061497889,1505.0977878487918,63.55739745459597
79000,25.0,0.0789948766882536,1530.0467103731494,81.97887328030087
79000,25.0,0.0998638294126154,1580.416316371153,106.8258442704422
79000,25.0,0.1263063850361482,1645.5110481189377,139.02321717722478
79000,25.0,0.1572990645670516,1692.7396500675186,173.31934959705933
79000,25.0,0.1980730306817943,1756.4571377042334,225.4349338254014
79000,25.0,0.2445249965889158,1794.1116783481368,283.5501024403562
99000,25.0,0.0310641302194384,1429.172486640351,24.62186952052496
99000,25.0,0.0392131929532374,1459.8828882190958,33.41576834898869
99000,25.0,0.0493403805401694,1479.7888467445644,44.877410340616706
99000,25.0,0.0621090819261918,1495.9139553188209,59.156422045111896
99000,25.0,0.0785090577188004,1539.737359958739,79.43732060380144
99000,25.0,0.0994274242534142,1588.488252809009,106.57194258489847
99000,25.0,0.1244227110236255,1643.4129915411334,137.21782491634175
99000,25.0,0.1570758427844912,1699.1753400738196,181.9394231424524
99000,25.0,0.1956083238676023,1766.181330289652,230.99197982091275
99000,25.0,0.2413526306130887,1794.1756706387803,289.24172351777514
125000,25.0,0.0244377693931681,1390.3726370847785,17.697775960226355
125000,25.0,0.0310849778361609,1431.632181354261,24.997904197576577
125000,25.0,0.039352822670412,1459.9793769625535,35.657612785322215
125000,25.0,0.049135046397351,1466.8186921609808,44.99236502140982
125000,25.0,0.0624384295144532,1506.2888833249772,63.74605614741804
125000,25.0,0.0791663319391706,1546.6553903026959,85.81432541694755
125000,25.0,0.0987899735719728,1586.2156672733722,111.3814208927757
125000,25.0,0.1247986922842738,1646.2709266438367,152.6166941207702
125000,25.0,0.1554115690337896,1704.4663230376998,193.66880752954447
125000,25.0,0.1956695797945098,1770.5956387828212,248.85644094027015
125000,25.0,0.240871805400276,1792.3283715551686,313.6393584232675
158000,25.0,0.0252529981739279,1402.0057215635672,11.070108373026923
158000,25.0,0.0311857671586377,1432.2934066851585,18.372432681301856
158000,25.0,0.0391712911816182,1448.7583413108794,26.095490190921907
158000,25.0,0.0493012710381593,1475.0250648009126,38.55647447820968
158000,25.0,0.0620826606811579,1510.911698374639,56.32878679876914
158000,25.0,0.0784098196391648,1546.0283621942365,78.35394705831703
158000,25.0,0.0990193753470296,1587.2090721518705,113.22835190476275
158000,25.0,0.1241968000605382,1652.8924346424517,150.2538072918464
158000,25.0,0.1546330755503198,1707.8287521284255,194.92735689528322
158000,25.0,0.1946794511008089,1764.2372325589386,260.03683413200815
158000,25.0,0.2415930166237408,1809.507883093743,331.0814529858494
199000,25.0,0.0212948004144046,1400.6277532630459,6.196078135599208
199000,25.0,0.0249006396823573,1404.8498345443859,9.703004614513924
199000,25.0,0.0311203338790591,1431.1771033507887,15.622903752749549
199000,25.0,0.0390875694929844,1463.8524413369555,26.240638936972
199000,25.0,0.0494709589385503,1485.8856514272338,39.014058661306834
199000,25.0,0.0622746246960516,1516.2287360917237,57.61776421053177
199000,25.0,0.0787068091548471,1549.492415700622,88.12979201131374
199000,25.0,0.0983708152142308,1592.146553895496,116.61374836121287
199000,25.0,0.123397723719392,1653.3523846936318,155.8781687093138
199000,25.0,0.1555530714558037,1703.442437028139,212.4859849740785
199000,25.0,0.1939723641626457,1774.1037501404128,276.5314494882921
251000,25.0,0.0223195027122099,1405.093899095158,8.80016903702048
251000,25.0,0.0246329817320164,1400.0168573298176,9.551371197512793
251000,25.0,0.0311034459922976,1442.2178741966266,18.256402437512286
251000,25.0,0.0392690828488925,1472.7736691727705,29.347675727855005
251000,25.0,0.0494785336449867,1489.4251658181868,42.165852685854055
251000,25.0,0.0624169971291682,1517.3980189043868,69.3886551909497
251000,25.0,0.078585196902795,1557.2527569664696,94.19622942674613
251000,25.0,0.0979299755789998,1595.4273564639302,124.13015119312686
251000,25.0,0.1233441609290779,1645.6762953791515,170.37442770559568
251000,25.0,0.154951865869662,1710.3324113070178,226.71026941626457
316000,25.0,0.0183619516441774,1400.356259225113,7.7580537026163485
316000,25.0,0.0196345181714095,1394.3123658540815,6.682028525424543
316000,25.0,0.024597069936249,1411.6943960328103,13.828313226146163
316000,25.0,0.0310887886776556,1454.6692932447484,22.929964697944822
316000,25.0,0.0391693202241964,1479.0153492344336,33.67983229507414
316000,25.0,0.0494883929741769,1491.2844916009994,54.48965610205424
316000,25.0,0.0623333857094744,1527.0944717096738,76.54666423379507
316000,25.0,0.0781629429959265,1559.0464426455442,102.13391851943251
316000,25.0,0.0981935953327339,1586.7009913667894,138.3362825180606
316000,25.0,0.1231004242738964,1653.9767370095342,185.57917479943612
398000,25.0,0.0187314860258381,1402.8195322561448,11.701156973073262
398000,25.0,0.019521703442209,1405.9542727693402,11.989845990623026
398000,25.0,0.0247169385071666,1425.9878338110848,18.99056660452314
398000,25.0,0.0311402353968393,1462.2207298315466,28.562184118105044
398000,25.0,0.0392926410793596,1482.6169196921503,47.31104619781744
398000,25.0,0.0493287787071508,1504.5428250222715,62.32587895831118
398000,25.0,0.0618970383192679,1531.7327083187345,84.72369769552873
398000,25.0,0.0780586825373068,1555.629879758255,116.17768494134133
398000,25.0,0.0978397265513625,1599.27672897115,153.07410512174644
501000,25.0,0.019067065675488,1427.246102260458,18.997499338397034
501000,25.0,0.019642190214074,1429.4751252678495,19.48251777101372
501000,25.0,0.0246250682838971,1443.90695367487,27.077946424176915
501000,25.0,0.0312170322474858,1473.798037717439,43.94004203379783
501000,25.0,0.039128663128444,1503.4362722915325,57.231506301328245
501000,25.0,0.0494172668984377,1519.79987963716,74.14417687309403
501000,25.0,0.0620714691676847,1536.6114050206313,102.41261344665612
501000,25.0,0.0779702206857613,1576.056064618549,133.8869387850058
630000,25.0,0.0153302636342622,1451.9631762889942,22.244468985694404
630000,25.0,0.0155962906501853,1448.8680323832552,22.604094281034666
630000,25.0,0.0196221408139889,1453.2231401182191,29.611852450151723
630000,25.0,0.0247672976727325,1464.4679176360567,44.074189249406075
630000,25.0,0.0310734652341386,1502.8653539686795,57.2642684330526
630000,25.0,0.0392374147263406,1529.846281813945,73.18354301714729
630000,25.0,0.0492841748863182,1538.404622817772,95.98817455917909
630000,25.0,0.0618079643020183,1568.93672362382,123.89551401728646
794000,25.0,0.0154060538265214,1505.1839914275602,40.71966068450247
794000,25.0,0.0156791600790216,1503.6549353272853,40.19139388630041
794000,25.0,0.0196595124102417,1495.7298687840905,53.575877097255486
794000,25.0,0.0247421473298285,1521.2498504019304,65.08962619620766
794000,25.0,0.0310126174152759,1553.0570578375218,80.69650037433126
794000,25.0,0.0391412174243684,1564.8187801684908,103.05587356099777
794000,25.0,0.0490794639074365,1593.704055475015,128.25640930455558
50000,50.0,0.038944894468468,1498.3265869876907,23.393706472169992
50000,50.0,0.0495984863070785,1512.43997256725,30.797314806157235
50000,50.0,0.0625868260357705,1521.5459370316253,45.39689864498583
50000,50.0,0.0799331364076495,1562.1753831342978,60.247341172533005
50000,50.0,0.1004860644077465,1601.5644195408393,80.87079312207614
50000,50.0,0.1262860969694676,1651.432740038581,111.09260517498011
50000,50.0,0.1590842725691619,1720.9256419983221,155.80992325007637
50000,50.0,0.1978022190286687,1795.1833220545382,211.52001342191048
50000,50.0,0.2442501662409733,1827.9513903535617,275.395027474861
63000,50.0,0.039083331862412,1519.746044786009,29.830000692063223
63000,50.0,0.0495221124537108,1527.7762776632353,41.87836860134004
63000,50.0,0.0622662339136607,1554.7314348602188,55.62092319382866
63000,50.0,0.0789891013707036,1593.5193752911919,76.44769868231869
63000,50.0,0.0988420047917494,1614.5361608012356,97.33345504039796
63000,50.0,0.1246453109910629,1682.842919355626,130.79641232457143
63000,50.0,0.1573256327735077,1743.1314442455946,171.58550743428358
63000,50.0,0.1965568019295258,1798.2454871996356,219.4906124560848
63000,50.0,0.2427706680609735,1833.159766641713,281.05957879611447
79000,50.0,0.0309517148952774,1491.2866773352935,16.25818537211439
79000,50.0,0.0392529190479429,1508.5075159794799,26.272211911398202
79000,50.0,0.0495698507961601,1529.937944871172,37.16420557425492
79000,50.0,0.0621990243992449,1553.7677303176058,51.497783508643245
79000,50.0,0.0783420398444267,1577.0565153160812,69.44856104586331
79000,50.0,0.0985287635876959,1616.922799452083,93.51123769006405
79000,50.0,0.1244731521979757,1690.3994802547072,129.46492652476982
79000,50.0,0.1564474030771531,1743.7479480910615,171.27132326088469
79000,50.0,0.1960370429816745,1805.0906630781303,226.11078955549627
79000,50.0,0.2433035811839743,1845.5011890107426,290.77789952416384
99000,50.0,0.0307048509518006,1482.9907395253201,13.825786198364627
99000,50.0,0.039203521449661,1514.4603780882487,22.123591070155097
99000,50.0,0.0493030138815241,1530.0180200774087,32.54602614571928
99000,50.0,0.061605750493508,1539.1365403866246,44.65708976074594
99000,50.0,0.0779294497081839,1582.4038142469153,66.3770926164069
99000,50.0,0.0985370585223672,1623.3559980859516,92.65135693101699
99000,50.0,0.123376532049511,1688.101188402999,128.56334416249592
99000,50.0,0.1556330994779752,1746.9112815097712,178.09723834368216
99000,50.0,0.1945024873635592,1807.3351902761278,232.18301482283167
99000,50.0,0.2397469484442312,1837.7994066781416,295.4500280651836
125000,50.0,0.0243362293704607,1446.5415934417895,4.1146944487608765
125000,50.0,0.0311452815079285,1487.4671531265456,10.316052241293185
125000,50.0,0.0391348355858455,1512.5958489080256,18.87315971822076
125000,50.0,0.0490743242195101,1516.0101109474122,26.57754324339997
125000,50.0,0.06236711198739,1547.4291532785046,43.649350730303915
125000,50.0,0.078340961333229,1588.411395800853,65.00447249949728
125000,50.0,0.0982756247609236,1625.7227383063462,92.59392627929371
125000,50.0,0.1240934225114401,1690.9932954485623,137.13038064231566
125000,50.0,0.1541526917724981,1753.2134830015123,184.55435404062138
125000,50.0,0.1942620138752948,1813.5767163878736,245.10920020473642
125000,50.0,0.2393409444188605,1829.3750993021383,315.6393089049738
158000,50.0,0.0257196042728573,1460.078046520738,3.1714656283391416
158000,50.0,0.0312269462013853,1492.12833199685,8.071840381096704
158000,50.0,0.0391229464081393,1506.1888488299853,14.055039287190617
158000,50.0,0.0492826085850833,1528.6472809846473,25.476315057933732
158000,50.0,0.0621552864632093,1554.3791031070236,42.3920062489247
158000,50.0,0.0778947446162405,1590.8326070212092,64.05550569016445
158000,50.0,0.0989730540382523,1632.1633965322899,101.16550906110743
158000,50.0,0.1233061081799621,1699.583837013649,141.73454247580418
158000,50.0,0.1544887441709366,1757.1328236828526,194.1661834012901
158000,50.0,0.1939518962619839,1807.114624389278,265.4490846574537
158000,50.0,0.2407249938755722,1842.1330826800188,340.15887524622286
199000,50.0,0.0215748194263407,1450.5032682989195,0.8943329053518901
199000,50.0,0.0249472132157569,1458.8492275191152,1.6913029572441816
199000,50.0,0.0310273406572741,1480.8223954888836,5.425841392600084
199000,50.0,0.038996867673872,1512.89271641937,14.119319327670329
199000,50.0,0.0495390246094601,1535.9651455115327,26.101348038433674
199000,50.0,0.0620472220522121,1555.0795209955618,43.27877939232816
199000,50.0,0.0784115373771956,1595.4385568803011,74.43899570628552
199000,50.0,0.098168706360835,1637.0125878429028,105.01277472065796
199000,50.0,0.1223968165970359,1697.727532050407,147.7438242353857
199000,50.0,0.1547935678406259,1748.1044294657374,212.9382746841572
199000,50.0,0.1919556045388798,1812.7208542345,282.93758504391843
251000,50.0,0.0225774814292289,1461.9419486308893,1.778938279249029
251000,50.0,0.0246546482346565,1453.4776051616184,1.817728048436998
251000,50.0,0.0310813565539943,1496.7610744624467,8.273204458208234
251000,50.0,0.0391209579196434,1527.217773782412,17.536433612733838
251000,50.0,0.0493649706676341,1542.7080974836445,29.37241304446368
251000,50.0,0.0623869747909634,1562.3288948007332,55.461780760624436
251000,50.0,0.0779960418474618,1602.4505089249756,79.21516119617407
251000,50.0,0.0974834091406294,1638.5904698702195,111.8104615490346
251000,50.0,0.1229385591435139,1690.8511727497435,165.35830406096284
251000,50.0,0.1528108007775274,1751.7359154797514,226.14992330124306
316000,50.0,0.0185376507537766,1464.3338620792567,1.4222278755145075
316000,50.0,0.0195956840950476,1451.348790350646,0.16632056561123845
316000,50.0,0.0246716489813628,1471.6437820009683,5.453878469321203
316000,50.0,0.0312631534940234,1511.6578892154496,12.926445274506316
316000,50.0,0.0391205360845677,1532.3990533320818,21.943069196243535
316000,50.0,0.0494607852518036,1548.4219093355052,41.86091099931969
316000,50.0,0.0619905150991845,1573.509459576088,59.884802443369956
316000,50.0,0.0778498600031885,1607.7491178368607,87.37012668651312
316000,50.0,0.0980149986951391,1633.7743927388358,128.0692987700295
316000,50.0,0.1222984768381733,1698.7634346207426,179.19200888735196
398000,50.0,0.0188858477978175,1471.6292336652368,5.03882497035282
398000,50.0,0.0195443234593882,1468.642027171076,5.466717634242875
398000,50.0,0.0247035330635144,1492.1666670815507,11.80859834209478
398000,50.0,0.0310727087988624,1522.5307066231835,18.478776073850042
398000,50.0,0.0392954896168448,1542.327231314008,36.13551287667766
398000,50.0,0.0494087584474901,1564.6940159510007,50.47071458912485
398000,50.0,0.0620957014873461,1584.537208258863,70.07177114282382
398000,50.0,0.0779207642454594,1607.385610889215,104.35907112387405
398000,50.0,0.0975994910335245,1649.4516266638484,143.54538863010248
501000,50.0,0.0191916825752292,1501.6542318890579,13.240509511745588
501000,50.0,0.0196743732701127,1502.4446833321151,13.21486266899632
501000,50.0,0.0247398231428737,1512.1223726630992,20.166446752512577
501000,50.0,0.0311419850166042,1539.8219640066607,35.01465566239055
501000,50.0,0.039137623206799,1570.5224676482826,47.523671663858785
501000,50.0,0.0491619924236721,1586.7709178884652,63.42296193573445
501000,50.0,0.062046902025622,1593.0268596860913,89.13759844098584
501000,50.0,0.0774520336239341,1631.480199773718,123.71220042924186
50000,70.0,0.0391640111748317,1520.6722597590453,27.285049263577108
50000,70.0,0.0500095594650743,1537.3069944746726,35.74044562317228
50000,70.0,0.0627979544604303,1556.3407647552917,51.71602394769557
50000,70.0,0.0798769825061918,1602.5481162865597,71.35745869294513
50000,70.0,0.1006489273923973,1647.7755997906709,97.43323101757262
50000,70.0,0.1265253758888361,1707.0180147796748,137.5161706698726
50000,70.0,0.1585106162897647,1784.638275309787,192.74453388051134
50000,70.0,0.1970861533357775,1850.7976696918163,259.2328887507265
50000,70.0,0.2392157825371665,1871.6604117479299,324.22669301355677
63000,70.0,0.0391735095882046,1544.1773008244922,36.22238075033399
63000,70.0,0.0498557315141888,1560.2383726615028,51.12868478632449
63000,70.0,0.0625388118160325,1593.5762771617349,66.76145722330517
63000,70.0,0.0790260203876882,1629.9007417983519,91.96691056882024
63000,70.0,0.0991688962802171,1665.0992928205221,118.52792974691624
63000,70.0,0.1250604282569783,1738.709826231735,159.5194454930164
63000,70.0,0.157467332395275,1799.9169299818504,209.80092719705993
63000,70.0,0.1948177152948146,1847.5228243437466,264.8846493427751
63000,70.0,0.2400890351762087,1866.7929602040983,330.8750267140596
79000,70.0,0.0310555823828425,1514.6797600766272,21.36550120802755
79000,70.0,0.0392532164744357,1534.8681832993623,33.316237535614924
79000,70.0,0.0497368520873251,1565.8115828901825,46.480533462666564
79000,70.0,0.0621884753891716,1588.151327815118,62.922506580767944
79000,70.0,0.0783998707390582,1616.485307693023,85.94575297722191
79000,70.0,0.0995110842860653,1670.726355326775,118.05195117216202
79000,70.0,0.1252592358607041,1744.0936307703755,160.5217146929662
79000,70.0,0.1553987585133736,1795.8854103767978,208.3896140946363
79000,70.0,0.1960108161538973,1854.2602786005623,276.6603410048369
79000,70.0,0.2404158168443905,1876.6571803936424,341.1644644093127
99000,70.0,0.0309535910952457,1502.434138847808,19.49255952400479
99000,70.0,0.0391310366616544,1539.0225226417328,29.613573820931155
99000,70.0,0.0493601004046152,1562.0609671259238,42.74487247412401
99000,70.0,0.0618480264091606,1574.0348889578415,57.525550987125285
99000,70.0,0.0776423995816182,1623.6129728050564,83.29224567949895
99000,70.0,0.0984846606604683,1673.5132221534786,116.14366158040569
99000,70.0,0.1234058664147104,1743.2911365565783,160.39122110794247
99000,70.0,0.1555700824344386,1801.5427845052122,219.63083712318632
99000,70.0,0.1936158590691353,1858.1167846672986,284.1632169829241
99000,70.0,0.2373143987117828,1868.769669130838,348.336935647289
125000,70.0,0.0243035328220499,1462.1679831380657,8.532605965671923
125000,70.0,0.0310377510061003,1511.6407058874363,16.10065662744454
125000,70.0,0.0390698190743224,1536.2331950778141,27.401716741285554
125000,70.0,0.049229586403928,1549.2387903583242,38.048059381545144
125000,70.0,0.0623226461838883,1583.932435929035,56.69489588415082
125000,70.0,0.0784843683461078,1627.7600869363348,84.35763151874299
125000,70.0,0.098254575316248,1672.2088590482072,117.02916588587306
125000,70.0,0.1240697199340155,1747.0515249476766,172.94439396444946
125000,70.0,0.1536954937769346,1805.1815111687445,227.88457160538877
125000,70.0,0.1933590567226607,1859.1658957450277,299.59178321269013
125000,70.0,0.23760738701759,1855.0140376433471,372.2696602065263
158000,70.0,0.0256329311640183,1473.3427829581617,7.263737509304647
158000,70.0,0.0312049669489836,1510.9144910275124,14.688824447835497
158000,70.0,0.0389265040188107,1525.518889406688,21.833975375605526
158000,70.0,0.0493579593848639,1556.973065871939,36.55451404913918
158000,70.0,0.0622590521362298,1589.7302227592693,55.79643524774003
158000,70.0,0.0780509989749411,1630.9238295117555,84.36245583278573
158000,70.0,0.0982157416903839,1674.6052195019386,127.0214582039418
158000,70.0,0.1233899523941684,1753.159716508796,178.83051997623545
158000,70.0,0.153697053926561,1808.1048155512037,241.4912261178536
158000,70.0,0.1932342871365152,1852.6501503269458,325.0852203491776
158000,70.0,0.2392946068615513,1862.7367195665784,400.1922657895904
199000,70.0,0.0215024193052028,1466.9707314562922,2.404196244649671
199000,70.0,0.0248637825532135,1470.9917944772974,6.190729639233953
199000,70.0,0.0309863968430974,1501.654142965329,11.780874749233307
199000,70.0,0.0390214567341947,1534.7961400488846,23.103774862763856
199000,70.0,0.0494544662916621,1564.5227935759735,37.51969046304867
199000,70.0,0.061925519053012,1589.9822967210798,57.15862308766186
199000,70.0,0.0784889205786771,1632.1168405135932,95.76880683414971
199000,70.0,0.0982697311296326,1681.4725479836814,134.6241106234455
199000,70.0,0.1228584784532532,1752.927741081239,190.41954975921038
199000,70.0,0.1545873056253192,1800.331818669122,268.3057860705424
199000,70.0,0.1923008587459788,1861.1194183249963,351.74143885791904
251000,70.0,0.0224983831048465,1478.9577580413322,5.7809725555796545
251000,70.0,0.0246351620227181,1467.7838305485236,6.4640117041222025
251000,70.0,0.0309043380531057,1514.1124375761535,14.79891104226558
251000,70.0,0.0392105305286489,1545.8152214951451,26.67807073364432
251000,70.0,0.0493225639828324,1569.7882749355051,41.673910769310915
251000,70.0,0.0622296236709243,1591.6487081558607,70.622424213911
251000,70.0,0.0783143737644285,1641.3010853067758,103.94266930571928
251000,70.0,0.0978534388719588,1683.7671315233986,144.61861783049258
251000,70.0,0.1229883929133898,1742.4836002495556,211.398334996347
251000,70.0,0.1533511574162181,1801.3848752658598,287.8362583819533
316000,70.0,0.0184650922696191,1472.1962407576077,5.2872295126685955
316000,70.0,0.0195491176001074,1457.2978692550614,4.206903512633729
316000,70.0,0.0247649101945986,1480.933000065513,10.870067758097141
316000,70.0,0.0312188454684319,1527.8424463220363,20.432040326826137
316000,70.0,0.0392606867007659,1553.9883204687526,31.93416325565219
316000,70.0,0.0494221609405496,1573.1245793364653,55.536627787831776
316000,70.0,0.0621865699140422,1604.480237096415,78.79784168545869
316000,70.0,0.0776366406163227,1643.45323190026,113.27535935969992
316000,70.0,0.0979051762064046,1675.1146030665204,163.36631200214893
316000,70.0,0.1225231087025444,1748.2262219147617,230.85845550736175
398000,70.0,0.0188157769140075,1483.5925268832102,9.129893962715014
398000,70.0,0.0194936412894133,1484.0362276752885,9.833008745436398
398000,70.0,0.0248057229308306,1503.8087049763767,17.613358308694618
398000,70.0,0.0311526048217669,1540.5208146703062,26.767728230974942
398000,70.0,0.0391919548373643,1562.9892824256717,46.45833237945725
398000,70.0,0.049336815385788,1590.181551275618,64.93292288980851
398000,70.0,0.061707560825168,1612.4938225575693,90.35616003937295
398000,70.0,0.0775805610734193,1641.5910400181867,132.84168432367483
398000,70.0,0.097338401446938,1687.652063135708,183.05099884941635
501000,70.0,0.0191142373888812,1509.4796639068425,18.41159736056656
501000,70.0,0.0196652251183519,1510.5159094567346,19.522969074030676
501000,70.0,0.0247266929675245,1523.0190556768762,26.93210335848863
501000,70.0,0.0311729549429774,1556.0635790140511,45.01699593010881
501000,70.0,0.0392556849342422,1587.902281800404,60.905917146295074
501000,70.0,0.0493822994740972,1608.0987567876064,81.7697551153085
501000,70.0,0.062091285651575,1620.3733695631645,114.1398648314759
501000,70.0,0.0776190063957751,1662.6723609855608,156.90466931227257
50000,90.0,0.0397006372725962,1533.0410776116094,37.79482570582622
50000,90.0,0.0502055252143766,1560.217037035744,50.43183606900561
50000,90.0,0.0632030012991627,1590.6977725383272,70.7770319090943
50000,90.0,0.0804580226583983,1649.3955773880223,98.72072796495823
50000,90.0,0.1016139564908239,1710.444236640958,139.49688771120665
50000,90.0,0.1264302229537787,1779.7285053412434,192.67182866371573
50000,90.0,0.1577592947314617,1846.1418084032346,261.28091021537324
50000,90.0,0.1922080702697905,1903.1025827220126,333.3912835806362
50000,90.0,0.2334400960871017,1898.489105908784,398.7416306276437
63000,90.0,0.0401254649602532,1575.444056754576,60.881764922828914
63000,90.0,0.0498600517411639,1597.7315810489067,80.47275173623915
63000,90.0,0.063023664286167,1639.7592090796281,104.95073114333822
63000,90.0,0.0792399283100762,1689.2152038231798,135.82969090987518
63000,90.0,0.0991063191837757,1719.9637494119152,169.0150291141755
63000,90.0,0.1252480506950131,1797.0213491698848,220.40041185149275
63000,90.0,0.1560055678255901,1846.779948732346,276.70107333015244
63000,90.0,0.191634708273897,1885.860665062435,338.63228100039527
63000,90.0,0.2345004087617033,1879.3862781216114,402.4752127491497
79000,90.0,0.031290584184075,1530.969832581251,38.80436809178999
79000,90.0,0.0394461415188265,1564.177658952405,58.02459100999848
79000,90.0,0.0497960297544949,1603.9679790681987,76.66108016658237
79000,90.0,0.0627355952455509,1637.1687640725286,101.21761001041772
79000,90.0,0.0787519317695033,1673.818819222182,132.65005118934977
79000,90.0,0.099771513641196,1729.04056632128,172.11878487448195
79000,90.0,0.1254091753087192,1804.3043222959595,223.45454396756006
79000,90.0,0.1552286859395694,1844.924798318134,279.43943281442495
79000,90.0,0.1933017274818076,1890.2938000380436,351.4336374509282
79000,90.0,0.2346751713819883,1879.2025648252509,407.6579614587354
99000,90.0,0.0311719206203877,1521.2720172855047,39.805702245968426
99000,90.0,0.0394848691745457,1564.9104425882485,55.59370105021668
99000,90.0,0.049584234981517,1596.8499354493401,75.38982990893281
99000,90.0,0.0620087438963596,1623.319367328872,99.75375496604472
99000,90.0,0.0781495410980417,1684.8201257731887,135.10585539718258
99000,90.0,0.0986822248352096,1733.918862269215,176.03416707624086
99000,90.0,0.1233623032004448,1802.5981231181593,229.3550341477812
99000,90.0,0.154863743745396,1849.9177353386954,297.4256288711261
99000,90.0,0.1909716611955548,1887.8662233951702,362.02599663997137
99000,90.0,0.2340949446964775,1864.7565015674263,417.692045935812
125000,90.0,0.0245793445656805,1470.9607876134396,26.046528819770543
125000,90.0,0.031251988721584,1524.5829817148747,38.458884483236005
125000,90.0,0.0392450180189832,1560.5165287381583,54.714546378184444
125000,90.0,0.049344061711965,1582.6201149450908,74.27537488407802
125000,90.0,0.0622402273197069,1627.7202758634928,102.83267432356334
125000,90.0,0.0783410956088819,1684.7882266323218,140.58060889326924
125000,90.0,0.0984551256188863,1731.3762200115084,182.92731240822164
125000,90.0,0.1238251315616388,1803.7312525888362,248.72155400482555
125000,90.0,0.153909359426928,1856.1810180658686,314.95794935010235
125000,90.0,0.1924264205329753,1890.8573362970897,387.7055763203124
125000,90.0,0.2343346231683201,1845.1344650065973,442.0182693015495
158000,90.0,0.0254536755977218,1477.08744832485,23.084955122653536
158000,90.0,0.0311346265875768,1519.266589676355,34.280273389285526
158000,90.0,0.0389057818508693,1545.129865693014,48.609292616601586
158000,90.0,0.0493876422076252,1587.7084107280516,71.1371039397061
158000,90.0,0.0620564047800226,1628.2433839662858,100.10195249013832
158000,90.0,0.0780275677860676,1680.7843211682525,140.07827205083655
158000,90.0,0.098676150910027,1731.2168868258307,195.53830574773468
158000,90.0,0.1225401003745013,1804.9574036777956,256.66494573628313
158000,90.0,0.1529090888218392,1853.9025454603716,329.60922199369406
158000,90.0,0.1920106077510007,1875.0355257308588,415.29794137499806
158000,90.0,0.2374359626527945,1843.915583806453,470.85708637773075
199000,90.0,0.0213568782539494,1467.2338229338816,14.816748413891606
199000,90.0,0.0249829501938461,1476.774862384223,21.627703717893382
199000,90.0,0.030984393940635,1508.742321493877,32.91334472025172
199000,90.0,0.039353204914162,1555.1756723608548,50.69004471484957
199000,90.0,0.0492483203105777,1594.4649037085592,73.49206216675289
199000,90.0,0.0620401364472624,1629.8491383171718,104.72093089898598
199000,90.0,0.078165486292792,1680.275004167311,155.36036202829442
199000,90.0,0.098362903634189,1737.0275516346453,207.2235628540635
199000,90.0,0.1223730898931679,1803.0350108981556,275.13490800480963
199000,90.0,0.1536865362587101,1839.0745048818098,362.9903583360149
199000,90.0,0.1914326409999492,1877.01107918646,447.3241185883363
251000,90.0,0.0223215559844502,1475.7230151321294,21.379492981295005
251000,90.0,0.0246616940940579,1467.877062554722,23.10645015023361
251000,90.0,0.0312321792723136,1520.7195755695404,37.7889679880313
251000,90.0,0.0394093871719708,1564.8559271951392,56.17070651724056
251000,90.0,0.0493894999184151,1594.4515094331898,80.293554038461
251000,90.0,0.0622383705696408,1631.342131566478,121.84672499145721
251000,90.0,0.0780668342265687,1687.6779604242042,168.2599666196217
251000,90.0,0.0975113282259418,1732.1046023773586,222.15397861079313
251000,90.0,0.1231306948237386,1792.8701805950075,307.9129683106559
251000,90.0,0.1533839222360952,1840.7432325077277,396.3639116161958
316000,90.0,0.0183245365442482,1461.2353428045797,17.709395271635746
316000,90.0,0.0196299744203453,1454.8042110398026,17.938900841491225
316000,90.0,0.0246211869367875,1478.3321048879259,27.56633801255431
316000,90.0,0.0309792838641063,1529.196459652236,43.263646460659636
316000,90.0,0.0391993615167903,1565.722394618115,63.384860016525074
316000,90.0,0.0493522765655524,1595.317798739225,97.64389059309677
316000,90.0,0.0618199553482353,1634.4909999172903,132.72001888275685
316000,90.0,0.0777611077030027,1685.7611843406457,184.00764453036473
316000,90.0,0.0979407891839896,1721.3228331462553,251.75175472354843
316000,90.0,0.1221229149318189,1790.7450198427273,335.04810920176584
398000,90.0,0.0186648918564719,1461.9380014935527,23.232030372240963
398000,90.0,0.0195119598208757,1466.1579085495855,24.563597768746664
398000,90.0,0.0248286911680769,1493.2918793569218,36.992381717747875
398000,90.0,0.0311125251728,1537.68454634937,53.42652218488683
398000,90.0,0.0392404273800477,1568.4143524799647,82.32595066200379
398000,90.0,0.0494118733400411,1604.8237349612496,111.48679220732645
398000,90.0,0.061642575945222,1638.5783455025953,149.82429500502872
398000,90.0,0.0779330464068019,1676.4189134596472,211.09484296881126
398000,90.0,0.0975418915991329,1723.50224692982,278.35584586869317
501000,90.0,0.0189789915406879,1490.8285897026271,35.04295665894624
501000,90.0,0.0196493299656221,1491.905757172917,35.50108897198544
501000,90.0,0.0247018684696937,1513.7889344566483,48.52133288424491
501000,90.0,0.0311223193004006,1549.3828801713148,74.1226914663509
501000,90.0,0.0391580533040017,1588.8318982012163,99.36036189817098
501000,90.0,0.0491227618200414,1617.0014797371286,132.46110278382582
501000,90.0,0.0618177158947449,1638.7049327122872,180.8689506546713
501000,90.0,0.0775449881743075,1685.9262790527005,241.59095301341574

File: materialdatabase/data/complex_permeability/MagNet/N49_30.0Am-1.csv
f,T,b,mu_real,mu_imag
50000,25.0,0.0392257212592484,1352.1308586905884,29.906850184388738
50000,25.0,0.0499346871003749,1374.9931171813857,40.3175588432496
50000,25.0,0.0628836552779631,1419.4628151708657,57.34298575359071
50000,25.0,0.0798912552331458,1468.689509658658,78.28293418336308
50000,25.0,0.1003673227987137,1507.530951122589,101.08046143687014
50000,25.0,0.1256600335210438,1547.0075996604905,125.51216787288806
50000,25.0,0.1585869103990009,1604.483140880153,162.1495375756746
50000,25.0,0.1945643674602825,1648.6422124044561,198.62129040632837
63000,25.0,0.0399260809200401,1379.8773949296037,39.573573541721544
63000,25.0,0.0498061193685577,1400.8139522474723,55.63007336600564
63000,25.0,0.0625772929373769,1467.0342991582327,76.68228042798485
63000,25.0,0.078950677654937,1509.945880617864,99.20176060159395
63000,25.0,0.0990800462262132,1532.7885293660374,120.7614544575061
63000,25.0,0.1248605203474771,1576.7653250827252,149.13281376875779
63000,25.0,0.1565959737325878,1624.0806172917562,176.51286086564528
63000,25.0,0.1926485935265716,1641.6712290807081,203.93275188984916
79000,25.0,0.0311124425809684,1356.2078621791852,26.18995958725022
79000,25.0,0.0394478772200384,1377.6426808859376,38.74350086687227
79000,25.0,0.0495459177243135,1406.3009789888097,52.312327968228864
79000,25.0,0.0623904973517249,1461.3569694415908,72.6948750860241
79000,25.0,0.0788483856408661,1498.4617867383888,95.08447195634022
79000,25.0,0.099349730164003,1544.7647495302554,121.77250215003603
79000,25.0,0.1249897266302767,1586.279868333471,148.9773107758825
79000,25.0,0.1559536622614049,1628.9031908904935,175.86396051725768
79000,25.0,0.1943747212917541,1650.6805556317968,207.09074234537047
99000,25.0,0.0310163808737132,1348.8006344365426,25.908244030895567
99000,25.0,0.0393180734996924,1380.1522967282312,37.18282370335928
99000,25.0,0.0494570880058392,1410.9092700155577,51.326063930610445
99000,25.0,0.0619404909112302,1454.076595958049,70.50469190045968
99000,25.0,0.0787209088166631,1511.4837447686164,96.72509313047696
99000,25.0,0.098856576880222,1553.7037794338974,124.31128241177947
99000,25.0,0.1235531625087115,1589.2220551542737,152.9125866528525
99000,25.0,0.1554173476981882,1638.5113263720077,187.67699073645792
99000,25.0,0.1924002997782464,1655.4612280592955,215.55885917349366
125000,25.0,0.0243005545188516,1359.1747668475073,26.247600595064988
125000,25.0,0.0311448712483666,1355.14363950225,36.136016818623226
125000,25.0,0.0391659276615121,1378.4365599605828,48.29904543377377
125000,25.0,0.0491936942401909,1395.6817330896893,61.752975381077995
125000,25.0,0.0623474482675,1458.4871479975761,85.36425421933671
125000,25.0,0.0785773308646791,1511.3251210775102,112.93452939355431
125000,25.0,0.0984016090455332,1549.1635353579852,142.79113081059015
125000,25.0,0.1241733187367846,1588.413556431082,180.98642455952034
125000,25.0,0.1549046866496031,1642.8882015769,213.98607476800981
125000,25.0,0.1939125339268759,1661.6737031000544,244.6549525964973
158000,25.0,0.0247533425849754,1364.2473823740513,11.65572004152959
158000,25.0,0.0311434903648897,1349.948261191107,20.273807250504802
158000,25.0,0.0389738188785158,1366.8294066746378,29.68869273088239
158000,25.0,0.0495457780958894,1403.8514106874961,46.053370095420895
158000,25.0,0.0624048312547217,1460.208517860455,67.96743852565696
158000,25.0,0.0781439882728249,1510.2946423837363,95.56399434702772
158000,25.0,0.0988139107213058,1550.4669576067536,133.80284825206928
158000,25.0,0.1234314479206639,1596.5430177518501,168.53483382471427
158000,25.0,0.1541546976131844,1644.6766679708703,203.49920165145883
158000,25.0,0.193051699135101,1657.111277896761,246.50243179650622
199000,25.0,0.0209362992531421,1350.8000100955937,5.483319945542753
199000,25.0,0.0248999724405582,1367.4969555949667,10.543616761929863
199000,25.0,0.0310495481794826,1345.4299053676234,17.28630622677934
199000,25.0,0.0392440584581019,1380.4377434614694,30.989835405857328
199000,25.0,0.0495466373670172,1412.8688788732604,46.18173842244187
199000,25.0,0.0621833657194796,1468.0267213166205,69.74447957740428
199000,25.0,0.0783119016948568,1512.5783680861555,106.19788453929665
199000,25.0,0.0986674556954041,1559.2960008439475,140.81850808560873
199000,25.0,0.123098069537145,1600.9254234723755,178.49458537547304
199000,25.0,0.1549321392884727,1644.1852814448293,223.74857731378455
199000,25.0,0.1921532964331566,1668.105225630585,263.1418777362544
251000,25.0,0.0220249452753226,1364.7480527040752,8.917230941395877
251000,25.0,0.0247693153187744,1366.160319703818,10.866981185482512
251000,25.0,0.0310198701932058,1361.9943416711726,19.752267019781765
251000,25.0,0.0392422018765859,1390.7291838835333,32.401765198461696
251000,25.0,0.0492658268878803,1416.131817624085,49.1893434581117
251000,25.0,0.0621202145900925,1467.8165016375958,81.51082946014857
251000,25.0,0.0779385357137795,1519.880991853705,112.78053007278278
251000,25.0,0.0979253464315863,1562.2499580246424,150.1488431880801
251000,25.0,0.1231487207836839,1594.4299513542346,195.3409301653685
251000,25.0,0.1536308325593555,1650.099403704456,239.81033743504292
316000,25.0,0.0181481887243962,1358.0826648430375,6.329356213964408
316000,25.0,0.0195604372468892,1350.0345250014502,6.855381907650365
316000,25.0,0.0245296227588085,1375.2196743064787,14.197450173112882
316000,25.0,0.0311446977680393,1372.125338542978,25.114448080282543
316000,25.0,0.0392236033069734,1395.5708534621865,38.054526120006706
316000,25.0,0.049479438482823,1419.2022569411301,62.65230120242982
316000,25.0,0.0620140575496382,1477.96418123565,89.06463221528571
316000,25.0,0.0777877669317698,1522.4721830141946,122.05067101322855
316000,25.0,0.0983494220320729,1555.850689706376,167.44835100011744
316000,25.0,0.1225953945880762,1601.7268862747474,212.2788074098855
398000,25.0,0.018550549657935,1367.8060289731663,9.462515202857936
398000,25.0,0.0195331955366868,1364.8303909053916,10.82938256599393
398000,25.0,0.0247930482025703,1392.3953282423472,20.129966225053476
398000,25.0,0.031183555006477,1383.1647630024142,30.408355172958373
398000,25.0,0.039231004161909,1399.063554934711,51.24850012615994
398000,25.0,0.0494571487990341,1430.07847845574,69.95448510232887
398000,25.0,0.0619650413293109,1483.9830336812504,98.2779509043534
398000,25.0,0.0781249471787454,1518.846463646783,139.081530102083
398000,25.0,0.097874847024953,1563.890141684269,183.328544122021
501000,25.0,0.0188984855337212,1388.1208219772989,17.183026341619193
501000,25.0,0.0196016288950295,1387.2181338081373,18.771387258218432
501000,25.0,0.0247405015231281,1406.6696171495569,27.720746890453306
501000,25.0,0.0311133823221589,1388.393728155565,44.78859210593032
501000,25.0,0.0392938133568382,1417.9947427770635,61.24922681568372
501000,25.0,0.0493155485695729,1443.373108448208,82.18881558814502
501000,25.0,0.061859937146757,1486.1821777232637,116.04159612985475
501000,25.0,0.077818614390745,1534.806777978843,156.82574771723858
630000,25.0,0.0152412060510044,1411.8444235217078,20.089037324290395
630000,25.0,0.0155600066984918,1411.127823712819,20.919492526662
630000,25.0,0.0196011389313222,1412.5318471470655,28.58599435482287
630000,25.0,0.0247645499184388,1425.4196664286906,44.95890806622784
630000,25.0,0.0312362513528848,1423.150145132597,58.28044338637325
630000,25.0,0.0391741619314523,1439.510861125371,75.87745233428504
630000,25.0,0.0493189004238206,1456.2529943900774,104.0624917153537
630000,25.0,0.0618170829823998,1510.969835185326,139.1788497593297
794000,25.0,0.0153312868123137,1460.1130786448243,36.51278787542694
794000,25.0,0.0157004456736086,1459.9754037093494,37.48534839520757
794000,25.0,0.019631916101449,1453.472873013201,51.900281714432154
794000,25.0,0.0246748892081365,1476.4914077216367,65.63037916523554
794000,25.0,0.0311334961192318,1475.416253444565,83.32137201457503
794000,25.0,0.0390908742622481,1475.4536904934055,106.75618274078181
794000,25.0,0.0491249384385039,1505.7768055257864,136.92130290864355
50000,50.0,0.0392086265898928,1396.7885234706155,21.812156019616264
50000,50.0,0.0495048226994749,1415.841038626332,30.328662563254923
50000,50.0,0.0622303689848285,1455.6878941552172,44.74599673180274
50000,50.0,0.0787717768773909,1506.277914254295,64.16291021277434
50000,50.0,0.0987583403973884,1532.6989075434935,84.76154565304834
50000,50.0,0.1239290415516257,1566.14280146539,112.93063561419154
50000,50.0,0.1544179164055601,1631.760520341257,147.0945970071829
50000,50.0,0.1922439999131071,1669.0648422733746,186.45668041025215
63000,50.0,0.0389782153206542,1406.4704394515986,26.296883120256553
63000,50.0,0.0493232752307585,1427.7244922933457,40.75069244541962
63000,50.0,0.0623195056509669,1483.160139023753,55.40035498550523
63000,50.0,0.0783220163026593,1522.5780138172845,76.28131095049514
63000,50.0,0.0978756672619795,1547.389921377205,99.75114784257046
63000,50.0,0.12401206909405,1596.1835692339776,128.94215754350927
63000,50.0,0.1543357748948654,1648.5446249760173,158.5778338598118
63000,50.0,0.19075090425858,1667.9316055462957,187.80557596295796
79000,50.0,0.0310861646605906,1379.417842787371,14.31749427632588
79000,50.0,0.0390806609084396,1392.7451245481152,24.923980043095654
79000,50.0,0.0492756835678349,1428.766435415813,36.0087138757628
79000,50.0,0.0618920884243772,1478.658868220682,52.17764384214136
79000,50.0,0.0779232642229025,1513.152250934946,72.441110888917
79000,50.0,0.0981084022097404,1556.2021260435974,98.67758432651222
79000,50.0,0.1238688628863753,1604.1628820192034,129.72973183621042
79000,50.0,0.1536952120950374,1648.6903829364283,159.93014680313354
79000,50.0,0.1926279798738334,1676.6528198629815,197.27863326719242
99000,50.0,0.0307725977241972,1376.8187248818017,13.099334678840233
99000,50.0,0.0391260409396826,1406.2284209681588,21.012013332195234
99000,50.0,0.0490914057232413,1427.8757752204651,32.35674688061666
99000,50.0,0.0613573268516013,1468.6689110707391,46.651170532732024
99000,50.0,0.0776610173919671,1520.3981332098303,70.345605574837
99000,50.0,0.097824187745913,1563.282445638539,98.3085477047107
99000,50.0,0.1224505679944288,1603.6354291876635,130.64216193037902
99000,50.0,0.1539643245438636,1657.2482523685062,169.2946141876933
99000,50.0,0.18945928031402,1678.9876173997447,203.12430012220977
125000,50.0,0.0245256753348869,1397.1659161644727,1.9489995901713286
125000,50.0,0.0309243784442925,1386.1617551359675,9.81794940505976
125000,50.0,0.0390972843913992,1405.3620291210316,18.594427705134716
125000,50.0,0.0490472819111724,1417.6142687117258,27.453912274110664
125000,50.0,0.0616324680627682,1476.8399389098333,45.808800537788755
125000,50.0,0.0778701289846154,1527.7120968645286,70.21985016615771
125000,50.0,0.0974229821123243,1566.8079808390853,99.01376093881629
125000,50.0,0.1229141280392077,1608.4192595391269,140.06338991001093
125000,50.0,0.1528947633915148,1664.2190004396075,176.72778616298595
125000,50.0,0.1909044046135027,1685.3031811018398,216.98954633438385
158000,50.0,0.025178743014343,1405.115772196477,0.8320168531954993
158000,50.0,0.0311616610836165,1389.3481153221614,7.717307141738743
158000,50.0,0.0389511978855323,1397.938491973239,14.488533063514279
158000,50.0,0.0490114997451847,1429.8202167747245,25.951912498559516
158000,50.0,0.0621939559135746,1483.1890348732863,46.02601916126682
158000,50.0,0.0779576872245168,1528.988573830484,70.97644017721699
158000,50.0,0.0982439853940276,1571.5156569399176,110.26903884543502
158000,50.0,0.1223486353311514,1615.9158651365437,146.85863678886622
158000,50.0,0.1532496714611208,1670.5591121305063,189.19778485114875
158000,50.0,0.191713556840875,1676.5690425099897,237.2227866119919
199000,50.0,0.021224473380255,1394.7144565590897,3.4354389818476108
199000,50.0,0.024823574943836,1408.1099549151502,0.16175758250751604
199000,50.0,0.0309411408812946,1386.7220702641441,5.769856274035091
199000,50.0,0.0392413984241168,1411.1513517976832,14.775358726265024
199000,50.0,0.0494643913073984,1440.05504549663,28.326485551245543
199000,50.0,0.0616263908296537,1488.8191621732822,46.8909528049308
199000,50.0,0.0781346751931226,1533.2336870252013,81.63734052525248
199000,50.0,0.0974659186990728,1578.349452057739,115.91219803378705
199000,50.0,0.1222316158376096,1618.7744936536192,157.44738825082902
199000,50.0,0.1535353379529395,1661.709764812742,209.17722990010208
199000,50.0,0.1909741626699064,1687.5113528766476,256.73297698469315
251000,50.0,0.0222718218886903,1402.6400689453765,0.4916392943005291
251000,50.0,0.0245587490450507,1402.5919044080335,0.6567700846759454
251000,50.0,0.0311117282068404,1398.6559074470895,8.254844682400797
251000,50.0,0.0392452920812615,1422.4330080614297,17.575509472634497
251000,50.0,0.0492127326932767,1443.413833159886,31.121294096600806
251000,50.0,0.062052560584822,1490.0921604045336,59.45336630699332
251000,50.0,0.0777024409651388,1540.472274828945,87.3292965370376
251000,50.0,0.0971792358458988,1577.8577946099167,124.18710222708533
251000,50.0,0.1226685342740332,1609.6782504031894,175.25709286650908
251000,50.0,0.1525694469014846,1669.0124293399863,227.49949723522747
316000,50.0,0.0183169548108284,1408.5009420112913,1.747067525356011
316000,50.0,0.0196198847660266,1393.2430318894112,1.7969120640865535
316000,50.0,0.0246796036086609,1418.672359824112,3.9747644462841674
316000,50.0,0.0312130543765868,1412.201091021289,11.440727635012232
316000,50.0,0.0391911030722957,1430.1985366876804,22.375071451971316
316000,50.0,0.0492664242491726,1448.037357178145,43.13570268985369
316000,50.0,0.061944789634053,1502.0611779313797,66.25571826638327
316000,50.0,0.0778409617954083,1546.9835996050913,97.40438167961948
316000,50.0,0.0976791205130414,1572.5655367384586,141.01895441645536
316000,50.0,0.1218645579481119,1616.6220528135127,190.52806477624162
398000,50.0,0.0186790638959929,1412.096268525861,1.8555951617681117
398000,50.0,0.0195884174784047,1414.0587045780337,3.464996913073739
398000,50.0,0.0247112870770677,1433.4348593342,9.315608580033848
398000,50.0,0.0311931420397331,1423.1385405862109,18.808942877300176
398000,50.0,0.039252121413974,1435.565838310273,35.96075944124285
398000,50.0,0.0493460032287828,1461.189797051066,52.35010909834322
398000,50.0,0.0618635117163528,1512.1360587522238,76.56027230330757
398000,50.0,0.0775949334720482,1543.8319510602294,114.0605908235368
398000,50.0,0.0970163472397819,1583.0128070296932,157.2787606393948
501000,50.0,0.0190249050126684,1442.8024575320826,10.290840428866039
501000,50.0,0.0196562904952266,1437.95093545592,11.269947795915982
501000,50.0,0.0247326226648598,1456.7030404709815,18.115110675706763
501000,50.0,0.0311404481051611,1439.5265914836277,33.87670292373792
501000,50.0,0.0392408820400479,1460.6209359451148,46.554881749166846
501000,50.0,0.0491690325031452,1479.3858382328374,64.50799293745683
501000,50.0,0.0616293900214774,1516.9828118660935,95.3716392895336
501000,50.0,0.0774068261349571,1563.0471323842396,134.13624132374173
50000,70.0,0.0391836549808446,1403.3101688349045,29.156382032464567
50000,70.0,0.0494793244705173,1425.7430264583154,39.341737362709274
50000,70.0,0.0621802546154054,1469.7768063189553,56.4324942834886
50000,70.0,0.0788100223517004,1520.2556768338404,77.19279954095018
50000,70.0,0.098713872987194,1555.700955726789,103.26110886027115
50000,70.0,0.1225560742238186,1581.138995640275,133.28199602055116
50000,70.0,0.1527813422526671,1641.8390275964387,171.4094764850908
50000,70.0,0.1873768380411086,1674.4894540598293,211.47954717922363
63000,70.0,0.0392987249740533,1417.2423571510797,38.047578623956355
63000,70.0,0.0493407012566343,1436.7933064909491,52.24788462868855
63000,70.0,0.0621051019943162,1502.0860539223631,72.4856881335078
63000,70.0,0.0780386636557323,1547.6499307931576,96.90376710499906
63000,70.0,0.0974216621216351,1568.8149104626232,121.28949742179624
63000,70.0,0.1229232797490064,1609.9437848389377,153.16170658175963
63000,70.0,0.1521694700291681,1653.0800765880492,182.26052431017598
63000,70.0,0.1869869873558637,1668.5288762097223,214.19795246279216
79000,70.0,0.0311926670149496,1394.8577420602103,22.546019977424336
79000,70.0,0.0391275150456532,1406.4278713855026,35.15997665805365
79000,70.0,0.049416990641942,1444.3385177252171,49.700171957407
79000,70.0,0.0620559855373235,1499.1024159731812,69.6333681938045
79000,70.0,0.0775845160908903,1532.8839033018558,92.6550315279052
79000,70.0,0.0981796924179211,1578.036267387792,123.01377439304495
79000,70.0,0.1226897168402667,1614.4628773796826,154.301220994117
79000,70.0,0.1518536977605071,1651.2412029900472,185.11773886275472
79000,70.0,0.1890017960101013,1667.7129678352583,221.6952687588491
99000,70.0,0.0310738668418964,1383.2567275776046,21.790716096380947
99000,70.0,0.0390100095914479,1409.9519715940455,32.52928234052355
99000,70.0,0.0490177777608608,1437.0468161794433,46.369614746683716
99000,70.0,0.0614574959786691,1484.6010813092403,66.59338337498724
99000,70.0,0.0776013811867006,1542.4848315382692,94.03759232548289
99000,70.0,0.0972623405255962,1581.4061581159012,124.78990179064225
99000,70.0,0.120678636393015,1615.879861700089,157.32499612710706
99000,70.0,0.1518517177146033,1655.4735143197845,197.34171002070295
99000,70.0,0.1867678495703166,1662.7706837468952,228.15248224168712
125000,70.0,0.0246442017388354,1391.128233543376,10.956849414431614
125000,70.0,0.0310625509690229,1386.058403460939,19.85666573342995
125000,70.0,0.0390639153310871,1411.0484170946972,30.974354073672682
125000,70.0,0.0490604164637847,1430.5226815800486,45.16247147114872
125000,70.0,0.0618326743784655,1492.0961134547235,67.67383721894407
125000,70.0,0.0774070658506091,1545.299070760546,95.33977560427171
125000,70.0,0.0975491703124225,1581.1870546754378,129.16493818180678
125000,70.0,0.1224373232214267,1619.3811302372374,171.84469556245287
125000,70.0,0.1515853437265135,1663.4105411915743,208.8697692124157
125000,70.0,0.1883231565170446,1662.9880042680047,244.12647957189046
158000,70.0,0.0250086012676691,1399.5458218968458,8.304998708938397
158000,70.0,0.0310346514393551,1387.904708712333,16.890723157127756
158000,70.0,0.0389768244882306,1401.0713428255879,26.20641244394175
158000,70.0,0.04916973854944,1436.5718878388213,42.46992430264435
158000,70.0,0.0619107224368621,1498.2634073246184,66.85840804840643
158000,70.0,0.0775890701238438,1547.7842805091652,97.0666916782605
158000,70.0,0.0978719507279756,1583.7750475183304,139.62165849260697
158000,70.0,0.1217791951735348,1626.3110538831095,179.1299548178282
158000,70.0,0.1517412156574007,1665.1178854346842,221.25879193564697
158000,70.0,0.189251501406264,1649.1461294839844,264.72558171989505
199000,70.0,0.0211040745250501,1386.9110776978246,2.7705134074888966
199000,70.0,0.0247941807290295,1401.5801516056442,8.22900128238657
199000,70.0,0.0308679796988814,1386.3057184856862,14.963329472919382
199000,70.0,0.0391032117719347,1415.9272529326709,27.71568288104563
199000,70.0,0.0492874461235599,1446.0414702327116,44.53950117101141
199000,70.0,0.061776246925523,1502.31119053455,70.2925329822243
199000,70.0,0.0780351149294115,1550.0837067893206,110.70886809404061
199000,70.0,0.0970390639727682,1590.643075785861,148.21992436097614
199000,70.0,0.1217532014142751,1627.837034971209,194.00382635144197
199000,70.0,0.1525398201041691,1655.1588313756008,245.49062643427376
199000,70.0,0.1893213490671015,1656.0696498052062,286.30385185479264
251000,70.0,0.0221469013790917,1393.4074930910062,7.031491007454211
251000,70.0,0.0245958952451686,1393.5384645801962,8.334727900235796
251000,70.0,0.031078160554712,1397.5191668510963,18.6698974505321
251000,70.0,0.0391128374516826,1420.2828174493468,31.988493397738672
251000,70.0,0.049109206783577,1448.8035992425016,49.98265200467464
251000,70.0,0.0619406885169347,1501.6131840939015,85.0235336925386
251000,70.0,0.0774839601764879,1554.518224897944,119.54347580732227
251000,70.0,0.0970199746905146,1592.4887577637933,161.81517798992476
251000,70.0,0.1219521920996498,1614.4480171198902,215.531538147333
251000,70.0,0.151901183005734,1655.3503638180644,266.8363128834601
316000,70.0,0.0182223289245723,1394.011359435239,5.240189644336607
316000,70.0,0.0195596589538915,1379.3313942390243,5.092092107435061
316000,70.0,0.024704398261107,1407.415041929996,13.419476506723404
316000,70.0,0.0311527738334227,1404.7667024579064,24.37817880325329
316000,70.0,0.0391757858767339,1427.5310469982219,38.13949788442545
316000,70.0,0.0492498047040437,1451.8204335649486,64.06972593008501
316000,70.0,0.0619559501577529,1511.9875331872822,94.71180063115358
316000,70.0,0.0774321661765857,1557.1556636754021,132.38762927890934
316000,70.0,0.09734058837569,1580.734466272823,182.6593591069663
316000,70.0,0.1216351763182044,1620.3204547521805,236.9331930136616
398000,70.0,0.0186011488029526,1399.5161285087295,8.423547944046723
398000,70.0,0.0195935885732323,1399.978617626446,10.456172148415684
398000,70.0,0.0248112539487608,1425.0275966811812,19.751219068464092
398000,70.0,0.0311647128284571,1419.627425147196,30.365969902786357
398000,70.0,0.0390762695333378,1436.0090008265524,52.78965837990012
398000,70.0,0.0489825852308642,1461.518926849584,73.6286904789169
398000,70.0,0.0616216079746869,1517.1037101868906,107.67117475812076
398000,70.0,0.0775760639800519,1549.2949057825554,153.19384296094532
398000,70.0,0.0971258597287785,1588.0112217690373,204.36417263989802
501000,70.0,0.0189380321626764,1423.9204442805897,19.838846683715083
501000,70.0,0.0196452960068962,1421.9664420931288,19.751218337974944
501000,70.0,0.0247079211021495,1444.0324826134229,29.662087258959826
501000,70.0,0.0311461442808001,1430.0230727910532,48.236985717492956
501000,70.0,0.0391230186950667,1455.6287746179337,67.0701985536938
501000,70.0,0.049250211134902,1481.0345061705427,91.57182408467774
501000,70.0,0.0617462514729038,1515.8277062642985,131.10382340382887
501000,70.0,0.0773609586611388,1566.0897638055758,178.93040265715487
50000,90.0,0.0397912108892702,1387.2621753002436,49.33202058501442
50000,90.0,0.0496357723426126,1413.6412838529802,63.9701904545995
50000,90.0,0.062025733228251,1458.7168591664708,88.51188341643648
50000,90.0,0.0781361070666075,1512.900775019617,115.65416126886
50000,90.0,0.0973369108619075,1548.9122628644864,145.8459696328364
50000,90.0,0.119813206975356,1566.695443712662,175.76782530131595
50000,90.0,0.1471720631973229,1610.9926273054962,209.59983628329246
50000,90.0,0.1790816785438943,1638.7334175516276,244.5972110449296
63000,90.0,0.0406953374281999,1405.5157944141083,68.05743120252787
63000,90.0,0.0491726632195195,1424.9706596428186,88.3135128575864
63000,90.0,0.0620104639872682,1491.4567770918152,117.46600651232205
63000,90.0,0.0771880091189441,1540.8701586636207,143.88341833690012
63000,90.0,0.0957704287922957,1556.1101859314049,168.62331227366383
63000,90.0,0.1195612980688567,1586.844375355403,195.06631289904675
63000,90.0,0.1469276815644458,1614.0601668108432,217.21374476862283
63000,90.0,0.1793154643689161,1618.100648323229,243.76190550689617
79000,90.0,0.0318451618068354,1353.9845250649525,48.65050125090343
79000,90.0,0.0391948840000108,1385.5813083219618,67.47623129164815
79000,90.0,0.0491343764256553,1428.6129432735033,88.7883796644254
79000,90.0,0.0618384401747681,1490.1060239252608,117.57445671561209
79000,90.0,0.07698047938299,1527.951512280569,144.31567015566534
79000,90.0,0.0963269252735779,1559.7535556540954,172.3016183505697
79000,90.0,0.1199228636006876,1589.7245182761899,200.1160130384876
79000,90.0,0.1477505100292744,1610.4532616982497,222.92108389831654
79000,90.0,0.1820081450413436,1609.2317540508761,252.10828696584835
99000,90.0,0.0315426622892411,1348.7611823587843,49.76124271625011
99000,90.0,0.0390185594567039,1390.771155217462,67.2601890615188
99000,90.0,0.0487354749640678,1426.6008918252026,89.50241895418546
99000,90.0,0.0612037733197734,1477.129017878306,118.91176342355743
99000,90.0,0.0771446730792597,1534.9616858742697,151.73816073876586
99000,90.0,0.0962962200001488,1567.5088759615783,181.7036050244286
99000,90.0,0.1195571999678801,1587.3670729335695,208.9260059930964
99000,90.0,0.1482450415810298,1601.2551718218742,236.12947918712499
99000,90.0,0.1794460048486931,1597.0886417958511,257.620765127226
125000,90.0,0.0245824344348868,1341.8388749237138,40.15974841821509
125000,90.0,0.0310172993319263,1340.7763352269992,53.99913985573758
125000,90.0,0.0390542893593526,1378.9621501392292,73.65715564594947
125000,90.0,0.0488936417110006,1407.159093104028,96.29304413061307
125000,90.0,0.0613172812427798,1472.133754398342,128.36376843184595
125000,90.0,0.0773009092485625,1533.0304627933847,164.23497919611444
125000,90.0,0.0963277793338046,1556.7224808904637,193.822933145182
125000,90.0,0.1205865881554593,1578.1150001403607,229.6306871942495
125000,90.0,0.1487358411926939,1596.730828461919,253.77470908625327
125000,90.0,0.1843964768996304,1585.892474320502,275.09641959305213
158000,90.0,0.0248128679352625,1316.4699211442205,30.616139625159974
158000,90.0,0.0309137927283508,1337.0149615535943,44.32765053766935
158000,90.0,0.0387989773363382,1364.2183386922502,63.31694547588035
158000,90.0,0.0489985718392418,1408.5377979649325,88.2846620251609
158000,90.0,0.0615630438999311,1472.4462689014972,122.04330748396085
158000,90.0,0.0769434293937943,1525.670034516271,158.06976876417113
158000,90.0,0.0968529811072744,1554.0297147075134,200.4469795602731
158000,90.0,0.1204239634738413,1582.0347095445436,234.95242758029156
158000,90.0,0.1495432196608299,1596.1539967048413,262.6568273931488
158000,90.0,0.18503721911173,1572.8198261330447,291.88702619308225
199000,90.0,0.0207276630250085,1313.1679889793404,20.169639608325586
199000,90.0,0.0249083351215864,1340.5129517002192,30.54354027863856
199000,90.0,0.0308983817720641,1330.3900002239602,43.60194819883319
199000,90.0,0.0390779821950109,1374.4804479290794,64.93752676237048
199000,90.0,0.049209749059194,1416.0529770872115,93.06011579853386
199000,90.0,0.0615090767811556,1474.0901474083073,127.69634069292069
199000,90.0,0.0770822641393653,1524.1275248252985,174.952210989195
199000,90.0,0.0969535977580265,1561.3488730410515,215.61750006949006
199000,90.0,0.1205346686575715,1581.7527179859019,252.808889733103
199000,90.0,0.1505619478679715,1580.6101977461467,287.22222626437815
199000,90.0,0.1857069888732617,1571.6446080783542,314.1307030239657
251000,90.0,0.0217930813919021,1324.325369722514,27.335357412505612
251000,90.0,0.0246165754218472,1326.2655922036643,31.809242644533704
251000,90.0,0.0311072419162848,1335.3300919892501,48.49588537925418
251000,90.0,0.0390806167846139,1373.6291233062555,70.92362057659915
251000,90.0,0.0488858789099864,1410.047882181548,99.46508158601443
251000,90.0,0.0617191806983236,1469.1011305113423,146.90179538559875
251000,90.0,0.077153801579157,1526.7234305496384,191.03695482390592
251000,90.0,0.0965355327507631,1555.1656849110454,233.51191076139096
251000,90.0,0.1207386531151003,1563.8260387513744,279.57565870425583
251000,90.0,0.1495358538834351,1578.897479490961,313.53855689063965
316000,90.0,0.0179968335761694,1307.8294678338839,20.44958133795538
316000,90.0,0.0195202912320064,1305.9575080976015,22.693582379687488
316000,90.0,0.024667162035348,1338.4370033286273,37.12107441586782
316000,90.0,0.0311869750030994,1343.5589213168298,55.55380296417844
316000,90.0,0.0389339505207719,1373.9785316101904,78.96205023209913
316000,90.0,0.0491827058921221,1410.178997104577,117.73004466956485
316000,90.0,0.0615333918866557,1469.923075312807,160.60403737750772
316000,90.0,0.0770655408886359,1523.9556623100277,209.6819314928304
316000,90.0,0.0967897806386366,1538.3898412187564,260.9724676726558
316000,90.0,0.1209754500201767,1561.651585846227,308.40625315113647
398000,90.0,0.018389075864895,1306.8691481044216,26.669458115714196
398000,90.0,0.0195395395227156,1314.7101529328747,29.852242430091657
398000,90.0,0.0247804657106564,1347.6018596681674,45.590336718154134
398000,90.0,0.0310561020274088,1345.9003909781284,63.7419427398635
398000,90.0,0.0389768770439517,1375.5338408494324,96.89723158408887
398000,90.0,0.0490595227372279,1415.1199270306504,133.2859374353879
398000,90.0,0.0615910277129307,1470.1223245515657,179.6414657234232
398000,90.0,0.0773136195429447,1507.2744839495863,236.89329080093083
398000,90.0,0.0960761604168125,1534.2048239623016,287.5982445562381
501000,90.0,0.0187604733651259,1330.1521489906431,38.394636926140784
501000,90.0,0.0196525146287772,1334.8366099151376,40.66281164642583
501000,90.0,0.0246260371802592,1356.188918400855,57.118586452391504
501000,90.0,0.0310590112342412,1351.4636395904986,84.53402195521517
501000,90.0,0.0391134333594742,1388.6090052599723,115.0535984324665
501000,90.0,0.0488862685935899,1416.271511793513,152.31180032959173
501000,90.0,0.0615645073977908,1460.2973659153226,209.232899272221
501000,90.0,0.0770868931776352,1509.691177007911,268.7162406286644
