Repository: upb-lea/materialdatabase

Material database for power electronic usage
===============================================

The materialdatabase mainly contains complex magnetic and dielectric data of soft-magnetic ferrite materials under sinusoidal excitation.
Typical target applications of the provided material data are magnetic components in power electronic converters operated at switching frequencies reaching from 100 kHz to 3 MHz.
The database allows to compare materials and measurement setups, to work with fit functions (e.g., Steinmetz), and features data export as interpolation grids.
FEM solvers like Comsol can directly import these interpolation grids and incorporate the data in frequency-domain simulations.

File: materialdatabase/data/complex_permeability/MagNet/N87_15.0Am-1.csv (part 1 of 3)
f,T,b,mu_real,mu_imag
50000,25.0,0.0634011234884275,2241.9733996796517,16.996589646051987
50000,25.0,0.0658558378271727,2263.5743363559836,20.452965570722448
50000,25.0,0.0684865490868799,2261.9739738976878,26.644513463893492
50000,25.0,0.0722459558389746,2293.2904934043327,34.28040125786759
50000,25.0,0.0774782889863927,2367.4570225410735,43.51076848002356
50000,25.0,0.0774145661862565,2262.781424803096,53.652093640439595
50000,25.0,0.083670386971186,2325.642210657074,69.00649739770624
50000,25.0,0.0874391075967342,2328.951654857061,84.22340169003544
50000,25.0,0.0954396032479342,2425.2249650830686,101.61887517257085
50000,25.0,0.0987374319925775,2413.2461726040033,123.17123358401403
50000,25.0,0.1068477343367704,2485.591096044427,150.23094207308125
50000,25.0,0.1118891144202654,2470.162880428144,177.69064758458643
50000,25.0,0.1209440410624607,2539.668964001918,207.45987495302091
50000,25.0,0.1310675253023688,2603.3572811572562,238.29173274375688
50000,25.0,0.1421296882879921,2661.8151708100804,275.4234640545957
50000,25.0,0.1497868281381649,2660.08390878713,305.67727353717197
50000,25.0,0.1619951385332693,2732.515566767144,342.1334234229305
50000,25.0,0.1668280659469726,2683.071707226939,369.15432229783124
50000,25.0,0.1801437321039758,2707.625802207857,403.97802840952824
50000,25.0,0.1904382649223793,2683.8671675311684,434.20585715112384
50000,25.0,0.1991067290018481,2633.5841026034477,470.12250947343813
56000,25.0,0.06398974673674,2169.0524130158947,25.964777724346774
56000,25.0,0.0654939718129999,2188.2729128249402,28.620212983638492
56000,25.0,0.0671025314146262,2158.1440364997698,36.570491930323485
56000,25.0,0.0725916492900282,2252.5477205995644,45.56586221329497
56000,25.0,0.0749839292795546,2227.4151048254016,55.46772883599967
56000,25.0,0.0811050079964714,2302.618468012552,70.14044259401891
56000,25.0,0.0834812322319702,2270.9241030338703,85.13682775973258
56000,25.0,0.0852182997803454,2215.893614467629,100.82994099973654
56000,25.0,0.0968693494842981,2410.436539330916,121.1399751125404
56000,25.0,0.1010073613947826,2423.762062368648,144.65104309587764
56000,25.0,0.1076620872518255,2467.525895933082,169.56456605385836
56000,25.0,0.113703946086643,2467.35023070149,197.54677577549822
56000,25.0,0.1180866143729376,2438.574188793539,227.79502060628056
56000,25.0,0.1307995672488713,2556.4740396312104,261.08850952468345
56000,25.0,0.1408302398654143,2617.4432320471547,292.90657760370715
56000,25.0,0.1427249335320443,2526.9030910696833,329.76643177805335
56000,25.0,0.1544054865065189,2601.7149655314447,355.2911507370627
56000,25.0,0.164273536936414,2609.5032072981617,392.040829707204
56000,25.0,0.1826368559429982,2721.810106917703,420.28626697272034
56000,25.0,0.196998097590296,2741.7495912775876,453.5642787144745
56000,25.0,0.2020244244827788,2641.196335413552,484.88703229791065
63000,25.0,0.0613744743600991,2165.1884343661372,21.50766175154244
63000,25.0,0.0636980383917984,2189.4843515945577,25.2426317798353
63000,25.0,0.0673884336761128,2238.736999820408,32.34435216163527
63000,25.0,0.0702581394667172,2240.297835788063,39.70314811063463
63000,25.0,0.0734755037922143,2260.7258891724423,49.62998825948292
63000,25.0,0.0756755001032669,2219.1309173489694,60.394082676077794
63000,25.0,0.0805381684707567,2260.1375681381364,73.37855527975674
63000,25.0,0.0829758576748406,2229.994324948481,89.27942577116274
63000,25.0,0.0922013525353796,2368.39041707012,106.28334255893706
63000,25.0,0.0917817646653971,2257.425573815389,126.08526822638112
63000,25.0,0.1027505686727238,2424.6499785149977,152.06198617730905
63000,25.0,0.1076201105327511,2415.865981236561,177.40742891589989
63000,25.0,0.1168693729497024,2494.313907992544,205.0177259325169
63000,25.0,0.1254780702077922,2521.171299686756,234.2531108003103
63000,25.0,0.1330535514816646,2553.207559761726,263.4175851055482
63000,25.0,0.1425939694571837,2579.495048568763,300.54968820442184
63000,25.0,0.1514335652712775,2655.9808587772745,328.0088628915505
63000,25.0,0.1600268929651655,2646.033323818427,362.4909519645633
63000,25.0,0.1751968372775739,2721.05878745769,393.58229260252574
63000,25.0,0.1916863863549831,2791.252711102497,430.8090254285294
63000,25.0,0.2021959482687705,2769.554131069756,462.8843803506456
63000,25.0,0.2048444887501622,2656.7816632262984,498.0560160060637
70000,25.0,0.0590654356626997,2160.0292753927715,13.558004258026791
70000,25.0,0.0619032050351967,2206.81062732069,17.129610634837757
70000,25.0,0.0619387257053105,2131.89105381967,21.51420830467656
70000,25.0,0.0674402386161312,2232.564824498593,27.783989577333813
70000,25.0,0.0688830753959829,2205.560374360538,34.0431108999507
70000,25.0,0.0737738717636844,2259.606995356443,43.30926446694511
70000,25.0,0.0762096158803058,2233.837042885112,53.251447531052094
70000,25.0,0.0799582317866114,2239.3302865549613,64.36544199567452
70000,25.0,0.0850238053498892,2289.3580347498696,78.89134647832338
70000,25.0,0.0873095128695232,2239.612126488852,96.34098233817814
70000,25.0,0.0949477149004178,2337.922108942077,114.17618194932794
70000,25.0,0.10245672926024,2419.3860800909574,137.7705589946482
70000,25.0,0.1095942634291662,2465.0857899023845,161.400120069044
70000,25.0,0.1186511900340131,2517.6576513170407,190.10450694734067
70000,25.0,0.1227202388202336,2477.4382796152404,216.91484629257852
70000,25.0,0.1356828911718014,2601.5349131882103,249.41433599686616
70000,25.0,0.1422227674454065,2594.8196606707866,276.439733166956
70000,25.0,0.1543894782243477,2692.290747628063,309.7583787594623
70000,25.0,0.1670557632685916,2759.4750578059716,344.214315984479
70000,25.0,0.1759293488252523,2735.6820997120403,378.0876734926398
70000,25.0,0.1923651805998562,2852.6917636240087,418.18616653921606
70000,25.0,0.1876818801090956,2671.9785790334045,451.49360844592877
70000,25.0,0.2041791577041806,2733.206232737825,485.549239759773
79000,25.0,0.0598749775226861,2196.242733421533,13.895009311475398
79000,25.0,0.0604815144694961,2156.1654294544014,16.602202059400792
79000,25.0,0.063854013808814,2200.923495266904,21.32914649136243
79000,25.0,0.0654314156418766,2173.622179811257,27.016377815998297
79000,25.0,0.0707145482035976,2258.7580478303666,34.63907191384517
79000,25.0,0.0731978315655826,2240.6241834086463,43.20068129712796
79000,25.0,0.0763568731399531,2241.4878301057156,52.00926535345283
79000,25.0,0.0778829464029405,2191.654829080263,64.21447303481112
79000,25.0,0.0869598590069448,2339.250845662462,79.42121948460354
79000,25.0,0.0908879376363935,2340.856248240104,95.8946995570476
79000,25.0,0.0950865118838256,2339.0775816278324,116.58475870984874
79000,25.0,0.1045205683809242,2476.5610418350007,138.05430853730456
79000,25.0,0.1092698640982239,2446.7310782727495,165.83470122380731
79000,25.0,0.1166238606391272,2494.0005670859796,190.65786339979044
79000,25.0,0.1230541333603145,2487.558751116992,224.02122548431507
79000,25.0,0.1295452873414111,2513.8699458609444,248.35883382776194
79000,25.0,0.1473989068711252,2708.3297879662096,281.8031840353474
79000,25.0,0.1493353115827435,2642.9885415429735,314.79067182573846
79000,25.0,0.1600427456498256,2685.7185348576827,344.7025997514072
79000,25.0,0.1677922861838197,2649.7543005391776,379.45818222929427
79000,25.0,0.1718895406868151,2550.9797429376927,413.0795198652649
79000,25.0,0.1832124705450285,2561.2441750201097,444.50856621117606
79000,25.0,0.2188294199372917,2877.537998910249,485.8146822769172
89000,25.0,0.0577178507464022,2173.570429788393,10.814105753447146
89000,25.0,0.0578493940865676,2125.957431711248,12.582368271591292
89000,25.0,0.0619648567412898,2203.2347563259323,16.501672672026444
89000,25.0,0.0631908184563233,2176.708369149313,21.035161561148485
89000,25.0,0.0664511258580982,2202.6755117934326,27.633312118159157
89000,25.0,0.0694419097658745,2220.0222813167616,34.54248696459977
89000,25.0,0.0719066128355312,2203.2665417491435,42.34603433047271
89000,25.0,0.076636823684459,2259.18034612851,52.06675084704822
89000,25.0,0.0807105976599436,2271.436581287201,64.93210555905424
89000,25.0,0.0861284886456134,2324.119416091263,79.74126242647687
89000,25.0,0.0876323761123043,2259.4920602546226,97.15610844884843
89000,25.0,0.0952122133664629,2354.393767594954,116.21799437571673
89000,25.0,0.1000302521950929,2367.6596879124445,141.4802536323513
89000,25.0,0.1100327543288957,2489.0120164403793,165.96226817241677
89000,25.0,0.1161873167399015,2498.206069293751,194.7121705161172
89000,25.0,0.1263615104039907,2606.848532213334,217.68194289367398
89000,25.0,0.1265556972829702,2455.1359903975135,253.53480630545218
89000,25.0,0.1445900308793412,2658.391370302442,281.38976915158565
89000,25.0,0.1523426270756665,2673.0835418595984,317.6802923525732
89000,25.0,0.1609493251514307,2653.0653912397042,349.28437429386435
89000,25.0,0.1749266099410532,2700.0279044029844,380.66935275114406
89000,25.0,0.1818807992914926,2642.666044154164,412.4759545193865
89000,25.0,0.1958414837156884,2676.313252458405,446.9876733244772
99000,25.0,0.0570509764186907,2166.3825159313524,10.055491647889061
99000,25.0,0.0585036647998659,2154.6353248306696,12.588343923134058
99000,25.0,0.0614015699386413,2192.342804245706,16.367583704638427
99000,25.0,0.0627763113640765,2156.8311760379056,21.11886291771569
99000,25.0,0.0661457323311507,2198.1380423517803,26.62809623960649
99000,25.0,0.0697383706319911,2231.7781656880115,33.39236901548971
99000,25.0,0.0717209711810804,2205.190263096138,42.10101955951839
99000,25.0,0.0770722610889343,2268.798171506065,52.3075058305528
99000,25.0,0.0799531596734531,2257.920192322987,64.20529710532178
99000,25.0,0.084690609177734,2286.7194816037077,80.56839065338144
99000,25.0,0.0907826811002917,2346.176575565448,96.33723902776619
99000,25.0,0.0970324438197612,2389.271618546298,117.96440562133974
99000,25.0,0.100561414172216,2374.091404355341,141.00208845227525
99000,25.0,0.1113155486863647,2495.166999785366,168.90239346026195
99000,25.0,0.114252912169616,2453.4562915871284,192.06071028046938
99000,25.0,0.118608558794471,2392.2510352541194,227.20598716236955
99000,25.0,0.1302107604229529,2505.287411577039,256.33121339448905
99000,25.0,0.1396369405098989,2527.1255199564516,292.3363489152031
99000,25.0,0.1498734404016052,2589.0453269750415,326.46661002560484
99000,25.0,0.1606139043926022,2606.169414333879,361.50765001040213
99000,25.0,0.1772087747074633,2698.3357830921664,395.2492831754836
99000,25.0,0.1716329587231216,2438.5386963577494,426.2228332337156
112000,25.0,0.0556198776435121,2157.596979130756,7.795544292196665
112000,25.0,0.0573371664541156,2176.0422838901723,9.359343387248275
112000,25.0,0.0591618849267092,2174.690547673865,12.29020965956586
112000,25.0,0.0616329550944786,2193.350891985814,16.315239856199
112000,25.0,0.0641187658106067,2204.2800562359025,21.066680547003706
112000,25.0,0.0656095781053439,2175.4582736818165,26.394773276708797
112000,25.0,0.070248334771778,2238.53537616334,34.00385797095663
112000,25.0,0.0736870815192766,2261.2853200067675,42.17940989055506
112000,25.0,0.074731050132145,2198.4662816439263,52.32458688761431
112000,25.0,0.0799023552910707,2247.85979594514,65.83108496170141
112000,25.0,0.0858928128920926,2315.0729527172393,81.02446992069484
112000,25.0,0.0899166491619435,2303.2807768041025,100.49498011066989
112000,25.0,0.0937042947348328,2300.504262112784,120.53897502714531
112000,25.0,0.0992511063562002,2331.2234858505026,148.11280240199045
112000,25.0,0.1074791480658791,2421.0274434674134,169.22684555655965
112000,25.0,0.115819350314674,2461.238619725038,203.32384606270912
112000,25.0,0.1228630079179241,2477.399619028568,233.78365606917302
112000,25.0,0.1357590697657501,2587.9997547774447,268.2457028030447
112000,25.0,0.1398508628160055,2514.723393150988,302.60836113903116
112000,25.0,0.1488937865546935,2545.192837293922,336.7022368791377
112000,25.0,0.1623225747632987,2622.404926214049,374.498582734345
112000,25.0,0.176469011937432,2658.125471646736,409.64406262715073
125000,25.0,0.0555085436498385,2149.874217203722,7.616659913291783
125000,25.0,0.0569381282947871,2151.2968183875714,9.495940353017597
125000,25.0,0.0588548134363539,2151.9505512128985,12.901937647665465
125000,25.0,0.0615626013330985,2180.9675154896636,16.71705396393813
125000,25.0,0.0637087719589116,2182.536493551963,20.975261447642367
125000,25.0,0.0665233333447191,2202.6291838704524,26.843417143321666
125000,25.0,0.0687452477999533,2192.5549002985526,34.36843739754619
125000,25.0,0.0732182109709582,2242.8414331354747,43.05931569061385
125000,25.0,0.0741558065808755,2172.2177567817803,53.58903667141689
125000,25.0,0.0813205839073866,2285.5110508477733,66.79560353370212
125000,25.0,0.087114479468755,2338.502916990724,84.72309794871393
125000,25.0,0.089185476100707,2284.08065368958,102.98247504941152
125000,25.0,0.0944449682279224,2319.915546577194,126.79782298870794
125000,25.0,0.100559568801374,2376.9530994680304,150.3578841317648
125000,25.0,0.1076136386767379,2414.1976834266056,177.65149504009727
125000,25.0,0.1137668124750877,2414.466215723531,209.5104970884389
125000,25.0,0.1235456309152498,2474.597856532634,243.84396802528818
125000,25.0,0.1320576585298088,2515.342773669127,277.9216701922854
125000,25.0,0.1397190062511286,2508.637463926028,315.0660514563572
125000,25.0,0.1507389054264575,2578.0528650294114,351.8144235017886
125000,25.0,0.1619773810822774,2600.1016235189823,390.7068439194524
141000,25.0,0.0545732341756507,2173.149548222689,5.7167700794090734
141000,25.0,0.0555546157434359,2164.9144089324277,7.318543325344654
141000,25.0,0.0568330145500752,2153.6556141800856,9.753302742823276
141000,25.0,0.0592827852474564,2164.645300831518,13.093978596539166
141000,25.0,0.0611160254626577,2171.883254231902,16.297825325662938
141000,25.0,0.0631527687313852,2164.1156602610154,21.316881342484187
141000,25.0,0.0669017742679437,2216.4084927985296,27.420424613056685
141000,25.0,0.0700753165506269,2239.5386287543233,35.17491762926626
141000,25.0,0.0736889832251339,2257.478989538887,44.625546333137834
141000,25.0,0.0763204773860257,2241.7558261252766,55.13508036920148
141000,25.0,0.0812580992938409,2274.133883638748,69.43855411727829
141000,25.0,0.0850244954877023,2277.3188069097914,86.34519728065338
141000,25.0,0.0907975118386602,2325.2513366524377,106.99233649964695
141000,25.0,0.095165358301141,2340.162081623113,129.06826477948874
141000,25.0,0.1002249831684743,2359.2150904239247,156.36620775328802
141000,25.0,0.1089143353458496,2434.945727933057,185.0976924958371
141000,25.0,0.1207037877385448,2545.4176679921525,221.47178022023124
141000,25.0,0.1239365804016473,2483.281215953592,252.452184352251
141000,25.0,0.130502838877175,2470.032600688104,289.678258197245
141000,25.0,0.1459257193869577,2614.5941868267173,327.4322695562265
141000,25.0,0.156444215932112,2654.1310956614525,367.3989869820698
158000,25.0,0.0529519322266892,2168.872647861659,4.330585059325344
158000,25.0,0.0541271987488832,2160.1573068660523,5.610866179559374
158000,25.0,0.0555662695366304,2161.8489888896192,7.54310152753208
158000,25.0,0.0567076934639707,2139.49112784915,10.16704249341955
158000,25.0,0.0585051922720442,2135.935921990997,12.958289295729227
158000,25.0,0.0622693722752386,2209.3351371760523,17.0733426980357
158000,25.0,0.0642511745215033,2203.4589377091997,22.053888179246478
158000,25.0,0.0659122849033632,2182.631680574441,28.413496758838594
158000,25.0,0.0684849680536036,2182.056124901828,36.230758975479915
158000,25.0,0.0740607135035036,2270.424986331098,45.7469783078018
158000,25.0,0.0763071615374906,2234.5116646900196,58.10440834152176
158000,25.0,0.0816266648470273,2284.083530025531,72.10762245437584
158000,25.0,0.0841841276910412,2254.3569875059916,91.37130577350693
158000,25.0,0.087897858325604,2263.0152158339642,109.4538209196324
158000,25.0,0.0970610586633524,2385.3214514371216,134.138572516262
158000,25.0,0.1007628469858693,2373.5893577586303,162.003805469907
158000,25.0,0.1121429007981123,2492.2899442041166,196.82740961366272
158000,25.0,0.1172774760137793,2478.5394120538185,227.9091989055989
158000,25.0,0.126434631105862,2526.3608706240702,264.5556257823467
158000,25.0,0.1389497342441516,2631.7097960992155,302.8282776965694
158000,25.0,0.149268386658579,2671.0288015999463,341.3150272025374
177000,25.0,0.0531397034758673,2174.0812619806843,4.502249929456877
177000,25.0,0.054188983066685,2162.921517534663,5.86449666691919
177000,25.0,0.055092899163092,2137.531978844276,8.014551853183091
177000,25.0,0.0575488765824941,2172.5138866158854,10.11922264818232
177000,25.0,0.0598771465909571,2191.97203425435,13.339930126488499
177000,25.0,0.0612887415542011,2178.453613987109,17.705419944941767
177000,25.0,0.0631798240371238,2170.8830741870433,22.465072062931903
177000,25.0,0.0659815129464338,2182.2025838112954,29.429025249479793
177000,25.0,0.070163403565504,2239.930290877509,37.14216090942074
177000,25.0,0.0723247049585555,2213.2007855259985,47.64334030942773
177000,25.0,0.0765286439962858,2241.2459209051926,59.67648764859557
177000,25.0,0.08178329823958,2289.1295583982023,76.10203453204593
177000,25.0,0.0851863427655172,2290.7025860143017,93.56841257425192
177000,25.0,0.0902726908921571,2318.8712803626922,114.72559447881393
177000,25.0,0.0948997389113391,2331.1132846306205,140.66540931969578
177000,25.0,0.104154913487714,2433.2853317460845,172.04454233653013
177000,25.0,0.1116016255096138,2485.2728647703852,203.01914717929685
177000,25.0,0.1173093092631922,2479.4808625896612,236.7613423087259
177000,25.0,0.1242245288411701,2484.3944216267637,274.9416929057613
177000,25.0,0.1353878638617976,2562.6924006709605,315.7463258110016
199000,25.0,0.0523400414034173,2151.6265202123122,4.664872026002114
199000,25.0,0.0541071242517321,2167.540975523601,6.316785343081394
199000,25.0,0.0554282565154382,2163.5554152308437,8.221715323569194
199000,25.0,0.0564687362191151,2139.229871001037,10.901049189114584
199000,25.0,0.0588420183609127,2158.3852403872716,14.189493437554587
199000,25.0,0.061368984283354,2185.894597625511,18.42593748663516
199000,25.0,0.0622334072687634,2141.513868620965,23.523936866352987
199000,25.0,0.0663850582973284,2198.3082569870808,30.65551493423267
199000,25.0,0.0689134827966292,2198.150883175519,39.01227820070899
199000,25.0,0.0740552914026897,2265.929365471961,49.769114187578715
199000,25.0,0.0772796412893666,2266.4111283366938,63.714095339070596
199000,25.0,0.0795209872921046,2235.207762010568,77.838033961033
199000,25.0,0.086243820927222,2319.01974636647,98.53615749912441
199000,25.0,0.0897463567238365,2306.9030001336405,119.91490661779892
199000,25.0,0.0965191720957273,2368.719938180244,146.71245243404866
199000,25.0,0.1039849290234004,2432.180150885299,180.28226609295558
199000,25.0,0.1082743746512903,2409.6039054559806,211.01097090954028
199000,25.0,0.1203035200674187,2539.182036202728,248.66147670561818
199000,25.0,0.1272987070041261,2540.6256732189386,289.40526730957123
223000,25.0,0.0528828767865595,2176.314150042801,5.057311740807186
223000,25.0,0.0540868411871711,2168.6828140411185,6.572800000154906
223000,25.0,0.0555768627709578,2168.271046415199,8.700459963089653
223000,25.0,0.0570493395666249,2164.87875207038,11.364284512168702
223000,25.0,0.0589755513504553,2165.2551004222955,15.009270124529097
223000,25.0,0.060567841868902,2156.7338061147716,19.56689697681709
223000,25.0,0.0626845886878728,2153.8267106509907,25.03190574234541
223000,25.0,0.0663267311168829,2199.796247698025,32.24403866581776
223000,25.0,0.0695496102862577,2220.3062970330448,41.2272448135204
223000,25.0,0.0726784606912005,2228.25001366194,53.40780864572243
223000,25.0,0.075180485426672,2215.48234558258,64.97678314940791
223000,25.0,0.0822522603443036,2308.598547848025,82.64667196918651
223000,25.0,0.0862441802804985,2324.4302524108707,101.70862067376089
223000,25.0,0.0904685534528336,2317.7706063283,127.07643803978847
223000,25.0,0.0978472176538898,2395.770690542305,156.93188506138154
223000,25.0,0.1015124913142076,2380.22466007902,186.70388349581535
223000,25.0,0.1116104668116805,2485.578627913381,222.14615958928624
223000,25.0,0.1157994008411102,2444.645081719783,260.782506501715
251000,25.0,0.0526989236233439,2151.848119689326,5.671167918019794
251000,25.0,0.0545299052259789,2179.526893270734,7.004967481158792
251000,25.0,0.0556570894571128,2167.857462609001,9.356326574554242
251000,25.0,0.056095908311222,2125.6417012752254,12.316864975003574
251000,25.0,0.0590077470389509,2166.2366070951316,15.866686309258286
251000,25.0,0.0608585253659926,2166.657077999987,20.537282611119696
251000,25.0,0.0638544940557783,2190.7521453805994,26.83635890461951
251000,25.0,0.0659598810170053,2186.532548901107,34.301824946432674
251000,25.0,0.0684018147805144,2180.2777140531443,44.74363666514438
251000,25.0,0.0714780182262817,2202.5327152020996,55.220688003581124
251000,25.0,0.0765939557816124,2253.601813172638,69.63311890965564
251000,25.0,0.0815733452506055,2291.764799458516,87.19709829508156
251000,25.0,0.0855127133395867,2296.3658844746706,107.8847937707498
251000,25.0,0.0909148097135412,2320.7416204595893,135.0921487039763
251000,25.0,0.098473222227772,2414.287139831026,163.51511444878489
251000,25.0,0.1030005947395376,2414.211717523903,196.63315171846483
251000,25.0,0.1059493392317189,2361.4925766500114,232.32321080812744
281000,25.0,0.0534032363987468,2176.218034188069,6.67632790897327
281000,25.0,0.0543613770919698,2188.787975854644,7.635097277616772
281000,25.0,0.0556736614736015,2181.726212832902,10.18462469463989
281000,25.0,0.0573727409447472,2185.677199999998,13.120849404336495
281000,25.0,0.0590618495211716,2175.935132791183,17.17145776126172
281000,25.0,0.0620185845828707,2215.183470234053,21.910707331960136
281000,25.0,0.0636193780961194,2195.401025075269,28.52543627160243
281000,25.0,0.0663797279485778,2202.915659610974,37.968338798161454
281000,25.0,0.0683676311490816,2197.961736491513,46.95262846918852
281000,25.0,0.0733946882376763,2258.3294121449126,59.872429849878024
281000,25.0,0.0772948875128884,2284.704144873172,73.31370520930467
281000,25.0,0.0817544308581381,2298.531400960284,93.00268025171604
281000,25.0,0.0855055135863669,2293.3232452411667,117.12833329229855
281000,25.0,0.0895562272804875,2297.40361100573,141.6018715649273
281000,25.0,0.0943118097002378,2315.038598851278,172.1095547054909
281000,25.0,0.1028171885419181,2414.5179958309313,207.9008945361719
316000,25.0,0.053831565050529,2179.445162572843,8.040683525315028
316000,25.0,0.0537735733196565,2162.8817024590394,8.465676361269637
316000,25.0,0.0550710195310041,2156.809327938697,11.217196087285686
316000,25.0,0.0574127432186016,2180.1892642377184,14.573235382821252
316000,25.0,0.0592219309027526,2179.986813341842,18.872836060681852
316000,25.0,0.0619580328857079,2213.6307363384067,24.16291735468336
316000,25.0,0.0627182619312356,2162.588433949696,32.0960336070315
316000,25.0,0.0660319253043721,2201.4883918268542,39.88749926149412
316000,25.0,0.0695298937634601,2228.446582192783,50.610098630004835
316000,25.0,0.0728543066121374,2245.3746911972103,63.713758606991334
316000,25.0,0.0776255449711876,2285.644798243327,80.17616867843662
316000,25.0,0.0797488166674963,2246.8065555268618,99.23949280638372
316000,25.0,0.0852661663634346,2292.1477792086357,125.0692636148285
316000,25.0,0.0904997168050492,2332.13652025774,149.54264411447423
316000,25.0,0.0973351636125846,2391.7383296119933,183.59836694856662
354000,25.0,0.0541533129406172,2182.6936462172653,9.229268946827569
354000,25.0,0.0541603154644058,2176.9652972337353,9.509990286142536
354000,25.0,0.0553928285578237,2169.3250826275234,12.25732123871582
354000,25.0,0.056821944338073,2161.9061158950617,15.950069746665072
354000,25.0,0.0591181240236091,2177.5791808780773,20.775811123082935
354000,25.0,0.0618943894911467,2217.960817089708,27.239855200156622
354000,25.0,0.0631004273381093,2184.2597086075,34.59939129592166
354000,25.0,0.066269101121284,2215.3076429320363,43.36686471635263
354000,25.0,0.0695431764328626,2239.634369298756,55.23839076524335
354000,25.0,0.0729244634204912,2252.110560891571,69.501029559254
354000,25.0,0.0761662252312282,2249.908127580186,86.63259246920106
354000,25.0,0.0806826324159323,2275.0332368991717,108.51698207104776
354000,25.0,0.0860665371152159,2330.985600193583,131.9975454104936
354000,25.0,0.0932089939679165,2407.9159866115365,161.9238228446695
398000,25.0,0.0541903207186404,2180.6041504821033,11.108385783677729
398000,25.0,0.0539502415249247,2171.1110977449653,10.96600535562528
398000,25.0,0.0551337852000031,2162.781596750978,13.895909591231074
398000,25.0,0.0566014163268216,2159.7762398151945,18.067279350123282
398000,25.0,0.0593049267812031,2192.486586718259,23.71746206127808
398000,25.0,0.0607941313389845,2189.964258776873,29.795523522453156
398000,25.0,0.0639132752787576,2224.7941294659454,37.85872489222304
398000,25.0,0.0654520002099413,2195.907199060104,48.088289534740404
398000,25.0,0.069306355778154,2237.913643068069,61.02498400644775
398000,25.0,0.0732279578789245,2266.4662456256983,76.35398039742212
398000,25.0,0.0762614048014712,2260.278386561511,95.46408499233542
398000,25.0,0.0814986565231442,2317.8550749164806,116.34883650585591
398000,25.0,0.0848815854812681,2302.731619654533,144.60843113330873
446000,25.0,0.0545494930650105,2222.7414498688413,13.09080074928086
446000,25.0,0.0542895380440891,2200.236352689095,12.630595091152529
446000,25.0,0.0558308452132036,2203.4907650899995,16.112588933404233
446000,25.0,0.0572056528303009,2193.633650343138,21.093002323995318
446000,25.0,0.0584432717371096,2175.7865172024235,26.602512827461123
446000,25.0,0.0604296216528279,2190.32279903859,33.137611552422065
446000,25.0,0.0643845159600953,2254.7922389550636,42.1802969202416
446000,25.0,0.0670035302767708,2257.5755054957485,53.51418512503145
446000,25.0,0.0686682570720758,2230.94875294727,67.54961016157789
446000,25.0,0.0741754207606024,2307.1448881208307,85.60918125546073
446000,25.0,0.0771868103374317,2306.5938435240914,103.73232265763987
446000,25.0,0.0790691691793648,2254.6750332068746,129.64905977786873
50000,50.0,0.0641091019965402,2418.8889052365225,11.80503996178305
50000,50.0,0.0657922631230968,2412.473966421953,14.823811674533454
50000,50.0,0.0678094129211285,2406.5719218512636,19.10452209707249
50000,50.0,0.0720637119179945,2474.2266531772725,24.546521704124217
50000,50.0,0.0769344790995182,2539.5634954891434,31.24424493780803
50000,50.0,0.0807677634470859,2558.4375788456946,39.832362970117174
50000,50.0,0.086258165919205,2610.7966142497276,50.613855602914185
50000,50.0,0.0921932094548271,2671.978244046894,62.47877192745542
50000,50.0,0.0945174951228553,2602.447521059827,75.55837017795427
50000,50.0,0.1083455555004114,2841.210858059001,93.77243844281831
50000,50.0,0.1061858138662941,2653.4052645263796,113.45436136002046
50000,50.0,0.1143262580434605,2733.1749116857504,136.2983135332896
50000,50.0,0.1200994866315464,2721.40917991727,161.23245640444327
50000,50.0,0.1361764434694145,2918.783009409762,188.56734797672553
50000,50.0,0.1438714709438613,2885.252755535432,218.3649995056631
50000,50.0,0.1523207189778855,2892.4451128166293,245.4000600016759
50000,50.0,0.164330449392005,2907.9604550136837,274.3400632926953
50000,50.0,0.1750242079626678,2969.2425393208323,296.7574337161654
50000,50.0,0.1842455989197851,2923.4902585553064,328.17055885330336
50000,50.0,0.2001674183585189,2971.473400348697,354.31176334564543
50000,50.0,0.2116635447593991,2922.2563352838247,380.28569487602203
56000,50.0,0.064619377802759,2378.443078005499,17.222470699341894
56000,50.0,0.0678327611633306,2438.389384263148,20.667061682915286
56000,50.0,0.0704212832059189,2451.792927242127,25.48776677707606
56000,50.0,0.0727111399711815,2437.2971196387994,32.150308510131765
56000,50.0,0.0765185331166479,2473.251610372482,40.605704534697324
56000,50.0,0.0816908930625789,2531.6927579443022,50.64446802490736
56000,50.0,0.0862593846174933,2554.1564892892375,62.015338360170986
56000,50.0,0.0891053774039521,2523.435193324943,74.42146337610664
56000,50.0,0.0924904699798651,2505.2866921814953,89.61049940816957
56000,50.0,0.1033263701696925,2665.7794511657794,108.25238297874287
56000,50.0,0.1062333821181491,2621.75162240143,128.14448575436026
56000,50.0,0.1154091478390015,2725.180639026615,152.09237963630974
56000,50.0,0.125504837507949,2807.573420570019,176.12350585529668
56000,50.0,0.1334537562620363,2813.910095520337,204.5727406927059
56000,50.0,0.1409187449546285,2806.0799486957185,229.77349751917143
56000,50.0,0.1545993758728073,2902.2469236741526,257.924216529095
56000,50.0,0.1564810071720245,2773.388404253544,281.8216070538287
56000,50.0,0.1815943859604524,3057.512387262398,308.5867046411327
56000,50.0,0.1836689722014039,2897.305886208859,337.75069310506274
56000,50.0,0.1970410851228987,2887.501878796012,365.11453490522786
56000,50.0,0.2035402423972147,2779.999853748065,390.42519200065124
63000,50.0,0.0622315059384338,2357.7997211428574,13.240122099783049
63000,50.0,0.0632247826026586,2330.888853812686,16.28186992611683
63000,50.0,0.0660158341934181,2364.0132821354537,20.899657420175938
63000,50.0,0.0696969216700093,2404.609334395381,26.368053528281365
63000,50.0,0.0720018114211851,2398.2057930448696,32.84497718111797
63000,50.0,0.0758286251849668,2424.7723418232376,41.515603596194765
63000,50.0,0.0803938268839998,2471.5875885007104,51.300654091414536
63000,50.0,0.0838592291430471,2464.968803076594,62.33609610654411
63000,50.0,0.089174971112629,2500.832201843752,75.38981660255921
63000,50.0,0.094693986887559,2542.314435470805,92.2954287958311
63000,50.0,0.1038095179686924,2650.430672015847,109.56760092273792
63000,50.0,0.1103225939116313,2698.382775119817,128.87534467188013
63000,50.0,0.1175269531593062,2734.9131439530197,152.8365937282434
63000,50.0,0.1209679928444237,2657.724619439061,178.06722213347658
63000,50.0,0.133649849762881,2766.312374842477,201.32259317754816
63000,50.0,0.1428637887804377,2795.271608354203,229.90071438594188
63000,50.0,0.1596433573149365,2960.3492342754794,254.31971234147267
63000,50.0,0.1583855835785636,2774.605007529279,283.2794160376851
63000,50.0,0.195740695559056,3035.536503865717,342.4037877386178
63000,50.0,0.2025255693847972,2924.2349558994615,370.29558025185366
63000,50.0,0.2055845093122327,2775.096954715937,397.4683556500957
70000,50.0,0.0592055061410374,2304.7712062089804,9.409443927451766
70000,50.0,0.0609404050815837,2318.49092919116,11.771595959674544
70000,50.0,0.0635993267465975,2349.854774249447,14.7866900629545
70000,50.0,0.0672531655036701,2405.6130068564553,19.20323624470746
70000,50.0,0.0686837975652158,2370.6231437596343,24.39556134227624
70000,50.0,0.0712463721296326,2365.929063670327,31.263083311656345
70000,50.0,0.0768706823418867,2456.6003897876353,39.164720181776524
70000,50.0,0.0821169299432983,2522.1569839297354,47.649346129525746
70000,50.0,0.0885372595241142,2596.262817511905,59.30053510813939
70000,50.0,0.0887461749559053,2488.268003508121,72.12090302321538
70000,50.0,0.0931937015738626,2511.1204723043393,87.29022352245198
70000,50.0,0.0991837308857662,2533.917557847766,105.66258413112124
70000,50.0,0.1086891438160713,2663.2183168566294,125.37068833342609
70000,50.0,0.1172704801533902,2719.831672420967,151.58709566715052
70000,50.0,0.1263705709079293,2781.5151883888693,174.84363783934992
70000,50.0,0.1345234443208905,2787.919389923902,201.1849070890049
70000,50.0,0.1438388837119192,2833.0261688579567,226.3367685936846
70000,50.0,0.1552094613702529,2871.9733580205707,255.69577394644563
70000,50.0,0.1694675552666476,2956.1182204448414,284.30295701114807
70000,50.0,0.1792937167598743,2954.7310773563086,317.0299547178291
70000,50.0,0.1897912547997931,2933.1716001573473,344.7375722613287
70000,50.0,0.2010036899773196,2921.521108730127,375.5348108329624
70000,50.0,0.2034071147060784,2842.0414399439096,409.06142512952044
79000,50.0,0.0594418714482586,2308.3703374254246,9.399012918592007
79000,50.0,0.0604421855351074,2300.8403309349023,11.327557585422708
79000,50.0,0.0640803429888642,2354.718372662204,15.0191087969098
79000,50.0,0.066880181055911,2385.961519980684,18.931130871885614
79000,50.0,0.068667748610501,2367.135436173044,24.71973947745745
79000,50.0,0.0732325363731391,2431.4024080403174,31.152212151577533
79000,50.0,0.0774555195453025,2479.1442957129343,38.6602902294539
79000,50.0,0.0792243339662461,2429.5749006086667,47.757427912494386
79000,50.0,0.0827657324603375,2430.4782427486425,59.047497210511786
79000,50.0,0.0868262700326106,2434.717075467342,72.94646773989473
79000,50.0,0.0970989706879313,2602.723758935459,89.39183337539272
79000,50.0,0.1108993122314534,2706.3201400369576,129.7437165053823
79000,50.0,0.1176151668624873,2732.495531375703,153.54926634976502
79000,50.0,0.1279015304198056,2815.050950094445,180.37672428336816
79000,50.0,0.132514170287763,2789.207275674452,201.3457480956131
79000,50.0,0.1460374903216932,2876.8655724091564,235.35414024474852
79000,50.0,0.1497270586774332,2788.2629995819443,262.15560309841464
79000,50.0,0.1743993718117816,3092.3378684493864,296.3333134001274
79000,50.0,0.1732283726257908,2917.386237833775,320.3461637847715
79000,50.0,0.1810183404085527,2842.049327695266,346.695589508981
79000,50.0,0.1854000441372409,2726.528675660888,378.2101748621431
79000,50.0,0.2135423746218054,2926.592868178685,409.9820570637699
89000,50.0,0.0583774299038151,2350.195206174128,6.740643466742698
89000,50.0,0.0604347191842987,2376.6372546927646,8.580570863685304
89000,50.0,0.0617549316923772,2354.3739377384404,11.532748914581246
89000,50.0,0.063439085437176,2341.4289284437464,15.105988769612564
89000,50.0,0.0663097989637986,2374.7881029750306,19.46273249055997
89000,50.0,0.0711327401670834,2450.45535855263,24.983227417990125
89000,50.0,0.0707419926665549,2352.8163218008035,30.781097279064987
89000,50.0,0.0764304566260993,2447.2898164288786,39.35012805236183
89000,50.0,0.0813311371543225,2501.2206378212472,48.20753497982501
89000,50.0,0.0870684162989287,2567.9648097345944,60.69942952599497
89000,50.0,0.0909928025564439,2557.9430540190315,74.38174471355605
89000,50.0,0.0980495761259919,2641.142717037298,90.62700112789072
89000,50.0,0.1011760242823169,2585.9023562243474,110.81944907929811
89000,50.0,0.1105426945197399,2705.1569023321745,133.592141454179
89000,50.0,0.120458502016517,2813.4523345939306,157.82327785172396
89000,50.0,0.1241398066736448,2764.9316698415832,181.01362494477675
89000,50.0,0.1360638542821184,2864.833226373765,209.8514142762939
89000,50.0,0.1482029868786036,2949.639563257568,234.80516641666657
89000,50.0,0.156566661002397,2905.076891751055,266.23092838627673
89000,50.0,0.1669355498279743,2899.520110022848,296.706974834824
89000,50.0,0.1773412206845417,2911.3762706363677,323.92615777890796
89000,50.0,0.175183552311737,2695.1994948104198,351.71387982530564
89000,50.0,0.19683788805719,2804.9963540414496,378.2316728962772
99000,50.0,0.0572045357690148,2286.1678481124627,7.238503096732875
99000,50.0,0.0583594258085153,2292.8049612001564,8.780854321599577
99000,50.0,0.0604134310741076,2302.8706106783443,11.568359395739014
99000,50.0,0.0634706788418965,2335.3584457560446,15.099710752761219
99000,50.0,0.0670250879890113,2396.0092328973897,19.519218944096195
99000,50.0,0.0689908613041766,2383.5621811550354,24.286836393312157
99000,50.0,0.0700025010873763,2334.9679641563807,30.362985636072228
99000,50.0,0.0763882571107188,2451.894746224496,38.85225754214065
99000,50.0,0.0821329677111063,2529.4600066524463,48.76397345226013
99000,50.0,0.0856679363750016,2524.6865921764947,60.95280079331417
99000,50.0,0.089921096615542,2540.0856243347803,74.46049941446815
99000,50.0,0.0934461026944039,2506.0581476690736,92.73558060599407
99000,50.0,0.1033012996604644,2645.6837622140683,111.71954079036804
99000,50.0,0.1106780139919419,2710.458314452494,136.30472105834798
99000,50.0,0.1170867647981639,2742.9341894838944,158.91878761209588
99000,50.0,0.1235015872123646,2725.9331729281,185.53006868284803
99000,50.0,0.1373802645688748,2856.026157283481,215.55765516363445
99000,50.0,0.1475189428666317,2880.8512256383847,247.00788195928547
99000,50.0,0.151306916377538,2773.398512142048,276.96737570449494
99000,50.0,0.1633164594401381,2804.0071947190722,307.9362748386213
99000,50.0,0.1796066092728424,2922.7426507403575,337.46591783702473
99000,50.0,0.1846071272794446,2769.7681140003383,365.52693572436453
112000,50.0,0.0555541409368133,2276.682678925025,5.396229744859161
112000,50.0,0.0569172883469,2287.6750525660095,6.621080628145068
112000,50.0,0.058715990056624,2300.183174003705,8.765021033248741
112000,50.0,0.0618731325776205,2352.664449431049,11.759201772449464
112000,50.0,0.0637000071262113,2343.0660891908024,15.280334401863376
112000,50.0,0.0662488660529532,2362.9218619872154,19.401480494762655
112000,50.0,0.0685825475204096,2371.0950384157195,24.30939888943833
112000,50.0,0.0717069240237146,2383.1410922179916,31.2584510042476
112000,50.0,0.0752577798951241,2408.4051738276276,39.46146541626378
112000,50.0,0.0811413956483486,2491.146615220382,50.35493354613888
112000,50.0,0.0846320283722271,2491.5948355302357,62.03197898007812
112000,50.0,0.0927534980001866,2593.805309557844,77.7357448450257
112000,50.0,0.093643440516015,2504.200147815197,95.26950200681276
112000,50.0,0.0978753295573221,2489.8243983546713,117.82015028550703
112000,50.0,0.1078702764196703,2638.084648870228,138.7542237280347
112000,50.0,0.1137054720549341,2643.2964464000015,165.67442074695612
112000,50.0,0.1288387338891915,2832.8061673934226,194.21016396792928
112000,50.0,0.1395703524779125,2865.348234448783,228.19204100077675
112000,50.0,0.1429135058738766,2774.372448668962,257.19863910575305
112000,50.0,0.1556546493185024,2832.4566879864024,290.3657212344967
112000,50.0,0.1681731389376948,2896.2210387181403,318.5980067414359
112000,50.0,0.1814127348899334,2909.5716644360377,355.57704488577235
125000,50.0,0.0551513053877225,2264.2926420590493,5.331095006112886
125000,50.0,0.0575548365945614,2305.996699573727,6.836438967476357
125000,50.0,0.0593503473306481,2314.937091128911,9.160494963864563
125000,50.0,0.06089911926613,2314.594914143469,12.07201169482182
125000,50.0,0.063725242489901,2342.8759194811837,15.349570088856584
125000,50.0,0.0660189172967175,2357.9783419301166,20.07437971130476
125000,50.0,0.0698496136710313,2411.429241692466,25.752379597600918
125000,50.0,0.0729639755366448,2428.4336250117913,32.39776330593167
125000,50.0,0.0766364700644628,2447.4511164721976,41.288585241693525
125000,50.0,0.0796141926590862,2444.557230625393,51.63164682490552
125000,50.0,0.0857958440865765,2512.4690819851057,65.19506057107846
125000,50.0,0.0903725620883319,2529.0489469986787,80.68699320362079
125000,50.0,0.093900849584345,2509.11542032497,101.60429865639057
125000,50.0,0.1043211262039823,2666.8343222647195,120.69023990284006
125000,50.0,0.1112264977396646,2714.583659631431,147.64948260566507
125000,50.0,0.1154936691221305,2679.4173298307696,173.81032473218107
125000,50.0,0.1226170140676221,2669.13962589367,207.09128986322452
125000,50.0,0.136569202520172,2807.746941194886,237.02656032644276
125000,50.0,0.1496802762205277,2902.655611594149,269.671783516005
125000,50.0,0.1490230328905155,2708.2022293045743,304.010198926197
125000,50.0,0.1664891884181432,2849.5468357210707,336.97935461637775
141000,50.0,0.0542139632203837,2296.5285317898356,3.8938649444780804
141000,50.0,0.0556343569564963,2299.1753506917603,5.114752208781221
141000,50.0,0.0565324710506349,2271.5400957079787,6.940910403781093
141000,50.0,0.0589364983621516,2312.8536291960695,9.362489761847383
141000,50.0,0.0601940559106805,2288.314782025653,12.100441175520166
141000,50.0,0.0632194781048537,2331.6298063753816,15.505180264071088
141000,50.0,0.0648847616242208,2318.1527073995894,20.203905205273216
141000,50.0,0.0678276507813726,2341.7335626808185,25.998195166887484
141000,50.0,0.0729475851795594,2424.7179881193824,33.617573187465105
141000,50.0,0.0765145376216838,2449.566411492857,42.64431089393145
141000,50.0,0.0798095600296708,2449.7112057196073,53.94753991752147
141000,50.0,0.0857605397699672,2509.751345115967,67.05138525542074
141000,50.0,0.0898885817660293,2508.748530554685,86.31524000334315
141000,50.0,0.0957324382141096,2568.261446930143,103.64827771217627
