Repository: upb-lea/materialdatabase

Material database for power electronic usage
===============================================

The materialdatabase mainly contains complex magnetic and dielectric data of soft-magnetic ferrite materials under sinusoidal excitation.
Typical target applications of the provided material data are magnetic components in power electronic converters operated at switching frequencies reaching from 100 kHz to 3 MHz.
The database allows to compare materials and measurement setups, to work with fit functions (e.g., Steinmetz), and features data export as interpolation grids.
FEM solvers like Comsol can directly import these interpolation grids and incorporate the data in frequency-domain simulations.

File: materialdatabase/data/complex_permeability/MagNet/N87_30.0Am-1.csv (part 1 of 3)
f,T,b,mu_real,mu_imag
50000,25.0,0.1054049039201431,2099.7633602008127,7.3652876122888715
50000,25.0,0.1075616441324222,2081.3312049364254,10.402156596021465
50000,25.0,0.1095187016334565,2051.9057776074155,13.633044223805841
50000,25.0,0.1140092058625913,2072.762654765679,17.29797168881523
50000,25.0,0.1165192600185056,2076.9943399635663,22.65193433259637
50000,25.0,0.1210954269632939,2078.7229295149173,28.639044244751485
50000,25.0,0.1267808582094956,2098.7134280714677,36.95822896178083
50000,25.0,0.1311053160545635,2091.155092789307,45.896851625607034
50000,25.0,0.1335487228581502,2051.176107429182,56.254707989214765
50000,25.0,0.1422741401199939,2114.2364476895455,68.65874253992808
50000,25.0,0.1450138261114054,2073.1144251919645,81.15749858736449
50000,25.0,0.1515505847323092,2084.8820434897643,94.85586753314979
50000,25.0,0.1592346578670174,2121.6142419166476,110.43502584754391
50000,25.0,0.1706858653395393,2183.635674136984,127.4485891462457
50000,25.0,0.1721373432245128,2112.905875706714,142.8369938328145
50000,25.0,0.1782642909049882,2105.1255704590167,156.99376208052516
50000,25.0,0.1913728580801871,2172.8398235927275,173.25357647417553
56000,25.0,0.1068310497327689,2047.564713233153,13.47351474503353
56000,25.0,0.1068982434474039,2016.2249871800623,14.126821262153051
56000,25.0,0.1091847584516202,1999.1307795546018,18.198492407461906
56000,25.0,0.1125437506095776,2023.1553817245654,23.264110890242545
56000,25.0,0.1186322070309915,2060.6220772068195,29.254615478133516
56000,25.0,0.1224927801539433,2060.3109636174936,36.34375267669122
56000,25.0,0.1255578616645945,2048.1706313133445,45.00311944568964
56000,25.0,0.1297638005303647,2044.861043219558,53.59700528154159
56000,25.0,0.1308172856672986,1997.3016196688905,64.72395871756989
56000,25.0,0.1366545174037807,2013.923094909533,76.90336743003739
56000,25.0,0.1480543564522294,2106.057360049288,90.06520162175761
56000,25.0,0.1478757755773453,2035.7587817918068,104.0904987993796
56000,25.0,0.160091505383688,2110.1430987491653,122.33219775165382
56000,25.0,0.1622240089810787,2072.7150233086372,137.25755990276681
56000,25.0,0.1727258696343553,2125.9267677544904,154.77326975327153
56000,25.0,0.1805592318698783,2130.276510255449,168.43667387976777
56000,25.0,0.1893089777164739,2159.1030492449177,184.14222803037802
63000,25.0,0.1051983985173632,2055.6106726400785,11.650657196787822
63000,25.0,0.1046369099938482,2010.2131375749113,12.310884112842007
63000,25.0,0.108265119659161,2019.3422308616402,15.562405958090874
63000,25.0,0.1101374671792906,1996.8057874523722,20.231023665972046
63000,25.0,0.1133700231253239,2015.8468427710015,25.245818990203613
63000,25.0,0.118027408342551,2020.9251515946466,31.476338710865058
63000,25.0,0.1214572990649646,2016.4769006979825,39.29919810985405
63000,25.0,0.1246845447878763,2000.4582657501662,47.17633155124742
63000,25.0,0.1288380331162411,1996.7168370387956,55.061485080620166
63000,25.0,0.1353946543178075,2021.6815513742702,68.69612659479712
63000,25.0,0.1385279555878026,1993.8420288281584,80.00679919809494
63000,25.0,0.1434142930821439,1990.923868866548,93.8801404170491
63000,25.0,0.1532145935356424,2050.098343573107,111.25890151716649
63000,25.0,0.1608839647547448,2075.546295190913,127.86782142568534
63000,25.0,0.1679580041982192,2089.2066899042775,144.13179480370385
63000,25.0,0.1766876147033436,2113.2165094492857,159.19386590500707
63000,25.0,0.178489130526312,2064.4538136911215,172.68141822776823
63000,25.0,0.1914322694382421,2123.226996388311,189.19895209057947
70000,25.0,0.1016197017951252,2027.9539458749114,6.837634401905252
70000,25.0,0.104097821072403,2052.8059095933536,7.831564384504629
70000,25.0,0.1054579175680567,2026.2338767672793,10.138082700869905
70000,25.0,0.1079900039952112,2009.798342380273,13.263402449351231
70000,25.0,0.1087437609603452,1973.4010973869856,16.759661590387815
70000,25.0,0.1141717574743409,2023.7121097138656,21.931035389953752
70000,25.0,0.1174960756081647,2008.5674450167157,27.03807217109474
70000,25.0,0.1224824880197665,2033.9149848961754,33.166157803984454
70000,25.0,0.1260590970277863,2022.7508994546413,40.326261123628285
70000,25.0,0.1319098987402628,2040.9490898889132,49.73372525408243
70000,25.0,0.1357874103453559,2035.6797818548337,59.95372491855587
70000,25.0,0.1384495914217719,1998.8663078396694,70.88947685485655
70000,25.0,0.144841741740237,2017.7809457015353,82.99452772499322
70000,25.0,0.1539768754422635,2057.531702508907,98.6481571327041
70000,25.0,0.1586776021425797,2059.047501908876,111.42621910582245
70000,25.0,0.1667997785600254,2087.826497402139,127.14841912926052
70000,25.0,0.1688930883174179,2047.4666139587414,140.10403550080963
70000,25.0,0.1757448381945118,2083.0013728664003,156.10064685913062
70000,25.0,0.1817850208356443,2088.8187023674027,172.84987084923094
79000,25.0,0.1008810525446371,2022.1820516906748,6.414123882076378
79000,25.0,0.1024290932824712,2022.7541821356901,7.772873112733299
79000,25.0,0.1051396973785177,2018.4061100258862,10.17212185073616
79000,25.0,0.1081361762621268,2019.2956720806267,13.145669804278162
79000,25.0,0.1111346311435041,2011.9883259582077,17.01240865425669
79000,25.0,0.1139473794550596,2026.813676844723,22.027290195983927
79000,25.0,0.1190056145948499,2043.3533576618265,26.715500326197592
79000,25.0,0.1195832775978771,1992.0485517747902,32.82646804432051
79000,25.0,0.124781524239612,2011.0244878838416,40.78713451105807
79000,25.0,0.128305016994131,1993.4631794659654,49.35405096009378
79000,25.0,0.1384404999973836,2083.7244125932502,59.83672562994705
79000,25.0,0.1418044462042948,2058.0449478229984,71.78217389522364
79000,25.0,0.15003513651052,2102.929478264506,84.41553808395761
79000,25.0,0.1512382530691617,2063.09185702363,97.47099614961284
79000,25.0,0.1542835610284418,2036.9819172705813,110.26042050447447
79000,25.0,0.1581868419778878,2016.5776762630067,123.27414118466885
79000,25.0,0.1699717229066376,2079.529666894495,139.7662200815126
79000,25.0,0.1794566003552618,2108.648906801428,155.11623201595026
79000,25.0,0.1845407728579473,2079.344222298898,173.11213641824332
89000,25.0,0.0993647362548533,2036.828298423411,4.94851966893625
89000,25.0,0.1014813208788358,2050.897794208198,5.958688235307206
89000,25.0,0.10260716186819,2022.2202299666583,7.906436069001127
89000,25.0,0.1058607944519796,2032.815875521034,10.274264526660373
89000,25.0,0.1074078781714157,2001.1030908295788,13.447958233705863
89000,25.0,0.1112445760581204,2016.2334793011844,17.06932307036692
89000,25.0,0.1136641744227958,2026.4674939715533,21.446755135053106
89000,25.0,0.1185081869608837,2043.031916615557,26.811845608950975
89000,25.0,0.1211791873672163,2026.6297825250156,33.55092250524446
89000,25.0,0.1236288380555268,2008.3336658577468,40.67747220620451
89000,25.0,0.1305798899604556,2055.7497523001307,48.6162898425135
89000,25.0,0.1331730410535688,2017.646451288491,58.49023611058612
89000,25.0,0.1406623207699913,2053.2829324564213,70.40433754512914
89000,25.0,0.1447370451860172,2023.7975199389155,83.14027647099448
89000,25.0,0.1485537697552806,2003.5260815505058,95.17466748007764
89000,25.0,0.1568660359484883,2045.5846035729085,109.80100868018525
89000,25.0,0.1630582146816589,2039.4562304587057,125.63254586142119
89000,25.0,0.1670527256927228,2005.0144693699006,139.41073069725306
89000,25.0,0.1759504329173036,2021.8263254725193,156.3202196395274
89000,25.0,0.1860771156884932,2053.216516705816,170.5736152698943
99000,25.0,0.0990948332021686,2030.072888152153,5.035027261208371
99000,25.0,0.1005915273398476,2037.293717971674,5.8161800362309135
99000,25.0,0.1030181860619485,2033.6918619163087,7.766076707098705
99000,25.0,0.1047588209519837,2016.1512328758606,10.141879736191711
99000,25.0,0.107471119874418,2008.8352487858565,13.034686898826799
99000,25.0,0.1105038635549821,2010.5384155027316,16.441767498053355
99000,25.0,0.114591584666512,2044.782643921712,20.90272460904219
99000,25.0,0.1144675613903052,1972.7010341957691,26.011676403097763
99000,25.0,0.1204681877938584,2011.0422661030548,32.772691369011056
99000,25.0,0.1220798569401955,1968.9105118870568,40.47190754760703
99000,25.0,0.1269546023748763,1972.6392692729994,49.05511373257072
99000,25.0,0.1318902342238167,1969.9895213895152,61.17125333561873
99000,25.0,0.1378751948559947,1979.0958101484864,71.62767264122388
99000,25.0,0.1472267062667842,2027.193273751269,86.96671443280836
99000,25.0,0.1462202682628348,1950.2237492058662,97.70800712445019
99000,25.0,0.1577951140192288,2027.9521020050279,113.92205099712163
99000,25.0,0.1622332397091219,1995.5619921541966,129.14644817795056
99000,25.0,0.1741246848190256,2043.9457361957348,145.1413865753512
99000,25.0,0.1768002736466254,1984.0671480817057,160.19353732356663
99000,25.0,0.1857904339212257,1991.66801902321,174.65260417636682
112000,25.0,0.0979636645552945,2048.2242218360097,3.8343238449525985
112000,25.0,0.0993385929492396,2054.600800174013,4.2964724937634555
112000,25.0,0.1001427312029911,2020.0189777929404,5.879906568275555
112000,25.0,0.1021033438653354,2006.6054314747134,7.884201330247612
112000,25.0,0.1054766816813534,2019.1314874690431,10.271536550146868
112000,25.0,0.1068644533545884,1989.2932213243685,12.976880568993472
112000,25.0,0.1106933677653204,2001.9111849509638,16.648827705811357
112000,25.0,0.114573239100475,2036.1046458466394,21.571119344425707
112000,25.0,0.1183781209560645,2029.0423144495376,27.21678447548485
112000,25.0,0.1200423407711809,1995.5132358643757,33.65418476438118
112000,25.0,0.1233834473076901,1980.7767617100626,41.93113474839503
112000,25.0,0.1282639537438385,1977.4131294132026,51.957455778332246
112000,25.0,0.1343271708762132,1995.0719563693974,62.42345207039195
112000,25.0,0.1399988797615349,2000.7505406828056,75.21504083729164
112000,25.0,0.1475526989318582,2027.5020362707955,88.07557170186666
112000,25.0,0.1542881963125952,2047.8568923348578,102.14103172450912
112000,25.0,0.158061996840492,2016.5415020740384,117.90354151967598
112000,25.0,0.1692528468407567,2059.8110723533036,135.72242469203707
112000,25.0,0.1713752074375981,1997.8965205870659,149.9009749329829
112000,25.0,0.1820870665366106,2016.363120492551,164.7256615768437
112000,25.0,0.1892863476257243,2008.3427727564986,180.04358228216876
125000,25.0,0.0973869129942665,2040.2202646363328,3.752116984798628
125000,25.0,0.0981064736282844,2026.2516496029168,4.493636281002226
125000,25.0,0.101153967066606,2036.7860239259712,6.113603531295565
125000,25.0,0.1029041650599365,2020.3952191065541,8.011284719033073
125000,25.0,0.1040090251568346,1990.386303573041,10.27353231686512
125000,25.0,0.1069249401209299,1986.9731604857798,13.170333620250007
125000,25.0,0.1101816835751251,1992.633990142605,16.821097766312157
125000,25.0,0.1130995174420134,2003.7475605494972,22.2187814765731
125000,25.0,0.117162249213981,2005.8099578460626,27.73140594661278
125000,25.0,0.1200248260053287,1988.2224195320398,34.5481866720507
125000,25.0,0.1246718407808531,1992.234030641472,43.77523231162704
125000,25.0,0.1292843958426945,1987.7351028483854,53.04271707746848
125000,25.0,0.1320459444328866,1957.028333481241,65.78425630803937
125000,25.0,0.1370138144666755,1958.8836271137359,75.86692315269485
125000,25.0,0.1460182591223099,2000.4395974612128,91.74361195527662
125000,25.0,0.1512898835348015,2001.5811035748898,106.09874309414488
125000,25.0,0.1583965641086562,2002.6088845785957,123.99408287340664
125000,25.0,0.1701047057771407,2057.8727959384837,139.69817827250145
125000,25.0,0.1773862992280927,2046.805659729401,155.21417082512747
125000,25.0,0.1774383272466972,1955.2163272258101,169.794761196522
125000,25.0,0.1972339392768264,2070.312983707837,185.3447016092084
141000,25.0,0.0961586648608711,2057.514246445524,2.7965545945365573
141000,25.0,0.0973958671481995,2057.0169485829047,3.386598379375326
141000,25.0,0.0992905548769301,2046.2877059199955,4.64729706289719
141000,25.0,0.1004913506250998,2022.010249565805,6.196566558906683
141000,25.0,0.1027712278069327,2020.1623130329592,7.921432206308493
141000,25.0,0.1040971999662551,1991.865124518321,10.395922979157476
141000,25.0,0.1083186748035674,2010.4278913776584,13.536787616875863
141000,25.0,0.1091333463378651,1970.2666568940379,17.507526515846504
141000,25.0,0.1151911947612317,2036.3618636833044,22.86831416974717
141000,25.0,0.1177382418808943,2011.1956562409127,28.383741453250604
141000,25.0,0.1205866277539789,1992.5456930988535,36.39375404070324
141000,25.0,0.1266985391135028,2020.6263544468018,44.88934171958479
141000,25.0,0.1296313904073503,1988.7639958797936,55.995655499691864
141000,25.0,0.1347938907713277,1998.395611011077,66.72583667390482
141000,25.0,0.1406919351230503,1999.4697676886142,81.053881343823
141000,25.0,0.1470504677193137,2018.5648224306976,93.75015324571328
141000,25.0,0.1539960083025912,2020.589885251338,111.9569448922105
141000,25.0,0.1602921143953873,2017.5888972685846,127.69149247059745
141000,25.0,0.1664623380802888,1999.8706813295166,144.37696703210247
141000,25.0,0.1762344763654793,2022.0398803974938,160.75481539341408
141000,25.0,0.179245727296259,1961.0294292905664,176.38719263316676
158000,25.0,0.094166169940733,2056.5262751420737,2.006935428940416
158000,25.0,0.0950816510692053,2047.6396478061906,2.5202402537938364
158000,25.0,0.097624867033298,2056.271868156868,3.51674256599448
158000,25.0,0.0991210335606106,2039.2823491434442,4.777540759798268
158000,25.0,0.1010418877911386,2032.3192903690767,6.229350708399688
158000,25.0,0.1022889126290618,2009.4940620540613,8.209955301358727
158000,25.0,0.1052050759232899,2009.9441238507077,10.727561458560528
158000,25.0,0.1087712517501137,2020.919856317108,14.038901381833176
158000,25.0,0.1106290849476995,1994.5801420325015,18.12762072841879
158000,25.0,0.1134026856920785,2004.5574093678285,23.40668675630992
158000,25.0,0.1192926394376867,2032.699042076749,30.141819329539235
158000,25.0,0.1205973113402819,1989.462409705162,36.95678583676383
158000,25.0,0.1241134447640408,1971.3802958726117,47.43890383378493
158000,25.0,0.1288176431580777,1977.5362154771785,56.620207905759116
158000,25.0,0.1379709157953326,2043.3030816643782,69.09522924266953
158000,25.0,0.140413108271255,1987.7975549828875,84.29278992789347
158000,25.0,0.1465264357981274,1996.4074761484453,98.4950364050595
158000,25.0,0.1566686295171966,2050.6197675224926,114.94213412957737
158000,25.0,0.1604374598819266,2008.8181546038938,132.63957684333676
158000,25.0,0.1677769103989043,2013.622368953069,148.90309335207246
158000,25.0,0.1791680402909783,2041.5026376651995,166.90718930944806
177000,25.0,0.0939674080120546,2054.073258032797,2.0764871463643635
177000,25.0,0.0954523764869636,2053.5118233852736,2.6718487596345963
177000,25.0,0.0972662870174552,2050.0678220842638,3.6808822848217697
177000,25.0,0.098527703863978,2028.964774750906,4.737408938377235
177000,25.0,0.1003115279085401,2019.4966915449431,6.295502151298395
177000,25.0,0.1017731315161238,1997.2405708096371,8.40281647962383
177000,25.0,0.1051963003975049,2008.1688053362325,11.138779719949474
177000,25.0,0.1078522061169392,2000.2847113984978,14.491793170987277
177000,25.0,0.1115565181532685,2034.8933169784925,18.94542225819069
177000,25.0,0.1142750627057055,2009.2829138738687,24.359647436212093
177000,25.0,0.1176529075672638,2006.141693437224,30.563893037151303
177000,25.0,0.1210558521025346,1989.8028034858537,39.745720052751714
177000,25.0,0.1234537454761767,1969.9443693022852,48.58247433420729
177000,25.0,0.1285734266816598,1967.9494940385118,59.54795715972045
177000,25.0,0.1355769800918777,1997.8247272672156,72.71429065091456
177000,25.0,0.1424672404978741,2017.1935561706641,87.0668909776745
177000,25.0,0.146998923209447,1998.625834076068,102.16462843546768
177000,25.0,0.1541896747613925,2008.6696903766854,119.85778775091123
177000,25.0,0.1592716211631443,1988.8198266005888,137.49591164430697
177000,25.0,0.1721717422259821,2047.858840178079,156.7317010058754
199000,25.0,0.0944261487319269,2063.046284733187,2.1810814514609755
199000,25.0,0.0951589143268116,2046.4530195099649,2.7659949905850767
199000,25.0,0.0961973601919583,2029.149323470516,3.6661144611643617
199000,25.0,0.0989392012955504,2034.7827687444221,4.977792975489439
199000,25.0,0.1010453738630749,2033.1246825161943,6.584501825461352
199000,25.0,0.1027688122144774,2019.1998459451654,8.800586123824289
199000,25.0,0.103890555390055,1989.7700585737136,11.311636160317098
199000,25.0,0.108542543344258,2016.7849574506656,14.961756113218351
199000,25.0,0.1112214283768279,2023.8057406489906,19.814351332143392
199000,25.0,0.1133404353616969,1999.8866695482775,24.971607847562993
199000,25.0,0.1172483777601237,1992.407843547272,32.82288500043245
199000,25.0,0.1193636262144359,1978.5901523517396,40.313056027009445
199000,25.0,0.1278399774715967,2035.0827705408226,50.79546205258414
199000,25.0,0.1298933981689834,1985.4992093278584,62.924252303713764
199000,25.0,0.1368978168020524,2015.7634756938555,76.3336640805342
199000,25.0,0.1411534050058742,1991.7014672206917,91.10595028608893
199000,25.0,0.1494853176153527,2025.4242893912426,107.22276788735432
199000,25.0,0.1575451081625758,2050.096056692577,125.64872130528828
199000,25.0,0.1638503783910978,2042.5798591562477,144.16591337873845
223000,25.0,0.094272067868341,2060.787635248867,2.252995994524289
223000,25.0,0.0947358950289379,2037.620747372382,2.8192166255831013
223000,25.0,0.0962069829061318,2024.7083601766656,3.874934054158518
223000,25.0,0.0988621442934193,2032.4312265475687,5.2062221022943
223000,25.0,0.1003991101069802,2018.7636850341778,6.867187882799588
223000,25.0,0.1030639635868673,2021.3804989178175,9.199215510014751
223000,25.0,0.1060958498926304,2026.5692886284548,11.959890648417856
223000,25.0,0.1077456296239064,1993.2557354546389,15.704681040482987
223000,25.0,0.1113964892682,2023.4185039480074,20.438583265995362
223000,25.0,0.1136423872416295,2004.965221460673,26.7818324089175
223000,25.0,0.116769526297585,1991.877464316729,33.28089789652702
223000,25.0,0.1200149117952626,1980.2721842475241,42.5141762674971
223000,25.0,0.1251160232619618,1992.0939501355965,52.40460766522056
223000,25.0,0.1318707171773718,2009.7733419113536,66.52301953362655
223000,25.0,0.1369312396223591,2012.0872083904833,79.12086208880648
223000,25.0,0.1405759465043469,1981.4405848555623,94.95218870628464
223000,25.0,0.1502549740797828,2036.1559307549608,112.03211365139911
223000,25.0,0.1578291320594653,2053.1764642792127,131.52402729682657
251000,25.0,0.0939194872257587,2057.8179259141352,2.290653722300581
251000,25.0,0.0958984363046858,2064.613559340419,3.0237787246852403
251000,25.0,0.0975143337590884,2055.3539900201,4.119914462593125
251000,25.0,0.0982121565785701,2026.662198368285,5.368193194687879
251000,25.0,0.1007389714845001,2026.1113858394037,7.324030670442832
251000,25.0,0.1024749549316639,2010.2358934522783,9.644180128869131
251000,25.0,0.1053907071807137,2011.6372901400107,12.648267095432855
251000,25.0,0.1075906611922707,1992.4505565605734,16.49547017167586
251000,25.0,0.1119357689954279,2035.4107571356064,22.156058856336458
251000,25.0,0.1124619540501415,1993.0427257911924,27.691798805073642
251000,25.0,0.1175297225659951,2002.2436873823788,35.159662421208544
251000,25.0,0.1221622411815651,2016.2121579363936,44.2649354379282
251000,25.0,0.1283595415469338,2033.7979584723184,56.39187785857075
251000,25.0,0.1321274234295852,2022.6200706297493,67.98651545338979
251000,25.0,0.1381766521140388,2031.6099429018516,83.57309302783335
251000,25.0,0.1448070459607917,2043.0715479576777,99.64838213753035
251000,25.0,0.1506946701788296,2036.6898923724696,118.06144579775392
281000,25.0,0.0940079643540542,2065.5315735842423,2.4987362957876402
281000,25.0,0.0952853733075055,2053.3477576200285,3.2261812532502647
281000,25.0,0.096613641301985,2039.6704994827228,4.342919282586191
281000,25.0,0.0989385716601006,2043.9296169860102,5.742197984852155
281000,25.0,0.1005612702143202,2025.5420508541004,7.693904786578206
281000,25.0,0.1026102508227326,2013.4179415088925,10.304769235119563
281000,25.0,0.1053018466464357,2009.896573020731,13.438371537875177
281000,25.0,0.1086462874928958,2013.024030979135,17.938578445815956
281000,25.0,0.1108815791718828,1999.9646786343594,22.389868790333875
281000,25.0,0.113995887739548,2013.0378500394177,29.42927474074471
281000,25.0,0.1186467914612079,2023.0203418859546,36.98542513457653
281000,25.0,0.1223025346931145,2012.4199965803757,48.12461029128715
281000,25.0,0.1253925278616418,1993.3325272843736,58.879455209706556
281000,25.0,0.1294900075222658,1977.930944013974,72.06032796303262
281000,25.0,0.1353164336950857,1987.910617922386,87.93803494701694
281000,25.0,0.1414719133450366,1997.1425283059164,104.99455895381402
316000,25.0,0.0943803381480804,2077.8262820217947,2.6490897136892366
316000,25.0,0.0954678702361691,2061.406503645546,3.4349796534744086
316000,25.0,0.0966578365232232,2042.4771500797513,4.700619240301536
316000,25.0,0.0981885331553628,2024.7694555924938,6.2570617078211725
316000,25.0,0.1005222411600403,2022.7999310433645,8.362552736906846
316000,25.0,0.1027679774643132,2016.982350577088,10.939469988056835
316000,25.0,0.1055473721255327,2016.4222234494994,14.732825350761559
316000,25.0,0.1074365993108686,1994.7729338864629,18.646706909755633
316000,25.0,0.1091751182132777,1970.2032482057025,23.871111967773576
316000,25.0,0.1131282235207709,2000.9503445680207,30.982954961523593
316000,25.0,0.1184365770076829,2016.0193996497314,39.51944170435218
316000,25.0,0.1234881353018265,2033.051642128887,50.41090394738415
316000,25.0,0.1261397538368996,2003.9072388167417,62.42010497746356
316000,25.0,0.1293082827042003,1979.682107206898,75.24656614355413
316000,25.0,0.1375677236492758,2020.9006969674904,93.28740523155705
354000,25.0,0.0943587076267118,2078.439550552492,2.9266693965687827
354000,25.0,0.0958312455836574,2069.902163534347,3.8805550011040046
354000,25.0,0.0973859486760685,2062.8250086101443,5.1377369346854085
354000,25.0,0.098185953014863,2026.7378424194771,6.854039751960246
354000,25.0,0.1004860295768591,2025.2170364610186,8.987021994917527
354000,25.0,0.1033544602890532,2034.1128465157135,12.095042016487122
354000,25.0,0.104955739591584,2015.6951418368617,15.261256424197045
354000,25.0,0.1067281687994796,1987.9773442789071,19.87512757851578
354000,25.0,0.1103696498984862,1994.1228413106082,25.774577203024016
354000,25.0,0.1149102138218802,2031.1811022270037,33.244051173969055
354000,25.0,0.1178661936018031,2008.14126497454,42.62552349001101
354000,25.0,0.1235471998648932,2037.915911733996,53.17556949203584
354000,25.0,0.1276151477749229,2028.9215861137227,65.69405672225416
354000,25.0,0.1319980156394665,2016.519845862761,82.09057387931341
398000,25.0,0.0946633496554964,2075.9574735780216,3.495989625203617
398000,25.0,0.0952259244850639,2056.8857601465497,4.279110383445358
398000,25.0,0.0970147628352987,2053.269390121481,5.724777149535457
398000,25.0,0.0984743996015276,2034.1661885784322,7.491078562935333
398000,25.0,0.1011412608855593,2039.2424166907438,10.107556423146042
398000,25.0,0.102974010592436,2030.0450566696375,12.998481550216956
398000,25.0,0.1051423575684571,2019.7214945137944,16.745012418667283
398000,25.0,0.1071069241322441,1996.577885879269,21.68175539043923
398000,25.0,0.1112680091780426,2036.1837312432626,28.77922722732569
398000,25.0,0.1134362886432502,2007.978036384457,36.67093144337859
398000,25.0,0.118124512585948,2016.7468689700813,45.53594826909257
398000,25.0,0.1212482164344056,2003.8167274507912,57.60108419212928
398000,25.0,0.1269186893617414,2017.2813506407444,71.41390998075225
446000,25.0,0.0947713686839247,2070.643824162835,4.18887556357461
446000,25.0,0.095359813989041,2062.281887406712,4.768091814853138
446000,25.0,0.0968559957323396,2055.0213954908972,6.2997714468780135
446000,25.0,0.098676904183732,2043.4212576292625,8.508185023619172
446000,25.0,0.1005720113081836,2036.6472978989636,10.9207125442381
446000,25.0,0.1018798466746057,2011.7752658117493,14.365759513775375
446000,25.0,0.1050502084106061,2020.970176897989,18.337600216947653
446000,25.0,0.1080652235331233,2018.5592957230724,23.6403231542631
446000,25.0,0.1104209445264624,1995.4804986656904,30.868339004257027
446000,25.0,0.1133300698919955,2010.6556515489062,39.17995934718514
446000,25.0,0.1159632695574068,1985.1089723488199,49.096351331177154
446000,25.0,0.1216117238076927,2013.1869104558516,62.157254926966516
50000,50.0,0.1056596540521993,2200.0760076547367,4.872924339205213
50000,50.0,0.1077990844499162,2173.5025798513702,6.978820655858151
50000,50.0,0.1098916693802022,2162.530625952598,9.346403324712124
50000,50.0,0.1120656611008061,2144.245965462965,12.309934194332811
50000,50.0,0.1179478128368117,2183.677841643697,16.200258802834206
50000,50.0,0.1206443074760995,2190.746770443568,20.92748808292136
50000,50.0,0.1251247530053053,2185.888262402758,26.786556600525447
50000,50.0,0.1313239961866003,2214.419510871741,34.283396743641504
50000,50.0,0.1354465499395291,2204.6611486788856,41.8151502567643
50000,50.0,0.140936128696202,2204.656185427904,50.78680302332397
50000,50.0,0.1472097681733882,2214.9599198297637,61.48628165777727
50000,50.0,0.1490604294982116,2166.644861989583,71.38911187203746
50000,50.0,0.1621857121115355,2260.8793845702376,83.76410606840196
50000,50.0,0.1674864181026316,2244.267617342194,96.08869771646809
50000,50.0,0.1679884196328892,2152.954591919329,110.14242198521305
50000,50.0,0.1836423910462705,2260.842277366775,121.99173108084756
50000,50.0,0.1797603137977069,2111.564193341717,132.03599705865943
56000,50.0,0.1074365529264235,2137.7786537623615,8.775443005706693
56000,50.0,0.1075525106994176,2130.60898030727,9.614118464982267
56000,50.0,0.1084081191355888,2090.545964381473,12.512299627806053
56000,50.0,0.114198976380324,2142.045945566569,16.26420893560192
56000,50.0,0.116379630385418,2122.931330072861,20.445396704950863
56000,50.0,0.1201759597358068,2143.1569264993886,26.235884529194845
56000,50.0,0.1249822166175904,2161.0401330580385,31.745475225541366
56000,50.0,0.1327052091910059,2210.916205471477,38.984280333718644
56000,50.0,0.1346392901434188,2177.8216566701076,46.40919603730147
56000,50.0,0.1423699087901807,2217.1687181682582,55.82381085298889
56000,50.0,0.1469902379992027,2208.6692267503913,66.41896581859059
56000,50.0,0.1534654691348085,2217.48466060131,77.45027541358915
56000,50.0,0.160090407466789,2231.145990935849,89.1343584618599
56000,50.0,0.1660752897108154,2209.291275053073,103.18048331429594
56000,50.0,0.169051802514719,2168.5930019653465,114.45020740641469
56000,50.0,0.1896795728560588,2334.2572134965303,127.24012137127326
56000,50.0,0.1840708686675705,2179.002811593553,137.5031381364081
63000,50.0,0.1045438074811208,2133.370914476459,6.44390763471204
63000,50.0,0.1054209874174791,2126.971651116877,7.42509488769714
63000,50.0,0.1078025021101127,2122.0412665562694,9.75996770899148
63000,50.0,0.1097333597412282,2103.674966819422,12.610971833557565
63000,50.0,0.1146118511829032,2135.131964913367,15.85785521949292
63000,50.0,0.1168283764955666,2104.758978030222,20.545212583303847
63000,50.0,0.1207020387477521,2135.1002380253854,25.399583311261363
63000,50.0,0.1283327995756771,2193.324385824695,30.984783254142883
63000,50.0,0.1309167435749961,2162.1800784514767,38.33643276489401
63000,50.0,0.1306882365910647,2091.580579464649,46.16437564717029
63000,50.0,0.1455014371793965,2231.5205688909286,55.77512901208332
63000,50.0,0.1459129087050673,2154.8426279144187,65.73743991688386
63000,50.0,0.1556886958788048,2212.913192594547,76.49268430249165
63000,50.0,0.1646759797053965,2238.5016224962824,90.06897090269973
63000,50.0,0.1646779724121611,2158.4053427086687,100.66690678424975
63000,50.0,0.1757341492612857,2210.6356923927838,115.20847563983632
63000,50.0,0.1830789954288344,2217.5366549200353,126.7594977918213
63000,50.0,0.1878970458892007,2183.2291350810297,140.42610468971333
70000,50.0,0.1010518889823421,2119.791048637919,4.469388584507067
70000,50.0,0.1019918870188338,2107.0713653889197,5.492865966244716
70000,50.0,0.1040211719309085,2097.99919429623,7.155578157135732
70000,50.0,0.1078433583290786,2124.5709245732282,9.340350159372917
70000,50.0,0.1102082233128763,2113.3224156417727,12.34464963636217
70000,50.0,0.1134177767277899,2110.756031357242,15.566232322709345
70000,50.0,0.1157474273947685,2089.6664327294457,19.94198417399672
70000,50.0,0.1192102633818966,2109.6734881846623,24.857453763873043
70000,50.0,0.1254417901504061,2145.4337208521515,30.135388866267725
70000,50.0,0.1307904648852245,2158.841486484392,37.6548159417352
70000,50.0,0.135537097531839,2166.764111418593,45.30018740380874
70000,50.0,0.1425343567887984,2190.295577836273,54.70166608167038
70000,50.0,0.1491131986097675,2211.5035356903736,64.39791477268722
70000,50.0,0.1526197034284288,2163.88474749097,76.15895142837928
70000,50.0,0.1625565138437538,2212.3278061883857,87.98441975144829
70000,50.0,0.1666052170035084,2185.0687856237587,99.91890242266176
70000,50.0,0.1810181400947937,2298.8831823756527,112.11580659228771
70000,50.0,0.1863577309145127,2271.313169320224,125.44842877358136
70000,50.0,0.1850781895751884,2179.0311846445557,138.69104384505502
79000,50.0,0.1008004559558571,2119.495598650274,4.513810044840558
79000,50.0,0.1027545144142921,2120.399582075127,5.487619188713226
79000,50.0,0.1058151272310609,2135.4051327395214,7.185300110049794
79000,50.0,0.1063605306994723,2098.845111465563,9.173194865815566
79000,50.0,0.1106229046902589,2121.344127938737,12.516065428963978
79000,50.0,0.1154724879546352,2144.781074514407,15.961855648678995
79000,50.0,0.1169625745115279,2112.01752525277,19.844691377383118
79000,50.0,0.120199282033226,2132.719256979177,24.82325995614505
79000,50.0,0.126137660873843,2152.982968339187,31.04787561133673
79000,50.0,0.1308489283647416,2168.469435231209,38.067488252244566
79000,50.0,0.1366684553888012,2184.900055849653,46.41540369497258
79000,50.0,0.1407609334304705,2170.7112974757,55.66072633185622
79000,50.0,0.1492283760757348,2211.1425439358713,66.66852059136073
79000,50.0,0.1546808196882012,2207.8980714415366,77.1752602333814
79000,50.0,0.1614002793568639,2216.198967829315,90.80293781718271
79000,50.0,0.1692732642007445,2274.5376061651004,99.47426185568936
79000,50.0,0.1713614408622899,2205.874507932848,113.33844092691204
79000,50.0,0.1758526010234865,2166.739511953259,126.18783746986263
79000,50.0,0.1856181355569164,2178.0005731107517,139.9293606675084
89000,50.0,0.0981680929488537,2107.795453331603,3.316689679180671
89000,50.0,0.1006020179178342,2127.140752819641,4.244386336954481
89000,50.0,0.1023299510118933,2110.7608476207206,5.534876248993999
89000,50.0,0.105651653054838,2127.4081801893317,7.281710748035406
89000,50.0,0.1088716043522826,2140.080627183652,9.69332999505922
89000,50.0,0.1117917108878052,2143.1042079940853,12.522592818571013
89000,50.0,0.1139121572485609,2117.9291959039774,15.72798399280532
89000,50.0,0.1190229993687408,2151.667691286224,20.011178566351372
89000,50.0,0.1198294118252509,2127.3933937964325,25.3318493970273
89000,50.0,0.1250980563907498,2151.1836527129008,31.07897246547603
89000,50.0,0.1295172930777067,2151.469782517542,38.50662340168202
89000,50.0,0.1339463408182432,2153.612619550918,46.673371728500896
89000,50.0,0.1414063352762591,2193.8810164002502,55.861599685366365
89000,50.0,0.1457586979834168,2176.9291495764005,65.4960228339485
89000,50.0,0.156212332349951,2226.965737595165,77.59611077917667
89000,50.0,0.1579455244223601,2171.962098543009,87.07482977041509
89000,50.0,0.1644262106482369,2169.8551122341796,100.2591725409409
89000,50.0,0.1717856996475751,2166.4896452026765,112.3827223181964
89000,50.0,0.1745829164585382,2091.148961260307,126.7787792135694
89000,50.0,0.1828077327475335,2100.6891566570303,138.38018816891267
99000,50.0,0.1003582817647948,2152.9169016180185,3.3671426752143145
99000,50.0,0.0999910994054129,2117.0291223390013,4.0336351876320755
99000,50.0,0.103699374718107,2144.4343521971455,5.498662713003425
99000,50.0,0.105108487504434,2120.710025301553,7.273174187948803
99000,50.0,0.1079650458742844,2127.8511887973755,9.460251645842586
99000,50.0,0.1102047856898531,2114.219099454693,12.056288340061137
99000,50.0,0.1139703826240515,2125.6487388888618,15.472622664238667
99000,50.0,0.1174314400004663,2123.6917641382834,19.744785219274508
99000,50.0,0.1188688578381772,2108.4693808773186,24.833646405236763
99000,50.0,0.1244523408951415,2139.694620316898,30.731226354938503
99000,50.0,0.1306533044063457,2171.487977932834,38.38578978755926
99000,50.0,0.1356461584439598,2158.636299350526,47.383315664472725
99000,50.0,0.1385039134064351,2118.155631323378,56.89585821926945
99000,50.0,0.1460601506516278,2146.9105441942806,68.33787047862442
99000,50.0,0.1482578563872366,2089.6088298494933,78.96963519213213
99000,50.0,0.1571293233096615,2125.8226555920432,91.36924768743292
99000,50.0,0.167056313622311,2167.2502908009874,104.83907036572138
99000,50.0,0.1694212413102305,2085.3395720334656,119.00932097289842
99000,50.0,0.1828566391269572,2147.6059193896617,131.18148968266095
99000,50.0,0.1805137018516159,2009.967662968253,143.041448956056
112000,50.0,0.0977084754153302,2128.7858133886475,2.5649893963608417
112000,50.0,0.0985671140500228,2126.514560829337,2.9995819889867525
112000,50.0,0.1013152495373335,2139.8188135597466,4.175478704474653
112000,50.0,0.1022228301562202,2109.416810761433,5.553269266370575
112000,50.0,0.1047069520750401,2108.0575241352676,7.354543947735277
112000,50.0,0.1076881316469742,2114.6792142993754,9.496104111239225
112000,50.0,0.1114445758486397,2133.108333200647,12.32802250936495
112000,50.0,0.1138348781424455,2112.511794842241,15.885349461356206
112000,50.0,0.1164568953763405,2099.289214340562,20.204591957705517
112000,50.0,0.1198599318070919,2116.085241928305,25.47756315574852
112000,50.0,0.1249363761739264,2127.4098008018586,32.159594533195886
112000,50.0,0.1284648294333352,2110.6799349648313,40.848053050793325
112000,50.0,0.1371992292671583,2172.72820839184,49.06812661195736
112000,50.0,0.1414780639770685,2149.873829648091,60.38830640412295
112000,50.0,0.1469324208775432,2155.6839090638277,70.39652068960369
112000,50.0,0.1510382188139883,2114.2280496279595,84.2559248642789
112000,50.0,0.1575926897945769,2114.4009938961376,95.40022228955219
112000,50.0,0.1624447303888986,2079.1007224853342,110.04261406730677
112000,50.0,0.1743169213696529,2126.5579880052546,123.87256348425632
112000,50.0,0.1777674074110531,2063.0370171863606,136.68397315854867
112000,50.0,0.1912357718623385,2104.101254212553,147.97034222455116
125000,50.0,0.0977225146543288,2133.390928016652,2.5254669888724623
125000,50.0,0.0985292590884186,2122.7305983627816,3.178362572192899
125000,50.0,0.0997917709972789,2105.5078770511996,4.2764969521785785
125000,50.0,0.1029152542662801,2118.4748848293452,5.750479306093126
125000,50.0,0.1037830626948839,2082.2781077535874,7.424215187661541
125000,50.0,0.1069776783801679,2099.7380613133437,9.716914421846349
125000,50.0,0.1095445317211506,2092.816616179825,12.822590545130845
125000,50.0,0.1128572392326844,2092.975496544808,16.384953461667152
125000,50.0,0.116717880093933,2099.2716691003657,21.043929346093776
125000,50.0,0.1214016654909963,2139.139468828265,26.828597967607458
125000,50.0,0.1243546168237366,2107.9953188170957,33.60613827353814
125000,50.0,0.1301314350026934,2129.0063761850047,41.815010583566504
125000,50.0,0.1366520535687294,2154.492306325889,52.35872644028478
125000,50.0,0.1404444715022891,2139.4623945783233,62.08008933237513
125000,50.0,0.1484514694266457,2164.1065930920317,73.86431131661962
125000,50.0,0.154973999496183,2166.64408323499,86.16542719833423
125000,50.0,0.1632331743572931,2174.8803202322433,101.07019901736516
125000,50.0,0.1685869291701312,2143.554073801382,115.53704493424156
125000,50.0,0.1728163721114458,2087.8051013735662,128.46331574750312
125000,50.0,0.1833698265695914,2115.7553256921524,142.21770566050688
125000,50.0,0.1901972134481684,2071.5453696127242,154.45129471067267
141000,50.0,0.094873494251044,2118.8840537705005,1.7571762708576164
141000,50.0,0.0975499238098887,2141.2145731898436,2.354863327104178
141000,50.0,0.0992228396419935,2136.0999573710483,3.281779232805182
141000,50.0,0.1001311896938159,2107.8140658434845,4.431740459967597
141000,50.0,0.1023587402927837,2104.374536468279,5.733790150611224
141000,50.0,0.1048692267773469,2106.0606420791364,7.6733759981804885
141000,50.0,0.1065561979973695,2092.7059028362883,9.86592297605585
141000,50.0,0.1088145583961196,2076.679450389772,13.109629200713108
141000,50.0,0.1145487438490947,2120.634751703523,17.036533251014923
141000,50.0,0.1172201830729575,2104.3169931517464,21.786687593878604
141000,50.0,0.1213769354083918,2130.9437946394833,28.01273783549985
141000,50.0,0.1260021271894394,2134.943089150706,35.025370845740575
141000,50.0,0.1285301522342552,2100.186492073048,44.52059057321685
141000,50.0,0.1353952129268037,2142.9918267854146,53.216530339077956
141000,50.0,0.1426901721561664,2160.5258293474467,65.10992502836442
141000,50.0,0.1458651160825779,2113.9847078949797,78.33478088329461
141000,50.0,0.1549088857372085,2153.4439584036027,91.05633982016452
141000,50.0,0.1618728853651705,2143.929410203642,105.61533689234814
141000,50.0,0.1703947846708276,2152.9248349460613,120.59299899582928
141000,50.0,0.1801898724373795,2168.387187052267,134.48257888666913
141000,50.0,0.1853043788979393,2106.816462116618,148.96542794807138
158000,50.0,0.0946695027820368,2146.4368342834055,1.2944000124781527
158000,50.0,0.0949559644947236,2122.355206583978,1.725648925875567
158000,50.0,0.0975886012436406,2140.166100276267,2.4636925980625723
158000,50.0,0.0986879764686076,2123.107120749993,3.385744845473467
158000,50.0,0.099305114342726,2092.1648707264826,4.35676343415357
158000,50.0,0.1032829106402394,2120.408371626674,6.009382194167041
158000,50.0,0.1038498604258989,2088.9405535875426,7.827239207796872
158000,50.0,0.1085679406224054,2130.0224082594086,10.50945368807823
158000,50.0,0.110162594286422,2101.59618462847,13.74666035939173
158000,50.0,0.1142817963759464,2115.3522938951487,17.757867768667634
158000,50.0,0.116298730597215,2109.9961817472636,23.03353695564129
158000,50.0,0.1222212955748675,2142.03619789763,29.074109115982235
158000,50.0,0.1267135289166693,2142.6206628940836,37.63643986766415
158000,50.0,0.1294912623247927,2126.0847124776783,45.57846553634327
158000,50.0,0.1335558383643133,2097.520444859216,56.7292331444139
158000,50.0,0.1417481102195007,2140.293971525711,69.49129721724736
158000,50.0,0.1497632865876734,2162.832216731305,81.82717453376536
158000,50.0,0.1559059385329645,2154.032781997337,95.93452531940605
158000,50.0,0.1652993225333068,2179.941661327224,110.58717273347487
158000,50.0,0.1713160611609543,2155.1535507530334,126.98627599625152
158000,50.0,0.1804073704232595,2150.653369443084,141.61833067806495
177000,50.0,0.0936826373397324,2122.9623775613013,1.3801799899203615
177000,50.0,0.0957557553679233,2140.800430274727,1.8551359435813501
177000,50.0,0.096921620975576,2125.4655436149287,2.6016448901378064
177000,50.0,0.098042063887853,2106.872462769699,3.391387584849248
177000,50.0,0.0997204050432119,2100.3752220465244,4.656740941282816
177000,50.0,0.1024929840546211,2107.471656262978,6.236455347719806
177000,50.0,0.1039188276535139,2085.981261450815,8.245257582980773
177000,50.0,0.1069373379991996,2097.774469878145,10.84003683232798
177000,50.0,0.1103816018935298,2107.3748821000995,14.218673445094355
177000,50.0,0.113888137489985,2104.2181005665984,18.581951899805105
177000,50.0,0.1173097723526427,2128.0184035496577,24.086397423684577
177000,50.0,0.121499148064282,2129.361305592289,31.625151608882405
177000,50.0,0.1260089392152758,2137.6182110377754,38.41602905858034
177000,50.0,0.1290523673695656,2111.490323867878,48.89060700652994
177000,50.0,0.1389575446825643,2183.4966626054897,59.18497812875246
177000,50.0,0.140141030558917,2102.59251231943,73.38762737586751
177000,50.0,0.1489106870217856,2149.285301216844,85.58212526204058
177000,50.0,0.156298777751541,2153.4361246227822,100.70095687414334
177000,50.0,0.1596636153629845,2103.8103073538705,115.72330936500744
177000,50.0,0.1685265240539947,2107.3961260560827,133.24873900123782
