Repository: upb-lea/materialdatabase

Material database for power electronic usage
===============================================

The materialdatabase mainly contains complex magnetic and dielectric data of soft-magnetic ferrite materials under sinusoidal excitation.
Typical target applications of the provided material data are magnetic components in power electronic converters operated at switching frequencies reaching from 100 kHz to 3 MHz.
The database allows to compare materials and measurement setups, to work with fit functions (e.g., Steinmetz), and features data export as interpolation grids.
FEM solvers like Comsol can directly import these interpolation grids and incorporate the data in frequency-domain simulations.

File: materialdatabase/data/complex_permeability/MagNet/N87_60.0Am-1.csv
f,T,b,mu_real,mu_imag
141000,25.0,0.1792009879547636,1921.5810514349023,1.2415225434525041
158000,25.0,0.1780314004796079,1949.6293397578572,0.8936264475402446
158000,25.0,0.1777109738426576,1931.5934611296257,1.011223403552872
177000,25.0,0.1774558361667434,1941.7082975741478,0.9227300529057594
177000,25.0,0.1782462264061881,1935.2422442729305,1.0693665912846038
199000,25.0,0.177376974670803,1945.5186704431073,0.9346071368708059
199000,25.0,0.1777981279833327,1931.8822634918067,1.1133119364785602
223000,25.0,0.1778333270081455,1945.7413669991902,1.0268007814879887
223000,25.0,0.1784380898874778,1937.122894498756,1.127882668312635
251000,25.0,0.177289075002805,1939.7687742190892,1.0300510866502293
251000,25.0,0.1783504755995077,1939.5874380097773,1.1913103376142073
281000,25.0,0.1773863027718815,1945.9220464239559,1.0953818846997254
281000,25.0,0.1777738068678902,1933.939136909301,1.268578533238374
316000,25.0,0.1772426416255144,1943.711386722038,1.1883480337367838
316000,25.0,0.1781805577764958,1938.1745551431798,1.3893169609057123
354000,25.0,0.1774789762422495,1950.2707625238586,1.2873759037250703
354000,25.0,0.1780250866350559,1938.1758159254732,1.516833641994883
398000,25.0,0.1775074255613058,1953.6622205533236,1.397897157371911
398000,25.0,0.1778403346567967,1935.5569736472937,1.651215760453431
446000,25.0,0.1773085045545787,1953.1512911125496,1.5161803334342907
446000,25.0,0.1779972620726176,1938.6496464276133,1.8619535109323941
141000,50.0,0.178942410201067,1968.4601273850544,0.8069641849517748
158000,50.0,0.1775169534114885,1989.4677103479132,0.5866604856071834
158000,50.0,0.1786808355724456,1986.4463871509258,0.7014394352149554
177000,50.0,0.1775717845084274,1988.4240534995752,0.6052274732637137
177000,50.0,0.1781486404263417,1975.590102699658,0.739311280842234
199000,50.0,0.1770851730022254,1987.5005846534634,0.6301132358385548
199000,50.0,0.1780833239011111,1977.3313992894782,0.7770932856879935
223000,50.0,0.177759990246289,1989.691326156901,0.697151574665158
223000,50.0,0.1783180743643049,1981.4581525894916,0.8171516833210777
251000,50.0,0.1774558290019705,1988.412088126139,0.7248995961122198
251000,50.0,0.1780377758469448,1976.4788687709863,0.8695242669548044
281000,50.0,0.1770561906709483,1986.7633382479917,0.8147574913124578
281000,50.0,0.1781948014936869,1979.3041928585428,0.9697854676733588
316000,50.0,0.1768845574520083,1989.1631718395413,0.8739548153851744
316000,50.0,0.1779958245541136,1979.5391613341353,1.0680151406440421
354000,50.0,0.1770668334174746,1992.8852983601869,0.9980707056459411
354000,50.0,0.1780408162320247,1981.3980378718127,1.2221968674774386
398000,50.0,0.1777466028205609,2002.8582058225293,1.133696469003999
398000,50.0,0.1778500767305907,1981.4345184254905,1.4018901159444814
446000,50.0,0.1774884217316306,2000.7597154746318,1.2951753717144914
446000,50.0,0.1784784748616714,1986.5671821243952,1.6286989004488879
141000,70.0,0.1784902139828722,1990.1660877769189,0.448224167298595
158000,70.0,0.1781171255967981,2014.6090841615662,0.33597025619487497
158000,70.0,0.1780192608154422,1997.4150317556569,0.4393217661051522
177000,70.0,0.1773276051853898,2005.9187570462652,0.3362908812819427
177000,70.0,0.1781009043970373,1994.4565956430579,0.44620042977320895
199000,70.0,0.1771250298198201,2003.3287332638597,0.380824885066282
199000,70.0,0.1779037365687828,1995.4037690617326,0.4900302172364443
223000,70.0,0.1771678413746493,2005.8735263486299,0.43701563640241375
223000,70.0,0.1781044510476874,1995.3608349921544,0.5286398108544768
251000,70.0,0.1767498038439802,2001.7053613710364,0.4646382608114254
251000,70.0,0.1780721277134174,1999.6666737580924,0.5963378351062536
281000,70.0,0.1766635343513212,2005.1346937738697,0.535569676978026
281000,70.0,0.1785216596698015,2002.6244760654006,0.7152386447522837
316000,70.0,0.176998946331036,2012.7736217983233,0.6387766005787373
316000,70.0,0.1776627785967396,1995.0074386765589,0.8252278627050187
354000,70.0,0.1773058924950423,2015.9727424758225,0.7833922273323854
354000,70.0,0.1778402845188274,1999.5631585507115,0.9886332830946803
398000,70.0,0.1771632441179556,2017.699855767324,0.9390840268259969
398000,70.0,0.1778462951385462,1999.9876868770123,1.2033231118772982
446000,70.0,0.1771208433862725,2023.7907544082295,1.135773877123705
446000,70.0,0.178284300669725,2008.5707495416057,1.434112639060397
141000,90.0,0.177945666492095,2000.1300520950508,0.21360436394642304
158000,90.0,0.1772677647787959,2023.1301332569872,0.15601624133123598
158000,90.0,0.1783427979902412,2017.0939947254706,0.2238717448775473
177000,90.0,0.1772889233577008,2024.2768706171362,0.16243193411945897
177000,90.0,0.1784306866291685,2016.260565144844,0.2338276441222401
199000,90.0,0.1769917570259018,2018.2559420008608,0.21787054567636233
199000,90.0,0.1780088317214786,2011.7482503018896,0.29302065752660356
223000,90.0,0.176851716425913,2019.8308860405948,0.2833180609789761
223000,90.0,0.1776400953278646,2006.6673730613568,0.3465016841578575
251000,90.0,0.177476214021514,2028.8457990148058,0.3029819230036669
251000,90.0,0.177404804618545,2006.1082382813634,0.4066975961696248
281000,90.0,0.1769663315931829,2021.4072077277533,0.39626130471294024
281000,90.0,0.1778251823957237,2008.5182617514708,0.5490925489591434
316000,90.0,0.1773584826103885,2027.3395070953636,0.5195468466917398
316000,90.0,0.1778875465855968,2012.8833044020812,0.6791009091185745
354000,90.0,0.1770408673005887,2027.8178959462734,0.6893591068788485
354000,90.0,0.1779634223336519,2014.2753232276598,0.8679633037164683
398000,90.0,0.1769253653510402,2029.8863866792162,0.879312641939316
398000,90.0,0.1784262295137218,2023.7107654845324,1.1048326120297727
446000,90.0,0.1769790078742468,2034.550707473917,1.1059484389391492
446000,90.0,0.1782510841456545,2022.1898092112415,1.4214649659599286

File: materialdatabase/data/complex_permeability/MagNet/T37_15.0Am-1.csv
f,T,b,mu_real,mu_imag
50000,25.0,0.0112373348005307,5192.568147917326,95.46926561780987
50000,25.0,0.0140504997036596,5192.79093455399,122.24360279138321
50000,25.0,0.0192875243013954,5231.620561496379,161.81765799502332
50000,25.0,0.0237954106898095,5177.799207841331,232.3667111402752
50000,25.0,0.0298898833575995,5225.0890501181375,297.9930248135682
50000,25.0,0.0379822426827897,5285.207983373882,337.03807630401224
50000,25.0,0.0476258559176569,5276.106765022184,451.9017184821581
50000,25.0,0.0599217923709015,5247.451434816212,537.1117620172968
50000,25.0,0.0743690023944507,5241.331533619456,624.6073222269263
50000,25.0,0.0914056001686213,5185.504851840692,699.1150558705597
50000,25.0,0.1136794503824707,5173.623642074107,759.7796763353444
50000,25.0,0.1396370851241448,5218.822246176927,829.6628042428305
63000,25.0,0.0120583852342691,4500.934450022704,118.80632395999092
63000,25.0,0.0153024921676845,4524.629605838075,154.3540437402827
63000,25.0,0.0189904243078075,4548.045641669162,226.0426846420303
63000,25.0,0.0242446826307271,4626.5825611027685,284.3511549012376
63000,25.0,0.0305338068747342,4781.640353802506,352.4861530473654
63000,25.0,0.0382515644890865,4842.149510115754,434.3222427637393
63000,25.0,0.0481337441617179,4937.734402799445,517.0717635195185
63000,25.0,0.059654054462497,4989.814973157208,596.9308696922659
63000,25.0,0.07434117663745,4999.545324630868,685.3173170326153
63000,25.0,0.0920288890930559,5068.200707720165,775.896197636377
63000,25.0,0.1146144057374637,5063.166390695085,842.3589735071865
63000,25.0,0.1424616351744028,5098.598996690808,909.466691775934
79000,25.0,0.0091545661755849,4529.190437043983,126.01545752749536
79000,25.0,0.0119044938357464,4511.317875102646,164.34430623282373
79000,25.0,0.0150445276889338,4510.249116292131,219.75526778564267
79000,25.0,0.0193325612214533,4544.370161676174,277.9889024075441
79000,25.0,0.0243196151789201,4602.280680242936,333.8939778378816
79000,25.0,0.0304191069368001,4735.538807933821,430.0144884164296
79000,25.0,0.0382807548205687,4831.011369582601,509.04975589728974
79000,25.0,0.0479795955563681,4890.298449805703,594.0291122335428
79000,25.0,0.0600401244422742,4906.322476359369,686.179893649166
79000,25.0,0.0753405832280175,4971.449095633839,792.1884133656733
79000,25.0,0.0937258888743318,5017.278572950221,892.85632857802
79000,25.0,0.116340240141114,4981.221534697205,955.4727955029441
79000,25.0,0.1437514981080086,5000.035630149668,1019.4638035041384
99000,25.0,0.0094553794104617,4448.144319691011,198.64090241187037
99000,25.0,0.0118681026352769,4390.744305824843,230.71109097472706
99000,25.0,0.0153332361250075,4501.078230324564,291.28162369005304
99000,25.0,0.0190715281609083,4520.270461962738,345.1374261850983
99000,25.0,0.0242148634202885,4573.476727808174,425.2623256874637
99000,25.0,0.0306942359407836,4732.591782047782,514.8426223865702
99000,25.0,0.0385876615841985,4785.111486646101,595.960360257036
99000,25.0,0.0479488918252967,4843.156908967398,688.232757970339
99000,25.0,0.060265529027861,4894.0300893110725,795.3242605486519
99000,25.0,0.0754360514486783,4919.869312013321,903.5900086022152
99000,25.0,0.094135069912611,4933.10058872529,1005.4194763581745
99000,25.0,0.1164987772928751,4885.354107916947,1086.9451644804378
99000,25.0,0.142576801091099,4885.289739848711,1139.8083995098448
125000,25.0,0.0097895606477683,4458.153266013206,309.8779116033244
125000,25.0,0.0121339535525005,4465.652805517201,345.6626585003606
125000,25.0,0.0153913433742539,4511.693798047028,412.99519090207644
125000,25.0,0.0192443926221579,4538.911741314218,482.6380553420533
125000,25.0,0.0244955887295785,4596.298465712702,558.0267885965412
125000,25.0,0.0307959539758645,4726.13715272518,650.5978050985782
125000,25.0,0.0384617803899756,4738.608916406848,729.3156814789199
125000,25.0,0.0484747414693531,4826.199094714537,841.8332709757664
125000,25.0,0.0605231549741359,4852.55283023767,949.2554730907601
125000,25.0,0.0758650212441887,4839.444828683804,1058.5242535859416
125000,25.0,0.0945923534682168,4818.041172406756,1176.2666580393313
125000,25.0,0.1169032372688351,4764.388245086303,1238.6827483258032
125000,25.0,0.1465690866464746,4757.478873769822,1294.6017274848648
158000,25.0,0.0104436435544803,4502.765919221263,506.59770914212896
158000,25.0,0.0123738559344862,4520.077083778873,538.4188823764065
158000,25.0,0.0154501565598495,4517.925695013707,604.2179555357756
158000,25.0,0.0195137295431704,4556.9289130887155,668.6017140831266
158000,25.0,0.0245528282641317,4593.500994173708,746.2154127406784
158000,25.0,0.0306334731841373,4679.502836846476,838.3654684036336
158000,25.0,0.0386096613744619,4730.647220952143,930.2802621181581
158000,25.0,0.0487621489654611,4786.714986171525,1041.3089555322294
158000,25.0,0.0611769288795012,4767.869490295805,1143.8124317697423
158000,25.0,0.0765165720606574,4727.586856900439,1275.3116023342411
158000,25.0,0.0945611419458608,4708.897100707283,1367.920263320977
158000,25.0,0.1179793715077915,4631.175636193597,1422.474650391093
158000,25.0,0.1474282094817658,4557.559202427137,1460.4527424553826
199000,25.0,0.0108252833401027,4538.055535672086,768.6432932352835
199000,25.0,0.0122295996804605,4479.837771229356,790.5919076233254
199000,25.0,0.0154134995064525,4490.5804306126265,845.5194629706415
199000,25.0,0.0195206642566441,4553.819619833536,923.5943838911642
199000,25.0,0.0245453222126099,4550.81412972484,992.3658176976495
199000,25.0,0.0308482687481099,4651.18942783486,1095.3324647012705
199000,25.0,0.0389632194250843,4676.41082654367,1181.1012384943886
199000,25.0,0.048853324412474,4693.301639202604,1285.4369694827324
199000,25.0,0.0613455436320556,4639.776153844776,1409.9378677979153
199000,25.0,0.0768000576731549,4609.395293438453,1514.5703391683476
199000,25.0,0.0954807645435607,4539.989145839784,1584.6188350329362
199000,25.0,0.1192478391743451,4455.351925443058,1654.4703259912023
251000,25.0,0.0110717309226566,4469.168338114782,1086.5907165830104
251000,25.0,0.0123417129811613,4470.339482684208,1112.6171329454423
251000,25.0,0.015446679107754,4466.537127199542,1168.5753101785256
251000,25.0,0.0195613747716759,4389.339300291131,1184.3781837691042
251000,25.0,0.0246287694107433,4485.393160129598,1301.2963628483674
251000,25.0,0.0311786596540576,4467.297354735962,1344.5207478016719
251000,25.0,0.0391280905607189,4551.0846064313255,1484.7448747434312
251000,25.0,0.0490118877972398,4517.970938489555,1599.8113190833124
251000,25.0,0.06139244969821,4487.891303997931,1700.1513529605857
251000,25.0,0.0767845315120183,4412.215455262762,1780.1360308428302
251000,25.0,0.0961080141851662,4284.812717058567,1834.9789899931368
316000,25.0,0.0113238101176294,4352.048466968756,1455.160007089326
316000,25.0,0.0123895914564318,4339.302555838214,1478.3603419932335
316000,25.0,0.0155529056518088,4315.030659531912,1527.3288336366688
316000,25.0,0.0194469158066656,4304.454580417635,1570.7128798111144
316000,25.0,0.0247460916855996,4341.667230081444,1672.207077185234
316000,25.0,0.0310150804500017,4392.250454120058,1782.8400306479743
316000,25.0,0.0390755340238907,4331.89853195136,1864.7863361179786
316000,25.0,0.0488783192035451,4300.585965838371,1936.4488828550998
316000,25.0,0.0614066060043424,4229.679108900661,2010.066183328237
316000,25.0,0.0771335814034388,4101.061320792689,2068.034142502278
398000,25.0,0.0114829884679616,4132.801144551764,1905.3483327769034
398000,25.0,0.0123921441938663,4081.467873678228,1896.1404456885236
398000,25.0,0.015463829648999,4093.367133833787,1979.1772728506135
398000,25.0,0.0195509596247091,4077.625822950699,2025.917886995128
398000,25.0,0.0247122151020606,4063.802053679017,2082.8724595555036
398000,25.0,0.031059555529349,4042.312759083408,2190.567471771374
398000,25.0,0.0390291516479881,4037.4300229700007,2276.261489249336
398000,25.0,0.0490255009958771,3950.3389435642434,2283.4111870151037
398000,25.0,0.0615442011554269,3831.798474273756,2327.378885684024
501000,25.0,0.0115450624553177,3709.4780583912952,2353.1949876457024
501000,25.0,0.0122521648509898,3706.0903330787555,2369.6406779742947
501000,25.0,0.0155351064702621,3687.0229999966386,2432.335428747903
501000,25.0,0.0195624356997972,3650.643310010228,2449.2403384108065
501000,25.0,0.0247058323142268,3587.3352235126104,2516.5133258391347
501000,25.0,0.031052923111869,3592.943841144208,2589.153562366653
501000,25.0,0.0389505352227436,3555.8127909010745,2628.018589151084
501000,25.0,0.0492078391079663,3448.6182493258084,2615.99087325885
50000,50.0,0.0150276796158971,4982.641200343123,191.7351332258224
50000,50.0,0.0191810716562205,4950.16650684699,217.2786697104953
50000,50.0,0.0235153278049722,4805.935728932449,280.33314811788546
50000,50.0,0.0300055523034396,4917.39709692707,344.15861144274743
50000,50.0,0.0380198637506836,4841.229342548893,391.8578760577027
50000,50.0,0.0464813295918932,4826.442661024643,460.6117477498357
50000,50.0,0.0586098762288508,4801.804746056659,539.219005656768
50000,50.0,0.0726655144481104,4766.395534129276,607.9213004455831
50000,50.0,0.0888717720714609,4703.67578700237,659.3086965000762
50000,50.0,0.1086804762773536,4736.136990299092,718.0888599033808
50000,50.0,0.1330921536287728,4723.107442672341,761.6012771568783
63000,50.0,0.0092201835395691,4200.832471949029,117.63985049080783
63000,50.0,0.0117733515774489,4273.699177985905,167.14232314885484
63000,50.0,0.0149220862244547,4321.961896924612,196.81289615489482
63000,50.0,0.0183949434440074,4275.380988641989,246.93113578709068
63000,50.0,0.023734152883288,4333.045210172669,288.4094284775484
63000,50.0,0.0305032691846963,4442.625011263939,362.77038211804705
63000,50.0,0.0378690580400812,4481.039188544623,428.53140737841477
63000,50.0,0.0474220246751063,4581.820179778312,510.729333064379
63000,50.0,0.0588921302518793,4599.248207079458,583.6342972758325
63000,50.0,0.0723085653130684,4588.180650212186,652.0324548586559
63000,50.0,0.0900074091467544,4575.776835760478,718.1064132364422
63000,50.0,0.1101497127405567,4639.2334623236775,785.821690071399
63000,50.0,0.1355030606174656,4582.9568498561985,820.8045508678825
79000,50.0,0.0095663218637639,4212.088207176465,228.080860078938
79000,50.0,0.0120623612050374,4296.573531580953,263.2160766867378
79000,50.0,0.0151335846051454,4218.479588279034,293.4751152406954
79000,50.0,0.019145482125636,4307.269222439601,359.1193444980938
79000,50.0,0.0240489995557441,4348.526050275124,404.4848009149019
79000,50.0,0.03032969745346,4423.250471747134,480.28730212770967
79000,50.0,0.0382541450094619,4484.0690432475685,557.9655112411771
79000,50.0,0.0477951716904565,4555.400792735387,638.2263437307481
79000,50.0,0.0586701312161691,4525.858766830369,706.218181747696
79000,50.0,0.0729525492098754,4552.649913998458,791.1785384453981
79000,50.0,0.091133331636523,4519.44730095965,853.0359632549315
79000,50.0,0.1130064858430652,4544.048998014132,914.5728352372508
79000,50.0,0.1380665157102653,4452.710862147287,938.7597200689819
99000,50.0,0.0090787637878102,4209.6513056813965,280.47921923812385
99000,50.0,0.0120059484060132,4210.260210475733,306.69683430124803
99000,50.0,0.0152335356757901,4223.242730260143,354.4013763673734
99000,50.0,0.0192888279180316,4250.295038400267,409.02139648120436
99000,50.0,0.0238345922431463,4284.0701874679935,464.29564674741306
99000,50.0,0.030376070459298,4371.564212998494,542.2611385341374
99000,50.0,0.0380812385364285,4412.410319739244,613.9282437183526
99000,50.0,0.0474688814970265,4419.763254236085,690.4714191121196
99000,50.0,0.059365717437803,4424.105406293216,772.0438505514942
99000,50.0,0.0736335110249302,4438.3548745630715,858.2990689073234
99000,50.0,0.0917900645718144,4386.698846073517,923.5388054760451
99000,50.0,0.113177532378298,4384.824742493406,989.214099307009
99000,50.0,0.1382222560326983,4323.927129731732,1015.9659745789015
125000,50.0,0.0096568887051411,4202.462996698198,403.9224649795095
125000,50.0,0.0122001138096009,4255.535018720967,444.10706771621915
125000,50.0,0.0152419562026286,4229.771635953403,481.1242033619149
125000,50.0,0.0193131791519055,4242.055448732753,540.3927655149273
125000,50.0,0.0242270624381125,4288.369902163371,599.2796554802426
125000,50.0,0.0305037752704165,4349.043603596896,670.9572022432843
125000,50.0,0.0383007507382542,4382.268125763767,750.3639091613339
125000,50.0,0.0478610866122488,4397.959888702129,829.33025565904
125000,50.0,0.0600821395455455,4383.709938183148,912.7950014276604
125000,50.0,0.0749676103835375,4352.104006270446,993.7840742077939
125000,50.0,0.0929834302734653,4280.146404293572,1066.4138577570614
125000,50.0,0.1142657607885352,4267.779599055475,1112.0576041685397
125000,50.0,0.1414483095862969,4162.061696618146,1115.4336295118057
158000,50.0,0.010345555390268,4227.500598787069,597.3635563333303
158000,50.0,0.0122976398885403,4239.111091251344,634.2018965991797
158000,50.0,0.0153658407344313,4196.785851353869,676.3208784219925
158000,50.0,0.0193880042878073,4231.195971588282,730.7707559995292
158000,50.0,0.0245678818807169,4273.218797175684,794.0758914429554
158000,50.0,0.0306353613649273,4288.576613615149,846.9305306158765
158000,50.0,0.0386671917665618,4355.524159977196,942.384973917707
158000,50.0,0.0482970337169264,4353.623685499782,1018.0350839414565
158000,50.0,0.0605258085676334,4308.87796160292,1092.7295450395402
158000,50.0,0.0756207213494727,4232.421350391311,1180.5153650389325
158000,50.0,0.0934005607960251,4198.047574068426,1244.754334599866
158000,50.0,0.1165589749764098,4112.274402768878,1253.1920764710778
158000,50.0,0.1436036875499983,3950.8934261472054,1234.5807008209736
199000,50.0,0.0107016694223282,4179.080600777469,845.6378415658281
199000,50.0,0.0122961351766242,4175.029563897803,882.9320544166551
199000,50.0,0.0154300617452391,4174.696622982243,917.5430515908695
199000,50.0,0.0196129808811025,4173.942522471082,962.5505244686995
199000,50.0,0.0245792922673612,4200.662487439411,1018.2056586926102
199000,50.0,0.0308100829904173,4239.513058365917,1091.881757596221
199000,50.0,0.0388417608086537,4283.853348056928,1180.3568762925133
199000,50.0,0.0487360709683911,4239.420323459579,1240.8118897474542
199000,50.0,0.060865919131117,4166.1698288277385,1328.6166135865942
199000,50.0,0.0752248362359201,4113.523742083281,1388.8990920436709
199000,50.0,0.094369560811723,4046.642931289029,1433.744491615356
199000,50.0,0.1181049703381934,3888.80255775986,1407.7371247339236
251000,50.0,0.010992699923383,4097.862068371138,1150.8231355229495
251000,50.0,0.0122854882400101,4080.2489777377045,1155.9522126877284
251000,50.0,0.015457815999255,4033.999145423037,1166.2402096791225
251000,50.0,0.0194986508636685,4079.7719791819777,1249.008609404262
251000,50.0,0.0246447583650971,4118.313455686162,1311.9968190910306
251000,50.0,0.0309904359998255,4118.94685327384,1367.273553878921
251000,50.0,0.0389924675491557,4136.694494547704,1456.464655925661
251000,50.0,0.0488008176642515,4059.4290662596613,1522.7914787127715
251000,50.0,0.061094794253422,4003.6278708632863,1578.2022257119856
251000,50.0,0.0759121814980844,3913.5884093562895,1609.4174701020052
251000,50.0,0.0955447730611335,3826.363429571201,1643.628925872941
316000,50.0,0.0112343074932569,3939.782544808715,1490.8761302981532
316000,50.0,0.0124358451471553,3967.294636876155,1524.5594245181146
316000,50.0,0.0155896328188097,3902.7309742508114,1518.4211007207969
316000,50.0,0.0193832423847041,3931.72287873844,1588.0051324371157
316000,50.0,0.0247231791260979,3957.6973369612883,1663.8306926290072
316000,50.0,0.0310558935938163,3928.195042625517,1691.9354103320754
316000,50.0,0.0390712769512931,3888.149009253141,1775.3197645207003
316000,50.0,0.0489501373132875,3842.280487316904,1817.0780437024432
316000,50.0,0.0610353400792357,3761.0427474691014,1840.419864202781
316000,50.0,0.0768994428307381,3627.572571123088,1840.7875243009066
398000,50.0,0.0113983835953494,3682.8085426346,1887.2321923068907
398000,50.0,0.0123616278481334,3681.076083240032,1901.1181483731962
398000,50.0,0.0154667074325433,3650.736090633713,1902.2787152662836
398000,50.0,0.0195242067358589,3650.1151178178243,1945.6239584050672
398000,50.0,0.0246853114756944,3655.0238306625524,2018.4044224564113
398000,50.0,0.0310946635389344,3584.865891473182,2040.9227865684895
398000,50.0,0.0387404249537288,3588.155331266559,2110.6489948837207
398000,50.0,0.0489806624547416,3515.68029137498,2111.809033460445
398000,50.0,0.0613986801560092,3402.9892231556887,2103.2767014503934
501000,50.0,0.011460574916113,3269.258858166506,2261.225973018162
501000,50.0,0.0122724191416158,3276.6625581358553,2277.7091444604293
501000,50.0,0.0155292450352322,3242.0561944562764,2268.8968692433905
501000,50.0,0.0196468358921639,3222.5277529872637,2298.60132733193
501000,50.0,0.024754717290002,3189.9208978074,2364.3620058488873
501000,50.0,0.031090173125964,3162.223853675773,2368.4888999754285
501000,50.0,0.0391474704143492,3144.619523828602,2404.348332380036
501000,50.0,0.0491603616882172,3052.0232208449534,2378.6856116501176
50000,70.0,0.0152333860668345,4161.105987748941,214.38362581173232
50000,70.0,0.0191758920042452,4123.038324343119,233.44750322146822
50000,70.0,0.0234413918470504,4051.6933106864867,295.6060575528934
50000,70.0,0.0291687490401845,4093.5142783637752,343.9864249632609
50000,70.0,0.0366984365883157,4098.960402052257,396.2345477910677
50000,70.0,0.0451263094083506,4036.082051142882,450.84301366488484
50000,70.0,0.0559504377956036,4043.464626982459,515.0616478028081
63000,70.0,0.0094625364904991,3638.1020953052443,140.4919458069323
63000,70.0,0.0120269460817181,3645.1377556866883,184.1423958471244
63000,70.0,0.0151663446377021,3740.2444764021056,222.12920821693447
63000,70.0,0.0188451296250173,3684.329299415831,272.732041433142
63000,70.0,0.023649134760428,3785.2308791218875,326.1158226806698
63000,70.0,0.0298886340944215,3877.8056022819283,386.696168984072
63000,70.0,0.0367140770907055,3927.0570168437134,448.6886667373887
63000,70.0,0.0456870826107716,3971.1245733389874,518.2376914506666
63000,70.0,0.0568049138927675,3981.2532571648,579.669515636651
79000,70.0,0.0096987966529181,3665.783028189962,233.75002667478353
79000,70.0,0.0121509215528834,3719.3347304839244,277.60741111929843
79000,70.0,0.0148877303910547,3694.7479968706866,315.2594914819868
79000,70.0,0.019031647538986,3726.376775587338,363.8484711873061
79000,70.0,0.023950214404611,3790.180461126121,428.2779703179251
79000,70.0,0.0297059010121101,3847.46822290086,495.06194516970487
79000,70.0,0.0373825724838464,3932.952891702549,576.7929173732994
79000,70.0,0.0465365023942945,3943.0034609985605,643.8098710353715
79000,70.0,0.0568128190404098,3893.975392845865,700.8373277567524
99000,70.0,0.009575929759505,3585.396538188062,283.3389223343229
99000,70.0,0.0118102461341193,3546.3063247572127,305.9832180603159
99000,70.0,0.0152825209996368,3600.5344578603226,361.7361700067283
99000,70.0,0.0191261030429657,3630.660287288036,408.6349724978738
99000,70.0,0.0239182304643184,3681.173471905384,476.62451114272375
99000,70.0,0.0300316401179177,3764.2875250487828,548.7801369322249
99000,70.0,0.0375183105447436,3773.520952605506,615.6013011938645
99000,70.0,0.0463995874549845,3758.665792789741,677.2509587963174
99000,70.0,0.0575910857934541,3772.665742357552,749.9849542539614
125000,70.0,0.0096101752996292,3591.352590233956,385.383573910289
125000,70.0,0.0120914598230571,3587.7805757872566,423.0860004634425
125000,70.0,0.0153955836029225,3612.359850597484,469.2047414973671
125000,70.0,0.0190513092622799,3636.17070743622,531.8959838117075
125000,70.0,0.0240207503739611,3673.0384143337296,594.0371866499355
125000,70.0,0.0300896975800885,3743.8665568003203,666.2904783655241
125000,70.0,0.0374528262350078,3727.4195578953286,726.1341917997383
125000,70.0,0.0468497447289313,3718.2890833482898,793.5108603404277
125000,70.0,0.0585262691902015,3708.2024072571535,862.9834331626973
158000,70.0,0.0099863751674558,3594.665326449131,553.0590165170148
158000,70.0,0.0122662373200914,3600.1494983244957,592.3250642587941
158000,70.0,0.015339935773526,3584.515852237484,641.867779550734
158000,70.0,0.0193542891229426,3607.4470704907403,695.47591032686
158000,70.0,0.0242583170949782,3651.810119793594,763.9385444264718
158000,70.0,0.0304541207718985,3687.031249622732,832.5555515776508
158000,70.0,0.0377886508495472,3681.9202736338902,892.704450727892
158000,70.0,0.0475332580295696,3654.1984113153444,952.3805436493163
158000,70.0,0.059426129607981,3610.932143001825,1011.7457631059201
199000,70.0,0.0104031623019734,3546.7958908722244,769.0336628719775
199000,70.0,0.0121927467368782,3527.5060717552865,804.9441860516332
199000,70.0,0.0154931465661052,3532.4246099181014,846.3211045373191
199000,70.0,0.0194980081297157,3550.2368367541703,904.4178863158322
199000,70.0,0.0244209441242241,3561.3906858161668,955.3651572614849
199000,70.0,0.0306730915344856,3597.7206408605302,1025.2799274234928
199000,70.0,0.03852865634966,3578.251185610237,1076.3406988450708
199000,70.0,0.0481582065679881,3542.513118319871,1135.1249283000254
199000,70.0,0.0598853655647551,3461.3722282983063,1191.764254476796
251000,70.0,0.0106874334421213,3426.296298076143,1016.2243506417602
251000,70.0,0.0123032747933379,3435.9572294731393,1044.071442696073
251000,70.0,0.0155753287760351,3421.8160932919754,1074.9877311758166
251000,70.0,0.0194889382476145,3416.0730103915753,1123.8702920704914
251000,70.0,0.0245910213577875,3448.1580754077663,1185.2380022547686
251000,70.0,0.0308626020017303,3481.702822126598,1259.143795714309
251000,70.0,0.0386169935888209,3438.47685657783,1295.936770772956
251000,70.0,0.0483925564655557,3359.878372125348,1347.962859914364
251000,70.0,0.059893863602493,3303.823578296557,1378.918032517217
316000,70.0,0.0109775398478576,3264.805387381652,1280.0117188882475
316000,70.0,0.0124512829715567,3278.7634766133356,1314.0479185698282
316000,70.0,0.0155394384852302,3244.8008837120315,1336.6915817728336
316000,70.0,0.0195257730200667,3251.5143184653016,1379.2084386122997
316000,70.0,0.0246186856671135,3271.7747198650304,1439.7393692333067
316000,70.0,0.0308841843452891,3274.515552344011,1495.386226790397
316000,70.0,0.03882404935426,3206.6604659920854,1534.7741526761051
316000,70.0,0.0482428560793305,3153.5883365174554,1557.418289151341
316000,70.0,0.060335419022679,3073.908901053684,1557.8822285977474
398000,70.0,0.011149699168543,3027.118799329682,1560.4504482604432
398000,70.0,0.0123523064641274,3012.1170724771227,1581.7875678657242
398000,70.0,0.0154375866806452,3006.537182896525,1605.437373586771
398000,70.0,0.0196203280686858,3005.3751514934706,1650.9112272054538
398000,70.0,0.0247152823734087,3002.0591157863564,1690.9188314856535
398000,70.0,0.0310229939545438,2971.022406041499,1754.8589216825274
398000,70.0,0.0387786879284726,2928.7843966450996,1754.7248994287386
398000,70.0,0.0485140179356091,2875.3027067128505,1763.7014926414004
398000,70.0,0.0607691126073276,2767.017386090716,1733.5748370021954
501000,70.0,0.0112275875738128,2669.461057900967,1818.2739696328538
501000,70.0,0.0122798131121324,2669.2415766033837,1825.253002828815
501000,70.0,0.0155704454321568,2654.8647048426105,1851.833382241513
501000,70.0,0.0196622990931164,2643.487805662439,1878.7246159338745
501000,70.0,0.0247412205661064,2614.4491689996657,1925.4773411618492
501000,70.0,0.030811003591695,2610.7834824155025,1955.3153662930456
501000,70.0,0.0388050092822953,2565.2425940517073,1939.3749383901738
501000,70.0,0.0488214984280759,2488.538879015341,1916.966467837406
50000,90.0,0.0142859401657043,2985.581020044495,127.27771340934206
50000,90.0,0.0179453773813594,2991.9125798252776,157.6428762729941
50000,90.0,0.0221277979030744,2995.938148360842,203.09611986018524
50000,90.0,0.0275970394147454,3021.920120876504,243.87980734721467
50000,90.0,0.034551447887732,3030.4245518977505,274.15422310144555
50000,90.0,0.0407663917964662,3041.4434608382144,322.8131976995854
50000,90.0,0.0507698002945037,3122.1275148457685,377.45423669903664
50000,90.0,0.0620318688968776,3177.602054542563,425.75601761673005
50000,90.0,0.0738786806255423,3233.2736842661047,486.6750242923822
50000,90.0,0.0912441154715702,3424.41952715241,561.3136974747886
50000,90.0,0.1107787121808116,3601.4514217608453,653.258709225025
63000,90.0,0.0116427788939044,2811.3843192093186,142.46008789928842
63000,90.0,0.0147934571871706,2839.3843472374692,162.36708015584705
63000,90.0,0.0177537237904146,2815.5005646588234,198.90165520178837
63000,90.0,0.0226331776042387,2956.3582073130665,252.67462813906963
63000,90.0,0.0276923061253205,2965.71897567283,284.4861184364383
63000,90.0,0.0343544119436837,2961.952855029285,329.62570097712853
63000,90.0,0.0418403440279275,3009.2745999698855,374.54932872307035
63000,90.0,0.0515431983080032,3048.092266348934,425.4469249140409
63000,90.0,0.0618525403877629,3057.8129028960407,468.42755679418775
63000,90.0,0.0755321534415566,3122.7971578197667,525.8085550888765
63000,90.0,0.0928604485794766,3260.463048795464,599.71895935682
63000,90.0,0.1137247743336876,3385.5999204474133,673.5816057309905
79000,90.0,0.0088818260929447,2780.4927623437097,172.89723434318992
79000,90.0,0.0116066800256137,2801.8387838126837,204.40680468046338
79000,90.0,0.0143741074742841,2788.594947125386,238.51202645915978
79000,90.0,0.018246253679458,2827.5435211878507,273.7958850941871
79000,90.0,0.0229071078916393,2927.2663544230936,328.44769089322955
79000,90.0,0.0280982666608452,2907.9867674262064,363.23371904277593
79000,90.0,0.0350596948178916,2931.564106508298,409.2648381419363
79000,90.0,0.0429575300507688,2942.7863125596323,451.90087893476147
79000,90.0,0.0522943754621308,2940.8932120380796,498.7881065718506
79000,90.0,0.0637802951123374,2959.108578876536,537.0876343727007
79000,90.0,0.0781549656124115,3011.190162686965,593.2329009239736
79000,90.0,0.0966092004286351,3123.6689644856892,659.6908993884583
79000,90.0,0.1173938136002247,3189.7256989973675,718.4815708301131
99000,90.0,0.0092903832514451,2749.534320266125,224.28124280914363
99000,90.0,0.0116586735414193,2735.979545350187,247.92394527247035
99000,90.0,0.014774372730243,2754.972040602461,282.32364759225345
99000,90.0,0.0184902694776904,2789.8380614438606,322.635676840774
99000,90.0,0.0227473685345472,2850.1936654717383,371.5248706134508
99000,90.0,0.028253345646285,2861.472040565939,415.29962144432403
99000,90.0,0.0350048792869804,2861.5832992028904,456.77860083688375
99000,90.0,0.0430929131007283,2839.3617605724194,499.28518333096525
99000,90.0,0.0529918296114062,2848.941153419443,543.3965684147075
99000,90.0,0.0649371924507054,2853.541042481483,584.8909106175586
99000,90.0,0.0802196773640445,2896.5053711141286,640.5137292528603
99000,90.0,0.0978731169724391,2949.8708630866768,697.821914489005
99000,90.0,0.1187333752251656,2997.360572872553,745.5588694294628
125000,90.0,0.0091310753900987,2704.8304330421447,284.07642837237483
125000,90.0,0.0118104333603933,2727.999898615652,324.093703102357
125000,90.0,0.014938536257162,2745.6701980490143,357.8111045133536
125000,90.0,0.0184673160728513,2745.424959652946,398.40529697077505
125000,90.0,0.0231664152250477,2823.893013313812,455.32403696533027
125000,90.0,0.0289888939355185,2811.694455553713,492.8669621563274
125000,90.0,0.0353554690701444,2776.097444747256,525.8568043201342
125000,90.0,0.044234614763401,2763.4487178885574,566.9098950360744
125000,90.0,0.0543484758355295,2750.5356793662736,603.9069737478021
125000,90.0,0.0671275016661758,2732.7710144864886,640.1513256634048
125000,90.0,0.0819190298940707,2767.973668132532,702.1574179051224
125000,90.0,0.0997488886052988,2781.290047372636,727.9556985040675
125000,90.0,0.1248271461054699,2815.59368116122,776.1655587923766
158000,90.0,0.0091747103518997,2742.3721134376137,415.2985953024614
158000,90.0,0.0117554118620079,2737.8380639954657,444.0647457463046
158000,90.0,0.015022310541991,2696.7719330459922,475.1843521559934
158000,90.0,0.0189640940846913,2737.5346926686743,521.074304296313
158000,90.0,0.0235357751113948,2782.055557797502,571.4081561346592
158000,90.0,0.0291785009224351,2737.19001192123,595.2252846846792
158000,90.0,0.0363141566648937,2723.987410126812,635.0239123186814
158000,90.0,0.0450878153309886,2696.3502510625594,668.9252164392116
158000,90.0,0.0559736346216157,2657.1899678389386,695.9428650078563
158000,90.0,0.0684931854898859,2605.0011044268203,726.4535736541669
158000,90.0,0.0838181569598317,2641.682854289164,766.9214733328126
158000,90.0,0.1037269759657705,2629.531196780769,785.0643162526688
158000,90.0,0.1271958475469852,2612.6449663506196,812.2351609821347
199000,90.0,0.0097063945487934,2668.3772563184484,551.2819379883434
199000,90.0,0.0121161491378726,2669.3428116917426,594.1312443706111
199000,90.0,0.0151972906407627,2655.381568202016,614.9869031660429
199000,90.0,0.0190289136846477,2673.5448028416063,658.1432969052889
199000,90.0,0.0237698966776953,2685.7078452632036,697.2767610646214
199000,90.0,0.0296978954841479,2675.956291141078,732.0478598301257
199000,90.0,0.0368120291294582,2641.0387277047857,755.8327869574041
199000,90.0,0.0458865739334346,2599.315068077648,781.9975534367893
199000,90.0,0.0565887592529582,2523.4069843101856,799.6156460794879
199000,90.0,0.0690152889486026,2499.832816957837,819.5132199454844
199000,90.0,0.086105702798558,2498.125350100871,837.825848453404
199000,90.0,0.1063835767078025,2448.310571092945,840.0509911270459
251000,90.0,0.0101001587497991,2550.3061658248002,711.7960527342002
251000,90.0,0.012184245726476,2592.45893606316,757.3536151759454
251000,90.0,0.015281296570312,2567.147977835895,771.7044189047879
251000,90.0,0.0191311671466418,2574.5861550072304,812.4824854619983
251000,90.0,0.0239854214441497,2595.5228602833126,852.9258475163498
251000,90.0,0.0300731147915686,2571.784164742347,876.6469908407248
251000,90.0,0.037430721604253,2529.291029510504,895.1784014493288
251000,90.0,0.0463856521888441,2461.1987768221597,913.4833376981633
251000,90.0,0.0575431804418677,2410.504276584831,916.1819630355662
251000,90.0,0.0709293308702075,2381.351485851848,924.7868601700907
251000,90.0,0.0881237132653684,2323.9227907471395,914.1161206553695
316000,90.0,0.0104591039231804,2459.817821197631,905.9446788840017
316000,90.0,0.0123242529117983,2465.1056152169813,929.9554376084399
316000,90.0,0.0153088622498444,2434.2554851349128,939.5407320290348
316000,90.0,0.0193041082686292,2474.8952310979316,999.1394395290029
316000,90.0,0.0243183659620672,2474.601506371354,1027.2229869882879
316000,90.0,0.0303966178025652,2425.052024266466,1025.730591930902
316000,90.0,0.0376719190683763,2366.1061778195517,1043.6559217320334
316000,90.0,0.0467160486640334,2325.1305990195033,1048.3813454806777
316000,90.0,0.0581186444209549,2256.476949186923,1025.2803228605803
316000,90.0,0.0721421023126779,2216.0414548470303,1028.3850386835572
398000,90.0,0.0106887419884379,2299.576476666212,1103.2688112450558
398000,90.0,0.0122880739551439,2282.944780986814,1107.4389210257168
398000,90.0,0.0155845289612328,2274.799467275923,1132.684564553417
398000,90.0,0.0194970692297394,2305.6188009927478,1189.0876764824636
398000,90.0,0.0244058519255798,2286.904043480423,1194.567781131758
398000,90.0,0.030450782036484,2218.4798799208406,1185.6507754622735
398000,90.0,0.0377811304212312,2188.562973279532,1190.9921191405817
398000,90.0,0.0472133491297001,2136.1731921576384,1172.049995363156
398000,90.0,0.0586342881941253,2062.1135561896813,1143.0937877736285
501000,90.0,0.0108245526715006,2063.393328119757,1284.773955360241
501000,90.0,0.0123182984578087,2058.606088504552,1285.7447952701916
501000,90.0,0.0155516564684253,2059.292915977299,1319.2675766342784
501000,90.0,0.0195637454546331,2072.588732518572,1360.6775121233177
501000,90.0,0.0245036680812569,2023.5335797124296,1343.9422417779995
501000,90.0,0.0304394427597901,1997.8993070246222,1340.4200985708922
501000,90.0,0.03812850497844,1956.3212953543105,1319.368696449226
501000,90.0,0.047590942887305,1889.8510511970394,1280.9335620920954
