Repository: upb-lea/materialdatabase

Material database for power electronic usage
===============================================

The materialdatabase mainly contains complex magnetic and dielectric data of soft-magnetic ferrite materials under sinusoidal excitation.
Typical target applications of the provided material data are magnetic components in power electronic converters operated at switching frequencies reaching from 100 kHz to 3 MHz.
The database allows to compare materials and measurement setups, to work with fit functions (e.g., Steinmetz), and features data export as interpolation grids.
FEM solvers like Comsol can directly import these interpolation grids and incorporate the data in frequency-domain simulations.

File: materialdatabase/data/complex_permeability/MagNet/T37_30.0Am-1.csv
f,T,b,mu_real,mu_imag
50000,25.0,0.0146202096311339,2476.264248600235,17.830060040518244
50000,25.0,0.0188371332909809,2468.5440513755993,48.32066747002576
50000,25.0,0.0230886110293692,2439.1245899199766,78.33469538031976
50000,25.0,0.0287523235893109,2484.2653125372995,107.2932117192067
50000,25.0,0.0357194202675948,2548.6248521739194,134.8943149959439
50000,25.0,0.0440566525945533,2563.505696187021,163.29369390458626
63000,25.0,0.0119594903619566,2290.3563216420766,19.165364825786366
63000,25.0,0.0149454323389028,2332.080444370411,42.106432576130736
63000,25.0,0.0185002227404195,2310.3724138077437,69.66663058228563
63000,25.0,0.0235885587904918,2369.529813500972,94.52054247770411
63000,25.0,0.0292485123252223,2463.757390738352,124.01834033988838
63000,25.0,0.0359009453922863,2485.4455161130577,155.19724325366656
63000,25.0,0.0437423657587636,2535.1405414664496,181.22613492481238
79000,25.0,0.0088481102844155,2256.8074049853017,13.276817753635806
79000,25.0,0.0117592876271908,2297.750824990867,44.276553414913664
79000,25.0,0.0148567912217511,2300.1159151723928,64.32897996128055
79000,25.0,0.0188792576216158,2325.7926716116317,90.08675898078864
79000,25.0,0.0236794903674513,2364.636208632219,114.97303189650846
79000,25.0,0.0287480910667069,2435.3808465974344,146.3597995863857
79000,25.0,0.0359353955098073,2473.7834999651072,175.74576556516604
79000,25.0,0.0447642617559802,2510.5674887943874,204.54626450252843
99000,25.0,0.009314501153034,2223.1066950124114,37.118102008447075
99000,25.0,0.0116765837699731,2247.6245062140347,52.85854891537702
99000,25.0,0.0149871554676055,2279.7089938741365,84.36231572205982
99000,25.0,0.018857789032866,2294.952622254711,108.7082189795754
99000,25.0,0.0233354687888256,2328.181579916368,139.0536179537079
99000,25.0,0.0291746808205504,2419.6830122926785,177.30739971312795
99000,25.0,0.0363189818593719,2448.889842912681,209.72949953218983
99000,25.0,0.0442765797674136,2459.8064400260387,234.23181030538876
125000,25.0,0.0091685696772566,2229.973957936442,56.84044987951254
125000,25.0,0.0120140633291444,2270.096148247632,85.30853310137987
125000,25.0,0.015173172111147,2305.189352700969,114.07081403773577
125000,25.0,0.0187814654617858,2295.02053686157,140.29978174370586
125000,25.0,0.0237471142770038,2347.3834146080585,174.07931802978524
125000,25.0,0.0296299153297107,2414.4285185338385,214.34890656049024
125000,25.0,0.0363555414571764,2413.5438984059247,241.71858849840166
125000,25.0,0.0450348679602612,2445.4591423194897,277.16036265952397
158000,25.0,0.0093925713970122,2242.313704463835,92.06659709758173
158000,25.0,0.0119577865719237,2277.0727530402464,124.11371244724698
158000,25.0,0.0150511142835291,2294.358186134405,155.8204817956355
158000,25.0,0.0190393890961351,2301.008605425333,185.29081118936696
158000,25.0,0.0238594396179275,2343.8234726941114,222.33305426364913
158000,25.0,0.0295613539901384,2391.945025667057,259.34303220086304
158000,25.0,0.0368296499652211,2410.1702095212154,296.9757010375614
158000,25.0,0.0459960041145915,2430.1751966426755,335.16502669755624
199000,25.0,0.0093959673923253,2270.362369997131,151.8235847710832
199000,25.0,0.0121771296435481,2277.334622495737,187.96923810331015
199000,25.0,0.0153420419684237,2313.690722287365,220.8696617064752
199000,25.0,0.0190807349197903,2319.9590491164913,253.83878542052793
199000,25.0,0.0239600897082909,2337.7885772678424,287.9586606100184
199000,25.0,0.0299055406473342,2392.9989197579757,333.25786980654374
199000,25.0,0.0373452184013292,2405.7180379911765,371.0590615517676
199000,25.0,0.0465431059625383,2415.2718227002533,410.23179340108845
251000,25.0,0.0099261486385726,2267.877842950724,248.21447802522934
251000,25.0,0.0121780039708074,2295.551845068154,277.17436654755085
251000,25.0,0.0153237627631973,2305.6700012713563,309.2059488804893
251000,25.0,0.0193269497257193,2293.013595369248,335.99231171793156
251000,25.0,0.0241858567617452,2325.689861287014,377.2491958497351
251000,25.0,0.0301726622976037,2377.104073229273,424.08264132304697
251000,25.0,0.0377818864246636,2379.1416521484934,463.760596907383
251000,25.0,0.0469258999686947,2360.9522979869685,509.3115152283845
316000,25.0,0.0104800409752661,2284.316545835405,374.18323258113713
316000,25.0,0.0122137009122602,2284.029216155505,391.4370093869405
316000,25.0,0.0153830335543076,2287.3223748448095,421.5590795482866
316000,25.0,0.0193773922175746,2288.4807578322416,452.92496444421556
316000,25.0,0.0243785843423809,2310.8055888636372,492.54230931235276
316000,25.0,0.0305376029558401,2345.8059805872854,540.5667056215415
316000,25.0,0.0378626889535693,2315.6876278456903,579.8412321752369
316000,25.0,0.0472934217124826,2316.7312145653113,618.1062662192348
398000,25.0,0.0108346963310609,2255.1777422964506,518.2646028505827
398000,25.0,0.0122418500255262,2248.002924339996,527.9519625976636
398000,25.0,0.015570204058231,2272.629197169601,567.2794769457687
398000,25.0,0.0194871290312677,2255.9350054998818,589.0118468581217
398000,25.0,0.0244720726527485,2272.152903969379,629.9954315766694
398000,25.0,0.0305133132996636,2281.630766583563,686.0000582330872
398000,25.0,0.038053771276758,2275.065098723318,718.3462117314203
398000,25.0,0.0474374577337866,2252.905564605807,744.8404639621631
501000,25.0,0.0110507403711939,2187.615533048558,682.2902040285423
501000,25.0,0.0123642562836217,2204.4967136918062,706.9306410057354
501000,25.0,0.015532476777111,2215.8214191941765,737.4027448115929
501000,25.0,0.019595272305504,2196.7120709176697,762.7320767884161
501000,25.0,0.024462891031496,2187.21989418259,807.8704239109908
501000,25.0,0.0306434071028301,2213.947329153715,857.854821853484
501000,25.0,0.0383342877986907,2185.3832271049973,876.6095231939099
501000,25.0,0.0480119729062148,2134.879220821281,892.5737756763133
50000,50.0,0.0149800980528759,2087.445768186167,39.48212281209299
50000,50.0,0.0183664284856508,2106.7810823617656,50.466533072439105
50000,50.0,0.0225691832186019,2093.7771019678044,72.41501861762191
50000,50.0,0.0278597474810576,2140.366482960835,89.76812119050983
50000,50.0,0.0347209356943547,2179.5094329293415,102.99037101164036
50000,50.0,0.0415525764041625,2221.9197318394044,127.25367938109474
63000,50.0,0.0094209901493201,1979.7338376093383,20.315982243950742
63000,50.0,0.0116973665612147,2027.3293195865513,33.164879134208284
63000,50.0,0.0148549124708845,2021.2532400772159,40.67195545505284
63000,50.0,0.0180847848189398,2018.2758734281063,58.963692718536855
63000,50.0,0.0228946382061258,2069.2882908647957,80.61081427037328
63000,50.0,0.0279730720127384,2113.1029552267296,96.52951865940877
63000,50.0,0.034418154094438,2147.896293756408,118.71901862196906
63000,50.0,0.0417393622070499,2212.75152535445,139.32535818071608
79000,50.0,0.0093567307263352,2008.4411463161982,69.1014040007238
79000,50.0,0.0118061055657087,2055.1256496073374,87.05706023265816
79000,50.0,0.0145276492341237,2018.938945448307,97.76308395902711
79000,50.0,0.0184504904188507,2060.79255019747,118.42784845250202
79000,50.0,0.0228060409546476,2081.92967767651,134.03311451580862
79000,50.0,0.0280312587244509,2110.6755106372575,155.80938089067476
79000,50.0,0.0346781555944316,2147.863881302231,176.81393837916332
79000,50.0,0.0426443438990069,2199.9840800763495,199.4983882280338
99000,50.0,0.0093280622583224,1958.6152571334212,48.862552354274094
99000,50.0,0.0115163111768507,1956.6430932496467,63.52244504939798
99000,50.0,0.0148195948750823,1949.2576540615248,77.23372893836545
99000,50.0,0.0184020309031647,1996.14060545216,95.10541811811171
99000,50.0,0.0225822721591745,1999.3143726309627,115.93960995195289
99000,50.0,0.0282644414644508,2050.164144697304,137.7230821230255
99000,50.0,0.0347070017121676,2099.9829469205592,161.26059028381698
99000,50.0,0.0421199411389907,2107.2494117583783,181.27093990902125
125000,50.0,0.0092267678521063,1933.0748606107404,60.56033431998139
125000,50.0,0.0118856302253995,1984.790566696242,75.83900142528427
125000,50.0,0.0148265041776726,1965.6481112563845,89.52651459536375
125000,50.0,0.0184744118096113,1982.987160707624,114.07314244790557
125000,50.0,0.0230880055801185,2020.3280522906173,134.78024168136798
125000,50.0,0.0285200599361711,2046.6702261840815,155.5041595760724
125000,50.0,0.0349406895484645,2071.0943055721004,179.12930006771205
125000,50.0,0.043081610991061,2086.1776212537234,202.97827339794352
158000,50.0,0.0093529892661855,1967.9612628727878,86.21403577212823
158000,50.0,0.0119977241133303,2010.7914961810434,107.83474010783912
158000,50.0,0.0148222648567064,1976.726539477929,123.53746139561203
158000,50.0,0.0187853001991919,2006.0604743084418,148.0516864986224
158000,50.0,0.0233346504561241,2028.8254888641204,171.42208265463623
158000,50.0,0.0287957853033715,2035.8476020352155,191.0148865344951
158000,50.0,0.0356179714957342,2075.971730725128,220.33695488293628
158000,50.0,0.0437258859057696,2077.5459375750916,245.69266198059324
199000,50.0,0.009394377592708,1995.7420205765068,139.02519496645016
199000,50.0,0.0119892071451483,2005.7552764872878,162.02083882822612
199000,50.0,0.015022104496997,2010.0060356060246,178.72411285265432
199000,50.0,0.0188082536219511,2010.8966099889337,199.54292579500748
199000,50.0,0.0233228492182295,2015.8930660479964,221.7165118942933
199000,50.0,0.0290224273459727,2039.8506667525294,248.59560317864083
199000,50.0,0.0364114519137821,2065.3416198806253,280.7671017899083
199000,50.0,0.044975614585885,2049.4740255173183,303.6976271671878
251000,50.0,0.0096846310843314,1957.0450487115684,206.99837873278605
251000,50.0,0.0121407491982522,2020.1381389866685,238.03608980552136
251000,50.0,0.0152672048426426,1998.7505601574208,252.10388829810157
251000,50.0,0.0189349641339802,1994.3039892711683,270.00895918729634
251000,50.0,0.0236600116334408,1996.6122019747975,291.3926158433068
251000,50.0,0.0296503207667531,2035.077174011615,325.51235114918103
251000,50.0,0.0369011337436681,2046.9865595214742,356.1847801096093
251000,50.0,0.0453900770214942,2009.1887048010851,384.44687952211444
316000,50.0,0.0102868376571415,2006.670577896707,319.7437546075896
316000,50.0,0.012238227415926,2024.4868769581053,338.0464996539688
316000,50.0,0.0153479773774649,1992.5467817778053,345.7883800348858
316000,50.0,0.0191131625325624,2008.0116040713965,371.36648093599064
316000,50.0,0.0240241657747243,2011.7666555181254,397.3360286509501
316000,50.0,0.0300251447640023,2011.8986065858803,420.5477017341745
316000,50.0,0.037097859321835,2004.0700629288976,457.2891956019575
316000,50.0,0.0458621531272071,1975.6090063432555,473.97589904323144
398000,50.0,0.0106780120247604,1992.3053654524822,448.71628134473
398000,50.0,0.012227099100856,1985.8329728018027,455.27977357370634
398000,50.0,0.0154151343129528,1988.0514037472774,474.1456750335119
398000,50.0,0.019369166997734,1988.7402306237911,497.26560431493255
398000,50.0,0.0242490742913189,1977.9723977826504,515.937611849735
398000,50.0,0.0301692329890134,1968.0441954823593,548.7282417809424
398000,50.0,0.0374318830663328,1968.4334919807711,576.1329685375072
398000,50.0,0.0466836980440256,1925.5326636176746,582.9121966733686
501000,50.0,0.0109092801041669,1952.579333292801,611.4407146256847
501000,50.0,0.0123391416601539,1954.9286887458031,620.4118499426291
501000,50.0,0.0154517856151335,1936.9508044517358,628.5811852009576
501000,50.0,0.0193959783657231,1922.301367855188,642.486064143368
501000,50.0,0.0242496267148975,1905.4159424226368,672.3970718419905
501000,50.0,0.030015568313831,1902.7927202805422,690.3689771806194
501000,50.0,0.0377601821771041,1889.992835858341,710.9149008587312
501000,50.0,0.0471343585105016,1825.6064876997264,706.4604495747878
50000,90.0,0.0104468760321357,911.0929427840774,9.472855867016525
50000,90.0,0.0135033904420263,968.3854205125546,14.318431130341333
50000,90.0,0.0157857936544752,1010.9889779145236,17.75080362211336
50000,90.0,0.0192685757885701,1039.3972012927072,28.95777331373265
50000,90.0,0.0229579520100709,1095.3334695649198,38.34332634485505
50000,90.0,0.0275163746482828,1151.1928055925644,45.64203964752725
50000,90.0,0.0328014818347525,1220.3670122482554,53.46817142495788
63000,90.0,0.0085840089684216,894.2860054851243,9.065779725333964
63000,90.0,0.0108233032183795,924.8142161885393,15.699833320286576
63000,90.0,0.0133430274531868,965.526165465888,21.533000912516453
63000,90.0,0.0152902926601165,991.7379537737037,28.470132410160787
63000,90.0,0.0191859355623396,1044.5741792432896,36.57573356227979
63000,90.0,0.0229816177170997,1095.7582387907883,45.150912833387565
63000,90.0,0.0271371011087612,1137.6348994783177,53.82144996090017
63000,90.0,0.033041691524544,1220.1704536936388,69.85858293005448
79000,90.0,0.0094507966976225,913.4080242265519,23.438765849515303
79000,90.0,0.0105069312724742,923.3273969371853,25.90479485105213
79000,90.0,0.0127301970860569,940.8442767944249,32.645413592100994
79000,90.0,0.0158413522329793,1000.8436056138836,42.99968862019029
79000,90.0,0.0189722698329318,1039.770419407559,50.17996584944971
79000,90.0,0.0226407073867183,1072.4990001749595,59.717943355282436
79000,90.0,0.0273535493491695,1129.0151022084592,72.90617296998552
79000,90.0,0.033417577992824,1204.746619285838,90.757364344795
99000,90.0,0.0085296227597004,897.6838935409392,26.684216429065398
99000,90.0,0.0103921108582828,899.9043386123924,29.89100455208367
99000,90.0,0.0126498518985649,932.9479848558348,37.665624298590274
99000,90.0,0.0159193154675782,988.858821176166,47.87863349659149
99000,90.0,0.0184825238404914,1009.6204759204271,55.769515247319276
99000,90.0,0.022742797702753,1057.681149178684,69.61091852232629
99000,90.0,0.0272762243975746,1102.5247269655856,82.31946836028767
99000,90.0,0.0328556178988045,1155.1180518347987,98.8004787181034
125000,90.0,0.0091651886053213,885.0929468003396,31.98868434129217
125000,90.0,0.010321851504824,898.4836198658267,37.27483684235709
125000,90.0,0.0131611929962547,939.630429388589,47.69266335889707
125000,90.0,0.0156579828542298,962.7673639175191,57.370843716695425
125000,90.0,0.0189351940444486,994.3240097963879,66.78583812828249
125000,90.0,0.0234142175262277,1031.4135982944524,80.95171227127048
125000,90.0,0.0276802687863919,1065.6163475842882,93.35795166462954
125000,90.0,0.0338957700908503,1120.3731673575467,111.70350767624113
158000,90.0,0.0092622148381375,885.7836052044407,45.382336644933886
158000,90.0,0.0106703995195954,896.7674700588883,50.708844533377786
158000,90.0,0.0130660421626711,922.8590295037158,62.18550484839626
158000,90.0,0.0159271182086114,950.9305572548161,73.07152781554986
158000,90.0,0.0195386079198891,979.6071269158622,85.25166144269959
158000,90.0,0.0234174362306603,999.1178461624374,96.6239712109887
158000,90.0,0.0288310557754318,1043.7017603317395,113.33214653991138
158000,90.0,0.0349338930946951,1088.4355682860573,132.5521723748573
199000,90.0,0.0092194175533077,888.0037665758837,62.697252395086984
199000,90.0,0.0107964476087402,887.192450460765,71.21395898783808
199000,90.0,0.0133088741823259,918.9527717606226,83.45198327141787
199000,90.0,0.0163677694398631,944.3227439070903,95.69639173452697
199000,90.0,0.0197564323645576,952.3401961795546,104.56143527221285
199000,90.0,0.0241916528065783,981.3110870319181,119.85122943545264
199000,90.0,0.0295410278294116,1017.6424681119042,137.33389812788607
199000,90.0,0.0363942455266399,1056.328173480732,158.46995576186666
251000,90.0,0.009094605480106,859.769506431183,84.9432743647174
251000,90.0,0.0109963628165961,876.7084755237431,94.83787027514684
251000,90.0,0.0136621066008229,902.9475654435727,108.84094213156789
251000,90.0,0.016590159696827,917.425752492448,120.48123539171971
251000,90.0,0.0204469866285403,932.4354329840919,131.9203477799885
251000,90.0,0.0249324303206807,956.0822494037288,147.56848915568764
251000,90.0,0.0306336992429739,983.4867789222521,165.24039564780045
251000,90.0,0.0371109185383104,1009.7942574049051,188.76107699364258
316000,90.0,0.0092928185066922,871.0551678188998,121.83762916604366
316000,90.0,0.0112604412183085,878.0812081883956,130.67334760013347
316000,90.0,0.0138076462971433,892.2605233809791,143.44551031755515
316000,90.0,0.0170015124166858,901.53346505349,153.07953435302218
316000,90.0,0.0209656305900724,912.7060695470927,165.93865691941255
316000,90.0,0.0257769152860825,929.6742315921664,181.05408371189307
316000,90.0,0.0312339295321126,938.6661892485772,198.48969493106148
316000,90.0,0.0383430601461599,969.1184928515382,215.5539096357361
398000,90.0,0.0094607382530555,861.2927675423866,163.02715443917103
398000,90.0,0.0114201429494372,864.6391049015792,172.8718818937715
398000,90.0,0.0141177096378996,878.4073823746359,184.53307238131282
398000,90.0,0.0174896946795595,887.2904374698425,196.0233192306682
398000,90.0,0.0216037962711584,891.5379731639041,206.83906091967125
398000,90.0,0.0262715556107512,891.4073869203695,221.0551359010663
398000,90.0,0.0321808293184301,909.4332559836059,236.30259137341406
398000,90.0,0.0401882413393234,933.8722084669635,252.0698397546889
501000,90.0,0.0094805415095971,831.4251915551436,209.37766666647408
501000,90.0,0.0115827363354192,839.5766805845664,220.34334343772323
501000,90.0,0.0143783840120341,852.7276703790131,233.97638834501475
501000,90.0,0.0178860143073264,859.3773725805079,244.66081217372107
501000,90.0,0.0218579855057385,850.5398581274263,253.88731421132815
501000,90.0,0.0267755131725399,857.1339649667973,263.7043811231937
501000,90.0,0.0332772525196436,869.3739861564547,277.1685835550631
501000,90.0,0.0409633582785884,877.1115041949723,286.63291389667194

File: materialdatabase/data/complex_permeability/MagNet/3C90_15.0Am-1.csv (part 2 of 3)
f,T,b,mu_real,mu_imag
141000,50.0,0.1209558651110813,3607.4787310938636,680.9059748081161
141000,50.0,0.1356084922759532,3654.042249957328,730.50715123568
141000,50.0,0.1516985591769886,3677.139627011124,782.1007473427063
158000,50.0,0.0153789051194736,3014.001920610183,87.694916955138
158000,50.0,0.0156904352488515,3017.8932756002437,88.55379388346908
158000,50.0,0.0176080131407431,3023.2005555602614,102.4279542801023
158000,50.0,0.0197324099277315,3041.964511900092,116.0136151592482
158000,50.0,0.0218678435689123,3027.808531885395,125.29935563483286
158000,50.0,0.0246065797209449,3011.205377361689,138.78110088469282
158000,50.0,0.0277500144512169,3052.362403571866,162.52994356273908
158000,50.0,0.0309838048132213,3099.702751494838,182.70985124225663
158000,50.0,0.0349009585704895,3143.204512868372,207.17285069051619
158000,50.0,0.0391290260270775,3166.4368924313612,232.05576707073283
158000,50.0,0.0441830857768517,3209.3826497672458,265.6425711564411
158000,50.0,0.0493432217136533,3233.5491304070147,296.04900613652336
158000,50.0,0.0551451132283088,3279.0794846253325,347.5720911125266
158000,50.0,0.0617272561536434,3332.357188321333,388.9947650714233
158000,50.0,0.0691558196435938,3440.9899465737735,450.0403523226094
158000,50.0,0.0774418596846158,3489.419218395216,499.4898651377204
158000,50.0,0.0870521389884859,3529.2932656703706,551.1418243634231
158000,50.0,0.0973151439528514,3563.657775119128,605.1264763873753
158000,50.0,0.1090524291911245,3583.5335245689275,673.5001804117004
158000,50.0,0.1211491849375646,3610.7289782594485,723.9491563186906
158000,50.0,0.1358377998457721,3658.191602718948,775.2004156300309
177000,50.0,0.0139520576418644,3017.215859749438,87.62383324220419
177000,50.0,0.013995946721611,3020.7366455897336,87.4059838843748
177000,50.0,0.0157143128021076,3032.457410792769,99.69803010034184
177000,50.0,0.0175909319900783,3045.7835594908292,110.40842693663595
177000,50.0,0.0195044230506569,3038.2883109973286,122.43392634000371
177000,50.0,0.02191896113304,3054.345963975143,137.03478147496935
177000,50.0,0.024698399524604,3038.5179226573714,152.49019802065428
177000,50.0,0.0276895636364426,3061.3139078639047,174.0461451441631
177000,50.0,0.0310836006065089,3117.9572575521793,197.36246354821137
177000,50.0,0.0349942412203738,3150.516750607394,221.96902425902
177000,50.0,0.0394575144843038,3174.3469020213442,250.078630299648
177000,50.0,0.0441199880692058,3211.958900178847,281.33072372837773
177000,50.0,0.0493093174794411,3237.0631381840512,329.7925962281293
177000,50.0,0.0550537323105846,3285.9210823063013,368.7202367469745
177000,50.0,0.0617725611380959,3341.9645503424767,415.94094122326453
177000,50.0,0.0692012429507658,3442.2134097836283,479.99625127913106
177000,50.0,0.0780003055972787,3496.377610926844,536.1477505224717
177000,50.0,0.0870466409468477,3535.5109437470333,590.12408918084
177000,50.0,0.0972104048240347,3544.035919621867,655.2215541440502
177000,50.0,0.1081905135217209,3580.7573901180203,711.0500452001228
177000,50.0,0.1215593796906648,3616.450582068162,773.251038388508
199000,50.0,0.0141585607599674,3025.2066391310996,99.85972792379619
199000,50.0,0.01394306802628,3013.565790518462,98.50403698045311
199000,50.0,0.0156777858108128,3033.5337211406513,109.93982844427794
199000,50.0,0.0174120049174835,3019.341409112946,117.92388113854898
199000,50.0,0.0195224441576948,3058.7170345266404,135.94454092357952
199000,50.0,0.0220001549450851,3066.9182807633433,151.73440836057424
199000,50.0,0.0246425317166535,3045.825363092703,167.96183861351778
199000,50.0,0.0277581062617262,3089.474769852569,190.41188913630418
199000,50.0,0.0311102354772684,3124.74336011504,215.23949293059604
199000,50.0,0.0350203257840613,3167.404802831257,243.7708400801931
199000,50.0,0.0393603796493027,3190.7844362894307,272.26109364956295
199000,50.0,0.0440037251301919,3209.7057135887244,318.0932710838729
199000,50.0,0.0491441733440037,3249.3890758198895,354.03936387550283
199000,50.0,0.0545841904373801,3299.181122670607,396.26355594446295
199000,50.0,0.0616344630572992,3342.7559499911767,445.5463742399621
199000,50.0,0.0693716396248606,3446.318344535014,515.7201926667236
199000,50.0,0.0778050330313448,3498.840112174033,575.1240257504097
199000,50.0,0.0867693813157862,3507.9805632951625,641.269166469862
199000,50.0,0.0964258752644841,3543.560731638227,696.020441607482
199000,50.0,0.1088413845211941,3583.032747527582,763.7204368731806
223000,50.0,0.0128085485671812,3047.872274288641,103.2758228496251
223000,50.0,0.0124361665275735,3037.9519664447625,98.95684850669605
223000,50.0,0.0139920137306611,3053.2541000460856,113.11979467377911
223000,50.0,0.0155282645220678,3028.164661853681,118.94220310112183
223000,50.0,0.017322642509477,3060.0349354669984,135.11134857845042
223000,50.0,0.0196157747265169,3088.16403854878,153.62698208559837
223000,50.0,0.0220069103378828,3093.94480840972,171.26777869041024
223000,50.0,0.0246836014794537,3068.185537315761,187.26561297850003
223000,50.0,0.0277506364965751,3105.3195569686523,210.36435335882427
223000,50.0,0.0312885534577077,3131.349880861537,238.55171341280715
223000,50.0,0.0350763885956772,3178.7867811962524,266.84783223090943
223000,50.0,0.0392424524801572,3200.111613607987,313.02038626163034
223000,50.0,0.0437802788516302,3237.0710959338353,348.97698257975316
223000,50.0,0.0489983000027995,3267.125063011331,386.6890289629772
223000,50.0,0.0549221586556634,3312.794512259272,434.0380417495511
223000,50.0,0.061969144890917,3347.5297765399364,486.22131550234275
223000,50.0,0.0693250707546927,3447.3271479927116,557.9147768900033
223000,50.0,0.0775226380401937,3476.181202794671,627.6023667987452
223000,50.0,0.0866239834230483,3515.2304729088637,690.854792619826
223000,50.0,0.0970877211506238,3552.2547557217417,757.318369015621
251000,50.0,0.0129902574410459,3076.3448763528418,127.6346210973385
251000,50.0,0.0124488041326776,3077.4957390598843,122.86127245431618
251000,50.0,0.0138658036910578,3059.014611232515,127.74431253603163
251000,50.0,0.0154681481246185,3077.6789039541063,143.6706234440734
251000,50.0,0.0174359159976332,3098.899291163409,159.25648340616038
251000,50.0,0.0195391536156271,3120.2626006147484,176.65416973139847
251000,50.0,0.0220261645981929,3120.1922197267845,197.59044488012816
251000,50.0,0.0246948840593319,3094.1157546072873,213.837014560063
251000,50.0,0.027837428284016,3117.958720360227,239.10421608103314
251000,50.0,0.031277427314039,3148.746533790641,266.42821509841383
251000,50.0,0.0349300286356534,3195.4333203701162,315.2182621018994
251000,50.0,0.0389166647401139,3218.8771775006744,346.13104629498525
251000,50.0,0.04366335369664,3251.2789629952404,383.7110783720955
251000,50.0,0.0491126317194309,3278.586106680368,427.5038814143426
251000,50.0,0.055162797413165,3326.1486566707563,480.72115098338423
251000,50.0,0.0620000203354181,3356.918376902166,534.1418113225719
251000,50.0,0.0691735597795456,3425.5231917932547,617.3226120479011
251000,50.0,0.0769221845609047,3481.916060372961,682.3017777901239
251000,50.0,0.0867201614506447,3523.010687249224,753.279667651589
281000,50.0,0.0131338455981765,3111.3450878435488,155.6726863575863
281000,50.0,0.0123846222785121,3075.660630944954,142.3594173542832
281000,50.0,0.0137969310676832,3094.8379568450096,156.9534283884297
281000,50.0,0.0155241899172261,3113.6023997035168,171.32245119798372
281000,50.0,0.0174735651308453,3132.2801071600015,189.73057835390975
281000,50.0,0.0195916299252413,3155.0638063294673,211.0739286119975
281000,50.0,0.0220429593019901,3153.048722991587,230.5165629496818
281000,50.0,0.0248698654119911,3123.678069708887,251.17365707328457
281000,50.0,0.0278834640589712,3149.9100655647167,277.3965141810919
281000,50.0,0.0310925025983599,3178.1274779747855,321.22380394809136
281000,50.0,0.0348081746907413,3222.1622106161885,357.25045337757507
281000,50.0,0.0389879255042066,3247.041393585074,391.7060396688937
281000,50.0,0.0438101765151215,3270.8138464605613,433.4737263907027
281000,50.0,0.0494345836920513,3298.3396126810044,482.1675438257317
281000,50.0,0.0550999023759504,3340.09816614221,535.5239244370116
281000,50.0,0.061741112690715,3351.447548367257,602.4271185751104
281000,50.0,0.0688552326932939,3433.749825434622,680.1822608099264
281000,50.0,0.0773253063525859,3495.3927557162474,756.8003620072637
316000,50.0,0.0131947479864713,3143.780783702704,191.1296348636229
316000,50.0,0.0122918813734887,3123.1140408031138,178.52393642364444
316000,50.0,0.0138356823063937,3144.413650872892,195.68565674140802
316000,50.0,0.0155719328969934,3157.71296367159,212.45213104481755
316000,50.0,0.0174948853703983,3183.5174314430565,234.23411296052424
316000,50.0,0.0196719923391421,3194.482833527766,254.52185099837
316000,50.0,0.0221428314659704,3198.1465621505267,273.76354935089716
316000,50.0,0.0248599141887578,3176.592746169434,299.8279397862761
316000,50.0,0.02773740992175,3172.137030051014,337.558045944449
316000,50.0,0.0311427358054359,3207.402972594111,371.7284911951555
316000,50.0,0.0346765587719879,3260.925507374143,410.95250350736694
316000,50.0,0.0389307477553776,3285.162026792897,451.04064209500496
316000,50.0,0.0441704995661597,3302.6677325934934,500.2371609493747
316000,50.0,0.0493365496307961,3332.9892616853313,549.8969950641616
316000,50.0,0.0550664945759199,3336.9817738411666,612.6306622367745
316000,50.0,0.0611897996926087,3364.5337895300604,669.3407269062802
316000,50.0,0.0687437998422831,3445.5106546990014,756.2218975598138
354000,50.0,0.0132818314803345,3209.0691405332013,244.8821420227798
354000,50.0,0.0123276998654496,3201.1345467046817,232.48210410359977
354000,50.0,0.0139011936936356,3214.228820271994,250.12458475581343
354000,50.0,0.0155619527819386,3229.3757994442594,270.54774924877694
354000,50.0,0.0174991795369225,3243.1289551737996,292.45332816901316
354000,50.0,0.0197566987899498,3249.603185840195,314.88818387166776
354000,50.0,0.0220962438639065,3259.0288440610893,337.58515249026357
354000,50.0,0.0247259370851114,3212.876313089698,375.3270165983359
354000,50.0,0.0276202693949297,3226.487338564247,403.36105060187987
354000,50.0,0.0310785262585682,3262.2675291505775,444.08555335916583
354000,50.0,0.0347759254955937,3298.7302487188153,486.0613828535713
354000,50.0,0.0392587801125319,3325.7393532635306,535.2704905955486
354000,50.0,0.0440986285383032,3335.1406927671105,582.0355310182214
354000,50.0,0.0491587078081761,3331.9376357964807,641.5229633545159
354000,50.0,0.0545919873336937,3364.8631657543942,699.9286118001132
354000,50.0,0.0615229912871757,3394.1832782679385,768.469366638737
398000,50.0,0.0133846702803839,3282.14433254202,322.00983969116595
398000,50.0,0.0123787772745762,3275.085037706265,307.09629464829936
398000,50.0,0.0138901175452984,3277.961315458312,325.76336617797205
398000,50.0,0.0155658767677686,3298.0322861157256,347.6483764103538
398000,50.0,0.0175697805962991,3301.81667653365,371.41939312242033
398000,50.0,0.0197034723028919,3314.9037619441156,398.4543518220539
398000,50.0,0.0221039897447493,3307.5983763288573,439.962894784264
398000,50.0,0.0245635132150203,3319.8133340285312,468.3147991222588
398000,50.0,0.0276046027398253,3289.4150478712263,493.7737221947019
398000,50.0,0.0310311601473079,3312.4745955285307,537.3033396345198
398000,50.0,0.034718248862488,3337.4412836026195,583.0356009157064
398000,50.0,0.0393275335694291,3371.475775931307,639.9257571397831
398000,50.0,0.0437356811222611,3349.7270461235,695.498177138151
398000,50.0,0.0489724446974809,3371.7519107905655,750.9498680666329
398000,50.0,0.0548730333551375,3393.708472527164,819.5609685630519
446000,50.0,0.01344370567646,3375.5776338579103,434.73688489223764
446000,50.0,0.0124405976729056,3371.9155912416772,419.05476828993443
446000,50.0,0.0138999550739953,3375.9584096710787,440.55330894244963
446000,50.0,0.0156971709741443,3375.8595109032667,462.0450741713977
446000,50.0,0.0175931713594081,3386.4883254416936,489.8836097078223
446000,50.0,0.0196479530414475,3375.300589763312,529.5348405278096
446000,50.0,0.0219266531664652,3385.071780345552,559.1719098015164
446000,50.0,0.0246965668287228,3389.1192798035677,591.8339966067383
446000,50.0,0.0276892484895341,3353.9991170063954,622.9677626239021
446000,50.0,0.0312349143926824,3367.3127991505753,668.8331494489987
446000,50.0,0.0350378311091766,3401.038412360767,722.4784581544596
446000,50.0,0.0391708147407398,3387.19694750733,782.956193990864
446000,50.0,0.0436673557856161,3389.2694895952277,832.4912171834609
446000,50.0,0.0488749756552318,3406.1678078819255,895.5511371281938
50000,70.0,0.0274554370433189,3372.23300404642,78.3110710132941
50000,70.0,0.0312524297701772,3396.1721811847865,93.23010262617467
50000,70.0,0.0346262036660675,3414.6692407884607,108.14866831290144
50000,70.0,0.0388206966413832,3442.543372080136,121.19593119316977
50000,70.0,0.0437228791476457,3479.759816534702,132.62581216254924
50000,70.0,0.0491935785515903,3493.5305152572932,150.11495285612622
50000,70.0,0.0554166285211271,3518.881211961028,169.47807670517275
50000,70.0,0.0620361153711793,3548.2161561854473,189.2990149071904
50000,70.0,0.0688847503888135,3571.587551986587,208.90196843622678
50000,70.0,0.0773130162433061,3663.7325499730814,241.810601182256
50000,70.0,0.0866194410991519,3700.7808097873935,273.0040885064223
50000,70.0,0.0971730404830726,3726.9445306105135,303.2499617266801
50000,70.0,0.108870364666656,3746.45234041815,338.45688604912226
50000,70.0,0.1216165390885983,3766.7996900097182,372.17626259260476
50000,70.0,0.1363500755568142,3780.179762796978,405.8421388031399
50000,70.0,0.1510746331649668,3786.560328449531,438.07678604376866
50000,70.0,0.1682448154506267,3773.9737105110084,469.2032720182591
50000,70.0,0.1838240527882418,3747.206748202739,489.1939894948365
56000,70.0,0.0246349887570853,3281.897140330467,80.2302247246808
56000,70.0,0.0276845494249927,3305.9962769774565,95.92636281031947
56000,70.0,0.0309080860738834,3289.5859651931337,115.28443256505014
56000,70.0,0.0347740638193472,3359.39169489247,131.60282634234963
56000,70.0,0.0388884294149683,3388.736959718343,141.5588632459136
56000,70.0,0.0437338067210179,3407.2649168896255,155.47674885097294
56000,70.0,0.0494754353101165,3437.1247061118866,173.07813453490823
56000,70.0,0.0550526131491846,3476.3479642728917,194.2701976573526
56000,70.0,0.0611573497679841,3465.135481477635,207.33774467144943
56000,70.0,0.0686674673534042,3541.0641691614173,235.79466885798112
56000,70.0,0.076922313960401,3628.7680943220494,266.2507055217891
56000,70.0,0.086583046395501,3661.557416395192,295.95066377830614
56000,70.0,0.0969322650658634,3692.682670515132,325.335014661368
56000,70.0,0.1079824302949719,3704.912714465239,354.8762943353117
56000,70.0,0.1216903926107257,3732.7933127807664,389.7895313149396
56000,70.0,0.1356606482860536,3751.2412160995673,416.7280256273665
56000,70.0,0.1507337385185403,3763.7811593084143,446.558321092472
56000,70.0,0.1665289558464898,3773.8456663269317,479.62079761323696
56000,70.0,0.1853743472692338,3747.5620277246976,504.69486106047543
63000,70.0,0.0217681625617506,3326.5622590280923,77.5510281977945
63000,70.0,0.0246741800292693,3347.2126580106333,89.0167162008232
63000,70.0,0.0275351990126812,3280.850651663709,107.46854717821614
63000,70.0,0.0308978712664192,3304.7646771574773,113.57303335310782
63000,70.0,0.0348573597572255,3360.78631434819,130.5702676270843
63000,70.0,0.0389511800109209,3404.10405089607,144.1225041849625
63000,70.0,0.0441074000154501,3413.963907546586,158.9349131656708
63000,70.0,0.0492084528563647,3430.5895614641427,172.6833729239939
63000,70.0,0.0544140333020467,3436.7939731945994,185.8535826623284
63000,70.0,0.0614759189414529,3470.5535574550045,214.32389270544132
63000,70.0,0.0687941309971726,3554.7474940280567,243.08187558995039
63000,70.0,0.0772091103383131,3626.470875074391,272.9072847223218
63000,70.0,0.0865084845813279,3661.539323910488,305.4806109301444
63000,70.0,0.0965978825329081,3685.12692089504,335.31886127851817
63000,70.0,0.1090110861298324,3704.438117873888,369.8219576461863
63000,70.0,0.1214978242826653,3728.5768622420296,403.7465260965207
63000,70.0,0.1364193967097359,3740.268210483262,430.9038466941715
63000,70.0,0.1498342849472653,3763.2353812599335,463.2680546968416
63000,70.0,0.1675721997865598,3763.2840577715933,495.34457790380117
63000,70.0,0.1872018200400385,3732.6304059910326,524.8568992131791
70000,70.0,0.0217784919293287,3325.8049739681433,76.6140254204605
70000,70.0,0.0246257771978382,3318.39928587414,92.63037032798667
70000,70.0,0.0275978168107581,3278.3072805248185,97.98161741355511
70000,70.0,0.0309583666161682,3319.170104358769,116.91193693865634
70000,70.0,0.0348070275770081,3353.048862910009,131.14945839039714
70000,70.0,0.0391026415235787,3392.513204646174,145.9002349009267
70000,70.0,0.0437592356160684,3396.8477530127543,160.44750269493744
70000,70.0,0.0488998912183904,3399.3405482587896,171.53298519881906
70000,70.0,0.0545532456063718,3437.5191680911926,194.48272011320378
70000,70.0,0.0616933390847797,3475.6170272694876,218.86099735805504
70000,70.0,0.0687450335869719,3547.8468798949343,245.7296831382342
70000,70.0,0.0772887743378677,3631.2213578210817,281.82764042318394
70000,70.0,0.086533955959879,3664.7872435419845,312.8165355260329
70000,70.0,0.0976659705766297,3679.7816560567135,347.2691032253969
70000,70.0,0.1089490548160394,3705.1446098154765,380.03539777339915
70000,70.0,0.1220902129309133,3722.875377150651,418.5642103377061
70000,70.0,0.1342777773347524,3743.286829457581,445.7512061992497
70000,70.0,0.1506563185092747,3766.1103213472607,484.5277891803062
70000,70.0,0.1682531512571458,3765.0479973521374,520.486019350619
70000,70.0,0.1893895794820256,3725.8631265448184,549.9068024972678
79000,70.0,0.019467722682909,3314.7655801221385,64.33871692105207
79000,70.0,0.0219090875740023,3303.2848482677027,78.92231239459075
79000,70.0,0.0245544431833396,3325.332504997464,90.83072855727939
79000,70.0,0.0276287777835621,3286.3293712457894,98.54094183625233
79000,70.0,0.0309726647459984,3308.612364786574,110.72177118904045
79000,70.0,0.0350159315349952,3342.3411273502497,126.64516215224047
79000,70.0,0.039346075336769,3393.3476204754197,144.15305592186695
79000,70.0,0.0435805221655,3366.1319192303254,152.81012738868728
79000,70.0,0.048892936937982,3404.9033916718367,173.74536327038808
79000,70.0,0.0549738961200099,3439.865351738516,192.56152462614773
79000,70.0,0.0617882791872715,3475.2640430996257,219.1595871019592
79000,70.0,0.0689033009721478,3557.4565118304563,250.29472653852469
79000,70.0,0.0773691442272312,3637.592248666568,287.36331873845484
79000,70.0,0.0874408197158365,3661.579809195009,322.3373084935574
79000,70.0,0.0974894823349625,3678.122181466144,354.3223329298014
79000,70.0,0.1086610080248663,3704.302874285099,393.67742901168253
79000,70.0,0.1204352798950529,3727.1861986654026,429.43580291717683
79000,70.0,0.1353936286631116,3759.3512175435853,465.17733567464677
79000,70.0,0.1504305331274242,3770.2097508255633,504.1547697063103
79000,70.0,0.1706638360754439,3752.5848630104883,541.7954060615295
79000,70.0,0.1875536897134812,3723.2320869148093,564.4145275445678
89000,70.0,0.0192597880843485,3286.3840665015364,67.95791776856875
89000,70.0,0.0217696818671444,3304.9003527017226,79.23469548583734
89000,70.0,0.0245778169198763,3334.205452191698,92.69130958514809
89000,70.0,0.027613634298293,3280.1281649991533,100.84910948783713
89000,70.0,0.031259224203037,3315.5334325950244,113.32596452455299
89000,70.0,0.0348706876503374,3345.2215078990357,128.04562351445875
89000,70.0,0.0389120390290322,3353.6534196971834,138.92615875164435
89000,70.0,0.0437790338277093,3374.310272927655,154.64685459503312
89000,70.0,0.0488733358941231,3412.7409077024586,174.83055162100405
89000,70.0,0.0551369439359399,3447.576216225308,199.59120744926176
89000,70.0,0.061695051928874,3483.5660148514135,223.40972032775866
89000,70.0,0.0689366768094265,3554.6099824917787,256.1564204891046
89000,70.0,0.0779913185371201,3628.5888032310686,295.22144009652925
89000,70.0,0.0866433476284664,3655.564859698966,326.90169690603443
89000,70.0,0.0973043763786002,3676.0657853524053,368.00767537976355
89000,70.0,0.1079228474379663,3703.7862788612347,406.0054322084229
89000,70.0,0.1210792160786727,3731.9165458067264,448.525781838119
89000,70.0,0.1347601000730675,3764.1702675287484,486.0307881267284
89000,70.0,0.152119553224183,3767.12248445129,529.4867382295838
89000,70.0,0.1683150232941452,3762.1438367576193,564.8736756592281
89000,70.0,0.1844196988664216,3689.5921618316875,594.0033980615439
99000,70.0,0.0171941517043969,3277.49162270063,56.889289103575855
99000,70.0,0.0195119865325021,3302.869784924954,66.9563210452693
99000,70.0,0.0219728650406493,3310.1027379579787,78.26802553355353
99000,70.0,0.0245615912556594,3325.9589357035807,88.9657507781553
99000,70.0,0.0278343539118359,3276.8350636438345,102.39538228027337
99000,70.0,0.031189993312408,3308.6979743414763,112.64376382574119
99000,70.0,0.0346347625999528,3322.2085352893923,122.15489186304741
99000,70.0,0.0388029460059938,3354.940986880057,136.66423864902643
99000,70.0,0.0435074174007785,3380.0639586376215,154.62143647349282
99000,70.0,0.0489912480423457,3410.1469622160084,177.44132071211504
99000,70.0,0.0549320380102885,3452.6773438369937,201.48480892697538
99000,70.0,0.0612677947736993,3480.453698419214,226.12639984529517
99000,70.0,0.0693205508272405,3552.049281115266,263.4489662470149
99000,70.0,0.0773543685492194,3623.3921330310804,299.6624752322451
99000,70.0,0.0865757672087381,3652.9620520571516,344.42849927177485
99000,70.0,0.0961273714711304,3674.2340948783467,378.5638964108648
99000,70.0,0.1078522987434458,3708.771574833245,422.7303065519765
99000,70.0,0.1201826607295,3730.7442397215696,465.36325156189514
99000,70.0,0.1358949243903313,3747.9516013649327,507.81911734376115
99000,70.0,0.150791569544946,3755.6800734222174,548.6730240079986
99000,70.0,0.1663736162812195,3710.7281159047293,588.9687185435538
99000,70.0,0.1846768087587107,3676.501999329908,617.5505062871945
112000,70.0,0.015889338904917,3278.2786145331406,50.30447732944672
112000,70.0,0.0174344306631359,3299.4822979011315,57.92518885014723
112000,70.0,0.0195485919399436,3300.7542150861045,67.41355041870662
112000,70.0,0.0219455513368003,3321.824565045711,79.76787157003953
112000,70.0,0.0248267774498761,3340.0732961631,89.84677776366368
112000,70.0,0.0277376203491428,3287.349373053612,99.80575790411008
112000,70.0,0.030851806129252,3276.5114008221044,110.40556996687647
112000,70.0,0.0346337695577502,3327.9617535203624,123.53520615494914
112000,70.0,0.0387949193935604,3377.7933754229934,144.20401279247332
112000,70.0,0.043759210627578,3392.990093847429,158.67865488429103
112000,70.0,0.0490317234555279,3430.1262338336087,181.89627224140386
112000,70.0,0.0547401659371678,3450.665483215618,207.60113329343966
112000,70.0,0.0620322019574389,3490.582398081601,238.13579756566594
112000,70.0,0.0692149996816219,3556.1278436456464,273.22870593159064
112000,70.0,0.0774948263260279,3626.2702478104934,323.87361291133794
112000,70.0,0.086064978401324,3650.9780178145493,357.7024224551113
112000,70.0,0.0964814555108086,3679.553952599635,397.6655059811562
112000,70.0,0.1076501328288999,3702.2081390513586,442.4093889417338
112000,70.0,0.1213847604815706,3718.81437828241,490.5490972142101
112000,70.0,0.1367146788818946,3746.762273905705,535.6944599614495
112000,70.0,0.1497112257634801,3708.0580308227263,575.4128582113782
112000,70.0,0.1678952911973666,3711.2236986654684,621.195925984701
112000,70.0,0.1853012083020779,3676.5294317451926,649.3119052752006
125000,70.0,0.0167299230737005,3309.4935984736458,59.82880782648696
125000,70.0,0.0174190003727882,3318.6074045025016,60.69404506333768
125000,70.0,0.0195229540943581,3321.0615209415187,71.81099139933022
125000,70.0,0.0221372646672498,3333.930270980679,83.47929256767408
125000,70.0,0.0247433291627471,3346.965419716464,94.66685304650164
125000,70.0,0.0274908711848004,3273.161215129495,98.86667977197753
125000,70.0,0.0308232511601389,3303.9062655270723,115.73410581908212
125000,70.0,0.0347353381625838,3352.659067229707,132.3326407082889
125000,70.0,0.0389711260131789,3381.157384983839,150.08761146489718
125000,70.0,0.0437738131277165,3409.1553852747425,170.44730110923615
125000,70.0,0.049026848940743,3435.572770273894,193.6861034780034
125000,70.0,0.0552515151644272,3467.5014649357286,220.26097212577102
125000,70.0,0.06183283913495,3488.219535435094,248.80491278831175
125000,70.0,0.0693454064881381,3556.4703799293393,299.8663021034642
125000,70.0,0.0770599469084421,3629.107924688898,338.8648586950487
125000,70.0,0.0864193652016581,3662.9156775925944,380.24246818721366
125000,70.0,0.0962583637764798,3683.027108610825,422.5993937399063
125000,70.0,0.1085883575247259,3702.881659461746,471.5962476063783
125000,70.0,0.1222651853338558,3722.7074663081203,524.074792136636
125000,70.0,0.1347442225880353,3713.900921654264,566.561967694536
125000,70.0,0.1501325885291382,3721.4566399873756,614.75750351041
125000,70.0,0.1684517072522702,3708.6410643988493,656.6653489016786
141000,70.0,0.0152679306193404,3306.911201116212,53.96110625282985
141000,70.0,0.0155445093918829,3307.4679377893667,55.42310353916005
141000,70.0,0.0174350017779475,3320.3296482034766,66.2459346944133
141000,70.0,0.0197272547602859,3325.6734177822627,76.4228716526157
141000,70.0,0.022108743391749,3349.4661323546225,87.9787689035613
141000,70.0,0.0245801567174515,3323.0756921774337,94.02808493515005
141000,70.0,0.0275317127416266,3298.9387427001247,106.125127563079
141000,70.0,0.0306945634238925,3328.8912591221215,121.22267599784381
141000,70.0,0.0348295196161761,3368.831080030254,139.08289579141547
141000,70.0,0.0389158441948687,3399.54884713177,159.16374583610127
141000,70.0,0.0438473060087334,3414.4000372439314,179.76457870587979
141000,70.0,0.0494139509794706,3439.8019499145626,205.72456352895935
141000,70.0,0.0552425507420119,3478.9105528819273,233.63749961210175
141000,70.0,0.0618212394027129,3494.1461702576817,275.92500553277614
141000,70.0,0.0687021151625267,3559.226156121926,315.32131798423956
141000,70.0,0.0774167859083928,3644.1279823392565,363.9342606506256
141000,70.0,0.0865762945542908,3666.5816558223732,406.54363137993175
141000,70.0,0.0973429522245964,3684.1045341555373,452.28216982686456
141000,70.0,0.1096806730511995,3708.6296654015687,507.5507963703909
141000,70.0,0.1207772691621537,3685.56648225596,556.0345244227631
141000,70.0,0.1349869580834617,3716.069473417903,602.8312983818533
141000,70.0,0.1509640860697004,3721.095423821753,651.6520549055824
158000,70.0,0.0155482370922996,3334.5456748205825,64.87744826634284
158000,70.0,0.0156661651478616,3328.914902354352,64.7047611073337
158000,70.0,0.0175341776928062,3342.302248869135,74.37156672265178
158000,70.0,0.0196718603773578,3346.564127064372,85.06887320237534
158000,70.0,0.021920380947955,3332.6183237117893,92.4166509211329
158000,70.0,0.0245514656756239,3345.533563326512,106.48147443108388
158000,70.0,0.0276663278297317,3315.9980084964445,118.04666887740069
158000,70.0,0.0309973696247359,3336.341021585242,136.51082802384545
158000,70.0,0.0348537830967115,3386.9427331388183,154.1162511231318
158000,70.0,0.0389891894373231,3411.75475271594,176.1667313591135
158000,70.0,0.0441459600686517,3432.130970974267,199.852369689921
158000,70.0,0.0493646772446569,3454.831707740795,223.94706573872853
158000,70.0,0.0553091168129803,3476.204984961995,266.9702174272818
158000,70.0,0.0612098167070206,3503.9949894876095,296.80532591192804
158000,70.0,0.0689171372042274,3573.5669250781484,342.6629352182019
158000,70.0,0.0774501891658963,3650.2305478746644,392.84497969635044
158000,70.0,0.0869274116794384,3669.1624496104637,438.899992749118
158000,70.0,0.0973826771098786,3690.3781960151396,487.8768369213891
158000,70.0,0.1087090152229922,3675.5764446043318,545.1339805693406
158000,70.0,0.1204446449914371,3688.5376051598764,592.6971743046589
158000,70.0,0.1356847313571082,3719.070009726629,646.3749555588126
177000,70.0,0.0140578019213958,3335.7419915462106,67.98163080052042
177000,70.0,0.0139850152970383,3333.377971847627,66.80694198972101
177000,70.0,0.0156944251796788,3344.0007137829307,76.34162140106247
177000,70.0,0.0175719594847918,3350.7898299751305,86.11277637965242
177000,70.0,0.0194514800776453,3332.103174067731,92.89759363206595
177000,70.0,0.0219978384773911,3352.919274492181,106.39831439664921
177000,70.0,0.0246442781509846,3371.0108427629993,121.8327403260617
177000,70.0,0.0275776607310201,3335.6406115239697,136.40989371761083
177000,70.0,0.0309994973454079,3370.216185251386,152.74778078251583
177000,70.0,0.0347532280245971,3401.0494382122524,172.82471361552098
177000,70.0,0.0392821795350586,3423.1047504449502,195.19251672045385
177000,70.0,0.0440984643338675,3443.6822579934505,220.4336395148366
177000,70.0,0.0493503513255165,3463.2287534835273,261.37304784322333
177000,70.0,0.0549516580879382,3488.0989818321896,292.3167774986587
177000,70.0,0.0612827586608391,3518.2345531424357,325.34954896166204
177000,70.0,0.0686819739601643,3574.739723595368,370.29769520646045
177000,70.0,0.0777116090385329,3652.0261847083557,428.17825083457717
177000,70.0,0.0870444292610682,3676.220089020086,477.6352367352005
177000,70.0,0.0968428827078506,3659.569064360126,531.9312205916103
177000,70.0,0.1079951835531601,3680.0128300848314,586.4990676927422
177000,70.0,0.1212062335214314,3696.3930370435464,643.0007655122977
199000,70.0,0.0142433647808707,3359.665460351842,82.84691062090809
199000,70.0,0.0139800283969211,3362.746241385535,82.95319718994713
199000,70.0,0.0156697595621106,3369.9473153282397,91.87832755077224
199000,70.0,0.0173728927145285,3345.0703573785063,99.20088452662696
199000,70.0,0.0196027046526471,3363.3729577607896,113.04505027243322
199000,70.0,0.0219044272797815,3394.5515314902977,126.59957497203146
199000,70.0,0.0247602800312781,3400.89445145855,143.18496091858276
199000,70.0,0.0276715915490673,3365.0504779590246,158.2233264564729
199000,70.0,0.0310247275307191,3385.3282580170003,174.9681849065107
199000,70.0,0.0350263690862373,3414.5373812762746,198.52601223586262
199000,70.0,0.0392168457703792,3450.828623964603,221.64740482854938
199000,70.0,0.0438495247788139,3452.2678605370697,262.7443264734549
199000,70.0,0.0490392212420074,3480.8671914829365,292.673894401038
199000,70.0,0.0550144307099788,3506.957980125292,327.3549974049011
199000,70.0,0.0614675102827452,3531.1756270878486,363.959559809428
199000,70.0,0.0694044977306898,3588.505993467496,415.96442981416794
199000,70.0,0.0778671741595824,3661.1406697458087,472.70842084904154
199000,70.0,0.0869702324349484,3650.4661005107755,529.2923401932198
199000,70.0,0.0965884030302466,3662.873704807415,578.4760574840817
199000,70.0,0.1080209343853187,3686.3880358588317,635.0458004288259
223000,70.0,0.0128658718616587,3392.5285608324566,98.11100739310224
223000,70.0,0.0124103193561932,3387.320331217571,94.82241183795718
223000,70.0,0.0139743363966565,3398.4722653666345,102.53808470536288
223000,70.0,0.0154937191478483,3369.2174753832023,110.12194428826994
223000,70.0,0.0174013509414647,3390.268038960898,125.61178563544007
223000,70.0,0.0195926050124645,3406.789666469833,138.28161100574403
223000,70.0,0.0218916678658295,3434.1690723854936,157.0244165469858
223000,70.0,0.0246979535802963,3435.544746697089,172.7273942213113
223000,70.0,0.0276773085748784,3390.2177973294943,187.33326521600893
223000,70.0,0.0312893513033814,3407.439868360767,207.1388614405322
223000,70.0,0.0350788439875487,3446.007748585472,231.9530565452899
223000,70.0,0.0391731737172552,3463.9974300903077,275.2874906608936
223000,70.0,0.0437347426980118,3479.0274029509164,301.79754816226676
223000,70.0,0.0490116992867133,3507.376691893933,333.3946290327067
223000,70.0,0.0548555439250653,3523.16711011243,367.1072713885849
223000,70.0,0.0621092722082609,3543.4028453793835,412.4069449171985
223000,70.0,0.0693358296311824,3598.0906496055136,463.32242032240237
223000,70.0,0.0775715116582482,3639.0133237182067,530.7414327571803
223000,70.0,0.0861328185563491,3655.5739189589535,580.1994452926987
223000,70.0,0.0970585956341112,3674.1636212532094,637.3898034738112
251000,70.0,0.0130166734499908,3428.3178304975563,136.5978887208244
251000,70.0,0.0124705794578569,3431.307865412682,132.06463941019348
251000,70.0,0.0138025227833734,3405.1500999585282,133.39362512557642
251000,70.0,0.0155527151317213,3417.1938041833027,150.88235433481182
251000,70.0,0.0174474251188335,3428.7084869713744,162.97443870080042
251000,70.0,0.0195155724329552,3451.8954653694573,178.1048531560077
251000,70.0,0.0220630063528908,3472.133369700472,196.27412163657803
251000,70.0,0.0247766181666567,3468.2340664531553,212.1638052145841
251000,70.0,0.0279263681780523,3428.8189838295925,230.00719674950736
251000,70.0,0.0312700111694503,3452.4140783054067,253.01933771173225
251000,70.0,0.0348744537265037,3461.22421699334,291.89019614165784
251000,70.0,0.0389190834263679,3495.139242838559,321.5325137909213
251000,70.0,0.0436878939516552,3512.784948492089,351.15591113351053
251000,70.0,0.0491435356147981,3531.8635017135707,385.9618695578564
251000,70.0,0.0550276791030473,3540.319652290059,421.9972905349813
251000,70.0,0.062083348430588,3564.833546329334,469.376037317048
251000,70.0,0.0691822245325188,3580.984607643034,529.4611414876755
251000,70.0,0.0768146442821578,3634.9446347216117,586.0070815914344
251000,70.0,0.0862069962671921,3663.537624730402,646.4313968067
281000,70.0,0.0131437212181833,3485.417436694559,185.74250437763763
281000,70.0,0.0123649572476056,3452.959971357204,174.1480690122834
281000,70.0,0.0138436224075302,3459.9786658021007,183.6586467266813
281000,70.0,0.0155573504067886,3469.117722012385,199.06048753527867
281000,70.0,0.0174228788619586,3483.6081637348498,213.33943518006393
281000,70.0,0.0196683929416769,3503.4037147484287,232.33968590400096
281000,70.0,0.0219705333056893,3507.660912498466,249.08117091833114
281000,70.0,0.0249196769760416,3505.242411437296,267.4427966525442
281000,70.0,0.0278926622552359,3465.4042884340115,283.9380629959209
281000,70.0,0.0311408316054705,3465.7768346047183,323.4708083219448
281000,70.0,0.0346726154541171,3501.351507660757,352.3346969268935
281000,70.0,0.0389470714614987,3529.1343640225114,384.14726401354307
281000,70.0,0.0436201738971072,3538.5402010013213,414.08640745263784
281000,70.0,0.0493588261304852,3547.8214059168417,451.5952374330151
281000,70.0,0.0551832970737554,3557.645608022548,490.89027901174046
281000,70.0,0.0617311086799579,3549.202814650912,544.2493954063652
281000,70.0,0.0688367783321289,3580.909709047894,596.7382719837797
281000,70.0,0.0771328443649077,3663.5454224700165,669.9584675748845
316000,70.0,0.0131720697320929,3516.128943837663,251.34154638450752
316000,70.0,0.0122770244093055,3503.343322010663,241.07033505386423
316000,70.0,0.0138237656117726,3519.8984732659824,254.39407794912236
316000,70.0,0.0155997036584797,3528.368826047501,269.4836908075995
316000,70.0,0.0175061048238274,3535.3179094315014,285.75192362214887
316000,70.0,0.0195950340305753,3545.5355401779784,302.7295103668255
316000,70.0,0.0222244956165665,3553.6367252891614,322.9918467269109
316000,70.0,0.0248167630872133,3541.335568260768,338.81691094729547
316000,70.0,0.027765554894652,3490.969183740517,372.91718419830784
316000,70.0,0.0308820508870996,3498.124204917705,394.36542135417903
316000,70.0,0.0348189178417165,3536.986728952541,430.45229809276543
316000,70.0,0.0389313477924356,3561.0082329608354,461.75393812714117
316000,70.0,0.0439249906688236,3567.6764249578628,496.9625144660955
316000,70.0,0.0493409877932288,3571.494932784504,532.8676359082825
316000,70.0,0.0551211232472981,3546.6897144128916,579.1665211427761
316000,70.0,0.0614678708655846,3564.09179790846,625.1464438994456
316000,70.0,0.0688539958851915,3590.1978527721744,682.3524390797752
354000,70.0,0.0132337985426447,3579.186243680246,342.627711451641
354000,70.0,0.0123501645035167,3563.6221675334336,335.9901092769849
354000,70.0,0.0138540637846189,3575.1254800237234,347.9813284431033
354000,70.0,0.0156302681721445,3582.506463696533,364.2687722636775
354000,70.0,0.017514838045637,3579.6499733593423,379.54317407013264
354000,70.0,0.0197777858618958,3594.269272211958,399.941975296591
354000,70.0,0.0221469493526844,3594.41790269646,417.68896758184025
354000,70.0,0.0247667905520819,3572.313055995719,451.2456039926007
354000,70.0,0.027655190898131,3523.6829106396485,465.4552208202412
354000,70.0,0.0308964167944586,3544.570534838315,492.68977988478014
354000,70.0,0.0347847238429443,3571.0609493943657,529.4588056395615
354000,70.0,0.0391964522819171,3583.7057886396656,563.9007915319844
354000,70.0,0.0439035613998904,3589.3646565645745,597.5454799394173
354000,70.0,0.0492080994133909,3566.866407079585,641.7300191303466
354000,70.0,0.0547735600959235,3566.5092675272795,681.4076606627646
354000,70.0,0.0614207965456658,3592.408592472312,735.4889061182527
398000,70.0,0.0133238228386569,3622.1716448694833,456.3982309011035
398000,70.0,0.0123577405965337,3611.534593051397,445.329855095686
398000,70.0,0.0139191172900745,3619.0785991813477,464.7469650379309
398000,70.0,0.0155778528461642,3614.909669867063,473.92850193289587
398000,70.0,0.0176173688078194,3622.9169651227744,495.45609950752277
398000,70.0,0.0197545064044584,3634.9977562278054,515.1743648653578
398000,70.0,0.022063346857665,3614.9527888378375,550.0791550843538
398000,70.0,0.024586714624135,3612.784822908475,567.0454353288378
398000,70.0,0.0277052294557796,3568.53453846603,586.8266390665341
398000,70.0,0.0311201211841473,3575.9002615497225,610.6584087428226
398000,70.0,0.0350229791652519,3590.2081750771376,647.5979982167739
398000,70.0,0.0392343977346042,3607.4417911153187,685.6353228342441
398000,70.0,0.0437536179607641,3576.687349286069,721.5857991506281
398000,70.0,0.0489083548530915,3579.015250380782,761.347558141736
398000,70.0,0.0549312913296034,3584.855913215743,806.5833493182693
446000,70.0,0.0133635288434693,3655.5590623957423,595.0858167046875
446000,70.0,0.0124450085967544,3650.681202820238,583.7349648296581
446000,70.0,0.01392835204584,3646.799797604009,596.9348520419235
446000,70.0,0.0156614781656512,3651.6638658701813,614.6665054187844
446000,70.0,0.0175846993501046,3648.0347265854575,630.3462869538124
446000,70.0,0.0196556630194762,3635.0442713702246,663.5917592572284
446000,70.0,0.0219955011895929,3626.0835271446563,679.7152845119605
446000,70.0,0.0247058413004903,3643.548115452242,710.0398812958938
446000,70.0,0.027707280842394,3643.563484783702,732.8523058272417
446000,70.0,0.0311124478124441,3590.880166670578,750.9178278509778
446000,70.0,0.0350082547716566,3605.3256342442237,792.0035003357383
446000,70.0,0.0389956763476294,3583.2545735346084,831.7086698520266
446000,70.0,0.0436124197526109,3593.3943599337426,869.2719128688615
446000,70.0,0.0489766314846294,3587.852335839545,907.2916882164413
50000,90.0,0.0274178945750408,3442.551159157172,57.52494115101781
50000,90.0,0.0311854667092922,3449.8211637397867,64.3412841048016
50000,90.0,0.0346256925054656,3470.8815415944878,77.67740033463676
50000,90.0,0.0389011569407982,3493.9076170190433,86.09533722633078
50000,90.0,0.0437221282266256,3506.700234283907,97.33929013478817
50000,90.0,0.0490158502674061,3524.996915487493,111.43968891899112
50000,90.0,0.0551521826299881,3538.7257711114876,125.21783451197857
50000,90.0,0.0616665612190383,3549.9426380320388,143.50422409438542
50000,90.0,0.068275574857756,3577.148745841289,164.16500012268924
50000,90.0,0.0768557840562447,3653.7376249592476,187.90357313532056
50000,90.0,0.0859396838305519,3678.941276163054,213.5178960577393
50000,90.0,0.0964996187780136,3696.7722299121783,245.11423396152935
50000,90.0,0.1079721942513748,3705.4593142617155,276.3091212895078
50000,90.0,0.120695254719948,3721.353964354388,314.8715942484128
50000,90.0,0.1357767893256694,3725.6840096493797,347.74832206520756
50000,90.0,0.150156619483481,3732.4837310956136,384.12107805037834
50000,90.0,0.1672236444607568,3704.6521407359423,414.56069983803377
50000,90.0,0.1838769026504259,3673.9637955901867,441.10064692578186
56000,90.0,0.0246629006964963,3407.643907509903,57.29192555775396
56000,90.0,0.0277410647499171,3335.7298118706312,64.099390012255
