Repository: upb-lea/materialdatabase

Material database for power electronic usage
===============================================

The materialdatabase mainly contains complex magnetic and dielectric data of soft-magnetic ferrite materials under sinusoidal excitation.
Typical target applications of the provided material data are magnetic components in power electronic converters operated at switching frequencies reaching from 100 kHz to 3 MHz.
The database allows to compare materials and measurement setups, to work with fit functions (e.g., Steinmetz), and features data export as interpolation grids.
FEM solvers like Comsol can directly import these interpolation grids and incorporate the data in frequency-domain simulations.

File: materialdatabase/data/complex_permeability/MagNet/3C90_30.0Am-1.csv (part 2 of 2)
f,T,b,mu_real,mu_imag
316000,50.0,0.0122956329061089,2320.041476678931,118.86567249519528
316000,50.0,0.0137901243546623,2327.46945349454,131.9354912299073
316000,50.0,0.0156176608843492,2317.9933319718457,150.13885315655608
316000,50.0,0.0174908326298076,2344.580996066095,170.27166418961585
316000,50.0,0.0195309106580188,2344.737071967129,187.34061346998425
316000,50.0,0.0221075585326344,2363.2975160596116,211.08882238711976
316000,50.0,0.0248163016017507,2391.996912112822,239.09647502026607
316000,50.0,0.0275923176872017,2404.431552640499,276.63298998403525
316000,50.0,0.0308709607734648,2418.64981644043,307.50857293720264
316000,50.0,0.0345991193176263,2438.084191542675,339.98006813392493
316000,50.0,0.0388774965324103,2436.6648545535227,371.4835072043117
316000,50.0,0.043674115287425,2471.5134405409885,419.12302849775796
316000,50.0,0.048991380820112,2502.2911527321853,469.41753008053826
316000,50.0,0.0544593852041155,2521.209776145607,529.4684313289214
316000,50.0,0.060726800498707,2553.0248737948546,582.9028252844452
316000,50.0,0.0681864018960369,2584.3441444287873,641.7194706859611
354000,50.0,0.0129435724974919,2360.9078829471973,154.27774185293555
354000,50.0,0.0123675175872096,2366.8871006378495,151.12586524147892
354000,50.0,0.0138472354230839,2359.795052633279,163.67012189106455
354000,50.0,0.0155874745842411,2346.873071083261,178.71314549424602
354000,50.0,0.0174705885586947,2369.82719551412,201.40101644555855
354000,50.0,0.0197473919565123,2364.4615909708723,221.28225243855806
354000,50.0,0.0220439343255958,2389.9385774249217,248.27358024008305
354000,50.0,0.0246623428258088,2400.2477771434415,286.1140743811106
354000,50.0,0.027521984137376,2424.6127385345894,315.0736397867198
354000,50.0,0.0308727003090864,2441.029019982935,348.65412677796184
354000,50.0,0.0345864068931226,2456.895857430339,384.394326543991
354000,50.0,0.0390004547156571,2449.3206325799083,419.29688496986205
354000,50.0,0.0436218872798613,2482.7581866985697,470.0418939579192
354000,50.0,0.0488348198002292,2485.071467711767,526.9226495837083
354000,50.0,0.0545145558121023,2526.911537725885,585.9275967128951
354000,50.0,0.0607115245289206,2557.0001134447775,644.1419611957365
398000,50.0,0.0130937120053795,2405.944317530739,195.41137805620377
398000,50.0,0.012344160358714,2400.4783641302065,186.49192609922602
398000,50.0,0.0138743561444593,2408.5395904866964,202.22521710202506
398000,50.0,0.0155757395230629,2383.1086334859183,219.25145815198144
398000,50.0,0.017607778739447,2407.6997342114064,245.09053480359518
398000,50.0,0.019685389627087,2410.148800836816,268.41155542237163
398000,50.0,0.0219445614425873,2415.39416045712,305.19000796983846
398000,50.0,0.0246412820812414,2430.964148583829,334.8302574973606
398000,50.0,0.0275954591516742,2456.30544738417,368.42433178101135
398000,50.0,0.0309219471387984,2460.0807139503904,404.5957592990431
398000,50.0,0.0348288726861456,2475.362150855198,444.3260238818117
398000,50.0,0.0389348909622351,2469.336432574799,478.9708748854135
398000,50.0,0.0436503801813129,2469.0224233457266,537.0073405576492
398000,50.0,0.0484882822294806,2487.201682374232,585.5057751415196
398000,50.0,0.054414601193079,2532.9335562536735,654.3014969091075
446000,50.0,0.0131939370810214,2453.6611395739487,252.48433583927982
446000,50.0,0.0124221488237996,2444.8542279672674,240.95958826472875
446000,50.0,0.0138535028765961,2449.834758264996,261.0099166439543
446000,50.0,0.0157066786749104,2433.404913795302,281.36638724983527
446000,50.0,0.017608705896142,2447.440879281352,304.186641880748
446000,50.0,0.0195529810193681,2428.5357498775443,337.7308079575982
446000,50.0,0.0219851347746804,2445.753229464959,368.1921565443147
446000,50.0,0.0246396525497013,2465.01743167435,401.651574218349
446000,50.0,0.0276244812579846,2481.6458121966434,439.4567482941362
446000,50.0,0.0310910313838189,2488.4074381959267,478.03187026056446
446000,50.0,0.0348223199638086,2496.4163747426637,519.8849914869107
446000,50.0,0.0388230971206871,2459.841210709434,560.7025194511716
446000,50.0,0.0433953139249055,2485.6983575567006,617.1105473562352
446000,50.0,0.0488187646012294,2503.1309175561173,675.320319119457
50000,70.0,0.0272898008655052,2767.857003788202,75.3424133656865
50000,70.0,0.0308511715290675,2782.715162438261,92.11675157700859
50000,70.0,0.0341734752535693,2763.939781248416,104.25123675006861
50000,70.0,0.0380895864944436,2769.9536136656284,122.01676798512342
50000,70.0,0.0428346773479011,2737.7934984438816,133.26328769094465
50000,70.0,0.0478242157559087,2758.1782618107877,153.05930597196436
50000,70.0,0.0538884445766229,2781.6230980351606,175.65842492653323
50000,70.0,0.0600991529274988,2818.829023576276,200.39416875858623
50000,70.0,0.0662672323906362,2815.814118512928,216.46791270215763
50000,70.0,0.0741535787008606,2820.0483567461238,233.94793231853328
50000,70.0,0.0821136501277073,2847.8066481579976,254.59874756719367
50000,70.0,0.0921233634607489,2870.990666057674,277.7107627860487
56000,70.0,0.0250204022749746,2656.818008066101,89.51966455280701
56000,70.0,0.0273880215281057,2669.799923585023,99.64745699755603
56000,70.0,0.0305774109814236,2672.364605676325,114.45374735174872
56000,70.0,0.0342701744037817,2694.6212016434188,129.31018989258226
56000,70.0,0.0383371834592018,2702.5993491469967,141.47681011252553
56000,70.0,0.0429025696374625,2691.119246588356,155.00428884907737
56000,70.0,0.0483029777876597,2717.829477647944,170.89136367985694
56000,70.0,0.0536600150537626,2752.4519656740135,189.82220912710486
56000,70.0,0.0593366262783931,2762.9114346156925,206.17038357134288
56000,70.0,0.0663532775128648,2797.02417613978,225.1536762537965
56000,70.0,0.0742152754069778,2819.541229216082,243.71637879463495
56000,70.0,0.0827278895645134,2844.315040668588,266.6427745745158
56000,70.0,0.0921981666886112,2866.4147755138556,282.8591051403133
63000,70.0,0.0220887197628061,2610.858807694461,78.43513866253313
63000,70.0,0.0245164068223583,2617.934983166316,82.99599432400387
63000,70.0,0.0272917919972611,2636.561740909831,103.55363545084454
63000,70.0,0.0305465706496773,2657.935774096279,115.9663247973006
63000,70.0,0.0342441115127728,2678.3579868116963,132.05728931605088
63000,70.0,0.038300289269155,2691.6895119313313,147.54598792877204
63000,70.0,0.0432794134418332,2683.1999884715005,160.1562295116933
63000,70.0,0.048251063397213,2712.126862998226,174.03707682105482
63000,70.0,0.0532220102849472,2710.3258696858707,186.9745853788814
63000,70.0,0.0597196439377408,2763.9770932760453,213.07469345820132
63000,70.0,0.0662878617656666,2798.909546540235,232.73699806113885
63000,70.0,0.0745022918775054,2816.315133684105,251.06751372205824
63000,70.0,0.0829346679234647,2840.9948456173106,272.0594964983679
63000,70.0,0.0924972551497065,2865.1682754554095,296.4793503608905
70000,70.0,0.0221248029545963,2599.05455636857,77.65039025272793
70000,70.0,0.0244290412406085,2609.877383998083,91.88466174980556
70000,70.0,0.0273372154598689,2628.341652266421,102.81577344857561
70000,70.0,0.0306162676182178,2655.3765041935553,117.85847359592957
70000,70.0,0.0343049779866418,2679.0571006749365,133.21270068738366
70000,70.0,0.0387276871992711,2686.156409989628,147.978420409644
70000,70.0,0.043230606570732,2687.123827307241,162.88186530261962
70000,70.0,0.0478500206074614,2665.4124111150327,171.49924995027078
70000,70.0,0.0535009378277634,2712.5245912418513,193.78539931329854
70000,70.0,0.0596563345421826,2760.9461048225485,217.9804548781642
70000,70.0,0.0670678058920244,2799.055125090573,241.3313444267636
70000,70.0,0.0747238341234299,2818.021559168827,259.2208012055259
70000,70.0,0.0831896505205655,2842.866810523759,284.69022166799306
70000,70.0,0.0933931179634936,2854.9776117831757,305.29748162787945
79000,70.0,0.0196607959942346,2595.517572148382,60.63814928621089
79000,70.0,0.0217525927440746,2585.96896358367,75.41743410685507
79000,70.0,0.0244500212410727,2617.8216345121177,89.98974334620998
79000,70.0,0.0274253806534358,2642.179320148478,103.11736597782169
79000,70.0,0.0305691114818493,2663.5413993487614,116.35937764929317
79000,70.0,0.0346256259256082,2669.521761267515,131.8194480461324
79000,70.0,0.0386901152500076,2693.5371029884227,148.65789227707717
79000,70.0,0.0427728355862958,2639.2968692735676,153.74396360261412
79000,70.0,0.0480017122044911,2683.686311739631,173.11758941904
79000,70.0,0.0536629832594086,2716.11885122591,195.80176016653263
79000,70.0,0.0603949541072296,2770.197472821903,220.4715647698028
79000,70.0,0.0671419510972537,2796.492907759814,242.70607448439878
79000,70.0,0.0748789922780595,2823.9772920464475,267.16406863126934
79000,70.0,0.0839773571271765,2840.8513817887433,289.8504788821736
79000,70.0,0.0937225013481494,2852.5421212358965,311.0589021353715
89000,70.0,0.01938320630018,2575.01985651963,68.03558144982415
89000,70.0,0.021693984911999,2575.927000330302,77.61439561453405
89000,70.0,0.0244677390747199,2618.1740063663215,89.84113865769287
89000,70.0,0.0272481280378829,2636.2522114461644,105.18272362833153
89000,70.0,0.0307733070383162,2653.492291641622,119.96273781414307
89000,70.0,0.0344637576173204,2665.9164139871623,135.95152632489103
89000,70.0,0.0381962511072243,2665.710061812053,148.14072370190001
89000,70.0,0.0428711044499219,2648.139452023979,159.71351712296885
89000,70.0,0.0479960412940992,2692.1835981210415,181.08408162070003
89000,70.0,0.0537934056202927,2734.3957700708675,206.02129682628703
89000,70.0,0.0601158527934821,2778.117916837005,228.18527726988054
89000,70.0,0.0670978614129942,2799.999764538499,252.8855435393615
89000,70.0,0.0755684698218592,2816.317281363827,278.24580978205773
89000,70.0,0.0842073143464142,2843.7643202374775,303.9896294057615
89000,70.0,0.0935428376745508,2849.8717231776163,329.7072864441122
99000,70.0,0.0172161868786529,2561.5762383942647,51.89290613305204
99000,70.0,0.0194344100533958,2588.7697817548415,63.47386926179369
99000,70.0,0.0217034948249116,2583.566859821359,76.1818917428364
99000,70.0,0.0243711549606951,2619.779940660718,90.31218016043863
99000,70.0,0.0275013283296799,2632.067252607368,104.226411937023
99000,70.0,0.0307292170739934,2648.524435539052,119.6024221788744
99000,70.0,0.0340563806031944,2637.332619607674,128.97284003184026
99000,70.0,0.0382256481530741,2661.2519792454223,147.71896463533815
99000,70.0,0.0428050016461412,2654.107158414447,160.0679038514497
99000,70.0,0.0481567701297632,2693.143569058619,184.9666763945563
99000,70.0,0.0538199369253389,2729.87942715153,207.52367062182256
99000,70.0,0.0598087962846403,2774.950034043994,235.30704955465166
99000,70.0,0.0673352858748406,2794.9248351227197,261.67162122037826
99000,70.0,0.0750875562952612,2816.39668055295,286.91278421780277
99000,70.0,0.0838068294951548,2833.766153883932,318.09703777202765
99000,70.0,0.0931358914247749,2848.4898862119308,342.1316864193829
112000,70.0,0.01531784332767,2554.6333257195965,42.78802414632363
112000,70.0,0.017240167402835,2558.387447869032,51.5984525708563
112000,70.0,0.0193940036728864,2574.7542383030363,64.19667933325039
112000,70.0,0.0217573868394251,2584.5328642490213,77.30021266744232
112000,70.0,0.0244469319164131,2610.387062471067,90.16535743824475
112000,70.0,0.0276365506346958,2636.743095405323,108.31654348783735
112000,70.0,0.0305335048026168,2619.9052947487676,116.37433282833705
112000,70.0,0.0341331442979795,2650.9326958894676,133.4349285041491
112000,70.0,0.0383791498141858,2671.374571090294,153.84607748185113
112000,70.0,0.0431447167575419,2668.6044830389465,166.96681055034753
112000,70.0,0.0480446513724697,2702.5784843302067,189.36985072795852
112000,70.0,0.0538862662679436,2726.983002576855,215.84810547428407
112000,70.0,0.0605732749979424,2772.572668576488,245.48150473913552
112000,70.0,0.0676754970093364,2798.322807149964,274.3547629254411
112000,70.0,0.0756629923033802,2811.394637152722,308.4456777452919
112000,70.0,0.0833478904371474,2835.3084586637533,333.17297667982064
112000,70.0,0.0934373226728141,2853.9643054644944,361.5585658218167
125000,70.0,0.0155255605297769,2572.7470213326073,44.36546769076227
125000,70.0,0.0173782812749858,2577.737436917141,54.7691270060463
125000,70.0,0.0194556042657234,2598.994618641765,67.16008702788847
125000,70.0,0.0220159424368476,2591.6031289739685,81.10296324313448
125000,70.0,0.0245614197385832,2619.354175453341,94.95962111468118
125000,70.0,0.0272624451891243,2618.5864223172034,104.3824476892692
125000,70.0,0.030586032829308,2647.373145512918,121.83420012445671
125000,70.0,0.0342741719973191,2661.2866924944938,140.0919969092249
125000,70.0,0.0383988517208657,2680.776702427865,158.8018866493684
125000,70.0,0.0431895658926459,2673.4000014814046,174.39196609594643
125000,70.0,0.0481693644373615,2703.075800241303,197.55503447925943
125000,70.0,0.0542404178823869,2733.7639983926124,228.04297967590935
125000,70.0,0.060653112559764,2773.8544921712755,257.68231180577556
125000,70.0,0.0677886140097305,2795.5837466617522,297.073318842337
125000,70.0,0.0752238988395144,2812.9566415293734,323.79995165432337
125000,70.0,0.0837409606404781,2835.2072089828953,351.6151275615237
125000,70.0,0.0938811756434675,2849.238480601741,383.6315246767827
141000,70.0,0.0143540803678469,2574.942832745335,40.98745702555675
141000,70.0,0.0154767191967629,2573.1207877900874,45.139489371035246
141000,70.0,0.0174083474072852,2574.697224527005,58.34853069111549
141000,70.0,0.0196853423566457,2594.710477507399,71.33245800599703
141000,70.0,0.0219063421895363,2588.790145283371,83.28887914843358
141000,70.0,0.0243431816235896,2598.0699766008074,95.21339818050873
141000,70.0,0.027389009791493,2624.957108581418,110.89365867380393
141000,70.0,0.0305789493255856,2649.6320704525606,126.53444291857505
141000,70.0,0.034433166732114,2667.880334078279,147.43469541101035
141000,70.0,0.0385726269668521,2688.8083853849066,168.60583622534065
141000,70.0,0.0430590802500727,2672.5418387976724,182.6233479891813
141000,70.0,0.0487545592325151,2704.524733982256,213.58597879543038
141000,70.0,0.0542430509177746,2739.8053078326234,240.24044504614872
141000,70.0,0.0606074220790391,2762.040297775812,280.2766664636599
141000,70.0,0.0674116299282247,2795.6533151119065,312.4722098968702
141000,70.0,0.07553303771372,2820.792484947589,345.39369838331584
141000,70.0,0.084441656746272,2843.1633551562886,379.0951174583013
141000,70.0,0.0949712682550786,2849.2698906051164,409.74377860155727
158000,70.0,0.0147757677709726,2595.712708839711,47.109847101986595
158000,70.0,0.0155512993131213,2589.893919687665,53.11155925159852
158000,70.0,0.0175477897189491,2583.40546888401,65.45836184615878
158000,70.0,0.019629057569313,2594.075427882924,77.85923231525139
158000,70.0,0.0217697454000363,2583.7386605487186,87.16091731824577
158000,70.0,0.0244898185679975,2608.9553526324285,102.6253977947344
158000,70.0,0.0274341698136761,2638.6795995347456,118.54265214119664
158000,70.0,0.0307728414843124,2659.0356121535233,139.35918541697902
158000,70.0,0.0344657913617889,2679.084756692144,158.83960965344542
158000,70.0,0.0387262901157292,2697.8525748093416,180.5983279423054
158000,70.0,0.0436312428308969,2689.225189245786,199.63009266961697
158000,70.0,0.0487181428952819,2707.281586755087,225.3220128346444
158000,70.0,0.0543860597205769,2736.081205689375,269.2952679901904
158000,70.0,0.060140017035171,2772.1697891604285,299.82376079666574
158000,70.0,0.0675079621584725,2800.8872517794193,333.1439641116316
158000,70.0,0.0754797060874458,2817.00384959978,367.62528186816024
158000,70.0,0.0853195493844533,2838.9184525336327,406.3920214104228
158000,70.0,0.0956628583324261,2843.575700054322,439.7868349826056
177000,70.0,0.0134501591569774,2602.088337462106,45.83132352197037
177000,70.0,0.0138502620691609,2608.077443316278,50.04190955950164
177000,70.0,0.0156238618472355,2609.2203910447606,64.01392480973247
177000,70.0,0.0174334549284438,2594.3819161683095,70.64993246668294
177000,70.0,0.0194347280826196,2592.3276283840714,82.06708610531548
177000,70.0,0.0218197801931699,2602.398055136188,97.81604112463054
177000,70.0,0.0245130827851414,2629.6669454706116,113.89214424052972
177000,70.0,0.0274421562656091,2655.1145109037943,132.00784153848727
177000,70.0,0.0308541391637826,2673.1549037092677,152.36048423002384
177000,70.0,0.0345905029536758,2689.068531252902,173.6607678860099
177000,70.0,0.0389798973267971,2700.493657927384,197.9384364668898
177000,70.0,0.0435770004047205,2692.1471261232136,218.39100606373376
177000,70.0,0.048680067571569,2709.7565099273293,257.3551891884201
177000,70.0,0.0538674579756822,2736.613361865568,287.7786225928934
177000,70.0,0.0604652267792407,2780.139824981355,326.88412596640194
177000,70.0,0.0677893074076178,2802.6028207575237,364.467503383849
177000,70.0,0.0764465288268289,2821.308529934545,404.09939213292296
177000,70.0,0.0860077248318961,2838.0138289426836,440.8001914769834
177000,70.0,0.0944976712256457,2810.879930697988,471.9357445905461
199000,70.0,0.0136981459048806,2622.514218338193,58.74189726046293
199000,70.0,0.0138967657067023,2622.4829542133916,60.58625141626837
199000,70.0,0.0155466131996548,2620.1863868189785,72.12086425655345
199000,70.0,0.0173170079112446,2587.569086528811,80.73446640760622
199000,70.0,0.0194746931189551,2614.2431783198463,95.1067957268514
199000,70.0,0.0218345588706978,2620.109880074243,110.15532385833302
199000,70.0,0.0245576497561003,2644.0350478714504,129.8466342854075
199000,70.0,0.0274546439786494,2667.0193584837034,148.01596205054113
199000,70.0,0.0308271339451638,2676.693369715498,167.5301167201762
199000,70.0,0.0347687650562963,2693.1460903510033,192.76252657498816
199000,70.0,0.0388712420349755,2704.646349424205,216.93544071021387
199000,70.0,0.0434975512199275,2684.349496359277,249.54508557786048
199000,70.0,0.048043279258947,2706.3599636532463,276.76589131002487
199000,70.0,0.0541110108170031,2743.114225776193,315.3866051269349
199000,70.0,0.0607823262995022,2780.1340218353175,356.9505967777285
199000,70.0,0.0680485333940147,2791.8462268588555,392.6713391099278
199000,70.0,0.0763889279556412,2811.581255067918,433.96639424484425
199000,70.0,0.0852006563383733,2806.0636729810303,476.8979064868565
199000,70.0,0.0942931177704956,2806.2466569098688,506.8092849339069
223000,70.0,0.0124341258875459,2603.35019862321,61.63003572349055
223000,70.0,0.012395370680932,2611.860077093425,61.24497307363595
223000,70.0,0.0139394686072251,2637.7937251233193,75.81805542527779
223000,70.0,0.0154241607308968,2609.841068812277,84.32737293268555
223000,70.0,0.0174069390508034,2607.5981312345743,95.78687165938844
223000,70.0,0.0193948245192962,2628.4673499488244,111.55794597192812
223000,70.0,0.0218857958187559,2624.004298093318,128.0192698871503
223000,70.0,0.0245984297452343,2657.446531390745,148.6148634946451
223000,70.0,0.0275306978045248,2675.7178993434036,168.41461326747668
223000,70.0,0.0310674626652145,2692.001042691973,192.03047081230605
223000,70.0,0.0347169606756724,2700.727948933951,215.2430136832689
223000,70.0,0.0388369343615978,2708.190800969218,254.12278992820703
223000,70.0,0.0432608960849009,2692.883841286703,275.0330642300058
223000,70.0,0.0486562693327003,2722.3605890955387,310.6017093669503
223000,70.0,0.0543800357458572,2749.9723132684867,349.7708431343483
223000,70.0,0.0614755209153987,2783.393853828363,393.9441143952797
223000,70.0,0.0684221356382255,2799.6262393755933,433.10117369618956
223000,70.0,0.0762032113888918,2777.9649299853477,474.1961901360126
223000,70.0,0.0848645259346801,2801.678513565718,515.5026116284748
223000,70.0,0.0952539537472446,2806.11993018783,549.9242644415696
251000,70.0,0.0126505079846495,2634.526841741423,83.45506920936249
251000,70.0,0.0124409874995874,2621.9079499692693,77.01091523277161
251000,70.0,0.0138033702376717,2632.0432417732623,90.660033075356
251000,70.0,0.0154994929228934,2634.7057359569912,102.35131043669641
251000,70.0,0.0173240466453802,2614.6034981535076,116.39013031861462
251000,70.0,0.019553970021129,2647.77698994391,137.22983641594362
251000,70.0,0.0219347993276859,2644.780757221881,151.9911938790917
251000,70.0,0.0246280868413655,2668.370975508619,173.5339516985221
251000,70.0,0.0277523176169186,2684.1306437318412,197.40327568276768
251000,70.0,0.0310632208870607,2701.146401124136,220.74533232170597
251000,70.0,0.0347191041199059,2698.767478264195,256.723792150886
251000,70.0,0.0387736180859523,2718.483004843033,286.86806949977216
251000,70.0,0.0431854873345147,2705.9457315888208,308.7594321953365
251000,70.0,0.0485711516595101,2727.491246693329,345.4796058363916
251000,70.0,0.0547015569661627,2733.6063569945286,384.94919531051033
251000,70.0,0.0610733789894622,2774.7231180313706,431.92434640157626
251000,70.0,0.0684353707496943,2769.066649166417,479.4120948017146
251000,70.0,0.0761280052251132,2778.9756296513574,518.4728596274248
251000,70.0,0.0853241728273966,2795.0412437169152,561.1940210029542
281000,70.0,0.0128344013991392,2680.014934795919,113.64628603726142
281000,70.0,0.0123401784195227,2646.0076341392505,103.44284172360106
281000,70.0,0.0138748179643364,2678.9036794624326,120.36086017582781
281000,70.0,0.0155212947056905,2682.250473967386,134.2430342580784
281000,70.0,0.0173756789780233,2662.3855113378595,148.97357990596737
281000,70.0,0.0195645945847552,2673.4758024669704,167.15078671427713
281000,70.0,0.0219249589208643,2681.6092881766367,186.31963054355708
281000,70.0,0.0248225678166711,2693.0913795539986,208.86788883108593
281000,70.0,0.027749132157515,2710.0026572102083,233.30307709745017
281000,70.0,0.0309327731643385,2707.2796807447185,268.321196440514
281000,70.0,0.034507790418326,2721.4060502071584,296.4734337670594
281000,70.0,0.0386684249022248,2730.5089191448233,326.11592798534457
281000,70.0,0.0433676664196713,2713.1412624803297,352.07896930559684
281000,70.0,0.0489909462870333,2729.9153656425615,391.0816353609123
281000,70.0,0.0546531429943821,2755.34538407784,432.0337765295579
281000,70.0,0.0611961461073957,2759.5340349067537,485.26109615156764
281000,70.0,0.0680909002895517,2767.877055576526,524.1004536416206
281000,70.0,0.0761752475518549,2781.3565085452296,567.4440620058707
316000,70.0,0.0128933130316206,2700.735156030891,148.34443856241944
316000,70.0,0.0123037228114718,2680.8757556096284,140.41001624883177
316000,70.0,0.0138705174883628,2704.0594602955707,157.06789109607297
316000,70.0,0.0155942134895209,2704.53584876193,172.05226802002252
316000,70.0,0.0174828800299202,2691.6377845116554,189.26437030260522
316000,70.0,0.0196002324997465,2704.8678292952304,209.06916004335352
316000,70.0,0.0221559674904691,2697.7347925932695,230.79021583440766
316000,70.0,0.0247369870986331,2717.5346946009845,250.69402857202022
316000,70.0,0.027666108510148,2719.044121126359,288.87281070407306
316000,70.0,0.0308735788560127,2732.959380060307,315.66410941849284
316000,70.0,0.0346130728526932,2740.0785763728063,344.91574209886056
316000,70.0,0.0387741085234646,2750.0896461388998,379.1735853671038
316000,70.0,0.0437859957591116,2722.4248863218127,403.7840747423587
316000,70.0,0.0489582917945043,2742.476148102725,444.0559257310597
316000,70.0,0.0546883625805621,2736.520877981053,492.9152979454156
316000,70.0,0.0608603383917692,2759.0935706189275,536.9254224335626
316000,70.0,0.0680836313448926,2769.6888130224766,582.2164842352248
354000,70.0,0.0130013153034054,2734.5091661271454,201.66668360879976
354000,70.0,0.0123988327256286,2727.6682691396795,196.86880642564134
354000,70.0,0.0138336461531364,2746.1896610888093,209.13590841238465
354000,70.0,0.0155918707286006,2752.707067541118,230.44888201806285
354000,70.0,0.0175055590044543,2728.9650582845666,246.7258089536687
354000,70.0,0.0197600256336841,2735.092481096432,268.30000473026706
354000,70.0,0.0221192715953548,2731.359611418248,288.38208201999396
354000,70.0,0.0246089702728763,2728.3841136750293,322.3844591252402
354000,70.0,0.0275929710722215,2730.530479716441,344.8351816964696
354000,70.0,0.0308448445318812,2756.7893762954122,377.669047093715
354000,70.0,0.0347141804075521,2758.904934676199,408.5539388133851
354000,70.0,0.039150909455506,2755.382906509972,440.59561315855325
354000,70.0,0.0436938223261668,2739.878052478072,465.1464617150133
354000,70.0,0.0487685295906605,2718.822429960807,509.7005874762536
354000,70.0,0.0543838649894823,2743.3584729405115,555.2525048714775
354000,70.0,0.0609269651452725,2766.5936248306807,606.7893220016256
398000,70.0,0.0131185164947616,2768.0945174000785,276.1962744633635
398000,70.0,0.0123892992419183,2761.9388305017383,264.5225630238815
398000,70.0,0.0139207281441045,2779.84672746392,285.2946950777317
398000,70.0,0.0155324982557419,2774.689356091919,296.40967936361903
398000,70.0,0.017564229858245,2753.189160345077,316.2061829147226
398000,70.0,0.0197130211872901,2760.000815423093,336.88690751558
398000,70.0,0.0219829598678954,2739.861173199819,368.12273137167097
398000,70.0,0.0245927178735292,2752.509220982467,394.71999713346185
398000,70.0,0.0274913758269066,2755.520350906497,420.144391656743
398000,70.0,0.0308455240290698,2768.4344342789823,451.19173352877874
398000,70.0,0.0349106265001648,2771.6512014038735,484.60388474315715
398000,70.0,0.0390353516429934,2765.5089231018633,516.0505053825362
398000,70.0,0.0436530319408892,2727.0871626767835,548.8466545199856
398000,70.0,0.0485770121995752,2729.273300637246,583.8040582134394
398000,70.0,0.0544521509510002,2748.710160944665,632.79904760322
446000,70.0,0.0131930411670463,2800.413617016384,363.59049245338593
446000,70.0,0.0124419035622057,2791.091950083539,349.67072943778044
446000,70.0,0.0138976307266604,2807.600896589287,370.25341345917593
446000,70.0,0.01566977301967,2809.559174310976,392.670822028644
446000,70.0,0.017611317227455,2779.15593048064,403.5445379063967
446000,70.0,0.01962084289313,2761.2176638985047,436.1756357826062
446000,70.0,0.0218899975509036,2767.244327638989,457.09564553453123
446000,70.0,0.0246157065518712,2767.984538725704,483.9857660365435
446000,70.0,0.0275712464079051,2770.0073907738642,508.0981652967792
446000,70.0,0.0310414740367662,2782.189502275776,541.9979313147701
446000,70.0,0.0348190383149145,2774.7029689681626,569.562641022856
446000,70.0,0.0389116470454859,2742.96645317837,604.7482465518816
446000,70.0,0.043316614373212,2720.1874492175034,625.0973814302542
446000,70.0,0.0487324651059163,2732.5160519230567,672.623330535709
50000,90.0,0.0272583242105391,2858.331965644242,51.48333166894471
50000,90.0,0.030618647493028,2876.364439439896,57.23968360795245
50000,90.0,0.0341216053576523,2839.8201419077145,75.63216778095826
50000,90.0,0.0381712345314388,2845.6328803680426,85.38023253527707
50000,90.0,0.0427348787874089,2852.7701543840776,98.51250829612941
50000,90.0,0.0477062727074388,2818.7190860966084,107.89375299586683
50000,90.0,0.0537016025335304,2834.00882832022,125.94197742218596
50000,90.0,0.0598412563394409,2852.9427985668945,141.10020848700603
50000,90.0,0.0661402781848605,2839.250733254253,154.03067908845279
50000,90.0,0.0741031651329873,2831.0768773684663,171.88645973493868
50000,90.0,0.081854763073822,2844.063670298423,190.9687226324602
50000,90.0,0.0916487438299011,2864.966502130186,212.86787294546303
56000,90.0,0.0245523479219638,2733.9266125817503,54.53217815618112
56000,90.0,0.027352300882403,2768.0742029864227,61.660908409297335
56000,90.0,0.0303145796578953,2758.746211013231,75.29695046343144
56000,90.0,0.0340491101300312,2766.70270938723,87.01922150010496
56000,90.0,0.0381708036410263,2772.1529895127173,98.04210459422346
56000,90.0,0.0424660285950543,2735.977736488447,102.9117143155797
56000,90.0,0.048077065380774,2778.374107553713,119.12937023527816
56000,90.0,0.0536070926728166,2795.103510163718,134.35067073274155
56000,90.0,0.0591105184743208,2804.0526722480636,147.42590876949305
56000,90.0,0.0661647335315155,2822.082775531376,163.0857335745114
56000,90.0,0.0736846739071056,2835.137061620021,180.35681728608975
56000,90.0,0.0822964154165482,2851.401723090142,198.56422285696505
56000,90.0,0.0914065434361244,2857.6749686019143,215.56471382144804
63000,90.0,0.0219771631277307,2723.6551693860815,45.05550214058859
63000,90.0,0.0243960927926823,2754.6990412262353,55.51243704189456
63000,90.0,0.0272089634074925,2738.4245630888963,63.52108400217651
63000,90.0,0.0304998832796041,2766.852563836027,79.23895147933462
63000,90.0,0.0340072361469977,2772.76882499347,84.53931977973244
63000,90.0,0.0382899149862807,2787.8957085554434,99.80401120871848
63000,90.0,0.0429864619192163,2748.332827377732,109.52378293309476
63000,90.0,0.0480235254380157,2768.9488434727386,122.01794288302743
63000,90.0,0.0529598117596159,2765.2784053444902,132.18936457950375
63000,90.0,0.0593948067841491,2795.5074669113983,148.9293610468879
63000,90.0,0.0661702240973994,2824.512751871761,167.27226052879874
63000,90.0,0.0742687673490385,2835.5098116215936,188.0720679262647
63000,90.0,0.082756113866514,2847.8877954367476,206.79641334070297
63000,90.0,0.091814357664434,2853.1873429579778,224.88073364560967
70000,90.0,0.0218199533599348,2754.260940322268,46.53762219342257
70000,90.0,0.0243118539197558,2732.457795058497,59.835044455882205
70000,90.0,0.027138899515852,2756.0109098015137,70.37437700406379
70000,90.0,0.0305253877333396,2776.0990375979986,78.2788365842994
70000,90.0,0.0339671678211442,2771.7496425578747,91.6226507723478
70000,90.0,0.0384448320825729,2780.164910777091,105.50549911170226
70000,90.0,0.0430457303050756,2757.260348482128,110.58496784108611
70000,90.0,0.0475930594851715,2754.1094721191807,122.72997970440768
70000,90.0,0.0532062952504158,2777.960072500025,140.07174027596866
70000,90.0,0.0598673573487235,2816.2347607119727,160.10078724272208
70000,90.0,0.0668699995019059,2838.8116711476737,178.53071435112838
70000,90.0,0.0745584414594977,2849.2976946930357,197.6502118768113
70000,90.0,0.082956783368972,2851.671427658855,215.40841046703423
70000,90.0,0.0934073766602907,2854.3810543635577,237.7252801345945
79000,90.0,0.0193040548388597,2754.1293413392336,80.39489184088742
79000,90.0,0.0218288028847613,2744.7125351390273,87.25656383090953
79000,90.0,0.0243489689301917,2750.6638509897275,112.73771870535636
79000,90.0,0.027343972949343,2769.959086185821,115.73508049061003
79000,90.0,0.0305740514186,2802.3256891252704,126.70333585527003
79000,90.0,0.0344955949276606,2802.159904622845,137.81594257553743
79000,90.0,0.038673328343111,2816.37694345399,147.32027170354345
79000,90.0,0.0426869573292763,2760.5715812850417,160.01492722925636
79000,90.0,0.0479969755121645,2772.180764571212,166.75485538333234
79000,90.0,0.0536976695285441,2804.596272077115,183.9877448351888
79000,90.0,0.0600857727793112,2841.098433012697,209.1595514939804
79000,90.0,0.0671331071754248,2858.136922878175,232.23074959314803
79000,90.0,0.0750729970860913,2861.7401392347797,245.82058315938903
79000,90.0,0.0843149871989782,2868.7161911524877,259.07158929937697
79000,90.0,0.0933298796123832,2860.5672429762744,283.97225695040305
89000,90.0,0.0192836927652794,2670.772338424219,49.24603340287446
89000,90.0,0.0216534656539345,2675.4711383571307,58.55648516865452
89000,90.0,0.0242755619171792,2697.8665667917953,68.15198845958594
89000,90.0,0.0273059737442921,2709.374447106794,79.387463933134
89000,90.0,0.0308553225671337,2728.6714591318423,91.34202641277875
89000,90.0,0.0344193119461901,2740.156664343696,105.20351099554745
89000,90.0,0.0381585121483055,2712.213928332699,111.57223413090371
89000,90.0,0.0429596276058446,2690.6104941144904,122.1384738917117
89000,90.0,0.0476921410384627,2714.2920169497893,135.9982781978445
89000,90.0,0.0534830585184877,2751.791449271982,157.95872516969854
89000,90.0,0.0599344932781577,2787.09655964679,179.36496590079364
89000,90.0,0.0667099378854327,2798.896744579465,198.80707145064548
89000,90.0,0.0751158358157602,2800.314491870288,220.58368534453513
89000,90.0,0.0836643042930665,2811.1428457204934,241.0834685756815
89000,90.0,0.0933122438078358,2820.5572819400118,270.19071154535186
99000,90.0,0.0171214363587898,2668.851590600255,25.502982169645268
99000,90.0,0.0192788878654043,2697.988273626004,37.18306622162918
99000,90.0,0.0217176718076784,2698.53911552384,45.25229929278739
99000,90.0,0.0242360198678074,2717.9914603874818,56.83528454892439
99000,90.0,0.027436581103561,2733.7861884871454,69.04929311754942
99000,90.0,0.03070634084084,2748.709571996121,80.87793336830812
99000,90.0,0.0340952351054665,2729.857604478158,89.6874622879567
99000,90.0,0.0382205584686373,2741.6404622872847,105.63707735142994
99000,90.0,0.0427269382928213,2713.6024908401237,112.51367803761359
99000,90.0,0.0479278832931778,2739.2512144271655,131.34385481387392
99000,90.0,0.0537955039266235,2762.927016943928,152.35650967939256
99000,90.0,0.0598942384848254,2799.816480521852,173.83703350526784
99000,90.0,0.0672492479007436,2808.338671517654,196.84045736466368
99000,90.0,0.0749055078020849,2813.837900639733,218.40344491176467
99000,90.0,0.0833823674673183,2819.5973369054273,246.30069248335073
99000,90.0,0.092514097955145,2823.4216736178214,271.1305221886622
112000,90.0,0.0154010288719607,2728.719091657919,17.293475252974414
112000,90.0,0.0173105910230376,2698.531599633391,26.716407309756935
112000,90.0,0.0193798778635595,2717.2543439874185,35.28152556907761
112000,90.0,0.0216982882858688,2715.111461500319,47.30300444677284
112000,90.0,0.0245104375131591,2718.5889721388035,56.93665481585924
112000,90.0,0.0274988834807863,2733.6058157266693,70.07591067664667
112000,90.0,0.0304418044575748,2734.113747103764,78.18549300040758
112000,90.0,0.0339025694862291,2739.845771001464,88.85307845213886
112000,90.0,0.0383835275166551,2750.779924901109,104.5888644695867
112000,90.0,0.0429328159023261,2726.220352068533,116.58947525797929
112000,90.0,0.0481244137330724,2751.891603741748,137.1781633330102
112000,90.0,0.0537244216704837,2771.571479826142,156.81074819693103
112000,90.0,0.0604174718742338,2804.5586268757615,181.13079560492707
112000,90.0,0.067524844055014,2817.145542051974,205.1929823676812
112000,90.0,0.0752075955841949,2810.9012183404566,233.91236325745533
112000,90.0,0.0831040352221692,2820.0284166567694,257.70425768388634
112000,90.0,0.0928775814783129,2823.25174275093,282.1872265171844
125000,90.0,0.0158138761419893,2723.2359543367907,23.039876051186916
125000,90.0,0.0173649835119292,2710.791172463441,30.719882730725818
125000,90.0,0.0194072137287241,2719.4960019517443,37.1391943854386
125000,90.0,0.0219651864659844,2720.379825637419,48.48319893100235
125000,90.0,0.0246037312899128,2734.6282971684645,61.61116014302291
125000,90.0,0.0271917840020897,2705.9869272657843,69.12021754377602
125000,90.0,0.0306253984560232,2744.5471896921563,81.72097055319462
125000,90.0,0.0339647926165151,2753.0769754699995,96.21260218391606
125000,90.0,0.0384692529803771,2768.3345527298948,112.74113945233424
125000,90.0,0.0430529824989404,2739.284591662033,123.24755058735097
125000,90.0,0.048165921537071,2757.8387597529486,144.64262269208393
125000,90.0,0.054181882543166,2778.6130859650734,168.1593861790368
125000,90.0,0.060593490300255,2806.0834321287393,193.6765708104747
125000,90.0,0.0675682538275743,2810.3599133857733,225.13680834289843
125000,90.0,0.0746894787025018,2825.7701839813035,250.82306242347732
125000,90.0,0.0838365246356833,2833.5442496919345,278.7783277400186
125000,90.0,0.0936710697053508,2829.6243364403877,305.53573464038504
141000,90.0,0.0145966614082059,2733.8811980726673,20.883565851269037
141000,90.0,0.0155233641595756,2744.3712945921875,22.650375261275297
141000,90.0,0.0173887705459625,2730.038403224855,33.71709190129152
141000,90.0,0.0196096594464473,2734.7439392901465,45.64564659723896
141000,90.0,0.0219660853043344,2730.4272354291443,54.40776595204566
141000,90.0,0.0243769363623276,2715.6467590855905,63.01075967000594
141000,90.0,0.0273878950869952,2734.417512344562,75.30083535132363
141000,90.0,0.0304530734104765,2762.7145191498357,88.94763500467799
141000,90.0,0.0344924039156095,2766.711354526756,105.82839689497463
141000,90.0,0.0386394824119268,2779.5087760888464,122.54724165817552
141000,90.0,0.0431012488873554,2745.46836674811,134.31946688678968
141000,90.0,0.0484834594751752,2766.7700969864763,155.10360177029315
141000,90.0,0.054271114161807,2785.751748390541,180.55472932859814
141000,90.0,0.0607184834141836,2808.3361575578533,218.50443215902314
141000,90.0,0.0671224773261111,2829.0422463272644,243.14269261817898
141000,90.0,0.0753306342355684,2831.4233503313512,272.2837616607243
141000,90.0,0.0840543967819325,2833.2611691562843,298.6859250672156
141000,90.0,0.0946295810975348,2829.9045275651883,329.02940147957713
158000,90.0,0.0149869479722295,2760.349735063273,30.790907556041585
158000,90.0,0.0155158937682558,2762.2015458681094,30.328700041447068
158000,90.0,0.0174664804109677,2733.7161167501663,41.23307122291178
158000,90.0,0.0195577078577564,2740.787452285641,51.786080720655924
158000,90.0,0.0217667724193576,2718.8859202130147,58.818274023777434
158000,90.0,0.0244336346326612,2739.2022825182853,70.86677047818735
158000,90.0,0.0273300820290073,2754.8889700397917,84.47668610760702
158000,90.0,0.030702389191228,2781.2724055119393,102.7069097449922
158000,90.0,0.03450613113367,2786.1546031654975,117.3843794138845
158000,90.0,0.0386929345022942,2790.4751602907636,136.8755595849043
158000,90.0,0.0436280121001717,2758.7341298680763,150.22699281353962
158000,90.0,0.0485830440222748,2780.958477014327,172.89096407038696
158000,90.0,0.054109675337103,2793.1783795504757,210.2503199341981
158000,90.0,0.0603624202916354,2817.2608089258097,237.40411609298036
158000,90.0,0.0673190108459835,2831.787947794187,265.2174500585277
158000,90.0,0.0757408720310596,2832.5065780499444,295.89616517240165
158000,90.0,0.084819590192449,2832.821554265332,326.23986660845895
158000,90.0,0.0954753286847432,2825.2537301507214,356.6167015567478
177000,90.0,0.0136209013531322,2768.186025760913,32.984959163541454
177000,90.0,0.0139075331884421,2775.471066035525,32.58779685073364
177000,90.0,0.0156384522761691,2784.149504616168,45.904706592133834
177000,90.0,0.017452777693484,2751.1343692336463,53.76375132666028
177000,90.0,0.0194357401867248,2737.699927999245,61.229602009120484
177000,90.0,0.0218164796013622,2745.1211056648153,71.87462170653795
177000,90.0,0.0243997534761195,2762.647665989268,86.78166509317582
177000,90.0,0.0274352947267859,2771.901424979991,101.22282366663948
177000,90.0,0.0307844199377786,2793.8982187232655,116.45979806760744
177000,90.0,0.0345667984662801,2800.0573255658383,136.06878676946948
177000,90.0,0.0388759075597257,2803.137027903412,156.11086466918468
177000,90.0,0.0434603800064011,2775.338787059176,169.75386803307427
177000,90.0,0.0486652239864101,2795.4923799818666,207.85814377309768
177000,90.0,0.0539077148647139,2795.5926822368265,231.5250815344228
177000,90.0,0.0604985460562757,2827.4727441362074,262.16414534975894
177000,90.0,0.0679009190164224,2839.8759975617504,295.0498115038573
177000,90.0,0.0760716572965375,2835.304265637119,325.80969278920327
177000,90.0,0.0849036661321026,2831.906881479493,355.47891419418295
177000,90.0,0.0949494570407188,2794.099158273571,390.0777684376043
199000,90.0,0.0138448154896699,2789.559359940373,49.24748473857787
199000,90.0,0.0139135813008851,2789.689071380239,48.82133432934752
199000,90.0,0.0155487259820973,2738.5675022287382,56.611664243528864
199000,90.0,0.0173641437744205,2748.3968879375234,65.86877054233155
199000,90.0,0.0194508133484368,2763.2516259907334,77.6160855809271
199000,90.0,0.0218838719980995,2765.4687424668473,90.85388047411497
199000,90.0,0.0244866301031095,2775.525964713126,105.82970987629766
199000,90.0,0.027531595288384,2788.7616740201,121.573161350402
199000,90.0,0.0308057828653977,2806.381028853423,138.9842321437993
199000,90.0,0.0348132856217677,2808.8421108866423,159.00527370237666
199000,90.0,0.0390035980409512,2810.7572142379227,180.24938867670627
199000,90.0,0.0435185692121869,2773.3963241192464,204.62016702179397
199000,90.0,0.0484858943005151,2794.369663752749,231.43397910989253
199000,90.0,0.0542481963003303,2797.6616904262055,258.85877749338977
199000,90.0,0.0606450402429057,2836.9359587588224,294.3367161423673
199000,90.0,0.068142099051875,2831.61144163328,325.3185204407813
199000,90.0,0.0764778584153902,2828.297924508367,358.06288960701426
199000,90.0,0.0849057629206475,2801.0486460712505,393.5651543667937
199000,90.0,0.094664537668659,2795.2519761429085,423.99628013964684
223000,90.0,0.0125404059856392,2805.4209633180526,59.95612601330009
223000,90.0,0.0124225193337857,2811.2114085465905,56.60988260036868
223000,90.0,0.0139971402293165,2824.523972003255,70.91430227101982
223000,90.0,0.0154098390242853,2803.7948010503733,78.13150256613774
223000,90.0,0.0174019832018187,2792.7226530393523,90.91749417957442
223000,90.0,0.0194759757381653,2792.256205009392,101.97790041306347
223000,90.0,0.0219005169409702,2799.3122885715493,117.35409954286875
223000,90.0,0.0245202207379424,2804.2837939707792,130.4471063021268
223000,90.0,0.0276195446241207,2812.100626069439,147.83949716870328
223000,90.0,0.03107586842042,2824.9841876329106,168.2214197632933
223000,90.0,0.0347843901306162,2826.3462427064546,187.92690081821303
223000,90.0,0.0389687340595427,2823.905557471982,222.58293432414777
223000,90.0,0.0430867129987291,2794.8401488365007,235.51416073135638
223000,90.0,0.0484568380925972,2807.5360594906765,262.9897838491056
223000,90.0,0.0544189088482502,2817.300826799378,295.3347618768187
223000,90.0,0.0608400286321652,2832.9004441398124,328.8438354946462
223000,90.0,0.068526111318069,2837.0916767443264,362.99665423144955
223000,90.0,0.0763764482147195,2801.955303541996,398.1861907917176
223000,90.0,0.0846330012775165,2803.133341557154,430.18548172189594
223000,90.0,0.0949708866382732,2796.4017619679635,463.10575386828833
251000,90.0,0.0127351150304224,2836.2442371356387,94.31786061554833
251000,90.0,0.0124437546986975,2840.9238332990644,90.51526011056112
251000,90.0,0.0137493138931611,2773.0353785194834,94.20239454806863
251000,90.0,0.0154473004178216,2830.921528490948,110.37480331282524
251000,90.0,0.0174707778528639,2821.616424763302,125.02748403329387
251000,90.0,0.0195496220320661,2826.7655985288898,137.7392053242671
251000,90.0,0.0219779578351865,2827.3248122362397,152.97124381191287
251000,90.0,0.0245131923620068,2817.6119565573676,165.60381316684573
251000,90.0,0.0277853752889835,2827.2075766503376,184.20625907983484
251000,90.0,0.0310594856592022,2853.6732177191775,205.35080956514676
251000,90.0,0.0345825594632748,2835.269401224825,236.84585000777034
251000,90.0,0.0385900478449442,2838.6543728724077,259.151293008159
251000,90.0,0.0432988481288056,2802.191675738073,275.30853490909294
251000,90.0,0.0485530590520162,2830.839181432193,308.14320343410094
251000,90.0,0.0548170888623483,2824.359236633095,336.4441854589528
251000,90.0,0.0610324546275157,2839.30780303734,370.89068191610954
251000,90.0,0.0681896261128507,2791.800727278255,404.1941273326453
251000,90.0,0.0758854484491425,2784.7303665878894,433.8096486581155
251000,90.0,0.0854988850038817,2802.5710149040765,475.4745020810178
281000,90.0,0.0128942723171964,2881.5582473721515,140.4772725670621
281000,90.0,0.0123521588647391,2849.562969018435,129.32722042228139
281000,90.0,0.0138173983504743,2862.9789597033573,142.46292061343487
281000,90.0,0.0155794838071149,2870.9274281314956,153.1932258685286
281000,90.0,0.0174336728175938,2848.1960705366982,166.70921636261835
281000,90.0,0.0195913515015311,2860.10953319238,182.41672415069922
281000,90.0,0.0219609375788471,2854.5579789622934,197.02177424472538
281000,90.0,0.0248619313890679,2850.764142349404,214.60993832701695
281000,90.0,0.0276868380923014,2859.211331101609,230.7038651945491
281000,90.0,0.0311057144819992,2859.554523467739,264.39398518924634
281000,90.0,0.0345615161665393,2855.8092427464794,283.78988047029594
281000,90.0,0.0388360408351523,2852.8197168586044,305.64558095120276
281000,90.0,0.0434031391643766,2830.5861401744187,323.22245266948136
281000,90.0,0.0490749384798224,2824.6950094538906,352.05135833825597
281000,90.0,0.0546184525292357,2838.765749543891,386.5031017041065
281000,90.0,0.0612837617602596,2819.1071782588083,425.1682198194199
281000,90.0,0.0683270078225638,2822.101874575001,458.9006852613174
281000,90.0,0.0759739422497215,2811.40658503278,489.3602285645641
316000,90.0,0.012943642315768,2886.720333630465,191.80914727709558
316000,90.0,0.012305556780089,2890.1747959665927,186.4800039800568
316000,90.0,0.013798634126873,2885.452755546176,195.20182927095797
316000,90.0,0.0155751954310438,2909.888664738913,214.0053135349991
316000,90.0,0.017509327815188,2897.4409901802387,224.4459271598857
316000,90.0,0.0196282124970206,2880.623772199013,236.00151106108356
316000,90.0,0.0220891531876694,2882.8355910015002,253.74450018899438
316000,90.0,0.0247987097000263,2867.289269343163,268.5310933762934
316000,90.0,0.0276757656640031,2870.8463092678567,299.3253156158388
316000,90.0,0.0308799054152876,2880.298456467403,320.37113328980945
316000,90.0,0.0345756843948957,2874.595216008393,340.0288706797807
316000,90.0,0.0388361608556345,2874.565086434997,365.31690893664353
316000,90.0,0.0438129789669003,2834.03537568,380.9125610701368
316000,90.0,0.048973089604725,2847.7064556794235,412.68261273100336
316000,90.0,0.0546876879379855,2815.926019171685,445.5528381433754
316000,90.0,0.0608752231146742,2836.7384697405455,482.6837714181144
316000,90.0,0.0684487978406685,2829.1481275653878,517.4128430303227
354000,90.0,0.0130267258146047,2918.859523904888,258.90055165028036
354000,90.0,0.0123552052612168,2924.6032334698057,251.8511269286388
354000,90.0,0.0138653347333574,2910.02645206688,264.9235227182163
354000,90.0,0.0155753759408976,2933.293841016574,277.98913669424206
354000,90.0,0.0174939054587173,2923.985908575564,293.1677145970682
354000,90.0,0.0197506431515263,2893.2515129084222,303.0747894121837
354000,90.0,0.0220585802593486,2890.4856778807057,316.6129303785878
354000,90.0,0.0246750699845701,2875.676378096169,344.6212920249093
354000,90.0,0.027459909335984,2891.6937967210815,365.464854511826
354000,90.0,0.030914574600736,2901.887034031814,387.2855187373851
354000,90.0,0.0347449309664854,2892.2110575270176,407.4701532092789
354000,90.0,0.0390168224677639,2885.0506946612227,431.08695593910846
354000,90.0,0.0437743414559343,2875.5912244396372,455.4393603024566
354000,90.0,0.0488879802062451,2820.6632603909984,478.0295158255188
354000,90.0,0.0544339811018954,2828.9460845596095,509.5827010981748
354000,90.0,0.0608672534983939,2836.156913769657,546.2798987273841
398000,90.0,0.0131366689036712,2939.1835604854614,330.87251411499113
398000,90.0,0.012386388216071,2935.2124643677353,323.7232125931514
398000,90.0,0.0138968764433198,2934.8752772116336,341.14461995722775
398000,90.0,0.015607267169953,2942.8862892679826,350.07450650920197
398000,90.0,0.0176312226575241,2927.5458087257703,367.99192678560297
398000,90.0,0.019713427575661,2916.70974072847,378.90355033731686
398000,90.0,0.0220213591111794,2889.81073954965,403.70817723847176
398000,90.0,0.0246056345969977,2885.0487942544264,418.72389669597203
398000,90.0,0.0275770958419599,2898.4732649658586,440.4168202914917
398000,90.0,0.0308993948842095,2909.1853157847586,462.07732105696203
398000,90.0,0.0347934973649267,2901.5672929941334,483.10315044712894
398000,90.0,0.0391293290549875,2892.3486749599892,506.31748586836903
398000,90.0,0.0435914855861987,2847.6627880071987,532.0637887427391
398000,90.0,0.0486246909603066,2833.6556996988024,553.3242300972171
398000,90.0,0.0544176040583416,2830.6022623683425,582.5727563524097
446000,90.0,0.0132131347904205,2958.2996933835934,415.8555126692122
446000,90.0,0.0124180322440158,2954.7832027699706,407.9495416395215
446000,90.0,0.0138782955625506,2950.322181163166,420.8291551721942
446000,90.0,0.0157201206698082,2967.6171289446493,440.48936683340577
446000,90.0,0.0175770018323954,2938.3126995217267,446.28472579354803
446000,90.0,0.0196603665485253,2903.9368278403444,468.71852569662263
446000,90.0,0.0219074860316596,2913.598762680119,487.53245089675863
446000,90.0,0.0245806715275792,2904.1309591082254,500.4545439311251
446000,90.0,0.0276104274190008,2912.3930346711854,522.5998044415104
446000,90.0,0.0312116630146413,2914.324415469492,547.9312249770995
446000,90.0,0.0349448077864541,2908.2437613649217,568.2743103415069
446000,90.0,0.0389988328549458,2868.6689901807363,593.1540656849703
446000,90.0,0.0432424075961567,2861.2923821357044,614.8142344991996
446000,90.0,0.04874852261195,2838.5237314940828,636.024561158186
