Repository: upb-lea/materialdatabase

Material database for power electronic usage
===============================================

The materialdatabase mainly contains complex magnetic and dielectric data of soft-magnetic ferrite materials under sinusoidal excitation.
Typical target applications of the provided material data are magnetic components in power electronic converters operated at switching frequencies reaching from 100 kHz to 3 MHz.
The database allows to compare materials and measurement setups, to work with fit functions (e.g., Steinmetz), and features data export as interpolation grids.
FEM solvers like Comsol can directly import these interpolation grids and incorporate the data in frequency-domain simulations.

File: materialdatabase/data/complex_permeability/MagNet/3C94_15.0Am-1.csv (part 2 of 3)
f,T,b,mu_real,mu_imag
125000,50.0,0.0276891087191051,3826.763551010883,219.8361397791105
125000,50.0,0.0312527655413519,3863.2784155690892,245.39329310826324
125000,50.0,0.0350107400655036,3943.824582946996,280.0043033122235
125000,50.0,0.0389157848518774,3929.063197859901,299.638205222078
125000,50.0,0.0439130740311641,3982.0540863074348,335.1909566370455
125000,50.0,0.0490348786502723,4030.7104045910455,371.9081059971758
125000,50.0,0.0551527590362166,4082.923742567681,413.52591070139437
125000,50.0,0.0619307231972079,4140.808573674823,458.7030514081342
125000,50.0,0.0693951740196173,4188.24710595678,504.67763455103506
125000,50.0,0.0783117908049,4215.539911351807,556.4142237318929
125000,50.0,0.0875888306683068,4307.172979745433,618.1716881480119
125000,50.0,0.0979444617932458,4388.171307867858,693.8492126380228
125000,50.0,0.108525033807548,4427.40842238685,741.1566475650411
125000,50.0,0.1219350533922525,4472.16102794189,795.8706307520182
125000,50.0,0.1363900263325789,4505.080449103733,846.8482444667853
125000,50.0,0.1536583693927609,4548.245542379457,906.1955386370112
125000,50.0,0.1714135125373726,4559.57189911905,948.5291853272993
125000,50.0,0.1906652299761128,4478.048039480881,980.1080946561112
141000,50.0,0.0153687886761194,3626.8087073479574,109.13577808477125
141000,50.0,0.0156727079526876,3643.5977190309036,111.77657610504866
141000,50.0,0.017405185137278,3613.868271279564,131.8082702256975
141000,50.0,0.0195206888396997,3661.772692326533,153.19674157276248
141000,50.0,0.0219704568616244,3745.542333096679,178.28676482687968
141000,50.0,0.0245505785907469,3783.3059185729026,198.77235173067479
141000,50.0,0.0278210828441232,3818.1878116314606,226.47724385787717
141000,50.0,0.0314060883360976,3884.3045551223327,257.32202610720947
141000,50.0,0.0346592507655962,3905.2463693984187,279.3921131532917
141000,50.0,0.0390364190870285,3958.0457179555337,314.4379772402183
141000,50.0,0.0439904483846035,4000.068900516473,350.884846331428
141000,50.0,0.0492355888353309,4051.0051366953917,391.9063719160086
141000,50.0,0.0550142661409003,4098.184506758607,431.2533585870232
141000,50.0,0.0619757188969786,4156.373007304642,484.0761341361202
141000,50.0,0.069908851247383,4198.6712629509175,535.3640545145673
141000,50.0,0.0781517201919851,4211.862521018653,582.6389557845201
141000,50.0,0.0875319434347802,4307.787348075291,669.7088441282169
141000,50.0,0.0971543220992338,4392.44238380649,732.4612841942829
141000,50.0,0.1086364216634028,4429.902997198163,785.1247442024123
141000,50.0,0.1215058180677855,4468.105543018625,841.2392168132509
141000,50.0,0.1375745475823389,4501.513609366497,899.8273962160603
141000,50.0,0.1537254193914463,4535.1869931185865,960.0694693005628
141000,50.0,0.1714871917512453,4490.93928819278,1006.4772252950627
141000,50.0,0.1900438372172596,4466.803345648465,1032.254240897489
158000,50.0,0.0139420936649125,3621.12931731271,104.36741167226599
158000,50.0,0.0139176246319091,3618.6199121785603,101.9872682706798
158000,50.0,0.0155169346146026,3626.5297864907916,125.98310440452558
158000,50.0,0.0174391760613279,3627.583452462966,141.2886380108188
158000,50.0,0.019552569770001,3688.6129095153246,162.71212839070694
158000,50.0,0.0219016756810858,3762.9439190221074,188.879874728755
158000,50.0,0.0248325967722516,3794.5561447012906,215.78229513606564
158000,50.0,0.0277870917997809,3831.0215610879545,239.99192098055843
158000,50.0,0.0309335611287975,3856.042982193367,263.8428146178876
158000,50.0,0.0346873245516272,3919.3019113304817,296.2418584958662
158000,50.0,0.039204721251012,3979.606896116669,335.68236787646117
158000,50.0,0.0437604047288694,4025.7510217599774,375.02035075696483
158000,50.0,0.0493936222850848,4069.7467090189884,417.0642190139461
158000,50.0,0.0551522570193969,4110.232285793387,461.71528744505133
158000,50.0,0.0623045102933782,4163.845309123263,517.5357064310357
158000,50.0,0.0695998512334288,4202.4692626332235,567.5640417703554
158000,50.0,0.0781114920896653,4203.9851130634415,640.4165685778916
158000,50.0,0.0866955908786372,4312.533803715294,713.1982440393188
158000,50.0,0.0975123354021604,4387.895436498311,778.5983573782568
158000,50.0,0.1091785302991125,4427.750938462044,838.2590624445013
158000,50.0,0.1230798080783204,4465.267345914662,902.2016963075364
158000,50.0,0.137918387777417,4488.25229604117,961.8714072798729
158000,50.0,0.1532170521142148,4474.143442295045,1022.7658540629291
158000,50.0,0.1709736590703137,4479.595031167351,1066.8826985215414
158000,50.0,0.1913978571338658,4446.90612124813,1096.4657061277119
177000,50.0,0.0141511739083783,3667.82147560481,122.78552859530629
177000,50.0,0.0138299253891125,3610.2084082739266,120.75680759997029
177000,50.0,0.015517910054015,3667.4276771063933,141.28327092808215
177000,50.0,0.0174008640159932,3683.701308895521,160.77551464728043
177000,50.0,0.019656462106533,3726.0296570768487,181.80899471153091
177000,50.0,0.0221387284348942,3792.177169588702,211.3275799256093
177000,50.0,0.0248621921802137,3811.4218840169774,236.77289991621402
177000,50.0,0.0275937137590035,3819.0074375670674,255.833822540212
177000,50.0,0.0309835916364265,3880.411151724327,289.1893438840989
177000,50.0,0.0348258227477132,3953.13076946095,324.46121446953526
177000,50.0,0.0388836403750527,3994.68933640905,364.15045481621195
177000,50.0,0.0435373515356099,4046.506750897511,406.03816994914456
177000,50.0,0.0492895900433108,4080.3239271092707,452.37866259016414
177000,50.0,0.0556713773176369,4119.681628411687,504.12627740475693
177000,50.0,0.0623747812746115,4171.263031122383,560.4652684571269
177000,50.0,0.0697183834413215,4192.675847580928,630.9024594068925
177000,50.0,0.0776809372167471,4210.225574178165,690.880717522001
177000,50.0,0.0872609860380981,4312.832148181429,769.4714957208477
177000,50.0,0.0972037131733481,4386.9765519398015,838.3837781906641
177000,50.0,0.1097500239765905,4413.599018779417,902.0355472222047
177000,50.0,0.1227904140254304,4450.901282747096,968.2953957822007
177000,50.0,0.1378131070171026,4432.295154954211,1037.2282856163924
177000,50.0,0.1527562973455122,4456.247361246119,1092.6923063313182
177000,50.0,0.1709990019140542,4465.868132337684,1141.8324963460361
199000,50.0,0.0127764346977931,3653.3717528808975,123.26421129606248
199000,50.0,0.0123236529276021,3626.722532275284,126.21409992776341
199000,50.0,0.0137321410023095,3632.853116722998,140.54018713079935
199000,50.0,0.0155558993297266,3661.6794130891076,159.06881181256855
199000,50.0,0.0174704694028674,3706.1553768766353,182.37490612521285
199000,50.0,0.0196575772067754,3734.7049786132343,207.7825753032795
199000,50.0,0.0221457005932274,3809.261195741864,236.52681732985315
199000,50.0,0.0245750741523285,3803.4003683870287,253.93502771676006
199000,50.0,0.0275398452934266,3852.0937900238546,283.55025970479755
199000,50.0,0.0308462409991014,3895.2919671644286,318.0832442411153
199000,50.0,0.034821622850936,3977.4353182347645,362.2263736883063
199000,50.0,0.0392776148199617,4026.7908320397546,405.7888069790478
199000,50.0,0.0439263117564932,4059.928347259159,448.2208630897831
199000,50.0,0.0495310108269602,4082.5455036175063,495.96936514669216
199000,50.0,0.0556430199891339,4128.472928148655,551.6089510140858
199000,50.0,0.0621659693634739,4164.780103642208,628.9554000863955
199000,50.0,0.0694214114985358,4200.93064624531,685.1880665196348
199000,50.0,0.0777339165328501,4218.374905477995,748.8481176288299
199000,50.0,0.0870617722626786,4312.774762028755,834.0721203476429
199000,50.0,0.098056278351905,4378.59687610196,913.3138454103345
199000,50.0,0.1101804148542451,4411.82460928752,980.8413148982116
199000,50.0,0.1227073822115454,4389.50833243708,1048.610809026991
199000,50.0,0.1365929939929115,4411.014042450109,1107.2814218994488
199000,50.0,0.1531576097959117,4437.8551010172505,1173.3772855281034
223000,50.0,0.0128356079544904,3668.4776401944464,160.4536130731169
223000,50.0,0.012294818844049,3654.438397513531,154.77236566015384
223000,50.0,0.013869335363843,3676.744038393994,171.1033225010303
223000,50.0,0.0155802634817946,3726.2724629678296,196.52751076114643
223000,50.0,0.0174987237276669,3726.962550046878,214.222292610595
223000,50.0,0.0197535589443268,3765.3680180748293,242.799788043776
223000,50.0,0.0219925141453133,3798.3853179281364,264.9805962663057
223000,50.0,0.0246202524417039,3833.09150444178,292.18776800252124
223000,50.0,0.0276026389471644,3887.256163792189,325.9883669510939
223000,50.0,0.0309976127301435,3930.6056871397896,364.0084327194875
223000,50.0,0.0349556425447079,4006.9413306982296,413.128265479825
223000,50.0,0.0392256361091141,4045.3717793282726,454.1287288138091
223000,50.0,0.0442325886927569,4069.1943007968985,504.6032477938712
223000,50.0,0.0495541286697836,4103.237701972171,555.1089891025082
223000,50.0,0.0552378557065432,4123.550982858552,627.7660560766487
223000,50.0,0.0617423934627386,4157.659481569461,688.0255533371143
223000,50.0,0.0694734227039885,4210.698791245148,757.9575815070058
223000,50.0,0.0778608593343109,4213.145859725553,820.8478385983095
223000,50.0,0.0873071565774237,4300.541750840901,913.2359465307134
223000,50.0,0.0980681922435496,4366.863038533315,995.4248983117735
223000,50.0,0.1098227001671841,4341.460770928999,1063.3538598627592
223000,50.0,0.1219993232847173,4370.049948046699,1128.3375566683135
223000,50.0,0.1373033090263873,4383.063154135414,1195.765831341537
251000,50.0,0.0130036282534806,3703.661942570178,203.41958446575651
251000,50.0,0.0123746728693428,3696.5226010557158,196.3948308209959
251000,50.0,0.0139080892225981,3705.4036533903495,210.89861282548748
251000,50.0,0.015646661845497,3748.3977953728795,237.59829064546798
251000,50.0,0.017597595978795,3765.68227375184,260.360250971619
251000,50.0,0.0196072877365482,3765.5706316638248,280.43888569621026
251000,50.0,0.0217911164021478,3824.4478988020014,312.70549771730055
251000,50.0,0.0245590555874264,3867.4815071032212,343.0873765716284
251000,50.0,0.0276229864690587,3918.7449259122445,383.83824280697837
251000,50.0,0.030913291362262,3959.5420248942423,422.2557056006893
251000,50.0,0.0348858094228486,4038.3626477223884,473.1095494006988
251000,50.0,0.0393936780088783,4055.774988411331,520.0911742257706
251000,50.0,0.0441734713494333,4084.6548724925583,570.1726213183526
251000,50.0,0.049404076301886,4098.591383878477,646.1294141684381
251000,50.0,0.0551257070007557,4135.59365303235,703.2782771884557
251000,50.0,0.0617750003070035,4179.478797522182,770.6694727714714
251000,50.0,0.0691671627045391,4211.830695784928,837.3216246694531
251000,50.0,0.0782245388237132,4201.508545653603,909.1432181133861
251000,50.0,0.0877903640174238,4286.247821000692,1006.3288572559692
251000,50.0,0.0977634319573832,4274.388553824008,1077.223533372511
251000,50.0,0.1088147630153681,4311.102565657693,1152.0911453222318
251000,50.0,0.1222554749704713,4336.511915406338,1226.4232127456705
281000,50.0,0.0131096592112293,3754.544422572029,261.3770433671866
281000,50.0,0.0124803562720178,3759.421661225332,252.03969054077538
281000,50.0,0.0139582930622542,3757.6001050688783,271.1306511805065
281000,50.0,0.0157003416573594,3789.302974188801,292.64651435758395
281000,50.0,0.0173981756083647,3773.332236825499,315.85659067210406
281000,50.0,0.0194721149262498,3807.6407514619204,344.56575196950394
281000,50.0,0.0218893959488037,3868.3632916292017,380.1598830750167
281000,50.0,0.0246415224203221,3910.7046995125634,415.71411271865594
281000,50.0,0.0276934984016731,3962.24368883443,458.1405508430328
281000,50.0,0.0311879047234401,3989.785956637618,500.59863200973626
281000,50.0,0.035131534775277,4061.886520134992,557.3119266450102
281000,50.0,0.0394004895182934,4087.2050427527693,607.3094777937155
281000,50.0,0.0440156443397501,4082.702282183252,673.1440297794245
281000,50.0,0.0491853993358974,4108.614404626254,730.2595884177305
281000,50.0,0.0553019029525356,4146.328178968169,797.3931025560788
281000,50.0,0.0618040024850884,4176.216186464611,864.0861720269637
281000,50.0,0.0696942820422818,4200.236348625036,938.4950194642327
281000,50.0,0.0785929370218145,4193.404594203154,1013.8012486487069
281000,50.0,0.0871900411753347,4227.414751829461,1113.8427691141112
281000,50.0,0.0976356956088192,4275.309152613015,1197.9140382073645
281000,50.0,0.1094973357507489,4285.954864747117,1266.5184597125462
316000,50.0,0.0132156440650691,3825.3418030253497,342.6341444894412
316000,50.0,0.0124519238155131,3819.4581690379478,333.6109774771604
316000,50.0,0.0139916106872378,3822.2276717983655,350.29785415986913
316000,50.0,0.0155148761988649,3805.2400328882472,371.39677664272955
316000,50.0,0.0173185199837728,3849.317087695302,400.0160986976147
316000,50.0,0.0195624634405665,3865.160289675237,431.1224460001743
316000,50.0,0.0220148143070344,3918.1051313532735,470.19330767059864
316000,50.0,0.0246760431014532,3971.4693466474673,514.9563239489189
316000,50.0,0.0277341812823508,3995.7090249420985,556.0754902021971
316000,50.0,0.0312353192681422,4017.345185603969,599.9781403817008
316000,50.0,0.0350882495358558,4089.5813878977224,661.0801043118597
316000,50.0,0.0391537435048976,4081.7613391957266,725.8018435568489
316000,50.0,0.0438947555223105,4098.523073965874,780.287351605199
316000,50.0,0.0492480847429745,4126.099622423834,841.1047542685692
316000,50.0,0.0552293628388548,4147.759808315463,905.6865516324868
316000,50.0,0.0622994385963114,4169.583840739472,982.932679725436
316000,50.0,0.0699022297957547,4188.996455261966,1056.420420199321
316000,50.0,0.0780710926983301,4133.6858913437845,1132.2150347528577
316000,50.0,0.0870552542520232,4200.58454346438,1231.5473250056732
316000,50.0,0.0976098753956788,4239.177146877286,1316.4557150732962
354000,50.0,0.0132981167870706,3886.490086269268,453.8177093602012
354000,50.0,0.0124359772334189,3890.5796973551787,445.6087566957701
354000,50.0,0.0139137664247031,3849.230128039533,455.2868385298522
354000,50.0,0.0154573035646521,3869.2375126873862,480.2168633051481
354000,50.0,0.0173436862931578,3897.5965379986023,512.6463379017557
354000,50.0,0.0195861397481402,3924.052619869941,549.0091329046184
354000,50.0,0.0219562504876429,3965.150913471313,591.9051886839243
354000,50.0,0.0247361315311484,4014.3691571235872,635.5460873186404
354000,50.0,0.0279051842423428,4032.751748430857,679.3575110945428
354000,50.0,0.0313392349729492,4042.134277879872,721.7643303524368
354000,50.0,0.0350594092233645,4085.1975513011703,805.0787669202442
354000,50.0,0.03912171934352,4095.71740732183,851.4044372403616
354000,50.0,0.0439411832678863,4116.57960975861,913.8780098735165
354000,50.0,0.0491811612293796,4132.754079400225,972.714593168231
354000,50.0,0.0555501888859265,4141.5747375879955,1044.5346638157143
354000,50.0,0.062166614920428,4151.740156471457,1112.1253392970973
354000,50.0,0.0696501890929313,4120.159906967764,1190.757601818294
354000,50.0,0.0772015833062135,4093.8839066808737,1252.0529542883542
354000,50.0,0.0868956002965523,4161.0273269088975,1365.9196005605813
398000,50.0,0.0133594577879634,3937.0309078790747,599.2702315502353
398000,50.0,0.0123597160514693,3902.8197619922353,571.5815340371055
398000,50.0,0.0137717683273976,3899.2919493801123,591.66248799216
398000,50.0,0.015466160403327,3923.7778808188664,620.4779637391755
398000,50.0,0.0174196392738332,3948.5781821513483,660.7203952163228
398000,50.0,0.0196705548459608,3969.095857845114,694.4380682249154
398000,50.0,0.0219664081762141,3991.141309535308,734.4828054027339
398000,50.0,0.0247801468844395,4043.446555493717,787.2085368470894
398000,50.0,0.027877287312633,4048.8881598645544,827.7283526726843
398000,50.0,0.0311361841180573,4038.294419723068,891.023753496044
398000,50.0,0.0347579683797716,4095.440115063591,955.2919007395765
398000,50.0,0.0389523625090214,4105.886725782702,1006.2572916583367
398000,50.0,0.0439431404444571,4116.504276046426,1067.1555705073613
398000,50.0,0.0492881831279395,4112.97114493181,1127.3660725915772
398000,50.0,0.0554926414548257,4119.644855652066,1197.1023503818133
398000,50.0,0.0620290496192384,4082.465832792783,1271.9924649430452
398000,50.0,0.0691736313213312,4088.8281833023584,1342.1669008930419
398000,50.0,0.0780343208927409,4055.5197992258736,1415.9057236542872
446000,50.0,0.0132948488620263,3944.200031785596,757.6221202246747
446000,50.0,0.0122794081092837,3939.528374291158,737.943146307803
446000,50.0,0.0137851917043473,3932.8787317950723,760.6169566348389
446000,50.0,0.0155133853523431,3933.097008867577,788.8288526679171
446000,50.0,0.0175157806753157,3980.8456350402157,838.4032146746415
446000,50.0,0.0196343955243867,3993.4875559179413,871.0622462615825
446000,50.0,0.0221585140544143,4001.1311953975337,912.282485042969
446000,50.0,0.0249253073006831,4035.693602317229,959.5788811131569
446000,50.0,0.0277971731986449,4025.9035438976885,1019.5988627713676
446000,50.0,0.0308902159464072,4034.9502734294383,1062.18370814835
446000,50.0,0.0348978987076717,4088.887961900464,1141.3304578006955
446000,50.0,0.0392003237798895,4096.213223232404,1193.2642339622935
446000,50.0,0.0443063482239431,4088.942625121395,1252.6646526568684
446000,50.0,0.0494621363274084,4080.727722701601,1306.1717628052745
446000,50.0,0.0552207151760514,4036.8584021924676,1371.9621699795941
446000,50.0,0.0618688483247347,4037.6237335019227,1441.3663664173846
446000,50.0,0.0695396552625357,4039.7697044930433,1517.9034719417803
50000,70.0,0.027500389035881,4291.92193043116,116.63127204063186
50000,70.0,0.0310567314277066,4354.842774880133,128.09402575543328
50000,70.0,0.0347352926150387,4402.251634282645,144.46870802858717
50000,70.0,0.0393447639945442,4455.713065999373,161.13906440984772
50000,70.0,0.0441690742135565,4468.584473252596,177.60777940848862
50000,70.0,0.0492123111808106,4476.4028294580185,201.70406070476216
50000,70.0,0.0547163061307538,4483.59435732969,221.784963009489
50000,70.0,0.0616692168043194,4527.081702419195,243.48162017515287
50000,70.0,0.0690475429543322,4566.152821857246,266.89986922866416
50000,70.0,0.0782772827327355,4584.048428996377,295.24517378647965
50000,70.0,0.0873673978833004,4611.325188305109,326.7694089568909
50000,70.0,0.096491793506838,4615.111715187604,350.56286852805755
50000,70.0,0.1087885492659332,4646.423391612252,382.7710459634328
50000,70.0,0.1217273374118095,4683.673805577313,416.57960420936644
50000,70.0,0.1357334616597646,4670.256872174065,443.0552396147593
50000,70.0,0.1517659768552209,4681.95635504155,480.1027327382157
50000,70.0,0.1691128803150408,4701.916587629003,516.0318023161343
50000,70.0,0.1899685047951426,4651.106805726955,543.652634262523
56000,70.0,0.024397625281304,4176.577890743794,115.96196025809562
56000,70.0,0.0276153583964111,4217.99966507636,130.65989074933051
56000,70.0,0.0309121680733286,4241.193846849893,143.0524176444328
56000,70.0,0.0350279129020148,4304.010504777655,161.76529675938323
56000,70.0,0.0392389606684157,4356.883518207044,178.45533961199692
56000,70.0,0.0438676169803891,4355.036934097811,202.8409346589883
56000,70.0,0.0491211998029477,4381.603859791185,221.1030212413326
56000,70.0,0.0550405409673284,4426.355118040344,242.0361304118543
56000,70.0,0.0617581089779208,4454.802781919374,261.2487760104989
56000,70.0,0.0695317462882139,4475.346281272813,286.05049708968426
56000,70.0,0.0780119214581768,4510.59413594915,312.4199035062344
56000,70.0,0.0863518747910423,4497.3145983401655,334.52166314513397
56000,70.0,0.1084599470454067,4618.499405954908,397.9201062013896
56000,70.0,0.1216677644632981,4643.303099674834,434.08598336728863
56000,70.0,0.1356558091540174,4657.10193380181,463.59138055322484
56000,70.0,0.1521632908493111,4669.616753265741,498.45040212556984
56000,70.0,0.1708583354855349,4678.01039188853,532.5964801569887
56000,70.0,0.1898251964733643,4643.5387435945595,559.2923512122136
63000,70.0,0.0216835869800834,4106.437574212216,100.24122857562938
63000,70.0,0.0246765845643293,4184.279928858661,115.01710741451971
63000,70.0,0.0277094946059893,4210.542297190146,133.85688592546447
63000,70.0,0.0311934146618316,4246.678355181099,149.2800190979878
63000,70.0,0.0351054256615785,4291.939241014976,166.33383330368147
63000,70.0,0.0390718535654053,4317.958112484553,191.10088266364048
63000,70.0,0.0436574849587098,4347.018380553818,207.1377519777483
63000,70.0,0.0489834308857129,4383.304620732812,226.08970115658408
63000,70.0,0.055231405907387,4426.80802710697,248.69060791719335
63000,70.0,0.0619206515771499,4442.045254887346,270.2075440349669
63000,70.0,0.0697976868111676,4476.632018744001,297.9239373898386
63000,70.0,0.076779686261881,4457.760724221814,312.6304177200549
63000,70.0,0.0866713596979633,4503.768803981425,352.30749585943744
63000,70.0,0.0970685348455524,4582.4351570240015,385.1248213056327
63000,70.0,0.1087927470543007,4613.057682408409,415.526897940105
63000,70.0,0.1215094875456006,4635.217935031491,450.0399474372201
63000,70.0,0.13627576162944,4653.704984829003,484.02001952828743
63000,70.0,0.1529333595852121,4649.036301104094,520.57026094103
63000,70.0,0.1706399909141526,4659.837386063711,558.1715617333246
63000,70.0,0.189611394322307,4632.663234562014,583.9499831991193
70000,70.0,0.0217928138972566,4112.5694571498525,106.53083183594448
70000,70.0,0.0246625854909275,4193.109170358479,117.79628177203514
70000,70.0,0.0278538142791928,4208.4561149379115,133.91518104299604
70000,70.0,0.0311710897998613,4237.151402966295,150.70842398520585
70000,70.0,0.0348076618379661,4257.179302907884,174.8867341714134
70000,70.0,0.0390675128834716,4312.877196694766,194.24596073773148
70000,70.0,0.0438151900138654,4355.598496396443,213.44103593990926
70000,70.0,0.0489487159001258,4377.115568419322,231.7907300536392
70000,70.0,0.0554672141119962,4413.927534339842,256.7496709268498
70000,70.0,0.0623277315012746,4441.651173814345,279.5214736906472
70000,70.0,0.0689437096173303,4416.3698088545625,298.3377977198331
70000,70.0,0.0774041012667743,4467.719381578654,328.14833214141385
70000,70.0,0.0866809201844622,4513.166225913149,364.2542776907193
70000,70.0,0.0973794945599784,4580.261711062797,402.79891490396227
70000,70.0,0.1087068721672915,4621.315565796065,437.6004096573639
70000,70.0,0.1219299767905229,4644.625140143823,474.7040694656302
70000,70.0,0.1374153351760819,4643.702558630421,511.0627127018937
70000,70.0,0.1534490034309256,4643.443211453362,544.3394110926876
70000,70.0,0.1709282559204602,4658.943274098163,586.6073036086078
70000,70.0,0.1891943222470073,4627.618626081232,612.4975529564095
79000,70.0,0.0194903493483395,4071.0169311205996,83.89817315703974
79000,70.0,0.0220333727888383,4119.118188162145,101.8112972368591
79000,70.0,0.024844581299452,4169.787605707925,115.33240123808298
79000,70.0,0.0277549365185736,4193.733735915414,129.94401320827785
79000,70.0,0.0310528125148376,4196.310515775015,152.64544354981203
79000,70.0,0.034628147782636,4242.879951753541,168.8126189760877
79000,70.0,0.0389588909209793,4320.138831769809,191.3318478760048
79000,70.0,0.0438318164138856,4348.5302092281745,213.77571883118662
79000,70.0,0.0496261951148361,4376.598381619813,236.90063621938938
79000,70.0,0.0552829172772022,4412.084138696369,258.98890133733363
79000,70.0,0.0614193671646094,4388.02124130629,276.48397529976125
79000,70.0,0.0692116518597452,4428.9635100419955,303.79710442452824
79000,70.0,0.0776049729581148,4478.756692134537,338.4747796787608
79000,70.0,0.0867711550372658,4519.98398258,373.7096522587015
79000,70.0,0.0976199279725265,4590.215324194569,415.9685577196672
79000,70.0,0.1091263774208675,4619.439066534776,450.41108294120863
79000,70.0,0.1228401161417359,4630.394112932767,490.0157482215292
79000,70.0,0.1375151242091363,4640.01975772671,527.5035972771593
79000,70.0,0.1538079953475223,4645.278401351665,571.5896571104441
79000,70.0,0.1693864840492373,4666.571559194334,610.6500844929615
79000,70.0,0.189936778860588,4632.869902014856,642.9064436776899
89000,70.0,0.0173837348152317,4051.340857501776,78.32161746058998
89000,70.0,0.0195915317306633,4066.1988677501595,88.55776521911525
89000,70.0,0.021975762045579,4107.37846785132,107.30460777304373
89000,70.0,0.0248642134531723,4189.780243969735,123.97768103118614
89000,70.0,0.0276123012412203,4185.431138978939,144.11811924342888
89000,70.0,0.0307769725287241,4200.45282449436,160.14989890074517
89000,70.0,0.0348186273225121,4265.409911268891,181.25793566282775
89000,70.0,0.0390240681997722,4332.259285740748,202.4834918969574
89000,70.0,0.0439223776564247,4347.565365161643,222.75473351027597
89000,70.0,0.0495630579676108,4375.090260324792,248.69564434119792
89000,70.0,0.0549032885077807,4375.362910145389,265.54717892583983
89000,70.0,0.0616213338034334,4405.83467626073,294.40280668959537
89000,70.0,0.0689011886919055,4447.768021256297,324.0076693940835
89000,70.0,0.0776599038048565,4483.267319121926,358.1855194607058
89000,70.0,0.0867058553319623,4518.812188448618,396.68789966778826
89000,70.0,0.0975241630005015,4604.184817728176,440.339852061464
89000,70.0,0.1097521955767672,4622.037753711495,479.7593756097342
89000,70.0,0.122843261066424,4628.100709638407,519.6736401992482
89000,70.0,0.1373423153019521,4635.784365869193,565.8892824281445
89000,70.0,0.1517819183436159,4644.717159755003,602.8494390700777
89000,70.0,0.1706399364863127,4660.846535755702,651.5702281648387
89000,70.0,0.1902988178527785,4620.677738083626,679.8025244365153
99000,70.0,0.0172714055576091,4065.3321781119917,80.43138777443026
99000,70.0,0.0197035739158744,4076.090333984607,92.98826869079969
99000,70.0,0.0220758657601838,4119.366258988064,112.152354448802
99000,70.0,0.0246218536114359,4147.127201791157,133.86852314096575
99000,70.0,0.0274524230366229,4178.146997501957,148.8557919426848
99000,70.0,0.0311173696165613,4220.4754644253535,168.06003035390827
99000,70.0,0.0347997314313682,4273.847331772211,188.69456084522122
99000,70.0,0.0392498079165085,4323.2217415037085,211.23061884971267
99000,70.0,0.0439173661926396,4347.419249975028,233.53502990862415
99000,70.0,0.0489751181197715,4334.352916300513,251.02703854362892
99000,70.0,0.0546207912228921,4372.594971461385,277.0674277632136
99000,70.0,0.0616159128710202,4412.6061443295375,309.3294735489536
99000,70.0,0.0690177070488912,4448.770447494241,339.85673859746805
99000,70.0,0.077677609701863,4483.56583036391,375.0266310365407
99000,70.0,0.0869392130191302,4514.798637024173,420.59912099349
99000,70.0,0.097979042750614,4590.522965319188,468.28646782865974
99000,70.0,0.1100010500018298,4606.570059783866,504.83273447491945
99000,70.0,0.1225059258174819,4619.438474595395,555.8910361725395
99000,70.0,0.1356635641594636,4634.661798511598,595.3056377242505
99000,70.0,0.1517851807335366,4636.393482095795,637.433428105071
99000,70.0,0.1697345609579669,4651.014401427359,685.3193552387322
99000,70.0,0.1912939103454605,4594.060364026912,717.2580524485332
112000,70.0,0.0164994916997978,4027.3648454698173,80.48282269440716
112000,70.0,0.0175314976672663,4070.0386338723965,88.08901314767648
112000,70.0,0.0196860775865465,4090.3199390385844,105.76299179612779
112000,70.0,0.0219919305182225,4090.3310616164126,126.02884288100671
112000,70.0,0.0245568355751006,4155.9638408606925,145.09211025170418
112000,70.0,0.0275431035629681,4187.950153394187,160.4878862330564
112000,70.0,0.0310304962471918,4220.936998319374,182.9563269806879
112000,70.0,0.0350200925417778,4276.676208437034,205.7716736437122
112000,70.0,0.0392458590837454,4320.564203283298,229.1574257433223
112000,70.0,0.0435426067390836,4305.385938707777,241.20195026625916
112000,70.0,0.0491544438986951,4338.862805417318,270.6795045295549
112000,70.0,0.0545828946497016,4376.325068129752,296.24929572943546
112000,70.0,0.0617445394134687,4404.773646236249,329.3635883470387
112000,70.0,0.0693518250284974,4433.312805587261,361.1025321586578
112000,70.0,0.0774829595777719,4479.445929280165,398.3613752185
112000,70.0,0.0873208844403019,4514.2700792926535,447.8223107677941
112000,70.0,0.097749782483457,4581.944732357304,492.8515016775139
112000,70.0,0.109855847275898,4599.452336287388,549.4261921707003
112000,70.0,0.1211181294356702,4623.785002271797,589.6389264062428
112000,70.0,0.1365188919835021,4634.768619909405,635.0187892433249
112000,70.0,0.1523274205555115,4636.916250920059,675.8475833900411
112000,70.0,0.1717639187878066,4644.452915600532,727.1464652808421
112000,70.0,0.1928685396884298,4595.88281746672,760.6667202301505
125000,70.0,0.0172297727577266,4102.6461821088415,92.55135264830325
125000,70.0,0.0175885222355055,4106.211735125332,96.7440255949729
125000,70.0,0.0195155267541685,4077.143855779682,112.6001640339158
125000,70.0,0.0219492338616722,4115.461423480914,128.7396569432031
125000,70.0,0.0246988300323729,4194.539824846735,152.4337557398014
125000,70.0,0.0276102064850874,4208.821109214728,167.29875898576023
125000,70.0,0.0312542416068082,4227.644496456848,190.07584668590167
125000,70.0,0.0350642653591849,4290.702729568292,215.3215017742432
125000,70.0,0.0388793687698914,4299.078594946461,229.9810247863829
125000,70.0,0.043666064375104,4329.676478348701,253.5624754247912
125000,70.0,0.0491513535851284,4372.364058586688,284.1893811480752
125000,70.0,0.0548441065525103,4402.766665459223,313.1298030104768
125000,70.0,0.0619262679811075,4428.1931843180055,344.7508538508634
125000,70.0,0.0692354484380818,4466.598591894197,381.7516104713527
125000,70.0,0.0780985564572326,4491.112527181438,424.6427216571735
125000,70.0,0.0873559283659581,4527.329543483853,473.2889699849311
125000,70.0,0.0978589542441826,4578.654004655232,533.8521824578424
125000,70.0,0.1084489155886881,4611.837795711907,577.3687828413371
125000,70.0,0.1219097786621233,4628.602557479509,627.5403803967886
125000,70.0,0.1364174727953039,4638.125574759401,677.0096417495737
125000,70.0,0.1534238569122327,4621.428856118483,724.2759298354842
125000,70.0,0.1717767085370827,4623.251366583331,769.9379511309614
125000,70.0,0.1918341637709976,4521.307797747466,808.46864906538
141000,70.0,0.0156446487679786,4062.857628631825,92.46058610686576
141000,70.0,0.0156379734446611,4083.9991958143455,94.74793798857623
141000,70.0,0.0174040997787452,4073.0336399212215,114.54300398909365
141000,70.0,0.0195058714852829,4088.5391156680294,128.88387674274122
141000,70.0,0.0220764956826742,4137.705258225113,147.19820037613886
141000,70.0,0.0246246613421988,4219.276617870631,170.00309295664005
141000,70.0,0.0278780092120747,4218.487932090852,188.9003956181948
141000,70.0,0.0313443753096621,4271.054603049561,214.0321503584887
141000,70.0,0.0346404063925359,4261.266722393502,228.02934372110553
141000,70.0,0.0389658249654424,4325.015045775607,255.53423985944434
141000,70.0,0.0438675358199114,4361.602315068934,283.62483942320654
141000,70.0,0.049205288534703,4382.506389118392,313.987698068548
141000,70.0,0.0552054539080992,4425.775222233447,347.6157875970766
141000,70.0,0.0619220238087158,4448.014446587909,382.46320141881876
141000,70.0,0.0697611401208632,4462.8446756473095,418.8008606409002
141000,70.0,0.0781291049856098,4497.533535552978,463.95091778785843
141000,70.0,0.0875601682006798,4522.919950822679,532.2655343382293
141000,70.0,0.0972317322259669,4590.321288399366,582.4293366346593
141000,70.0,0.1096208877555836,4617.22570005506,634.0605636965265
141000,70.0,0.1220186628140856,4625.390320688457,680.2310871452506
141000,70.0,0.1374729059151425,4612.576032250742,729.2103942578593
141000,70.0,0.1539190346767525,4612.844398814525,780.0313029269438
141000,70.0,0.1711256379455359,4561.926860967617,829.4805445178953
141000,70.0,0.1903642551903473,4509.212930804488,859.4636547326156
158000,70.0,0.0141406949649482,4091.0853532521523,104.10817400548412
158000,70.0,0.01396625517768,4084.519292952479,105.21476144748101
158000,70.0,0.0155134525721304,4084.8357143274256,125.28811753969342
158000,70.0,0.0173251861796507,4127.342712076068,139.7514748833107
158000,70.0,0.0196494724322044,4128.493592492442,155.3602753778982
158000,70.0,0.0220056822481695,4160.988694058123,177.52596592494294
158000,70.0,0.024782077372061,4238.401445652083,200.10076735365627
158000,70.0,0.0279626560140742,4249.159788782391,223.47738934058873
158000,70.0,0.0309475267305048,4242.173395135638,236.96201217819552
158000,70.0,0.0346670632096973,4291.053970529748,261.67672634294297
158000,70.0,0.0388983633581058,4355.1368820613325,293.26357660887527
158000,70.0,0.0437858948077373,4385.281780839265,324.055207621869
158000,70.0,0.0493288288772212,4414.810022211308,356.1738771455244
158000,70.0,0.0551623609776616,4442.775419123157,390.8990780678645
158000,70.0,0.0621937233601062,4450.186013430079,426.6509075080669
158000,70.0,0.0698529521299118,4478.952588031585,468.49707315246076
158000,70.0,0.0781459019093338,4500.00558077815,531.7681032883268
158000,70.0,0.0871398922311157,4525.371906239936,583.7863489095844
158000,70.0,0.0974093787598016,4599.4741497398745,642.6126108852479
158000,70.0,0.1089338252679455,4615.220958616439,690.0010094806944
158000,70.0,0.1229063823497497,4611.883537431661,743.0911619161665
158000,70.0,0.138001532312798,4598.248132763505,791.6485482926226
158000,70.0,0.1538909946954545,4561.273417076859,850.7602796848851
158000,70.0,0.1699396811953155,4542.950930863359,887.6241388749506
158000,70.0,0.1912584846286338,4488.600280314175,921.0979676088168
177000,70.0,0.0143137038214573,4151.744234671161,141.13886075577656
177000,70.0,0.0138122368303826,4122.823890717633,145.18125693664797
177000,70.0,0.0154843636965417,4113.532497185012,158.28244262910349
177000,70.0,0.0174724427860483,4158.811426158376,177.58071574930247
177000,70.0,0.0195616074473057,4170.605519107492,197.8255120343629
177000,70.0,0.0221031599261023,4192.4236404850935,220.45921446472803
177000,70.0,0.0248329311873974,4259.909392735855,243.1476116308573
177000,70.0,0.0274793345151247,4238.9417138197305,253.21723474434222
177000,70.0,0.030968381282492,4275.685409925042,279.7453829707599
177000,70.0,0.0347727654700501,4324.907612829951,308.7873926691211
177000,70.0,0.0389880359674392,4381.552212464845,340.8224946085646
177000,70.0,0.043827041869358,4413.067097643766,374.2901223172582
177000,70.0,0.0491873477235162,4426.650645341787,403.69858129710735
177000,70.0,0.0555503026858845,4447.038370150041,443.2321272494622
177000,70.0,0.0622267801631113,4468.07122247657,480.92859223540734
177000,70.0,0.0696753299101165,4484.874160947977,545.4932309080683
177000,70.0,0.0775640780317301,4504.056927521957,588.81546351341
177000,70.0,0.0868420348338711,4529.7397262861705,646.158814214341
177000,70.0,0.0974514411509164,4586.304058838662,706.5123239991443
177000,70.0,0.1100240252656196,4596.670699913775,761.3542905122624
177000,70.0,0.1231758011879424,4593.347330961395,812.0920323980544
177000,70.0,0.137290607256973,4543.99182683646,865.6722913886109
177000,70.0,0.1527740599113822,4542.5955333874335,915.5960335930473
177000,70.0,0.1711901549940398,4526.873720553798,961.1114260406956
199000,70.0,0.0128848478561387,4197.66099648034,177.04327278361848
199000,70.0,0.0123494651700421,4164.181049489232,175.03897159694955
199000,70.0,0.0138251743753771,4138.110408827995,188.18373330213527
199000,70.0,0.0155971044484668,4168.417536668694,209.15168416990682
199000,70.0,0.017496761673018,4195.970685433623,227.2395324129319
199000,70.0,0.0197340635395651,4208.298835863089,248.0121485445232
199000,70.0,0.0221727262203174,4229.722455557138,271.87525906106805
199000,70.0,0.0246654527336131,4252.637031501141,289.6241627196307
199000,70.0,0.0275401795938061,4270.831028285768,309.65090163855615
199000,70.0,0.0309310657468573,4310.539058126134,336.5093248539675
199000,70.0,0.0347792703797099,4352.326639456157,366.33793378078224
199000,70.0,0.0390849117145891,4414.565691300786,404.88616455478757
199000,70.0,0.0439468921097343,4438.390594604093,435.62854999044055
199000,70.0,0.0494148822273219,4442.331346469676,469.33509008015176
199000,70.0,0.0555728481618634,4466.012809119023,509.3755588399716
199000,70.0,0.0620144380282421,4456.6032442674405,565.9158551655834
199000,70.0,0.0692060952244288,4494.522012179266,612.0784502090172
199000,70.0,0.0778143306494022,4518.427156654176,663.5463932149617
199000,70.0,0.0867771713023324,4523.91849903052,716.9626260909106
199000,70.0,0.098358117196851,4579.041993678806,783.5405469695448
199000,70.0,0.109860773238006,4583.879683637625,836.0019693371345
199000,70.0,0.122691519963291,4535.070350796533,891.4467287372719
199000,70.0,0.1362541994228191,4521.346552909464,937.4174735634957
199000,70.0,0.1530672038022665,4517.594224464422,989.7864126507853
223000,70.0,0.0129089314457401,4201.260307436454,247.8694877973528
223000,70.0,0.0122954170786283,4188.771741968759,247.50650581714524
223000,70.0,0.0139254668272842,4194.7245686754495,259.8065410840006
223000,70.0,0.0155164435255828,4181.635701469542,274.0233438852078
223000,70.0,0.0174504710774368,4224.954391040977,293.58270180277674
223000,70.0,0.0198187318363142,4233.247186958813,318.3308626315628
223000,70.0,0.0219239493690682,4212.30696957042,329.12702065244815
223000,70.0,0.0245107729207,4285.39660232265,357.0545929204944
223000,70.0,0.0276519408360638,4311.46968797863,384.20646399421014
223000,70.0,0.0309806078818672,4347.748872925374,410.4474755717306
223000,70.0,0.0349507051876247,4379.196811363797,444.15192083677726
223000,70.0,0.0391629657727952,4440.109733888831,481.20424452525793
223000,70.0,0.0441716862439921,4442.168271361523,512.2280154046581
223000,70.0,0.0496999659328336,4465.362825896729,552.0038639190401
223000,70.0,0.0554704596497781,4462.2005568288205,607.711004065418
223000,70.0,0.0617437140375086,4472.087830442139,645.0167134432717
223000,70.0,0.069429847880146,4505.281826006028,696.5934200184882
223000,70.0,0.0777388695493439,4518.793428408957,746.5665826356021
223000,70.0,0.0875762542868513,4528.846685719702,809.8546868479805
223000,70.0,0.0977675338543422,4569.383277984501,871.7489403172657
223000,70.0,0.1095598580224613,4516.3819492331395,926.3950123812201
223000,70.0,0.1224957618912909,4511.238353698997,976.0414008670634
223000,70.0,0.1370741509641025,4504.038451709384,1028.1072394420648
251000,70.0,0.0130456698933326,4238.103514275589,331.05345251985545
251000,70.0,0.0123802531214044,4232.872518382994,327.0644773240704
251000,70.0,0.013890055591827,4214.490819163164,336.9199544118818
251000,70.0,0.0156213506385815,4220.980075363633,355.66160412370346
251000,70.0,0.0175691129256217,4248.7847264407565,381.0837061397309
251000,70.0,0.0195907424336979,4193.429252374605,382.7848943365222
251000,70.0,0.0219622080011758,4249.1468740021255,414.0075551548976
251000,70.0,0.0245057481525918,4303.0915943548525,441.0683759003945
251000,70.0,0.0276930678019584,4344.819566852728,472.1426868018103
251000,70.0,0.0311261094217767,4378.953629950241,501.8725283112923
251000,70.0,0.0349403622577459,4408.621993173769,534.586720395971
251000,70.0,0.0394203128705797,4442.286440789649,570.0744177282248
251000,70.0,0.0442783634762619,4437.529652475555,598.638411282577
251000,70.0,0.0493412412458416,4455.051597357834,657.9482710983103
251000,70.0,0.0549151720096575,4466.483580780211,698.61053384087
251000,70.0,0.0618955965007927,4484.792015674764,744.0167526211061
251000,70.0,0.0693124669626231,4499.792240227791,791.6205174090932
251000,70.0,0.0782903686560115,4502.479755656996,845.2550188595699
251000,70.0,0.0878150572147688,4503.455898424086,907.3262441135611
251000,70.0,0.0977653761327597,4493.8102666866325,972.5046319719731
251000,70.0,0.1092221408642146,4500.992769569931,1025.82597925347
251000,70.0,0.1227323038372172,4490.378974718435,1078.4609470694618
281000,70.0,0.0131282855873033,4267.267507706893,427.70316926985083
281000,70.0,0.0124631222512996,4241.273493022543,418.9017326831258
281000,70.0,0.0139567368618938,4272.659133914559,440.5559975952858
281000,70.0,0.0157282139626536,4240.433224322284,448.83579495314757
281000,70.0,0.0174709102659152,4243.06987732898,468.30801413894056
281000,70.0,0.0195087329015441,4271.974918190848,487.7929068099328
281000,70.0,0.0219794372630721,4275.993265990173,511.08636220580576
281000,70.0,0.02465822399345,4340.278108554212,546.1519838258391
281000,70.0,0.0276693339437354,4367.008070937566,574.6935305280493
281000,70.0,0.0310486006230678,4398.766694525347,604.8142467029595
281000,70.0,0.0351417261758473,4416.250659227688,638.1923793591492
281000,70.0,0.0393549156831887,4458.9779213118,676.0410958962158
