Repository: upb-lea/materialdatabase

Material database for power electronic usage
===============================================

The materialdatabase mainly contains complex magnetic and dielectric data of soft-magnetic ferrite materials under sinusoidal excitation.
Typical target applications of the provided material data are magnetic components in power electronic converters operated at switching frequencies reaching from 100 kHz to 3 MHz.
The database allows to compare materials and measurement setups, to work with fit functions (e.g., Steinmetz), and features data export as interpolation grids.
FEM solvers like Comsol can directly import these interpolation grids and incorporate the data in frequency-domain simulations.

File: materialdatabase/data/complex_permeability/MagNet/N49.csv (part 2 of 4)
f,T,b,mu_real,mu_imag,h_offset
398000,25.0,0.0187314860258381,1402.8195322561448,11.701156973073262,15.0
398000,25.0,0.019521703442209,1405.9542727693402,11.989845990623026,15.0
398000,25.0,0.0247169385071666,1425.9878338110848,18.99056660452314,15.0
398000,25.0,0.0311402353968393,1462.2207298315466,28.562184118105044,15.0
398000,25.0,0.0392926410793596,1482.6169196921503,47.31104619781744,15.0
398000,25.0,0.0493287787071508,1504.5428250222717,62.32587895831118,15.0
398000,25.0,0.0618970383192679,1531.7327083187345,84.72369769552873,15.0
398000,25.0,0.0780586825373068,1555.629879758255,116.17768494134133,15.0
398000,25.0,0.0978397265513625,1599.27672897115,153.07410512174644,15.0
501000,25.0,0.019067065675488,1427.246102260458,18.997499338397034,15.0
501000,25.0,0.019642190214074,1429.4751252678495,19.48251777101372,15.0
501000,25.0,0.0246250682838971,1443.90695367487,27.077946424176915,15.0
501000,25.0,0.0312170322474858,1473.798037717439,43.94004203379783,15.0
501000,25.0,0.039128663128444,1503.4362722915323,57.231506301328245,15.0
501000,25.0,0.0494172668984377,1519.79987963716,74.14417687309403,15.0
501000,25.0,0.0620714691676847,1536.6114050206313,102.41261344665612,15.0
501000,25.0,0.0779702206857613,1576.056064618549,133.8869387850058,15.0
630000,25.0,0.0153302636342622,1451.9631762889942,22.244468985694404,15.0
630000,25.0,0.0155962906501853,1448.8680323832552,22.604094281034666,15.0
630000,25.0,0.0196221408139889,1453.2231401182191,29.611852450151723,15.0
630000,25.0,0.0247672976727325,1464.4679176360569,44.07418924940608,15.0
630000,25.0,0.0310734652341386,1502.8653539686795,57.2642684330526,15.0
630000,25.0,0.0392374147263406,1529.846281813945,73.18354301714729,15.0
630000,25.0,0.0492841748863182,1538.404622817772,95.98817455917909,15.0
630000,25.0,0.0618079643020183,1568.93672362382,123.89551401728646,15.0
794000,25.0,0.0154060538265214,1505.1839914275602,40.71966068450247,15.0
794000,25.0,0.0156791600790216,1503.654935327285,40.19139388630041,15.0
794000,25.0,0.0196595124102417,1495.7298687840905,53.575877097255486,15.0
794000,25.0,0.0247421473298285,1521.2498504019304,65.08962619620766,15.0
794000,25.0,0.0310126174152759,1553.0570578375218,80.69650037433126,15.0
794000,25.0,0.0391412174243684,1564.8187801684908,103.05587356099775,15.0
794000,25.0,0.0490794639074365,1593.704055475015,128.25640930455558,15.0
50000,50.0,0.038944894468468,1498.3265869876907,23.393706472169992,15.0
50000,50.0,0.0495984863070785,1512.43997256725,30.797314806157235,15.0
50000,50.0,0.0625868260357705,1521.5459370316253,45.39689864498583,15.0
50000,50.0,0.0799331364076495,1562.1753831342978,60.247341172533005,15.0
50000,50.0,0.1004860644077465,1601.5644195408393,80.87079312207614,15.0
50000,50.0,0.1262860969694676,1651.432740038581,111.09260517498012,15.0
50000,50.0,0.1590842725691619,1720.925641998322,155.80992325007637,15.0
50000,50.0,0.1978022190286687,1795.1833220545382,211.52001342191048,15.0
50000,50.0,0.2442501662409733,1827.9513903535617,275.395027474861,15.0
63000,50.0,0.039083331862412,1519.746044786009,29.830000692063223,15.0
63000,50.0,0.0495221124537108,1527.7762776632353,41.87836860134004,15.0
63000,50.0,0.0622662339136607,1554.7314348602188,55.62092319382866,15.0
63000,50.0,0.0789891013707036,1593.519375291192,76.44769868231869,15.0
63000,50.0,0.0988420047917494,1614.5361608012356,97.33345504039796,15.0
63000,50.0,0.1246453109910629,1682.842919355626,130.79641232457143,15.0
63000,50.0,0.1573256327735077,1743.1314442455946,171.58550743428358,15.0
63000,50.0,0.1965568019295258,1798.2454871996356,219.4906124560848,15.0
63000,50.0,0.2427706680609735,1833.159766641713,281.05957879611447,15.0
79000,50.0,0.0309517148952774,1491.2866773352937,16.25818537211439,15.0
79000,50.0,0.0392529190479429,1508.50751597948,26.2722119113982,15.0
79000,50.0,0.0495698507961601,1529.937944871172,37.16420557425492,15.0
79000,50.0,0.0621990243992449,1553.7677303176058,51.497783508643245,15.0
79000,50.0,0.0783420398444267,1577.0565153160812,69.44856104586331,15.0
79000,50.0,0.0985287635876959,1616.922799452083,93.51123769006404,15.0
79000,50.0,0.1244731521979757,1690.3994802547072,129.46492652476982,15.0
79000,50.0,0.1564474030771531,1743.7479480910615,171.27132326088469,15.0
79000,50.0,0.1960370429816745,1805.0906630781303,226.11078955549627,15.0
79000,50.0,0.2433035811839743,1845.5011890107423,290.77789952416384,15.0
99000,50.0,0.0307048509518006,1482.99073952532,13.825786198364629,15.0
99000,50.0,0.039203521449661,1514.4603780882487,22.123591070155097,15.0
99000,50.0,0.0493030138815241,1530.018020077409,32.54602614571928,15.0
99000,50.0,0.061605750493508,1539.1365403866246,44.65708976074594,15.0
99000,50.0,0.0779294497081839,1582.403814246915,66.3770926164069,15.0
99000,50.0,0.0985370585223672,1623.3559980859516,92.651356931017,15.0
99000,50.0,0.123376532049511,1688.101188402999,128.56334416249592,15.0
99000,50.0,0.1556330994779752,1746.9112815097712,178.09723834368216,15.0
99000,50.0,0.1945024873635592,1807.335190276128,232.18301482283167,15.0
99000,50.0,0.2397469484442312,1837.7994066781416,295.4500280651836,15.0
125000,50.0,0.0243362293704607,1446.5415934417897,4.1146944487608765,15.0
125000,50.0,0.0311452815079285,1487.4671531265456,10.316052241293184,15.0
125000,50.0,0.0391348355858455,1512.5958489080256,18.87315971822076,15.0
125000,50.0,0.0490743242195101,1516.0101109474122,26.57754324339997,15.0
125000,50.0,0.06236711198739,1547.4291532785046,43.64935073030392,15.0
125000,50.0,0.078340961333229,1588.411395800853,65.00447249949728,15.0
125000,50.0,0.0982756247609236,1625.7227383063462,92.59392627929373,15.0
125000,50.0,0.1240934225114401,1690.9932954485623,137.13038064231566,15.0
125000,50.0,0.1541526917724981,1753.2134830015125,184.55435404062135,15.0
125000,50.0,0.1942620138752948,1813.5767163878736,245.1092002047364,15.0
125000,50.0,0.2393409444188605,1829.3750993021383,315.6393089049738,15.0
158000,50.0,0.0257196042728573,1460.078046520738,3.1714656283391416,15.0
158000,50.0,0.0312269462013853,1492.12833199685,8.071840381096704,15.0
158000,50.0,0.0391229464081393,1506.188848829985,14.055039287190615,15.0
158000,50.0,0.0492826085850833,1528.6472809846473,25.47631505793373,15.0
158000,50.0,0.0621552864632093,1554.3791031070236,42.3920062489247,15.0
158000,50.0,0.0778947446162405,1590.8326070212092,64.05550569016445,15.0
158000,50.0,0.0989730540382523,1632.16339653229,101.16550906110744,15.0
158000,50.0,0.1233061081799621,1699.583837013649,141.73454247580418,15.0
158000,50.0,0.1544887441709366,1757.1328236828526,194.1661834012901,15.0
158000,50.0,0.1939518962619839,1807.114624389278,265.4490846574537,15.0
158000,50.0,0.2407249938755722,1842.1330826800188,340.15887524622286,15.0
199000,50.0,0.0215748194263407,1450.5032682989197,0.8943329053518901,15.0
199000,50.0,0.0249472132157569,1458.8492275191152,1.6913029572441816,15.0
199000,50.0,0.0310273406572741,1480.8223954888836,5.425841392600084,15.0
199000,50.0,0.038996867673872,1512.89271641937,14.119319327670327,15.0
199000,50.0,0.0495390246094601,1535.965145511533,26.101348038433677,15.0
199000,50.0,0.0620472220522121,1555.0795209955618,43.27877939232816,15.0
199000,50.0,0.0784115373771956,1595.4385568803011,74.43899570628552,15.0
199000,50.0,0.098168706360835,1637.0125878429028,105.01277472065796,15.0
199000,50.0,0.1223968165970359,1697.727532050407,147.7438242353857,15.0
199000,50.0,0.1547935678406259,1748.1044294657374,212.9382746841572,15.0
199000,50.0,0.1919556045388798,1812.7208542345,282.93758504391843,15.0
251000,50.0,0.0225774814292289,1461.941948630889,1.778938279249029,15.0
251000,50.0,0.0246546482346565,1453.4776051616184,1.817728048436998,15.0
251000,50.0,0.0310813565539943,1496.761074462447,8.273204458208234,15.0
251000,50.0,0.0391209579196434,1527.217773782412,17.536433612733838,15.0
251000,50.0,0.0493649706676341,1542.7080974836445,29.37241304446368,15.0
251000,50.0,0.0623869747909634,1562.3288948007332,55.46178076062444,15.0
251000,50.0,0.0779960418474618,1602.4505089249756,79.21516119617407,15.0
251000,50.0,0.0974834091406294,1638.5904698702195,111.8104615490346,15.0
251000,50.0,0.1229385591435139,1690.8511727497437,165.35830406096284,15.0
251000,50.0,0.1528108007775274,1751.7359154797514,226.14992330124304,15.0
316000,50.0,0.0185376507537766,1464.3338620792567,1.4222278755145077,15.0
316000,50.0,0.0195956840950476,1451.348790350646,0.1663205656112384,15.0
316000,50.0,0.0246716489813628,1471.6437820009685,5.453878469321203,15.0
316000,50.0,0.0312631534940234,1511.6578892154496,12.926445274506316,15.0
316000,50.0,0.0391205360845677,1532.3990533320818,21.94306919624353,15.0
316000,50.0,0.0494607852518036,1548.4219093355052,41.86091099931969,15.0
316000,50.0,0.0619905150991845,1573.509459576088,59.88480244336996,15.0
316000,50.0,0.0778498600031885,1607.7491178368607,87.37012668651312,15.0
316000,50.0,0.0980149986951391,1633.7743927388358,128.0692987700295,15.0
316000,50.0,0.1222984768381733,1698.7634346207426,179.19200888735196,15.0
398000,50.0,0.0188858477978175,1471.6292336652368,5.03882497035282,15.0
398000,50.0,0.0195443234593882,1468.642027171076,5.466717634242875,15.0
398000,50.0,0.0247035330635144,1492.1666670815507,11.80859834209478,15.0
398000,50.0,0.0310727087988624,1522.5307066231835,18.47877607385004,15.0
398000,50.0,0.0392954896168448,1542.327231314008,36.13551287667766,15.0
398000,50.0,0.0494087584474901,1564.694015951001,50.47071458912485,15.0
398000,50.0,0.0620957014873461,1584.537208258863,70.07177114282382,15.0
398000,50.0,0.0779207642454594,1607.385610889215,104.35907112387405,15.0
398000,50.0,0.0975994910335245,1649.4516266638484,143.54538863010248,15.0
501000,50.0,0.0191916825752292,1501.654231889058,13.240509511745588,15.0
501000,50.0,0.0196743732701127,1502.4446833321151,13.21486266899632,15.0
501000,50.0,0.0247398231428737,1512.1223726630992,20.166446752512577,15.0
501000,50.0,0.0311419850166042,1539.821964006661,35.01465566239055,15.0
501000,50.0,0.039137623206799,1570.5224676482826,47.52367166385879,15.0
501000,50.0,0.0491619924236721,1586.7709178884652,63.42296193573445,15.0
501000,50.0,0.062046902025622,1593.0268596860913,89.13759844098584,15.0
501000,50.0,0.0774520336239341,1631.480199773718,123.71220042924186,15.0
50000,70.0,0.0391640111748317,1520.6722597590451,27.285049263577108,15.0
50000,70.0,0.0500095594650743,1537.3069944746726,35.74044562317228,15.0
50000,70.0,0.0627979544604303,1556.3407647552915,51.71602394769557,15.0
50000,70.0,0.0798769825061918,1602.5481162865597,71.35745869294513,15.0
50000,70.0,0.1006489273923973,1647.7755997906709,97.43323101757262,15.0
50000,70.0,0.1265253758888361,1707.0180147796748,137.5161706698726,15.0
50000,70.0,0.1585106162897647,1784.638275309787,192.7445338805113,15.0
50000,70.0,0.1970861533357775,1850.7976696918165,259.2328887507265,15.0
50000,70.0,0.2392157825371665,1871.6604117479296,324.2266930135568,15.0
63000,70.0,0.0391735095882046,1544.1773008244922,36.22238075033399,15.0
63000,70.0,0.0498557315141888,1560.2383726615028,51.12868478632449,15.0
63000,70.0,0.0625388118160325,1593.5762771617349,66.76145722330517,15.0
63000,70.0,0.0790260203876882,1629.900741798352,91.96691056882024,15.0
63000,70.0,0.0991688962802171,1665.099292820522,118.52792974691624,15.0
63000,70.0,0.1250604282569783,1738.709826231735,159.5194454930164,15.0
63000,70.0,0.157467332395275,1799.9169299818504,209.80092719705996,15.0
63000,70.0,0.1948177152948146,1847.5228243437464,264.8846493427751,15.0
63000,70.0,0.2400890351762087,1866.7929602040983,330.8750267140596,15.0
79000,70.0,0.0310555823828425,1514.6797600766272,21.36550120802755,15.0
79000,70.0,0.0392532164744357,1534.8681832993625,33.316237535614924,15.0
79000,70.0,0.0497368520873251,1565.8115828901823,46.48053346266656,15.0
79000,70.0,0.0621884753891716,1588.151327815118,62.92250658076794,15.0
79000,70.0,0.0783998707390582,1616.485307693023,85.94575297722191,15.0
79000,70.0,0.0995110842860653,1670.726355326775,118.05195117216202,15.0
79000,70.0,0.1252592358607041,1744.0936307703755,160.5217146929662,15.0
79000,70.0,0.1553987585133736,1795.8854103767978,208.3896140946363,15.0
79000,70.0,0.1960108161538973,1854.2602786005623,276.6603410048369,15.0
79000,70.0,0.2404158168443905,1876.6571803936424,341.1644644093127,15.0
99000,70.0,0.0309535910952457,1502.434138847808,19.49255952400479,15.0
99000,70.0,0.0391310366616544,1539.0225226417328,29.613573820931155,15.0
99000,70.0,0.0493601004046152,1562.0609671259238,42.74487247412401,15.0
99000,70.0,0.0618480264091606,1574.0348889578415,57.525550987125285,15.0
99000,70.0,0.0776423995816182,1623.6129728050564,83.29224567949895,15.0
99000,70.0,0.0984846606604683,1673.5132221534786,116.14366158040568,15.0
99000,70.0,0.1234058664147104,1743.2911365565783,160.39122110794247,15.0
99000,70.0,0.1555700824344386,1801.542784505212,219.63083712318632,15.0
99000,70.0,0.1936158590691353,1858.1167846672984,284.1632169829241,15.0
99000,70.0,0.2373143987117828,1868.769669130838,348.336935647289,15.0
125000,70.0,0.0243035328220499,1462.1679831380657,8.532605965671923,15.0
125000,70.0,0.0310377510061003,1511.6407058874363,16.10065662744454,15.0
125000,70.0,0.0390698190743224,1536.233195077814,27.401716741285554,15.0
125000,70.0,0.049229586403928,1549.2387903583242,38.04805938154514,15.0
125000,70.0,0.0623226461838883,1583.932435929035,56.69489588415082,15.0
125000,70.0,0.0784843683461078,1627.7600869363348,84.35763151874299,15.0
125000,70.0,0.098254575316248,1672.2088590482072,117.02916588587306,15.0
125000,70.0,0.1240697199340155,1747.0515249476766,172.94439396444946,15.0
125000,70.0,0.1536954937769346,1805.1815111687445,227.8845716053888,15.0
125000,70.0,0.1933590567226607,1859.165895745028,299.59178321269013,15.0
125000,70.0,0.23760738701759,1855.0140376433471,372.2696602065263,15.0
158000,70.0,0.0256329311640183,1473.3427829581617,7.263737509304647,15.0
158000,70.0,0.0312049669489836,1510.9144910275124,14.688824447835495,15.0
158000,70.0,0.0389265040188107,1525.518889406688,21.83397537560553,15.0
158000,70.0,0.0493579593848639,1556.973065871939,36.55451404913918,15.0
158000,70.0,0.0622590521362298,1589.7302227592693,55.79643524774003,15.0
158000,70.0,0.0780509989749411,1630.9238295117557,84.36245583278573,15.0
158000,70.0,0.0982157416903839,1674.6052195019386,127.0214582039418,15.0
158000,70.0,0.1233899523941684,1753.159716508796,178.83051997623545,15.0
158000,70.0,0.153697053926561,1808.104815551204,241.4912261178536,15.0
158000,70.0,0.1932342871365152,1852.6501503269455,325.0852203491776,15.0
158000,70.0,0.2392946068615513,1862.7367195665784,400.1922657895904,15.0
199000,70.0,0.0215024193052028,1466.9707314562922,2.404196244649671,15.0
199000,70.0,0.0248637825532135,1470.9917944772974,6.190729639233953,15.0
199000,70.0,0.0309863968430974,1501.654142965329,11.780874749233307,15.0
199000,70.0,0.0390214567341947,1534.7961400488846,23.103774862763856,15.0
199000,70.0,0.0494544662916621,1564.5227935759735,37.51969046304867,15.0
199000,70.0,0.061925519053012,1589.9822967210798,57.15862308766186,15.0
199000,70.0,0.0784889205786771,1632.1168405135932,95.76880683414971,15.0
199000,70.0,0.0982697311296326,1681.4725479836814,134.6241106234455,15.0
199000,70.0,0.1228584784532532,1752.927741081239,190.4195497592104,15.0
199000,70.0,0.1545873056253192,1800.331818669122,268.3057860705424,15.0
199000,70.0,0.1923008587459788,1861.1194183249963,351.74143885791904,15.0
251000,70.0,0.0224983831048465,1478.9577580413322,5.780972555579655,15.0
251000,70.0,0.0246351620227181,1467.7838305485236,6.4640117041222025,15.0
251000,70.0,0.0309043380531057,1514.1124375761535,14.79891104226558,15.0
251000,70.0,0.0392105305286489,1545.8152214951451,26.67807073364432,15.0
251000,70.0,0.0493225639828324,1569.7882749355051,41.67391076931092,15.0
251000,70.0,0.0622296236709243,1591.6487081558607,70.622424213911,15.0
251000,70.0,0.0783143737644285,1641.3010853067758,103.94266930571928,15.0
251000,70.0,0.0978534388719588,1683.7671315233986,144.61861783049258,15.0
251000,70.0,0.1229883929133898,1742.4836002495556,211.398334996347,15.0
251000,70.0,0.1533511574162181,1801.3848752658598,287.8362583819533,15.0
316000,70.0,0.0184650922696191,1472.1962407576077,5.287229512668596,15.0
316000,70.0,0.0195491176001074,1457.2978692550614,4.206903512633729,15.0
316000,70.0,0.0247649101945986,1480.933000065513,10.87006775809714,15.0
316000,70.0,0.0312188454684319,1527.8424463220365,20.432040326826137,15.0
316000,70.0,0.0392606867007659,1553.9883204687526,31.93416325565219,15.0
316000,70.0,0.0494221609405496,1573.124579336465,55.536627787831776,15.0
316000,70.0,0.0621865699140422,1604.480237096415,78.79784168545869,15.0
316000,70.0,0.0776366406163227,1643.45323190026,113.27535935969992,15.0
316000,70.0,0.0979051762064046,1675.1146030665204,163.36631200214893,15.0
316000,70.0,0.1225231087025444,1748.2262219147617,230.85845550736173,15.0
398000,70.0,0.0188157769140075,1483.5925268832102,9.129893962715014,15.0
398000,70.0,0.0194936412894133,1484.0362276752885,9.833008745436398,15.0
398000,70.0,0.0248057229308306,1503.8087049763767,17.613358308694618,15.0
398000,70.0,0.0311526048217669,1540.5208146703062,26.767728230974942,15.0
398000,70.0,0.0391919548373643,1562.9892824256715,46.45833237945725,15.0
398000,70.0,0.049336815385788,1590.181551275618,64.93292288980851,15.0
398000,70.0,0.061707560825168,1612.4938225575693,90.35616003937297,15.0
398000,70.0,0.0775805610734193,1641.5910400181867,132.84168432367483,15.0
398000,70.0,0.097338401446938,1687.652063135708,183.05099884941637,15.0
501000,70.0,0.0191142373888812,1509.4796639068425,18.41159736056656,15.0
501000,70.0,0.0196652251183519,1510.5159094567346,19.52296907403068,15.0
501000,70.0,0.0247266929675245,1523.0190556768762,26.93210335848863,15.0
501000,70.0,0.0311729549429774,1556.0635790140511,45.01699593010881,15.0
501000,70.0,0.0392556849342422,1587.902281800404,60.905917146295074,15.0
501000,70.0,0.0493822994740972,1608.0987567876064,81.7697551153085,15.0
501000,70.0,0.062091285651575,1620.3733695631645,114.1398648314759,15.0
501000,70.0,0.0776190063957751,1662.6723609855608,156.90466931227257,15.0
50000,90.0,0.0397006372725962,1533.0410776116094,37.79482570582622,15.0
50000,90.0,0.0502055252143766,1560.217037035744,50.43183606900561,15.0
50000,90.0,0.0632030012991627,1590.6977725383272,70.7770319090943,15.0
50000,90.0,0.0804580226583983,1649.3955773880225,98.72072796495824,15.0
50000,90.0,0.1016139564908239,1710.444236640958,139.49688771120665,15.0
50000,90.0,0.1264302229537787,1779.7285053412434,192.67182866371573,15.0
50000,90.0,0.1577592947314617,1846.1418084032343,261.28091021537324,15.0
50000,90.0,0.1922080702697905,1903.1025827220128,333.3912835806362,15.0
50000,90.0,0.2334400960871017,1898.489105908784,398.7416306276437,15.0
63000,90.0,0.0401254649602532,1575.444056754576,60.881764922828914,15.0
63000,90.0,0.0498600517411639,1597.7315810489067,80.47275173623915,15.0
63000,90.0,0.063023664286167,1639.759209079628,104.95073114333822,15.0
63000,90.0,0.0792399283100762,1689.2152038231798,135.82969090987518,15.0
63000,90.0,0.0991063191837757,1719.9637494119152,169.0150291141755,15.0
63000,90.0,0.1252480506950131,1797.0213491698848,220.40041185149275,15.0
63000,90.0,0.1560055678255901,1846.779948732346,276.70107333015244,15.0
63000,90.0,0.191634708273897,1885.860665062435,338.63228100039527,15.0
63000,90.0,0.2345004087617033,1879.3862781216117,402.4752127491497,15.0
79000,90.0,0.031290584184075,1530.969832581251,38.80436809178999,15.0
79000,90.0,0.0394461415188265,1564.177658952405,58.02459100999848,15.0
79000,90.0,0.0497960297544949,1603.9679790681987,76.66108016658237,15.0
79000,90.0,0.0627355952455509,1637.1687640725286,101.21761001041772,15.0
79000,90.0,0.0787519317695033,1673.818819222182,132.65005118934977,15.0
79000,90.0,0.099771513641196,1729.04056632128,172.11878487448195,15.0
79000,90.0,0.1254091753087192,1804.3043222959595,223.45454396756008,15.0
79000,90.0,0.1552286859395694,1844.924798318134,279.43943281442495,15.0
79000,90.0,0.1933017274818076,1890.293800038044,351.4336374509282,15.0
79000,90.0,0.2346751713819883,1879.2025648252509,407.6579614587354,15.0
99000,90.0,0.0311719206203877,1521.2720172855047,39.805702245968426,15.0
99000,90.0,0.0394848691745457,1564.9104425882483,55.59370105021668,15.0
99000,90.0,0.049584234981517,1596.84993544934,75.38982990893281,15.0
99000,90.0,0.0620087438963596,1623.319367328872,99.75375496604472,15.0
99000,90.0,0.0781495410980417,1684.8201257731887,135.10585539718258,15.0
99000,90.0,0.0986822248352096,1733.918862269215,176.03416707624086,15.0
99000,90.0,0.1233623032004448,1802.5981231181595,229.3550341477812,15.0
99000,90.0,0.154863743745396,1849.9177353386956,297.4256288711261,15.0
99000,90.0,0.1909716611955548,1887.8662233951704,362.02599663997137,15.0
99000,90.0,0.2340949446964775,1864.7565015674263,417.692045935812,15.0
125000,90.0,0.0245793445656805,1470.9607876134396,26.046528819770543,15.0
125000,90.0,0.031251988721584,1524.582981714875,38.458884483236005,15.0
125000,90.0,0.0392450180189832,1560.5165287381585,54.71454637818445,15.0
125000,90.0,0.049344061711965,1582.6201149450908,74.27537488407802,15.0
125000,90.0,0.0622402273197069,1627.7202758634928,102.83267432356334,15.0
125000,90.0,0.0783410956088819,1684.7882266323218,140.58060889326924,15.0
125000,90.0,0.0984551256188863,1731.3762200115084,182.92731240822164,15.0
125000,90.0,0.1238251315616388,1803.731252588836,248.72155400482555,15.0
125000,90.0,0.153909359426928,1856.1810180658688,314.95794935010235,15.0
125000,90.0,0.1924264205329753,1890.8573362970897,387.7055763203124,15.0
125000,90.0,0.2343346231683201,1845.134465006597,442.0182693015495,15.0
158000,90.0,0.0254536755977218,1477.08744832485,23.084955122653536,15.0
158000,90.0,0.0311346265875768,1519.266589676355,34.280273389285526,15.0
158000,90.0,0.0389057818508693,1545.129865693014,48.60929261660159,15.0
158000,90.0,0.0493876422076252,1587.7084107280516,71.1371039397061,15.0
158000,90.0,0.0620564047800226,1628.2433839662858,100.10195249013832,15.0
158000,90.0,0.0780275677860676,1680.7843211682523,140.07827205083657,15.0
158000,90.0,0.098676150910027,1731.216886825831,195.53830574773468,15.0
158000,90.0,0.1225401003745013,1804.957403677796,256.6649457362832,15.0
158000,90.0,0.1529090888218392,1853.902545460372,329.60922199369406,15.0
158000,90.0,0.1920106077510007,1875.0355257308588,415.29794137499806,15.0
158000,90.0,0.2374359626527945,1843.915583806453,470.8570863777308,15.0
199000,90.0,0.0213568782539494,1467.2338229338816,14.816748413891606,15.0
199000,90.0,0.0249829501938461,1476.774862384223,21.627703717893382,15.0
199000,90.0,0.030984393940635,1508.742321493877,32.91334472025172,15.0
199000,90.0,0.039353204914162,1555.1756723608548,50.69004471484957,15.0
199000,90.0,0.0492483203105777,1594.4649037085592,73.49206216675289,15.0
199000,90.0,0.0620401364472624,1629.8491383171718,104.72093089898598,15.0
199000,90.0,0.078165486292792,1680.275004167311,155.36036202829442,15.0
199000,90.0,0.098362903634189,1737.0275516346453,207.2235628540635,15.0
199000,90.0,0.1223730898931679,1803.035010898156,275.13490800480963,15.0
199000,90.0,0.1536865362587101,1839.0745048818096,362.9903583360149,15.0
199000,90.0,0.1914326409999492,1877.01107918646,447.3241185883363,15.0
251000,90.0,0.0223215559844502,1475.7230151321294,21.379492981295005,15.0
251000,90.0,0.0246616940940579,1467.877062554722,23.10645015023361,15.0
251000,90.0,0.0312321792723136,1520.7195755695404,37.7889679880313,15.0
251000,90.0,0.0394093871719708,1564.8559271951392,56.17070651724056,15.0
251000,90.0,0.0493894999184151,1594.4515094331898,80.293554038461,15.0
251000,90.0,0.0622383705696408,1631.342131566478,121.8467249914572,15.0
251000,90.0,0.0780668342265687,1687.6779604242042,168.2599666196217,15.0
251000,90.0,0.0975113282259418,1732.1046023773586,222.15397861079316,15.0
251000,90.0,0.1231306948237386,1792.8701805950077,307.9129683106559,15.0
251000,90.0,0.1533839222360952,1840.743232507728,396.3639116161958,15.0
316000,90.0,0.0183245365442482,1461.2353428045797,17.709395271635746,15.0
316000,90.0,0.0196299744203453,1454.8042110398026,17.938900841491225,15.0
316000,90.0,0.0246211869367875,1478.332104887926,27.56633801255431,15.0
316000,90.0,0.0309792838641063,1529.196459652236,43.26364646065964,15.0
316000,90.0,0.0391993615167903,1565.722394618115,63.384860016525074,15.0
316000,90.0,0.0493522765655524,1595.317798739225,97.64389059309676,15.0
316000,90.0,0.0618199553482353,1634.4909999172903,132.72001888275685,15.0
316000,90.0,0.0777611077030027,1685.7611843406455,184.00764453036476,15.0
316000,90.0,0.0979407891839896,1721.322833146255,251.75175472354843,15.0
316000,90.0,0.1221229149318189,1790.7450198427273,335.04810920176584,15.0
398000,90.0,0.0186648918564719,1461.9380014935527,23.232030372240963,15.0
398000,90.0,0.0195119598208757,1466.1579085495855,24.563597768746664,15.0
398000,90.0,0.0248286911680769,1493.2918793569218,36.99238171774788,15.0
398000,90.0,0.0311125251728,1537.68454634937,53.42652218488683,15.0
398000,90.0,0.0392404273800477,1568.4143524799647,82.32595066200379,15.0
398000,90.0,0.0494118733400411,1604.8237349612496,111.48679220732645,15.0
398000,90.0,0.061642575945222,1638.5783455025953,149.82429500502872,15.0
398000,90.0,0.0779330464068019,1676.4189134596472,211.0948429688113,15.0
398000,90.0,0.0975418915991329,1723.50224692982,278.3558458686932,15.0
501000,90.0,0.0189789915406879,1490.8285897026271,35.04295665894624,15.0
501000,90.0,0.0196493299656221,1491.905757172917,35.50108897198544,15.0
501000,90.0,0.0247018684696937,1513.7889344566483,48.52133288424491,15.0
501000,90.0,0.0311223193004006,1549.3828801713148,74.1226914663509,15.0
501000,90.0,0.0391580533040017,1588.8318982012163,99.36036189817098,15.0
501000,90.0,0.0491227618200414,1617.0014797371286,132.46110278382582,15.0
501000,90.0,0.0618177158947449,1638.7049327122872,180.8689506546713,15.0
501000,90.0,0.0775449881743075,1685.9262790527005,241.5909530134157,15.0
50000,25.0,0.0392257212592484,1352.1308586905884,29.906850184388738,30.0
50000,25.0,0.0499346871003749,1374.9931171813855,40.3175588432496,30.0
50000,25.0,0.0628836552779631,1419.4628151708655,57.34298575359071,30.0
50000,25.0,0.0798912552331458,1468.689509658658,78.28293418336308,30.0
50000,25.0,0.1003673227987137,1507.530951122589,101.08046143687014,30.0
50000,25.0,0.1256600335210438,1547.0075996604903,125.51216787288806,30.0
50000,25.0,0.1585869103990009,1604.483140880153,162.1495375756746,30.0
50000,25.0,0.1945643674602825,1648.642212404456,198.6212904063284,30.0
63000,25.0,0.0399260809200401,1379.8773949296035,39.57357354172154,30.0
63000,25.0,0.0498061193685577,1400.8139522474723,55.63007336600564,30.0
63000,25.0,0.0625772929373769,1467.034299158233,76.68228042798485,30.0
63000,25.0,0.078950677654937,1509.945880617864,99.20176060159396,30.0
63000,25.0,0.0990800462262132,1532.7885293660374,120.7614544575061,30.0
63000,25.0,0.1248605203474771,1576.7653250827252,149.1328137687578,30.0
63000,25.0,0.1565959737325878,1624.0806172917562,176.51286086564528,30.0
63000,25.0,0.1926485935265716,1641.671229080708,203.9327518898492,30.0
79000,25.0,0.0311124425809684,1356.2078621791852,26.18995958725022,30.0
79000,25.0,0.0394478772200384,1377.6426808859376,38.74350086687227,30.0
79000,25.0,0.0495459177243135,1406.3009789888097,52.312327968228864,30.0
79000,25.0,0.0623904973517249,1461.3569694415908,72.6948750860241,30.0
79000,25.0,0.0788483856408661,1498.4617867383888,95.08447195634022,30.0
79000,25.0,0.099349730164003,1544.7647495302554,121.77250215003605,30.0
79000,25.0,0.1249897266302767,1586.279868333471,148.9773107758825,30.0
79000,25.0,0.1559536622614049,1628.9031908904935,175.86396051725768,30.0
79000,25.0,0.1943747212917541,1650.6805556317968,207.09074234537047,30.0
99000,25.0,0.0310163808737132,1348.8006344365426,25.908244030895567,30.0
99000,25.0,0.0393180734996924,1380.1522967282312,37.18282370335928,30.0
99000,25.0,0.0494570880058392,1410.9092700155577,51.326063930610445,30.0
99000,25.0,0.0619404909112302,1454.076595958049,70.50469190045968,30.0
99000,25.0,0.0787209088166631,1511.4837447686164,96.72509313047696,30.0
99000,25.0,0.098856576880222,1553.7037794338974,124.31128241177947,30.0
99000,25.0,0.1235531625087115,1589.2220551542737,152.9125866528525,30.0
99000,25.0,0.1554173476981882,1638.5113263720075,187.67699073645792,30.0
99000,25.0,0.1924002997782464,1655.4612280592955,215.5588591734937,30.0
125000,25.0,0.0243005545188516,1359.1747668475073,26.247600595064988,30.0
125000,25.0,0.0311448712483666,1355.14363950225,36.136016818623226,30.0
125000,25.0,0.0391659276615121,1378.4365599605828,48.29904543377377,30.0
125000,25.0,0.0491936942401909,1395.6817330896893,61.752975381078,30.0
125000,25.0,0.0623474482675,1458.487147997576,85.36425421933671,30.0
125000,25.0,0.0785773308646791,1511.3251210775102,112.93452939355431,30.0
125000,25.0,0.0984016090455332,1549.1635353579852,142.79113081059015,30.0
125000,25.0,0.1241733187367846,1588.413556431082,180.98642455952037,30.0
125000,25.0,0.1549046866496031,1642.8882015769,213.9860747680098,30.0
125000,25.0,0.1939125339268759,1661.6737031000544,244.6549525964973,30.0
158000,25.0,0.0247533425849754,1364.2473823740513,11.65572004152959,30.0
158000,25.0,0.0311434903648897,1349.948261191107,20.2738072505048,30.0
158000,25.0,0.0389738188785158,1366.8294066746378,29.68869273088239,30.0
158000,25.0,0.0495457780958894,1403.851410687496,46.053370095420895,30.0
158000,25.0,0.0624048312547217,1460.208517860455,67.96743852565696,30.0
158000,25.0,0.0781439882728249,1510.2946423837363,95.56399434702772,30.0
158000,25.0,0.0988139107213058,1550.4669576067536,133.80284825206928,30.0
158000,25.0,0.1234314479206639,1596.54301775185,168.53483382471427,30.0
158000,25.0,0.1541546976131844,1644.6766679708703,203.49920165145883,30.0
158000,25.0,0.193051699135101,1657.111277896761,246.50243179650624,30.0
199000,25.0,0.0209362992531421,1350.8000100955935,5.483319945542753,30.0
199000,25.0,0.0248999724405582,1367.4969555949667,10.543616761929863,30.0
199000,25.0,0.0310495481794826,1345.4299053676234,17.28630622677934,30.0
199000,25.0,0.0392440584581019,1380.4377434614694,30.989835405857328,30.0
199000,25.0,0.0495466373670172,1412.8688788732604,46.18173842244187,30.0
199000,25.0,0.0621833657194796,1468.0267213166203,69.74447957740428,30.0
199000,25.0,0.0783119016948568,1512.5783680861557,106.19788453929664,30.0
199000,25.0,0.0986674556954041,1559.2960008439477,140.81850808560873,30.0
199000,25.0,0.123098069537145,1600.9254234723755,178.49458537547304,30.0
199000,25.0,0.1549321392884727,1644.1852814448291,223.74857731378452,30.0
199000,25.0,0.1921532964331566,1668.105225630585,263.1418777362544,30.0
251000,25.0,0.0220249452753226,1364.7480527040752,8.917230941395877,30.0
251000,25.0,0.0247693153187744,1366.160319703818,10.866981185482512,30.0
251000,25.0,0.0310198701932058,1361.9943416711726,19.752267019781765,30.0
251000,25.0,0.0392422018765859,1390.729183883533,32.401765198461696,30.0
251000,25.0,0.0492658268878803,1416.131817624085,49.1893434581117,30.0
251000,25.0,0.0621202145900925,1467.8165016375958,81.51082946014857,30.0
251000,25.0,0.0779385357137795,1519.880991853705,112.78053007278278,30.0
251000,25.0,0.0979253464315863,1562.2499580246424,150.1488431880801,30.0
251000,25.0,0.1231487207836839,1594.4299513542346,195.3409301653685,30.0
251000,25.0,0.1536308325593555,1650.099403704456,239.81033743504287,30.0
316000,25.0,0.0181481887243962,1358.0826648430375,6.329356213964408,30.0
316000,25.0,0.0195604372468892,1350.0345250014502,6.855381907650365,30.0
316000,25.0,0.0245296227588085,1375.2196743064787,14.197450173112882,30.0
316000,25.0,0.0311446977680393,1372.125338542978,25.114448080282543,30.0
316000,25.0,0.0392236033069734,1395.5708534621865,38.05452612000671,30.0
316000,25.0,0.049479438482823,1419.20225694113,62.65230120242982,30.0
316000,25.0,0.0620140575496382,1477.96418123565,89.06463221528571,30.0
316000,25.0,0.0777877669317698,1522.4721830141946,122.05067101322857,30.0
316000,25.0,0.0983494220320729,1555.850689706376,167.44835100011744,30.0
316000,25.0,0.1225953945880762,1601.7268862747474,212.2788074098855,30.0
398000,25.0,0.018550549657935,1367.8060289731663,9.462515202857936,30.0
398000,25.0,0.0195331955366868,1364.8303909053916,10.82938256599393,30.0
398000,25.0,0.0247930482025703,1392.3953282423472,20.12996622505348,30.0
398000,25.0,0.031183555006477,1383.1647630024142,30.408355172958373,30.0
398000,25.0,0.039231004161909,1399.063554934711,51.24850012615994,30.0
398000,25.0,0.0494571487990341,1430.07847845574,69.95448510232887,30.0
398000,25.0,0.0619650413293109,1483.9830336812504,98.2779509043534,30.0
398000,25.0,0.0781249471787454,1518.846463646783,139.081530102083,30.0
398000,25.0,0.097874847024953,1563.890141684269,183.328544122021,30.0
501000,25.0,0.0188984855337212,1388.1208219772989,17.183026341619193,30.0
501000,25.0,0.0196016288950295,1387.2181338081373,18.771387258218432,30.0
501000,25.0,0.0247405015231281,1406.6696171495569,27.720746890453302,30.0
501000,25.0,0.0311133823221589,1388.393728155565,44.78859210593032,30.0
501000,25.0,0.0392938133568382,1417.9947427770635,61.24922681568372,30.0
501000,25.0,0.0493155485695729,1443.373108448208,82.18881558814502,30.0
501000,25.0,0.061859937146757,1486.1821777232635,116.04159612985475,30.0
501000,25.0,0.077818614390745,1534.806777978843,156.82574771723858,30.0
630000,25.0,0.0152412060510044,1411.8444235217078,20.089037324290395,30.0
630000,25.0,0.0155600066984918,1411.127823712819,20.919492526662,30.0
630000,25.0,0.0196011389313222,1412.5318471470655,28.58599435482287,30.0
630000,25.0,0.0247645499184388,1425.4196664286906,44.95890806622784,30.0
630000,25.0,0.0312362513528848,1423.150145132597,58.28044338637325,30.0
630000,25.0,0.0391741619314523,1439.510861125371,75.87745233428504,30.0
630000,25.0,0.0493189004238206,1456.2529943900774,104.0624917153537,30.0
630000,25.0,0.0618170829823998,1510.969835185326,139.1788497593297,30.0
794000,25.0,0.0153312868123137,1460.1130786448243,36.51278787542694,30.0
794000,25.0,0.0157004456736086,1459.9754037093494,37.48534839520757,30.0
794000,25.0,0.019631916101449,1453.472873013201,51.90028171443216,30.0
794000,25.0,0.0246748892081365,1476.4914077216367,65.63037916523554,30.0
794000,25.0,0.0311334961192318,1475.416253444565,83.32137201457503,30.0
794000,25.0,0.0390908742622481,1475.4536904934057,106.7561827407818,30.0
794000,25.0,0.0491249384385039,1505.7768055257864,136.92130290864355,30.0
50000,50.0,0.0392086265898928,1396.7885234706157,21.812156019616264,30.0
50000,50.0,0.0495048226994749,1415.841038626332,30.328662563254923,30.0
50000,50.0,0.0622303689848285,1455.6878941552172,44.74599673180274,30.0
50000,50.0,0.0787717768773909,1506.277914254295,64.16291021277434,30.0
50000,50.0,0.0987583403973884,1532.6989075434935,84.76154565304834,30.0
50000,50.0,0.1239290415516257,1566.14280146539,112.93063561419154,30.0
50000,50.0,0.1544179164055601,1631.760520341257,147.0945970071829,30.0
50000,50.0,0.1922439999131071,1669.0648422733746,186.45668041025212,30.0
63000,50.0,0.0389782153206542,1406.4704394515986,26.296883120256556,30.0
63000,50.0,0.0493232752307585,1427.7244922933455,40.75069244541962,30.0
63000,50.0,0.0623195056509669,1483.160139023753,55.40035498550523,30.0
63000,50.0,0.0783220163026593,1522.5780138172845,76.28131095049514,30.0
63000,50.0,0.0978756672619795,1547.389921377205,99.75114784257046,30.0
63000,50.0,0.12401206909405,1596.1835692339776,128.94215754350927,30.0
63000,50.0,0.1543357748948654,1648.5446249760173,158.5778338598118,30.0
63000,50.0,0.19075090425858,1667.9316055462955,187.805575962958,30.0
79000,50.0,0.0310861646605906,1379.417842787371,14.31749427632588,30.0
79000,50.0,0.0390806609084396,1392.7451245481152,24.923980043095654,30.0
79000,50.0,0.0492756835678349,1428.766435415813,36.0087138757628,30.0
79000,50.0,0.0618920884243772,1478.658868220682,52.17764384214136,30.0
79000,50.0,0.0779232642229025,1513.152250934946,72.441110888917,30.0
79000,50.0,0.0981084022097404,1556.2021260435974,98.67758432651222,30.0
79000,50.0,0.1238688628863753,1604.1628820192034,129.72973183621042,30.0
79000,50.0,0.1536952120950374,1648.6903829364285,159.93014680313354,30.0
79000,50.0,0.1926279798738334,1676.6528198629817,197.2786332671924,30.0
99000,50.0,0.0307725977241972,1376.8187248818017,13.099334678840233,30.0
99000,50.0,0.0391260409396826,1406.2284209681588,21.012013332195234,30.0
99000,50.0,0.0490914057232413,1427.8757752204651,32.35674688061666,30.0
99000,50.0,0.0613573268516013,1468.6689110707391,46.65117053273202,30.0
99000,50.0,0.0776610173919671,1520.3981332098303,70.345605574837,30.0
99000,50.0,0.097824187745913,1563.282445638539,98.3085477047107,30.0
99000,50.0,0.1224505679944288,1603.6354291876637,130.64216193037902,30.0
99000,50.0,0.1539643245438636,1657.2482523685062,169.2946141876933,30.0
99000,50.0,0.18945928031402,1678.9876173997447,203.12430012220975,30.0
125000,50.0,0.0245256753348869,1397.1659161644727,1.9489995901713288,30.0
125000,50.0,0.0309243784442925,1386.1617551359675,9.81794940505976,30.0
125000,50.0,0.0390972843913992,1405.3620291210316,18.59442770513472,30.0
125000,50.0,0.0490472819111724,1417.6142687117258,27.453912274110664,30.0
125000,50.0,0.0616324680627682,1476.839938909833,45.80880053778876,30.0
125000,50.0,0.0778701289846154,1527.7120968645286,70.21985016615771,30.0
125000,50.0,0.0974229821123243,1566.8079808390853,99.01376093881628,30.0
125000,50.0,0.1229141280392077,1608.4192595391269,140.06338991001093,30.0
125000,50.0,0.1528947633915148,1664.2190004396075,176.72778616298595,30.0
125000,50.0,0.1909044046135027,1685.3031811018398,216.98954633438385,30.0
158000,50.0,0.025178743014343,1405.115772196477,0.8320168531954993,30.0
158000,50.0,0.0311616610836165,1389.3481153221614,7.717307141738743,30.0
158000,50.0,0.0389511978855323,1397.938491973239,14.48853306351428,30.0
158000,50.0,0.0490114997451847,1429.8202167747245,25.95191249855952,30.0
158000,50.0,0.0621939559135746,1483.1890348732863,46.02601916126682,30.0
158000,50.0,0.0779576872245168,1528.988573830484,70.97644017721699,30.0
158000,50.0,0.0982439853940276,1571.5156569399176,110.26903884543502,30.0
158000,50.0,0.1223486353311514,1615.9158651365435,146.85863678886622,30.0
158000,50.0,0.1532496714611208,1670.5591121305065,189.19778485114875,30.0
158000,50.0,0.191713556840875,1676.5690425099897,237.2227866119919,30.0
199000,50.0,0.021224473380255,1394.7144565590895,3.4354389818476108,30.0
199000,50.0,0.024823574943836,1408.1099549151502,0.161757582507516,30.0
199000,50.0,0.0309411408812946,1386.722070264144,5.769856274035091,30.0
199000,50.0,0.0392413984241168,1411.1513517976832,14.775358726265024,30.0
199000,50.0,0.0494643913073984,1440.05504549663,28.326485551245543,30.0
199000,50.0,0.0616263908296537,1488.8191621732822,46.8909528049308,30.0
199000,50.0,0.0781346751931226,1533.233687025201,81.63734052525248,30.0
199000,50.0,0.0974659186990728,1578.349452057739,115.91219803378704,30.0
199000,50.0,0.1222316158376096,1618.7744936536192,157.44738825082902,30.0
199000,50.0,0.1535353379529395,1661.709764812742,209.17722990010208,30.0
199000,50.0,0.1909741626699064,1687.5113528766476,256.73297698469315,30.0
251000,50.0,0.0222718218886903,1402.6400689453765,0.4916392943005291,30.0
251000,50.0,0.0245587490450507,1402.5919044080335,0.6567700846759454,30.0
251000,50.0,0.0311117282068404,1398.6559074470897,8.254844682400797,30.0
251000,50.0,0.0392452920812615,1422.4330080614295,17.575509472634497,30.0
251000,50.0,0.0492127326932767,1443.413833159886,31.121294096600806,30.0
251000,50.0,0.062052560584822,1490.0921604045336,59.45336630699332,30.0
251000,50.0,0.0777024409651388,1540.472274828945,87.3292965370376,30.0
251000,50.0,0.0971792358458988,1577.8577946099167,124.18710222708532,30.0
251000,50.0,0.1226685342740332,1609.6782504031894,175.25709286650908,30.0
251000,50.0,0.1525694469014846,1669.0124293399865,227.49949723522747,30.0
316000,50.0,0.0183169548108284,1408.5009420112913,1.747067525356011,30.0
316000,50.0,0.0196198847660266,1393.2430318894112,1.7969120640865537,30.0
316000,50.0,0.0246796036086609,1418.672359824112,3.974764446284168,30.0
