Repository: upb-lea/materialdatabase

Material database for power electronic usage
===============================================

The materialdatabase mainly contains complex magnetic and dielectric data of soft-magnetic ferrite materials under sinusoidal excitation.
Typical target applications of the provided material data are magnetic components in power electronic converters operated at switching frequencies reaching from 100 kHz to 3 MHz.
The database allows to compare materials and measurement setups, to work with fit functions (e.g., Steinmetz), and features data export as interpolation grids.
FEM solvers like Comsol can directly import these interpolation grids and incorporate the data in frequency-domain simulations.

File: materialdatabase/data/complex_permeability/MagNet/N87_15.0Am-1.csv (part 2 of 3)
f,T,b,mu_real,mu_imag
141000,50.0,0.0998699545206617,2542.114422928994,127.47644417517319
141000,50.0,0.1077424283896807,2635.2761076680044,152.12956185824183
141000,50.0,0.1152858463274613,2668.072496131544,183.00924228001165
141000,50.0,0.1288745330318443,2795.949278685226,217.84239520578313
141000,50.0,0.1372835016481763,2818.991200852179,248.75153773278925
141000,50.0,0.141727913233893,2731.692795266218,284.2460068545313
141000,50.0,0.1629943756486256,2952.2928591132672,320.2108542585487
158000,50.0,0.0528084980353097,2282.8113871241285,2.906922405124959
158000,50.0,0.0541984213895908,2291.4407534351717,4.057470802040013
158000,50.0,0.055772149699244,2299.3688064296516,5.437690148120329
158000,50.0,0.0572840385785211,2298.1825327182733,7.327349788948445
158000,50.0,0.0596803262242674,2336.9570703556597,9.557090428884848
158000,50.0,0.0609222911689651,2315.2508174742684,12.494519904612858
158000,50.0,0.0640220107213043,2359.6185342757185,16.344749604212335
158000,50.0,0.0662601137165873,2368.8101588342033,21.132669281341492
158000,50.0,0.0687117813211191,2367.0482349402787,27.677611850783695
158000,50.0,0.0712683976802628,2368.858165241034,34.976241115703935
158000,50.0,0.0771825277086535,2464.3935221296424,45.12911906693164
158000,50.0,0.0813982776142435,2496.237384561313,56.75117259472199
158000,50.0,0.0859324575891352,2516.6621322925225,72.97690417939893
158000,50.0,0.0910301229235597,2555.94825255678,89.28661473006808
158000,50.0,0.0943702176003402,2528.909114640444,109.39589016151363
158000,50.0,0.1015087649989067,2588.5655583032544,133.92304377495987
158000,50.0,0.1128158798034454,2746.1780316837157,164.2544946058638
158000,50.0,0.1183140335809213,2722.390878737185,194.82322366485525
158000,50.0,0.1240952023088784,2703.423499976568,227.07400941372867
158000,50.0,0.135462325800457,2783.5252499414423,261.3436128449106
158000,50.0,0.1478783149795565,2846.4000243475484,301.46745450801325
177000,50.0,0.052260524966821,2261.977765857493,3.1951545268614265
177000,50.0,0.0537596751831396,2272.156383467055,4.41501833937403
177000,50.0,0.0557309888236137,2301.0812393920664,5.978348805015794
177000,50.0,0.0571787283588455,2296.1959262910696,7.647900787593116
177000,50.0,0.058270113299869,2283.56956674685,10.24167255399212
177000,50.0,0.0613676647820669,2338.445934506342,13.415836278885442
177000,50.0,0.0629203729757091,2318.8134805237346,17.470045998378414
177000,50.0,0.0675811039933822,2420.259985954077,22.66906334752461
177000,50.0,0.0691176441721296,2389.27570805622,29.218722377609115
177000,50.0,0.0734251727192894,2443.8190142148924,37.33106001024477
177000,50.0,0.0749179900475542,2395.690079227826,47.41826017907791
177000,50.0,0.0824895478284277,2528.409522232717,62.045524104896444
177000,50.0,0.0854050685711383,2514.0672659526977,75.12459314538343
177000,50.0,0.0911814052887691,2565.7047172112666,94.21392906776413
177000,50.0,0.0966853135357894,2593.135681160111,116.864954947386
177000,50.0,0.1046305173571422,2664.244964822898,142.9614367752209
177000,50.0,0.1106334820366797,2685.168503577741,174.64898199712064
177000,50.0,0.1191173985487759,2742.6638412087536,205.0802899840619
177000,50.0,0.1256203046769857,2744.2729330644556,239.81974286144563
177000,50.0,0.1333389036299593,2724.42437746735,279.17988059797057
199000,50.0,0.0525266317147894,2265.331012390508,3.7750365082995514
199000,50.0,0.0543567792647139,2302.9328967791184,4.850618112301994
199000,50.0,0.0549525259347744,2267.882197150791,6.099670463244033
199000,50.0,0.0572564245568219,2305.6220157081616,8.29376873372191
199000,50.0,0.0593089022490473,2329.056370068866,11.01026924385081
199000,50.0,0.0615236388636783,2349.175143611809,14.504725649555123
199000,50.0,0.0635084294536318,2344.5975559588114,18.894269416440387
199000,50.0,0.0673806341114875,2412.9599850326863,24.098380810148168
199000,50.0,0.0695692687669397,2404.9138505052247,31.415440279121576
199000,50.0,0.0726219410891779,2414.091098650753,40.02976309392328
199000,50.0,0.0773274994456118,2474.139465554969,52.43393799397287
199000,50.0,0.0799062392691394,2461.7458949421484,64.58172629206622
199000,50.0,0.0863826553098671,2535.3236685276793,81.68323197730118
199000,50.0,0.0891981341068773,2511.4735764043094,100.51940737231334
199000,50.0,0.0988535640438415,2648.8415943247865,124.75589588171019
199000,50.0,0.1028693862279654,2611.3764356457323,154.1945468710094
199000,50.0,0.1089459443709192,2650.5398358356197,183.88274939747905
199000,50.0,0.1155509251360916,2666.9315814374168,216.9336841997172
199000,50.0,0.1238287201075392,2681.9420952508817,257.41652291291433
223000,50.0,0.0534024887611844,2293.6237984802065,4.543157680264277
223000,50.0,0.0533470907859444,2265.209748596016,5.107663364677445
223000,50.0,0.0555670786639077,2300.435641234318,6.888884446380664
223000,50.0,0.057651152630961,2328.8891429548257,9.193958348903408
223000,50.0,0.0592562333275614,2330.520633977295,12.100727134026055
223000,50.0,0.0617326591427251,2361.940127804342,15.586539796280665
223000,50.0,0.0644180415823627,2386.036819525786,20.2292265957994
223000,50.0,0.0659409226444653,2367.047338970877,26.437891750293982
223000,50.0,0.069903506992389,2422.609593670514,33.63390639020734
223000,50.0,0.0728506507078485,2427.6870973490895,44.663705370464555
223000,50.0,0.0753814404030245,2427.705210801171,55.582565052300325
223000,50.0,0.0799190459063639,2471.6685698534557,70.01993482928718
223000,50.0,0.0855719520481256,2523.023625527617,87.39826215841336
223000,50.0,0.0911570159837747,2561.573162740818,109.65036426513245
223000,50.0,0.0974708561270596,2604.226680533289,135.61533763440636
223000,50.0,0.103971405389707,2652.149119229376,163.41941983149715
223000,50.0,0.112281788378864,2738.344428841459,197.5013560066824
223000,50.0,0.1193840872171329,2759.971734379781,233.6384864366475
251000,50.0,0.0531992464917575,2275.2648770425913,5.472280632072739
251000,50.0,0.0536356312930754,2274.2776048828046,5.98569486063566
251000,50.0,0.055605480824247,2302.7713455044995,7.952812029325981
251000,50.0,0.0569124319327688,2301.6918960011435,10.380303171648075
251000,50.0,0.059408669068651,2341.6080653923927,13.566373098026318
251000,50.0,0.0618692132817653,2366.2229236239714,17.567513509436065
251000,50.0,0.0627453783055295,2319.803602284348,22.816588504360837
251000,50.0,0.0665579884303324,2389.957955615642,29.191789338454015
251000,50.0,0.0689440128328102,2396.6656825532027,38.61457297397307
251000,50.0,0.0728550458534185,2442.912120969555,48.240133971749074
251000,50.0,0.0763103560486389,2467.3150107414144,60.671297254273554
251000,50.0,0.0815660146151133,2525.3899665310037,76.41949508902246
251000,50.0,0.0855282705104582,2527.3432129648995,95.77038799347142
251000,50.0,0.090738655534726,2555.713000477965,118.24966948813008
251000,50.0,0.0965014650915513,2588.0064758691356,147.75331052312185
251000,50.0,0.1037823985945692,2656.3051510951655,176.84873919200575
251000,50.0,0.111293585088435,2711.341250367742,215.0460961627284
281000,50.0,0.0538516608156552,2293.5003912569773,6.613329231447005
281000,50.0,0.0536341543091448,2278.5009113542924,6.834998083230828
281000,50.0,0.055471316456107,2299.943201674127,8.898999582070154
281000,50.0,0.0575105491971559,2329.1130625650994,11.700841519609886
281000,50.0,0.0591635505685866,2333.4836331283786,15.052695398407943
281000,50.0,0.0611685311710665,2342.4549899205913,19.694373003920226
281000,50.0,0.0641114697524844,2378.122638045754,25.31439634618257
281000,50.0,0.0659200672539312,2375.710975617793,33.11477525603463
281000,50.0,0.0674595248048672,2350.065032292343,41.8596478327347
281000,50.0,0.0718138590452436,2413.7509775260755,53.358149236227774
281000,50.0,0.0753406941767909,2443.8764817722013,67.19874574774917
281000,50.0,0.0793796012346467,2460.162895026854,84.24325941821034
281000,50.0,0.0856279525628935,2537.615611265564,104.86458877735627
281000,50.0,0.0902826078605243,2548.7361957906573,130.79195450080593
281000,50.0,0.0974780222119496,2636.030986915808,158.19173440207555
281000,50.0,0.1018228441602799,2610.2100188008712,193.8611494194828
316000,50.0,0.054142800057264,2308.4594528740076,8.157541814062146
316000,50.0,0.0538032881128488,2293.634079434518,8.11506644289556
316000,50.0,0.0556574938327509,2315.0519736428496,10.340976787757693
316000,50.0,0.0570495002806465,2319.519883865044,13.56890640610898
316000,50.0,0.0592497516975301,2342.9692975231096,17.471329856359308
316000,50.0,0.0615196936022656,2361.6130687188843,22.535130339411495
316000,50.0,0.0633169233020613,2357.656080316107,29.588930941293228
316000,50.0,0.0658914981956579,2394.5409977424138,37.04443071347747
316000,50.0,0.0697018192729571,2439.2990589125375,47.362191821877694
316000,50.0,0.072437153444527,2447.206900348932,59.13492482883166
316000,50.0,0.0759167274394138,2463.8989823482343,74.6105291913675
316000,50.0,0.0820566155721014,2556.1797607483854,93.86525997769277
316000,50.0,0.0854224723833244,2532.837536822419,117.64617525656074
316000,50.0,0.089637960810058,2548.458323951536,142.95163537240097
316000,50.0,0.0963777590337461,2612.357929101088,174.9397492910307
354000,50.0,0.0545669780084003,2326.9250929103414,10.010556900501397
354000,50.0,0.0539343628019035,2309.2867473941847,9.547474793659324
354000,50.0,0.05528419686405,2315.9728715595184,12.200233393419252
354000,50.0,0.0569781702964652,2323.498094614766,15.79340041202067
354000,50.0,0.0593254059444495,2356.287691335643,20.4229204274613
354000,50.0,0.0615383501383631,2379.68770616732,26.763234141982057
354000,50.0,0.0632137349242579,2371.0178074831892,33.458340735330445
354000,50.0,0.0661066455854234,2397.56276407905,42.71172125585576
354000,50.0,0.0697992469670664,2455.2659566653924,53.16911118416433
354000,50.0,0.0717092568497587,2431.2125761806037,66.84251767222818
354000,50.0,0.0755777591373578,2461.888206624844,84.98337182888291
354000,50.0,0.082031615512891,2563.157537733529,106.86612771942931
354000,50.0,0.0863632385714096,2586.3624037901254,129.3706849891087
354000,50.0,0.0916703762527082,2623.7929058258537,159.26230541798114
398000,50.0,0.0547663344022771,2338.6493704039112,12.294667944230662
398000,50.0,0.0540866998826905,2318.962057289124,11.65742086726288
398000,50.0,0.0549476550421479,2305.3587590585535,14.684622485450587
398000,50.0,0.0570746220069495,2334.2510929020223,18.837663632056113
398000,50.0,0.0587499065145547,2342.0505344304834,24.46542022433294
398000,50.0,0.0606734324991257,2360.8672663265816,30.683268400269046
398000,50.0,0.0636570053603738,2403.77801784612,38.739649677371006
398000,50.0,0.0667579012817518,2439.1807703338895,48.84487681443371
398000,50.0,0.0698136258685129,2471.7388232663525,62.34615777093338
398000,50.0,0.0727564362685417,2481.922837337207,77.45641121114531
398000,50.0,0.0751274401717484,2463.3870595371727,97.76940626208929
398000,50.0,0.0804844347349506,2540.1630529733147,118.86809365219729
398000,50.0,0.0844744802068201,2546.5930353907634,147.19352518093254
446000,50.0,0.0541144446244529,2322.0251329554612,15.344866277073653
446000,50.0,0.0538717262178397,2322.894415878766,14.173028098563753
446000,50.0,0.0559833533268954,2363.8150061636948,17.98780353690763
446000,50.0,0.0571317909005385,2353.9277161951777,23.258849961348155
446000,50.0,0.0590043038427318,2373.6605916776857,29.157402845725244
446000,50.0,0.0614798294414485,2411.0238053168127,36.88401138797138
446000,50.0,0.0634826243666028,2417.647454667219,45.947069092772296
446000,50.0,0.065640372937354,2411.351189637088,58.52817871965325
446000,50.0,0.0694211815801745,2475.5926615805884,73.49885479709366
446000,50.0,0.0740908052458314,2540.559359880807,91.73097838320078
446000,50.0,0.075523739162667,2501.704120062636,112.10423518152243
446000,50.0,0.0801626509935982,2544.3286050831675,140.10218074577926
50000,70.0,0.0645521098347693,2495.0439417136436,8.330256840953819
50000,70.0,0.0675884957496885,2543.140996326787,10.259539822587643
50000,70.0,0.0691124217427086,2512.331180114792,13.765586710268446
50000,70.0,0.0715190477122286,2516.1042208864933,17.194659686801597
50000,70.0,0.0766556400797086,2599.643700081715,22.055403654098985
50000,70.0,0.0805762868606504,2635.7813460589095,28.847859871483294
50000,70.0,0.084679562311217,2654.3798198923027,36.637183918964766
50000,70.0,0.0896920658554984,2670.715419588462,45.50621408673473
50000,70.0,0.0980706165914991,2794.4773799044447,55.4606230992477
50000,70.0,0.1049537131535157,2852.613061409538,67.56869702187527
50000,70.0,0.1093388416761913,2816.656219057212,84.28077409410223
50000,70.0,0.124318049471229,2890.0645263597803,124.27674147923823
50000,70.0,0.1384023018574768,3033.037888220259,145.81822500931378
50000,70.0,0.1438701501850533,2951.619786252916,170.45955889167433
50000,70.0,0.1561765281923504,3014.582931553661,196.5398270050123
50000,70.0,0.1707188300142506,3068.0936627031233,223.8520530095057
50000,70.0,0.1776332777359607,3050.946099930503,239.40255100896732
50000,70.0,0.1797903414449122,2873.4576409780166,268.12560391428025
50000,70.0,0.1992947055839025,2959.167661901233,294.49845478137604
50000,70.0,0.2156607377756328,2979.198460532368,322.8008417618975
56000,70.0,0.0633248040226197,2400.5979344761295,11.10459078307706
56000,70.0,0.0663938420239191,2455.380780376396,13.86366808170147
56000,70.0,0.0691387282885256,2479.876205362524,17.122261484188893
56000,70.0,0.0741139813269825,2571.9209235354847,21.919083691726627
56000,70.0,0.0774760500114128,2584.393476455146,27.596325127799208
56000,70.0,0.0804460389294549,2573.0046207031487,34.90038174811681
56000,70.0,0.0842144778050183,2589.3804368348156,43.455786963989205
56000,70.0,0.0900413083513955,2637.3592124288407,51.74843181926867
56000,70.0,0.0950122627308388,2662.1716822148674,63.21518738431416
56000,70.0,0.1034333224165585,2769.2395221673373,76.4776031553809
56000,70.0,0.1109049043574818,2813.3061060286395,92.62851906722504
56000,70.0,0.1157027672146074,2816.8032150712556,111.36668691407773
56000,70.0,0.1248835357792008,2864.1122354433605,132.5290958296411
56000,70.0,0.1319671652717578,2848.347789230804,154.6366553905958
56000,70.0,0.1448007538919171,2955.8336135188983,176.8394995523172
56000,70.0,0.1521275613754837,2909.460096200007,202.6221635978757
56000,70.0,0.1571729374256305,2832.3417348659946,225.17587866279453
56000,70.0,0.1778207309586394,3017.9133097052845,250.04172764464883
56000,70.0,0.1935223201971136,3086.680319654781,276.7032048686024
56000,70.0,0.1957034885696837,2889.3869047558314,304.6169516497943
56000,70.0,0.2087084904191189,2864.274444372211,325.8661699633333
63000,70.0,0.0618109145894504,2417.052162725382,8.480086166727249
63000,70.0,0.0637964376171114,2437.3212593224425,10.672794538040083
63000,70.0,0.0666861404819477,2467.960311261029,13.821759761238873
63000,70.0,0.0696276148582087,2490.6408732485,17.23127423129158
63000,70.0,0.0728940024967965,2522.2231016317937,21.607148746544237
63000,70.0,0.076230938054475,2533.9851387240865,27.482280348540876
63000,70.0,0.0800456340368403,2557.576651722704,34.879705980481596
63000,70.0,0.0870115431504642,2669.439773547868,42.317856086308396
63000,70.0,0.0882339936999829,2583.07035413102,51.66894598186891
63000,70.0,0.0971526659975365,2721.073359484781,62.81323031756673
63000,70.0,0.1050120002408963,2791.519831622205,77.9271951729119
63000,70.0,0.1128750936139751,2854.226690056947,93.35086783884371
63000,70.0,0.1181284747421868,2861.7814699280807,112.4823108110216
63000,70.0,0.12565610054993,2862.07506807783,134.5564533631464
63000,70.0,0.1396961806565124,3005.4124644200256,156.16253452442143
63000,70.0,0.1405357475362961,2833.4989693842062,180.7879190451095
63000,70.0,0.156956357487524,2990.4411207254657,204.13925949926264
63000,70.0,0.1695139821976857,3037.621274229872,228.71554827660867
63000,70.0,0.180699075695054,3052.4462722350513,253.7972893277841
63000,70.0,0.1877808906387528,2928.143055647842,280.51681014028804
63000,70.0,0.198130335847988,2887.7899637165433,309.27238209653456
63000,70.0,0.2055501044868,2783.319758625991,336.9956583182968
70000,70.0,0.058711807159268,2357.390103700872,6.268116221725354
70000,70.0,0.0612300570411604,2399.4854733523052,8.310347516584855
70000,70.0,0.0627680672556647,2397.000571133413,10.321960829561831
70000,70.0,0.0669369155312729,2468.7665882982537,13.953606385788532
70000,70.0,0.0701364800192323,2497.191557287906,17.605480956373118
70000,70.0,0.0719272657541409,2479.250419028087,22.621411103478696
70000,70.0,0.0760952459089107,2525.4584658124118,28.399594305223367
70000,70.0,0.0787106520931091,2514.4503582592474,34.58078666200701
70000,70.0,0.0845784492179545,2585.8886161156415,42.38491383307116
70000,70.0,0.0899471790128151,2627.4038827491686,52.99483218916386
70000,70.0,0.0939481117795396,2625.2874151916903,64.85182123181318
70000,70.0,0.1049316625129945,2788.962216537302,79.34186618499925
70000,70.0,0.1202399733060484,2893.29329767972,116.27437057498143
70000,70.0,0.1252996749981733,2842.8267684221405,137.30765503999794
70000,70.0,0.141045632467171,3016.8785933924214,161.47583837936415
70000,70.0,0.1496342177352558,3036.8744823249863,183.37133932433505
70000,70.0,0.1538332532817059,2921.3561432811434,210.94310777322002
70000,70.0,0.1639634854673049,2924.5652133823087,236.18695299505973
70000,70.0,0.1750945160170861,2927.7985365079853,262.9648956982806
70000,70.0,0.1891512983170058,2955.221205583672,291.70358142308044
70000,70.0,0.2031193483548549,2978.8003004097986,323.1905381316181
70000,70.0,0.2170979994088254,3044.6676988193117,356.3187251074865
79000,70.0,0.0583461467108379,2352.65410509113,6.023157152062426
79000,70.0,0.0607013988733605,2387.886917868148,7.959226155011944
79000,70.0,0.0631978765651038,2412.166988546037,10.432778734189903
79000,70.0,0.0673641723369392,2489.0793999490593,13.419575311925534
79000,70.0,0.0680034993559886,2432.3186014847697,17.373711996173864
79000,70.0,0.0714551306576903,2462.950876606962,22.498300568167664
79000,70.0,0.0752608261673044,2494.2382490873742,27.165489201612232
79000,70.0,0.083235258187234,2656.509184056405,34.63512027377551
79000,70.0,0.0857389174376718,2623.9729002389718,43.050919307587485
79000,70.0,0.0895453853620641,2617.050618977576,53.474639574647604
79000,70.0,0.0961669411654081,2685.078406909985,66.57631135919716
79000,70.0,0.1043982862017953,2781.0347451636094,80.60261663923139
79000,70.0,0.1134026947369597,2852.235384887455,98.8213294239647
79000,70.0,0.1164642397533194,2800.847156209568,118.84866972113215
79000,70.0,0.1226771079309319,2786.380000347973,142.20450017799837
79000,70.0,0.1384878071900818,3000.4475505964424,160.89341484433427
79000,70.0,0.1496743128870302,3022.840847272898,190.0796590134699
79000,70.0,0.1623999222428667,3107.470809231873,216.3842211326613
79000,70.0,0.1640652477799751,2924.4442952476743,246.8846248178859
79000,70.0,0.1728258648238584,2941.974690407085,272.09747936221044
79000,70.0,0.1844320014043496,2941.902635045822,297.8992190056751
79000,70.0,0.2046772184642652,3043.9313682181173,326.3886955109312
79000,70.0,0.1993373731509319,2750.778789958082,351.82860844499623
89000,70.0,0.057396764465268,2374.100925250552,4.392058437524164
89000,70.0,0.058524949913308,2359.874945862825,5.964270928773037
89000,70.0,0.0598247797245906,2346.508310788312,8.117400333081992
89000,70.0,0.0632357342610443,2410.293153827505,10.747655727959032
89000,70.0,0.0658230140628752,2429.132590143284,14.027806030806241
89000,70.0,0.068922085068296,2465.3203476553253,17.641133065311468
89000,70.0,0.0744842577498555,2567.4314471249704,21.960537716154764
89000,70.0,0.0758282205383298,2518.876321065253,27.572695141766523
89000,70.0,0.0832761608876004,2662.908250620693,35.84456503713325
89000,70.0,0.0842482764817775,2590.4365119119416,43.86382978319814
89000,70.0,0.0892133694224028,2613.906488408506,55.055256218147306
89000,70.0,0.0990799278948462,2766.642402698344,67.77392383297787
89000,70.0,0.103084330033014,2743.9469763906873,83.69853122765107
89000,70.0,0.1101781037824465,2775.3221267398358,102.11055882218233
89000,70.0,0.1162959477623233,2804.958858543173,123.76894698744523
89000,70.0,0.1224567617879045,2812.380249669999,143.9800812369576
89000,70.0,0.139509535283819,3028.554306583717,167.66174150601543
89000,70.0,0.140580140767293,2874.5821403308246,193.7797321078823
89000,70.0,0.1529903557301942,2922.4249820335012,221.7404387178651
89000,70.0,0.1630009390094413,2906.288994347959,247.76480812871813
89000,70.0,0.1770035954980278,2966.336614599064,275.462078407167
89000,70.0,0.1917411232192907,2991.5991461244944,302.52886275221294
89000,70.0,0.1987296563834324,2880.365789560263,327.3255538489758
99000,70.0,0.057660799765508,2375.8626414615596,4.556817345827559
99000,70.0,0.059207749276376,2383.780235114976,5.902611471841849
99000,70.0,0.0608285982593975,2384.6282951220633,8.101747999868605
99000,70.0,0.063490633565217,2415.437841957027,10.884031687203697
99000,70.0,0.0659380170445187,2428.1988787173127,14.071692569440843
99000,70.0,0.0687874642228262,2448.3935593873384,16.906399401414816
99000,70.0,0.0722330329665242,2491.249827284173,21.63489574224471
99000,70.0,0.0755850363590031,2510.9864561823497,27.98915890282291
99000,70.0,0.0806580560725257,2587.3696717021244,35.10211198348291
99000,70.0,0.0840814278264264,2579.8707366958365,44.50047080362695
99000,70.0,0.0909031234810175,2664.6120632270063,56.032430500825676
99000,70.0,0.0963586821455688,2683.8349721779864,69.12433315397907
99000,70.0,0.1020533372048596,2706.073758113183,85.15590163354801
99000,70.0,0.1079370602634701,2723.2883515678436,104.48608006081683
99000,70.0,0.1200206824744643,2904.1798691378094,124.92268594835295
99000,70.0,0.1233591956940102,2820.927394896797,148.11660814006882
99000,70.0,0.1328621152924662,2849.999899022731,174.9199947152884
99000,70.0,0.1429774256720393,2872.771440970389,202.3745807542014
99000,70.0,0.1585654983594738,2984.079771751397,231.25389630317503
99000,70.0,0.1572417317252785,2756.454149433165,259.53222070849955
99000,70.0,0.1779965497132396,2938.978694951353,287.6660954780359
99000,70.0,0.1890471974231612,2878.651840130499,317.02693519452055
112000,70.0,0.0560692609627356,2358.117269994936,3.4913017394961834
112000,70.0,0.0558222782862121,2299.50061625741,4.643627488074904
112000,70.0,0.0580680409079873,2332.1811126366974,6.2240379554051115
112000,70.0,0.0620403859839819,2426.8048703754534,8.307711917464422
112000,70.0,0.0645432812061672,2453.7443997778228,11.08589053435774
112000,70.0,0.0664745272337294,2446.534429085295,13.787775989774438
112000,70.0,0.0690970804047287,2462.669752760791,17.87950509628892
112000,70.0,0.0719797207572799,2480.3623509755366,22.634060592079685
112000,70.0,0.0779737806216129,2588.8807823548664,28.84403591731316
112000,70.0,0.0793866003552535,2534.1394997554166,36.74766442167788
112000,70.0,0.0866201840097889,2651.5466881572447,46.41507006911299
112000,70.0,0.092430926441889,2694.3083770203457,58.52892008821788
112000,70.0,0.0976717698263373,2707.7286154049616,72.66490098441031
112000,70.0,0.1025716551583323,2714.29468571008,90.61488581233766
112000,70.0,0.1098207507079158,2776.42174342447,107.42254496196152
112000,70.0,0.114598466443154,2756.905273187797,131.2727474581098
112000,70.0,0.1270107837817892,2880.507419143306,157.5673029785678
112000,70.0,0.1371873028496113,2912.935681710094,187.1413065744032
112000,70.0,0.1474509865991913,2944.3075940931744,213.12831146676967
112000,70.0,0.1559011307855015,2912.965310230466,243.82246822793195
112000,70.0,0.1688494541303154,2940.840064154781,275.15081505624903
112000,70.0,0.1824651049585841,2982.2468624348035,303.50783540158733
125000,70.0,0.0557214179069455,2349.1731539038738,3.710114757264621
125000,70.0,0.057047595627186,2350.5582986166414,4.906792280592906
125000,70.0,0.0589861628955233,2370.0554881290136,6.583963727484329
125000,70.0,0.0611852584825589,2396.557987712395,8.817927523558511
125000,70.0,0.0627042085797037,2384.7505994174685,11.106690349046799
125000,70.0,0.0659220363668557,2432.696126478409,14.207385804060738
125000,70.0,0.0690220663119513,2467.1180857592094,18.22694807814295
125000,70.0,0.0713709153465199,2459.087622341983,23.737285567556338
125000,70.0,0.0757916920016637,2516.4089123870244,30.482726011377075
125000,70.0,0.0817802126601162,2611.616598715917,38.669287408627795
125000,70.0,0.0857017490338288,2619.2640860938045,49.277756004862646
125000,70.0,0.0914248946132254,2666.476092593992,61.883915637741545
125000,70.0,0.0961686421315652,2665.5129900734546,78.75803586925402
125000,70.0,0.1022318858136508,2715.2971705879686,94.62430741209343
125000,70.0,0.1080603967030275,2724.42128654085,115.04189216406593
125000,70.0,0.1157335159511165,2792.2184726804953,139.15862421882244
125000,70.0,0.1289692122541865,2907.901863670342,169.97749955296018
125000,70.0,0.1411511753369681,3005.7809995073253,196.16100568114288
125000,70.0,0.1466733363965011,2915.832866014478,226.73000849912367
125000,70.0,0.1544813817676776,2890.331490851033,258.5863907235579
125000,70.0,0.1667611518590027,2896.0888925177364,292.5780494747813
141000,70.0,0.0542902733898281,2347.401278852863,2.6742042077707504
141000,70.0,0.0555724443139058,2352.059325554927,3.818986483140855
141000,70.0,0.0573898763146004,2367.9284307748235,5.166122666484849
141000,70.0,0.058497375595137,2356.9799414320305,6.883211736118126
141000,70.0,0.060159165469807,2360.2615966051503,8.913448255090216
141000,70.0,0.0629306289610792,2400.578857852215,11.497699190213586
141000,70.0,0.0665165693684938,2452.927063475448,15.307111793362486
141000,70.0,0.0681625029836571,2440.2319047908322,19.298593872994783
141000,70.0,0.0725562816695816,2498.871738198356,25.14645774624137
141000,70.0,0.0755607309054207,2510.337051178264,32.28797342799696
141000,70.0,0.0804463443969138,2564.68304194296,41.384452503054284
141000,70.0,0.0851039086637384,2601.4142124295745,51.68591944811208
141000,70.0,0.0880294258835696,2566.8818682845513,67.47833495427233
141000,70.0,0.0960502772071979,2678.2970253504386,82.31192655712759
141000,70.0,0.101005545903057,2685.9954953829524,100.8040324759725
141000,70.0,0.1097649102653798,2773.0185394331124,122.29622023731446
141000,70.0,0.1141706434399769,2731.587428224311,150.58768772199886
141000,70.0,0.1286995544607564,2898.9574359353496,180.2558758463158
141000,70.0,0.136119076877043,2889.997732184429,210.6339630877904
141000,70.0,0.1444378017289719,2879.395873350912,240.52219849721232
141000,70.0,0.1598831107065608,2971.0474282201258,276.2768317871928
158000,70.0,0.0528132753708882,2325.3709579972365,2.1750918156819865
158000,70.0,0.0533957586856635,2301.3490287453583,3.0534777512408926
158000,70.0,0.0560427607382143,2360.695342524485,4.268549906200338
158000,70.0,0.0565115092819584,2329.938889029267,5.589324589708054
158000,70.0,0.0581245145776039,2333.9243457563834,7.256313285415918
158000,70.0,0.0606540620708727,2375.930250094899,9.640863117514145
158000,70.0,0.0636210002159287,2420.366000674365,12.86437179597821
158000,70.0,0.0667429734492983,2463.2522600637667,16.371702506191678
158000,70.0,0.0690695734536593,2463.503264646596,21.447896898837254
158000,70.0,0.0724393945902939,2502.666807031477,26.997111400692884
158000,70.0,0.0770492733586335,2556.4831914850024,35.10450898065822
158000,70.0,0.081545255511549,2597.485992717345,44.37574114867119
158000,70.0,0.0853064650568644,2605.7935903616512,58.1153297114012
158000,70.0,0.0904966953591307,2652.2463144065805,71.25987198604358
158000,70.0,0.0936241363801178,2611.4272734582773,88.18483547848957
158000,70.0,0.1011957444906941,2691.8139582964864,108.27920010015364
158000,70.0,0.1118546238939738,2818.847561046466,132.6867250316111
158000,70.0,0.1146234174880819,2738.1172357968344,162.9515716482152
158000,70.0,0.12809158068043,2889.145894201954,193.368729970037
158000,70.0,0.1383771017663452,2934.5822814636244,225.10011824266746
158000,70.0,0.1470790086092874,2916.1579021839643,260.0008053616449
177000,70.0,0.0529814853142674,2327.4357585955513,2.753161357642431
177000,70.0,0.0532831699798294,2298.028432572659,3.5553999787879538
177000,70.0,0.0558219728833236,2363.165039803799,4.746492738798519
177000,70.0,0.0571893279983434,2357.222812026757,6.032360772615826
177000,70.0,0.0579629271347555,2335.1195768022826,8.045319320002116
177000,70.0,0.0613775656610664,2411.405703894754,10.758956667712473
177000,70.0,0.0642289509380941,2454.500234597344,13.765763296652468
177000,70.0,0.0660761047543682,2440.980584369112,18.10897031766181
177000,70.0,0.0680679567207967,2438.821443006964,22.92628358683102
177000,70.0,0.0734359922162008,2537.7966123463043,29.775752007539488
177000,70.0,0.0774903530373693,2575.641184966372,38.22827974985209
177000,70.0,0.0811133208728063,2592.7202035739324,50.438706381806625
177000,70.0,0.0850147760854745,2611.6635105176674,62.150473973543434
177000,70.0,0.0903447538194684,2652.1434726694915,76.90626551182142
177000,70.0,0.095538895408702,2670.583229709286,95.54629358225644
177000,70.0,0.1002199301654121,2654.920059098114,118.44645543516677
177000,70.0,0.1119558633479195,2808.8975064537703,144.93191757712
177000,70.0,0.1206686436767864,2890.831948980901,175.33019376481724
177000,70.0,0.1287222044271199,2913.016270001144,205.89118952806461
177000,70.0,0.1378996456304405,2927.4749141630314,242.40893111214487
199000,70.0,0.0528067387457284,2308.42842657104,3.471065034862534
199000,70.0,0.0540341249166988,2335.637226557613,4.078956787491506
199000,70.0,0.0550084282752084,2328.029843904659,5.168237806919155
199000,70.0,0.0572847003525504,2367.7039831661214,6.925551821276469
199000,70.0,0.0588393204849434,2374.505076431757,9.018140068674999
199000,70.0,0.061010104469825,2403.1286603254443,11.848222345915076
199000,70.0,0.063338476825713,2421.8867957681814,15.725020839421406
199000,70.0,0.0665235618187099,2462.8241487819105,20.03901666725217
199000,70.0,0.0693772825785651,2484.4916753598154,25.981612279599986
199000,70.0,0.0724439292220885,2508.360143546662,33.16814950853172
199000,70.0,0.0770242936480445,2567.524521889714,43.812838020062
199000,70.0,0.079943182395219,2570.8376974232124,54.344865470312314
199000,70.0,0.0868962864791699,2675.2097212540934,68.34814956048902
199000,70.0,0.0904222463042986,2658.915939150232,84.58790015719417
199000,70.0,0.0984758748404591,2746.967072181583,105.68263128948104
199000,70.0,0.1028892129606188,2722.6956701758468,130.9061430059083
199000,70.0,0.1094329627912773,2754.1140067832644,157.24805033471876
199000,70.0,0.1152919697950734,2773.985292123672,188.52727629389256
199000,70.0,0.1278257463861412,2889.474772362451,225.4601709031478
223000,70.0,0.0532074163453847,2320.8010583318865,4.374284992556275
223000,70.0,0.0544650736845803,2359.62532782606,4.683382613389047
223000,70.0,0.0553473001784213,2351.6225776249335,6.103342528315307
223000,70.0,0.0569697214768391,2360.1387301554337,8.114713402157077
223000,70.0,0.0589741511949464,2389.6357167508863,10.450171656213112
223000,70.0,0.0608735163372424,2402.1242584432243,13.805479731588235
223000,70.0,0.0641485555510988,2461.1061870086173,17.773351494974037
223000,70.0,0.0659039797214699,2443.5462929439764,23.02058077293654
223000,70.0,0.0695104403262845,2500.661020393867,29.1413552088285
223000,70.0,0.0734697507477478,2547.780422459624,38.65003614019583
223000,70.0,0.0759019368951977,2546.591851991245,47.52742114216731
223000,70.0,0.0803095074904539,2583.9583810195168,61.11324160444852
223000,70.0,0.0832563387410471,2573.5982195157862,75.96924948338521
223000,70.0,0.0889470796184766,2617.538256034103,94.5845527239024
223000,70.0,0.0956922892780521,2682.9677337956264,116.79112223425604
223000,70.0,0.1064812731640721,2824.05203280001,145.72850909377647
223000,70.0,0.1104476035115771,2789.906757260345,173.07818903393138
223000,70.0,0.1175486098656704,2827.859399553716,207.5572275025035
251000,70.0,0.0533219330123994,2332.020038358433,5.4366136046205575
251000,70.0,0.0536212690503499,2334.499619057327,5.539281949013454
251000,70.0,0.0554246046081504,2362.324411238678,7.302895281199662
251000,70.0,0.056850425500358,2370.487421979161,9.468922440951514
251000,70.0,0.058827011974996,2393.306153717421,12.366392354254714
251000,70.0,0.0608409448573947,2411.8161552587576,16.00623040769348
251000,70.0,0.0635387074537799,2443.30426339267,20.779376231616975
251000,70.0,0.0663353254708011,2469.4585345579276,26.58974291628149
251000,70.0,0.0698409667654473,2519.454489053443,34.8830382595338
251000,70.0,0.0727369874205067,2545.490755244286,43.12198017394617
251000,70.0,0.0775979972470191,2605.1454227214867,54.92420181650809
251000,70.0,0.0809892932207135,2618.373969262042,68.72181388613909
251000,70.0,0.084078100560257,2603.060652884119,86.04140004175777
251000,70.0,0.0898740046307233,2653.119805671428,106.48316634743952
251000,70.0,0.0962651037604503,2698.7836015501844,131.5681821726403
251000,70.0,0.1014364357662125,2714.9677246349597,158.34938627545296
251000,70.0,0.1093365569556342,2768.230878631534,191.43292450850228
281000,70.0,0.0541313795299348,2362.43732746461,6.95991422174054
281000,70.0,0.0536348533015245,2342.6841763903167,6.8694130071865995
281000,70.0,0.0549658566637636,2351.5926485536684,8.788450844502504
281000,70.0,0.0565909808726117,2364.776125177623,11.560027633164006
281000,70.0,0.0586084767231974,2387.8519121728614,14.829525254812827
281000,70.0,0.0614897490193536,2441.3755606925665,19.12485930796886
281000,70.0,0.0629746245317725,2428.275145412192,24.400394934984813
281000,70.0,0.0663479014697107,2478.082638915772,32.26216913105514
281000,70.0,0.0676746283874167,2450.731283948751,39.89037282461723
281000,70.0,0.0733741621070676,2573.2653664740565,49.77720921663289
281000,70.0,0.0760916790351434,2569.6813145168007,62.49843337284323
281000,70.0,0.0810350376892351,2627.76117282011,78.78583193768317
281000,70.0,0.0854240023493115,2653.7270556411913,98.18971725852856
281000,70.0,0.0900358216204688,2658.8329609353264,121.42033176447606
281000,70.0,0.0972708921371878,2743.775754562711,146.17135236956415
281000,70.0,0.1035460424522178,2776.3027857775683,178.52497650420713
316000,70.0,0.0542536875983902,2370.5487928624448,9.051395767172831
316000,70.0,0.0535578322384027,2347.2616337997783,8.672208202041817
316000,70.0,0.0556483470259714,2387.1724031744575,11.133621331141025
316000,70.0,0.0567672248167497,2382.6249120566995,14.084618716407553
316000,70.0,0.0591975495240186,2417.687916102321,18.26152653229211
316000,70.0,0.0609650084709648,2429.3586685602677,23.065897995871644
316000,70.0,0.0629197806297239,2437.991034755841,30.165605947950514
316000,70.0,0.0657048597480765,2477.126052815429,37.453042532311684
316000,70.0,0.0687332364924475,2504.1294404737782,47.11176001163793
316000,70.0,0.0718733178791935,2533.610162529657,58.35399404925066
316000,70.0,0.0757878608873634,2568.5423688451274,73.39876143301193
316000,70.0,0.0803807463597963,2622.8671426191836,91.19558256098007
316000,70.0,0.0841041274669008,2619.6996277383996,113.95560579064336
316000,70.0,0.089903849739478,2680.6894634754053,136.31393993258794
316000,70.0,0.0968586614268902,2746.19805019543,166.58657674357738
354000,70.0,0.0540495082106921,2360.5644277374927,11.691167562507873
354000,70.0,0.0537345029264789,2363.473824525641,11.030194045204492
354000,70.0,0.0557753291819149,2402.460720601805,13.859315386376114
354000,70.0,0.056844836489721,2394.6434635049877,17.738212452526504
354000,70.0,0.0593187652929681,2435.469064336147,22.3826928688317
354000,70.0,0.0603181377070953,2412.8553643463856,29.035190687063952
354000,70.0,0.0624935153578419,2440.634632080888,35.95384676451463
354000,70.0,0.0661188449778395,2504.1942734504296,45.39255547001958
354000,70.0,0.0693221717063506,2544.504907814137,55.51270931263139
354000,70.0,0.0730716115582615,2588.5565637799264,69.81921999697317
354000,70.0,0.0759352088412916,2591.6399348409063,86.8893815361265
354000,70.0,0.0794159006976036,2595.951092437514,107.92277723637586
354000,70.0,0.0864017953701106,2721.8191562112283,130.45585012672655
354000,70.0,0.0924776088761202,2769.5893398535104,158.73793826696127
398000,70.0,0.054337378197444,2383.373489216234,15.08384589661627
398000,70.0,0.053643681734753,2368.2746376891405,14.395139605624331
398000,70.0,0.0555563851279978,2404.608980136647,17.76359461968143
398000,70.0,0.0574975655895265,2432.498559417158,22.49840372422452
398000,70.0,0.0589245516342656,2434.0433331478816,28.692098320164618
398000,70.0,0.0611500397001673,2466.097223082119,35.07393806597175
398000,70.0,0.0627071361984384,2464.5655188171895,43.88027069407184
398000,70.0,0.0659846087928344,2520.217939165212,54.576125429200914
398000,70.0,0.0690428102301979,2542.3501936589123,68.08463879896838
398000,70.0,0.073012827501837,2601.5039564823537,84.04227900730203
398000,70.0,0.0785613172161282,2695.544837835391,103.89251169045744
398000,70.0,0.081054623265953,2675.5131671101276,124.73920875165648
398000,70.0,0.0846993195978963,2677.289895850908,152.9669968963328
446000,70.0,0.0540695220335683,2387.1714389597996,19.476211590880453
446000,70.0,0.0540017210524124,2399.9452033640137,18.141415945503557
446000,70.0,0.0556114213065569,2418.9828933056556,22.534243660619985
446000,70.0,0.0575074837189031,2450.5656632204496,28.43115948462029
446000,70.0,0.0587951230099653,2446.846803536413,34.92517662844325
446000,70.0,0.0613318009704948,2494.2057888967956,43.371594153504155
446000,70.0,0.0631513394165535,2502.1019696445687,53.84742761528548
446000,70.0,0.0656035176086455,2516.0695954851544,66.82046980173381
446000,70.0,0.0697126038851863,2583.106532619652,82.43347095519162
446000,70.0,0.0731165699709837,2620.548618284837,101.49147888009783
446000,70.0,0.0771270203345534,2671.3059642675203,122.09031404952091
446000,70.0,0.0800152865075536,2663.4767573037298,148.29999510185488
50000,90.0,0.0628299926315122,2456.3364895726386,5.474003838145113
50000,90.0,0.064765628776983,2457.970829269838,7.117873952398343
50000,90.0,0.0694613130892175,2544.880486606419,9.612535767924744
50000,90.0,0.07169230210026,2547.180389752834,11.931002821194138
50000,90.0,0.076767167310728,2628.787489706312,15.594414779069474
50000,90.0,0.0817582256599595,2697.769313016754,19.57755729042819
50000,90.0,0.0868228436400891,2737.2427571732856,25.278029728424393
50000,90.0,0.0910919950042997,2742.654578265232,31.28774458064295
50000,90.0,0.0982026667377058,2822.343274269443,38.48597397727531
50000,90.0,0.1066785409723075,2915.659636187272,48.74748248110571
50000,90.0,0.1041527793900984,2706.626944378788,59.49962947384453
50000,90.0,0.1164082417539453,2869.452158470711,74.41417148417149
50000,90.0,0.1280709057151505,2997.732981708892,92.40760730637209
50000,90.0,0.1390162316133376,3066.6600531674026,111.81294719903262
50000,90.0,0.1448665700002173,2973.3237008258957,133.5748076337722
50000,90.0,0.164648680969082,3171.76829614007,157.38345355984782
50000,90.0,0.1726780576941992,3106.7682483156673,180.84915630082622
50000,90.0,0.1778946636989318,3017.661011841577,198.78791733978727
50000,90.0,0.1866840821269063,2969.1108745699503,228.35184687321598
50000,90.0,0.2055984844128134,3043.057092549363,254.37348524002593
50000,90.0,0.2138170106479036,2913.7104142931144,280.7916137512928
56000,90.0,0.063424400394127,2440.303391564384,6.8323016435983925
56000,90.0,0.0658730575389605,2464.5758234265345,9.086653340290228
56000,90.0,0.0684874371746368,2491.2688290534643,11.388712890105753
56000,90.0,0.072951494700883,2552.579834036767,14.203312662255888
56000,90.0,0.0770623958581704,2603.4792204472537,18.183123031955677
56000,90.0,0.0837394243885659,2715.6081177592114,23.192596459316643
56000,90.0,0.0842228865441699,2625.435969636498,28.863446813599893
56000,90.0,0.0906602407477317,2696.53727656022,34.36662154697687
56000,90.0,0.0971454907222516,2751.2681741439505,42.807538369008824
56000,90.0,0.1027165612164973,2778.1499576683523,53.449986320102504
56000,90.0,0.1110306035422878,2848.641109887329,65.1311154245561
56000,90.0,0.1222795979469754,2993.239805738793,79.32685997458685
56000,90.0,0.1266922873160861,2933.472777905519,96.10699917590055
56000,90.0,0.1396706311091196,3028.434634284254,116.87844485489796
56000,90.0,0.1470105892282902,2996.7232086535846,137.23186485188867
56000,90.0,0.1546717625116014,2957.063181711908,160.5633966735835
56000,90.0,0.175364549259722,3163.9739894970658,182.40756878138734
56000,90.0,0.1759847465606391,2980.524538955185,206.52001196536816
