Repository: upb-lea/materialdatabase

Material database for power electronic usage
===============================================

The materialdatabase mainly contains complex magnetic and dielectric data of soft-magnetic ferrite materials under sinusoidal excitation.
Typical target applications of the provided material data are magnetic components in power electronic converters operated at switching frequencies reaching from 100 kHz to 3 MHz.
The database allows to compare materials and measurement setups, to work with fit functions (e.g., Steinmetz), and features data export as interpolation grids.
FEM solvers like Comsol can directly import these interpolation grids and incorporate the data in frequency-domain simulations.

File: materialdatabase/data/complex_permeability/MagNet/N87_30.0Am-1.csv (part 2 of 3)
f,T,b,mu_real,mu_imag
199000,50.0,0.0941734882482171,2134.775723506027,1.4700331559871305
199000,50.0,0.0951030225252032,2126.0886355646107,1.9950566360038509
199000,50.0,0.0973079196523306,2136.96461340673,2.6353644706022274
199000,50.0,0.0980465375995646,2113.9743642628923,3.516939450389412
199000,50.0,0.1007062249472889,2121.5852600539647,4.937106950156293
199000,50.0,0.1035928989442683,2132.58632417372,6.549088935817899
199000,50.0,0.1044685526502292,2098.929988931745,8.681908724565204
199000,50.0,0.107259480100393,2103.333904029155,11.491195731491244
199000,50.0,0.1103742132940368,2100.7705045973757,15.28291856958728
199000,50.0,0.1146871566192327,2116.3067290726945,19.780150011610218
199000,50.0,0.1181525823194843,2139.740843914213,25.90651028660701
199000,50.0,0.1195701077535121,2103.016993892828,32.110473360989914
199000,50.0,0.1236856291297093,2095.4286425450355,40.751121782815645
199000,50.0,0.1303166167525186,2131.1100496143413,51.098997447404294
199000,50.0,0.1368005258632719,2137.8040398530047,63.94390860793791
199000,50.0,0.1424332507042741,2142.9467843145108,76.6497017438212
199000,50.0,0.1464947594081625,2101.6137085077307,91.18594948062317
199000,50.0,0.1564872259922131,2150.2864921572086,106.42899688391624
199000,50.0,0.1646779657962624,2159.020439641277,123.79289130872482
223000,50.0,0.0935688462762681,2128.5767343852494,1.5989961053912487
223000,50.0,0.0952356386857546,2129.340314686682,2.11910724524406
223000,50.0,0.0964196521110147,2117.8912895556136,2.891889973633704
223000,50.0,0.0984646251137382,2119.861600469196,3.9613355910595676
223000,50.0,0.1002486708943208,2117.558647438518,5.16167802453846
223000,50.0,0.1026099966765629,2113.1321619865903,7.0290825757931525
223000,50.0,0.1059868727056304,2131.23400029759,9.33892644814619
223000,50.0,0.1077881140418743,2113.1401238196418,12.42206656160237
223000,50.0,0.1108159296906586,2112.9634160047926,16.228976290244244
223000,50.0,0.1140273567384465,2107.7046561359057,21.414797368668168
223000,50.0,0.1178893389793858,2119.1329327460344,26.68448024769163
223000,50.0,0.1219862346539289,2139.434593895308,35.053393206062815
223000,50.0,0.1273487104793675,2157.391475917343,43.53365781550432
223000,50.0,0.1327351775688554,2165.1978782645583,55.76254488269808
223000,50.0,0.1364603055475573,2131.5207796678746,67.11935039571597
223000,50.0,0.1428639952600804,2144.0702109013023,81.2571828306922
223000,50.0,0.1476042311764213,2123.8269293767553,96.62672339529365
223000,50.0,0.1544230286810211,2123.9040184344362,112.88316658552976
251000,50.0,0.0942782945795934,2139.627595592049,1.7424500104256622
251000,50.0,0.0954555321488274,2137.042557105993,2.295878974579516
251000,50.0,0.09658276611387,2123.9462034161097,3.128184735986668
251000,50.0,0.0985048638354624,2122.684823998035,4.227374171490108
251000,50.0,0.100443707954011,2118.759589964463,5.73366452533968
251000,50.0,0.1022194558039421,2104.9440051685174,7.576385735447375
251000,50.0,0.1047682516323834,2104.1562567484275,10.13388633691535
251000,50.0,0.1083793491666713,2122.4655602385437,13.262012789338065
251000,50.0,0.1129222048548448,2151.4064216374027,17.946227026903024
251000,50.0,0.1132846089568016,2098.464789577123,22.650943763694375
251000,50.0,0.1173799985812297,2108.7018824486827,28.955174445048907
251000,50.0,0.1229370229516403,2157.2390696988564,37.23375500237129
251000,50.0,0.1267821049778855,2147.799179019595,47.228770930683794
251000,50.0,0.1326303059441806,2162.891095731066,59.56972563127844
251000,50.0,0.1346881639562908,2106.173571540819,71.84072078397107
251000,50.0,0.1452497580754039,2185.821668140997,86.27988155127086
251000,50.0,0.1488302089766388,2131.9381227799045,103.66753233111577
281000,50.0,0.0943013024827947,2148.2022671534637,1.9048824834191849
281000,50.0,0.0956887524946078,2147.1473427948094,2.5507804557380536
281000,50.0,0.0972683812324594,2145.5887516899875,3.4322792286052652
281000,50.0,0.0980840372937828,2115.44229782488,4.669302653007204
281000,50.0,0.1001359833180987,2116.655029992109,6.2254291916191
281000,50.0,0.1026381872686377,2118.5952036361505,8.340909910176217
281000,50.0,0.1051107616502186,2115.361654640586,11.00491671469291
281000,50.0,0.1089471957674326,2139.3586646754825,15.011739200507341
281000,50.0,0.1094678894596381,2097.2135548846045,18.836578865383686
281000,50.0,0.1137890024766742,2108.1427253272977,24.619206875456584
281000,50.0,0.1176651999859132,2113.2596821906423,31.32453524855946
281000,50.0,0.1213477226726247,2132.0991611975282,40.212154263774416
281000,50.0,0.1268773729658417,2140.9547406015736,51.11460159238271
281000,50.0,0.1298388702638837,2122.0308037240857,62.966334922261346
281000,50.0,0.1356038739685874,2126.9132450013935,76.44324924588926
281000,50.0,0.144125898734212,2167.9194000830125,93.89371098860968
316000,50.0,0.0940130984839213,2133.377748326003,2.3210993821242174
316000,50.0,0.0949128958473568,2130.3368404973126,2.9091511579170497
316000,50.0,0.0974086649742699,2147.068711999166,3.946191424372269
316000,50.0,0.0986328470095839,2129.69423379969,5.255234622146726
316000,50.0,0.1006429945692363,2129.438787985493,7.018466513044864
316000,50.0,0.1023214276878106,2111.017651553659,9.228226245620355
316000,50.0,0.1048413753061262,2111.335029364604,12.553082201801748
316000,50.0,0.1069961395057023,2110.5881118321827,15.753622420211833
316000,50.0,0.1105353915511667,2115.806519056404,20.978023564904166
316000,50.0,0.1121912224787066,2081.5115401070916,26.75312952946554
316000,50.0,0.117232268476849,2104.2794576619176,34.49466495448214
316000,50.0,0.1227547936849993,2152.0349423711955,44.291795395051395
316000,50.0,0.1257431358025142,2126.015807264528,55.12558617180733
316000,50.0,0.1298434216437066,2127.024349960914,68.18561287114206
316000,50.0,0.1363229906092279,2140.8841494515937,83.56881751536487
354000,50.0,0.0944756106243759,2140.7453582114204,2.9095851587146084
354000,50.0,0.0952179062482948,2141.335939253919,3.3508771391872445
354000,50.0,0.0969787909084346,2142.9705665514457,4.470311596422217
354000,50.0,0.0986085078875541,2132.209726004909,5.965887590333833
354000,50.0,0.1005408219716663,2129.3583081265565,7.910288991928235
354000,50.0,0.1019879646265697,2109.8541834333455,10.6078733345505
354000,50.0,0.1048342906213878,2117.317530010087,13.7018791899322
354000,50.0,0.1075972454564711,2122.4058207595667,17.676671170838304
354000,50.0,0.1103081468808959,2118.2173655935467,22.884968125266948
354000,50.0,0.1145140691871159,2127.0423677383983,29.806964221806194
354000,50.0,0.1164930523119796,2093.388272834524,38.30878830884234
354000,50.0,0.1208326319304015,2131.8576667428674,48.18750699626565
354000,50.0,0.1253315208489625,2129.272777505856,59.30889991219376
354000,50.0,0.130641995282682,2138.4114430430013,74.85542399031935
398000,50.0,0.0948559000011347,2147.7944315557065,3.597306328993048
398000,50.0,0.0952573812694433,2146.9083956214836,3.858657294457132
398000,50.0,0.0970919883574468,2150.433971787348,5.180362041939451
398000,50.0,0.0986316688937432,2138.6835407004314,6.856859975644038
398000,50.0,0.1000386811102895,2125.1861763384954,9.205018537150922
398000,50.0,0.1028247436281051,2138.285575533299,11.748703494953087
398000,50.0,0.1053381910336308,2139.3650146239156,15.285612797129122
398000,50.0,0.106190493442276,2104.274596790099,19.7392083932578
398000,50.0,0.1114086934548123,2142.613370823631,25.823870122842724
398000,50.0,0.1134145360297801,2116.2739998787047,33.0878966542525
398000,50.0,0.1168257579954542,2103.854650195458,42.743343508165985
398000,50.0,0.1213770986255217,2149.9794932371024,53.2015314367086
398000,50.0,0.1273974791562055,2167.7669856806833,66.27591854640427
446000,50.0,0.0948740355308218,2148.800096637364,4.4552949774066954
446000,50.0,0.0953767051575573,2153.27013369594,4.649699085009206
446000,50.0,0.0967960024836536,2149.956006489569,6.120562434472112
446000,50.0,0.0980665126993996,2134.707257087399,8.136624388611812
446000,50.0,0.1004327529916592,2145.3385033434674,10.391491922843889
446000,50.0,0.1024127605695841,2137.094695581958,13.575815940946015
446000,50.0,0.1046689667402448,2128.781874155931,17.653644193258078
446000,50.0,0.1074154820494424,2128.415747116328,22.863528066662532
446000,50.0,0.1099870200716953,2119.713052943928,29.34381509031912
446000,50.0,0.1132969071143481,2117.5516098997687,37.63781279926687
446000,50.0,0.1169375777351661,2121.233672901543,46.69145259963059
446000,50.0,0.1226806612638121,2178.206253549273,60.1069773060983
50000,70.0,0.1045252784112423,2230.4114758924734,3.21769878170134
50000,70.0,0.1081277403617732,2232.479434419877,4.694520860468272
50000,70.0,0.1107314987745117,2232.082400678091,6.519461264965323
50000,70.0,0.1132175862785495,2234.6794594691128,8.502330234081692
50000,70.0,0.1180016955891205,2255.071412759556,11.442035588681344
50000,70.0,0.1193774295564299,2213.888639290384,14.653716362409225
50000,70.0,0.1285205844842467,2317.379167234953,19.505794608288717
50000,70.0,0.1331038649632447,2318.636653996617,24.890908009352543
50000,70.0,0.13844499914923,2329.527039777028,30.417216465131983
50000,70.0,0.142829041021659,2322.6982759529656,37.25414364640869
50000,70.0,0.1484108036989451,2306.839287463131,44.58691542941535
50000,70.0,0.1555208816793295,2326.8835533379906,54.58542892648864
50000,70.0,0.1602146349711382,2291.1664554007684,63.16583363015185
50000,70.0,0.1660276099802046,2284.9565654962526,73.51280970969125
50000,70.0,0.1707326531294577,2234.3749913433016,85.1242895353233
50000,70.0,0.18572042888415,2325.215097937534,95.035795278229
50000,70.0,0.1872735779901958,2233.3170231942186,103.5559136204492
56000,70.0,0.1068399061675314,2204.756650721518,5.390320937112073
56000,70.0,0.1083748762369785,2207.1141483469305,6.50865634330213
56000,70.0,0.1117430753943471,2220.9626471942424,8.514867163171337
56000,70.0,0.1131212129263666,2195.5187438045286,10.880285603429229
56000,70.0,0.1186941945563118,2238.2029556739735,14.138931604398106
56000,70.0,0.1222867880128457,2234.847509720047,18.061435811292917
56000,70.0,0.1252577451267963,2240.633666194253,22.636546800700486
56000,70.0,0.1282498166271208,2219.374459190161,26.982046953777225
56000,70.0,0.1368262028120578,2274.376137820796,33.268918673197355
56000,70.0,0.1411753207432666,2276.5992721723264,40.68593562082551
56000,70.0,0.1485606144341553,2297.276599652173,47.90528083078642
56000,70.0,0.1558053312758411,2320.2827795393578,57.4706370010016
56000,70.0,0.158234283787285,2263.803889953995,66.15607006426525
56000,70.0,0.1675747704380737,2282.678984745887,77.80549749383957
56000,70.0,0.1780114248575119,2332.1413659224577,87.32755510479822
56000,70.0,0.1779560616629247,2231.7149198486845,97.8519682733019
56000,70.0,0.1941920156507693,2340.064932297454,106.59708097956113
63000,70.0,0.1039781786788731,2191.6275834339676,4.215938855511439
63000,70.0,0.1053423604260036,2192.677868020084,4.998169916603897
63000,70.0,0.1072623307025235,2182.8768073169113,6.506545052945971
63000,70.0,0.1115370886697457,2217.39073460187,8.562396708897342
63000,70.0,0.1134323369141327,2193.4607617616066,11.089258388958088
63000,70.0,0.1172186039701411,2206.6039941102244,14.395035130045013
63000,70.0,0.1208642179578024,2205.251244828816,18.332139920892878
63000,70.0,0.1270144243093514,2269.909987120361,21.851570315775692
63000,70.0,0.1308609070373184,2256.3678853456468,27.224360329025775
63000,70.0,0.1347293489359292,2249.66297621751,33.52442146274781
63000,70.0,0.1413773154934948,2274.632888202084,40.77079699196585
63000,70.0,0.1463553185215606,2259.954144260067,48.42282230704007
63000,70.0,0.1566479826886994,2322.800193291965,57.75320756467367
63000,70.0,0.1664400062975336,2352.2811841659022,67.49656812079253
63000,70.0,0.170655873416998,2312.044111436298,77.60622283965616
63000,70.0,0.1773343940249944,2303.493852597459,88.01201439252243
63000,70.0,0.1807673855512713,2258.72843414947,98.19086104568913
63000,70.0,0.1886038607495288,2242.4642111344174,108.09216481942698
70000,70.0,0.1008235724777721,2174.6355905860382,2.928634128455974
70000,70.0,0.1033819205442474,2199.502332804202,3.801529102886562
70000,70.0,0.1044977938361806,2178.090926258042,4.90412236221145
70000,70.0,0.1077403038128348,2188.920093359945,6.626749269660108
70000,70.0,0.1115236524022491,2214.8395130835056,8.732567052072682
70000,70.0,0.1147200495147686,2215.5442102371517,11.602851076365607
70000,70.0,0.1171291212503131,2196.5549942095395,14.575447543042934
70000,70.0,0.121866567928985,2218.176149637751,18.28075740503602
70000,70.0,0.1255563484409906,2233.260149962486,22.786763575096682
70000,70.0,0.1305091065563505,2239.0215753656757,27.80237881049827
70000,70.0,0.1371531274994478,2280.6592176394183,34.439178446633456
70000,70.0,0.1398741647279798,2230.7018582401824,41.85332981849916
70000,70.0,0.1496900609374316,2305.265779898848,49.3930898147256
70000,70.0,0.1546755376300792,2278.63075624063,60.09675457470046
70000,70.0,0.1607928894995534,2268.002140778309,68.88002911403964
70000,70.0,0.1679114940618796,2259.0164969773327,80.23757408452919
70000,70.0,0.1737579221769863,2265.1254799998574,90.02121585926484
70000,70.0,0.1838773939778501,2289.672846185052,101.38617386944976
70000,70.0,0.1869510220032738,2225.1133293140174,112.54126114866828
79000,70.0,0.101697576519304,2191.60729352995,3.0498315379205927
79000,70.0,0.1031103832470035,2192.9791037810896,3.701381705415525
79000,70.0,0.1051489302620765,2185.323556080889,5.010104333462408
79000,70.0,0.1078173749931953,2186.7007024737727,6.688332120336088
79000,70.0,0.1121947514893149,2220.64073738148,8.879880623968287
79000,70.0,0.1138820001629768,2196.9957093037992,11.620656989578057
79000,70.0,0.1157768614101573,2173.364648267583,14.290942464120823
79000,70.0,0.1240898279890748,2261.235805180958,18.287285059109163
79000,70.0,0.1278204085019931,2269.0186225229263,22.54252109847075
79000,70.0,0.1303784680107788,2242.892994126679,28.562530708530602
79000,70.0,0.1357512068696135,2257.045370946603,35.133384993926406
79000,70.0,0.1447309594350116,2308.928809269063,42.911995716725656
79000,70.0,0.1493247578945909,2290.5081946972,51.54646769390947
79000,70.0,0.1536016062587527,2265.8128478923404,61.48612670043395
79000,70.0,0.1644116753070961,2318.634857047543,71.70372514573384
79000,70.0,0.1675631417890121,2290.4364560347703,79.90092731541928
79000,70.0,0.176076047237454,2326.825865644462,91.49766485405284
79000,70.0,0.1754727342538952,2213.9165652864813,102.22568255459997
79000,70.0,0.1801949599610465,2161.1339407429423,113.76612891377864
89000,70.0,0.0982225519274284,2165.391453673206,2.1366412961179546
89000,70.0,0.0994376975834603,2157.6012933177326,2.685096892446277
89000,70.0,0.1028585864214996,2184.015740821975,3.8602299687425092
89000,70.0,0.1053887939886844,2191.1199763111717,5.089478286685256
89000,70.0,0.1081397427524074,2193.1912458700135,6.836543801973188
89000,70.0,0.1116169185469626,2210.1891172687037,8.924391620515635
89000,70.0,0.1129899581791249,2180.181874470903,11.364528298759371
89000,70.0,0.1185963260453782,2226.5265154900057,14.564257600210658
89000,70.0,0.1198985520555845,2186.936105346551,18.417180997976565
89000,70.0,0.1275003256534498,2280.9851626477775,23.326226775736412
89000,70.0,0.1304268842388986,2244.168023959898,28.878646233211434
89000,70.0,0.1355415791042847,2256.8254037703996,35.77508410144018
89000,70.0,0.1418352385407363,2277.408010073628,44.10038737330944
89000,70.0,0.1470221053118978,2274.837422084121,50.99573356602164
89000,70.0,0.1549053193317054,2300.9619459347095,61.02778044227983
89000,70.0,0.1588592160929077,2255.5622835414483,70.1813043685215
89000,70.0,0.1654172826853151,2238.775850250284,81.1139656581874
89000,70.0,0.1750149858385607,2266.936128333885,92.10384134007987
89000,70.0,0.1839867318731242,2263.0512038718784,104.2120720732614
89000,70.0,0.1875890340049213,2192.6338422680615,115.06294276048244
99000,70.0,0.0984105623579614,2167.7011988755353,2.175709527033722
99000,70.0,0.1007702443415089,2189.8114596484784,2.6640532381390405
99000,70.0,0.1015116619763729,2157.8075142407492,3.7687395397281245
99000,70.0,0.105724542489654,2197.3514099603685,5.134873828609866
99000,70.0,0.1080554715443161,2194.5073402711887,6.818677460447105
99000,70.0,0.109089346868499,2163.5617613647883,8.52735721134445
99000,70.0,0.1125783654762029,2175.0519306662736,11.277299888611156
99000,70.0,0.1169186298288975,2200.9902103662585,14.34904841552884
99000,70.0,0.1212194314611457,2211.4551734241372,18.537926332548594
99000,70.0,0.12592321108912,2246.6399225563355,23.192891298581436
99000,70.0,0.1314276606922945,2260.5862388299215,29.010963517667058
99000,70.0,0.1354687728940996,2242.5219940657475,36.57465644220781
99000,70.0,0.1404675750458556,2239.180007189121,43.8467410304359
99000,70.0,0.1460978465614751,2232.031919716329,54.06709453114034
99000,70.0,0.1500284983539751,2207.52563199215,62.77704660428838
99000,70.0,0.156966992143715,2190.6689952771562,74.63616257769144
99000,70.0,0.1639617182610026,2192.363146757469,84.10689467379056
99000,70.0,0.1713157577134407,2174.818565409973,97.79329237152123
99000,70.0,0.1807169327140277,2171.9595442920604,108.5704108385379
99000,70.0,0.1883550349144832,2146.3952173770886,119.88359322367921
112000,70.0,0.0968447099570639,2167.6091761299085,1.5193804828957491
112000,70.0,0.0985678268215514,2178.3358735441507,2.020681985541847
112000,70.0,0.0997883770992556,2164.3605469830222,2.751043173556689
112000,70.0,0.1023381752810372,2171.91324931844,3.8347551531482864
112000,70.0,0.1054100744847432,2187.3293404101414,5.200240464125321
112000,70.0,0.1076925153673732,2184.5653993048627,6.7042829249714275
112000,70.0,0.1090699199566031,2161.950036685917,8.556936132580809
112000,70.0,0.1128190262192197,2176.2503579933596,11.482940902866616
112000,70.0,0.1174403301455201,2201.5892917231104,14.973250775790325
112000,70.0,0.1207041849828995,2189.8574885452545,19.385616903771545
112000,70.0,0.1265095722101691,2246.6857989374002,24.33491036410381
112000,70.0,0.1303064078126257,2223.7958112447695,30.878065505550712
112000,70.0,0.1353650224978946,2228.9051578999224,38.36796568441277
112000,70.0,0.1445292324648942,2286.565261443615,47.249684094936505
112000,70.0,0.1454016528116677,2217.91504096815,55.74832021693055
112000,70.0,0.1548811240583029,2256.801160235237,66.43852474936477
112000,70.0,0.1627745097406127,2258.9326652031527,78.14639417372788
112000,70.0,0.1672407355315072,2206.4143771782924,90.81390557764462
112000,70.0,0.1792617084842957,2254.333509452467,102.39257267516983
112000,70.0,0.1886477489038193,2239.094015348361,114.19878730716187
112000,70.0,0.1907918874289297,2142.051798942662,124.55991895886402
125000,70.0,0.0974960625434295,2183.6780249026233,1.5742015522304678
125000,70.0,0.0986364418871379,2179.7794254875803,2.0979877601596235
125000,70.0,0.099947068340325,2159.678950467682,2.9687862547184283
125000,70.0,0.1020895877990172,2168.6475919933177,3.9343970839942095
125000,70.0,0.1052213393520448,2179.819952731388,5.188515859091179
125000,70.0,0.107309168652583,2175.925358164391,6.9308413047778
125000,70.0,0.1093951093434582,2163.345893137753,9.245562832722182
125000,70.0,0.1133946929600317,2181.4073581093303,12.009986966662696
125000,70.0,0.1174877718792041,2192.844421309638,15.587237667922311
125000,70.0,0.1192801842750662,2161.010596424287,20.087886690767924
125000,70.0,0.125505225777279,2218.0456472004985,25.984788857719074
125000,70.0,0.1309981842928009,2227.2239459334464,32.087164839004146
125000,70.0,0.1359222135520783,2235.3540573265814,40.88464689572092
125000,70.0,0.1397652573190914,2210.018902638279,48.963747882976655
125000,70.0,0.1465524403275986,2220.023069082623,59.62592630651546
125000,70.0,0.1588791029401819,2298.4608030270647,70.9314398525373
125000,70.0,0.1613820471029068,2225.744107513742,83.1636645999679
125000,70.0,0.1712637952489317,2248.0698889056207,94.71856774857012
125000,70.0,0.1795011710081874,2232.5175916075536,107.87356885615331
125000,70.0,0.1836689123054395,2166.8213612232366,119.59650226551959
125000,70.0,0.1901170049041185,2109.6561351244764,130.55117919887442
141000,70.0,0.0957985005764991,2177.5248859895546,1.1412697946730226
141000,70.0,0.097077018923976,2178.862371973425,1.5826548345307312
141000,70.0,0.0983927520968751,2168.4383965113157,2.2010368208361246
141000,70.0,0.1003617561424989,2171.379497489371,3.0469776209695185
141000,70.0,0.101920905924091,2161.6631545715154,4.067749953659711
141000,70.0,0.1058569273989295,2192.437992737016,5.521785822431939
141000,70.0,0.1066876597724695,2162.216899647136,7.171489520244954
141000,70.0,0.1109421735356894,2195.304882733564,9.53770647610017
141000,70.0,0.1152658203592681,2218.0661755807287,12.59662066311672
141000,70.0,0.1167564633730881,2178.638194383746,16.284997800397868
141000,70.0,0.1208126289037294,2183.106178838315,21.200027103112582
141000,70.0,0.1264727061169025,2231.6140947028694,27.034520350437695
141000,70.0,0.1300759681499455,2206.0535871350635,34.89266176261325
141000,70.0,0.1359391377218139,2238.283931288743,42.41022157674229
141000,70.0,0.1406991100035274,2218.5605505392773,52.389032589688824
141000,70.0,0.1470762630257169,2226.24587567366,63.02628461582797
141000,70.0,0.1534476152571325,2204.548673263418,76.12367455866472
141000,70.0,0.1633273023177767,2245.047145906804,87.56318858063432
141000,70.0,0.1676040398449113,2187.7431376235445,101.15596637614969
141000,70.0,0.1744259223216297,2160.2394261776503,114.26107202040224
141000,70.0,0.1842584042189944,2162.5800390201766,125.28482238585272
158000,70.0,0.0945536106030801,2187.816768042311,0.8004753607929143
158000,70.0,0.095496077129562,2179.7055347073197,1.1878373626896404
158000,70.0,0.0966970024141788,2173.006933820921,1.7108887715969772
158000,70.0,0.0984736147949464,2173.555117116474,2.371629382387894
158000,70.0,0.0999218472788732,2161.6174461032347,3.124895386683492
158000,70.0,0.101518195021136,2157.6996423305773,4.204806918883077
158000,70.0,0.1047881334084833,2173.687244760567,5.779165645630741
158000,70.0,0.10693939519254,2166.163033028779,7.73081871967755
158000,70.0,0.1109611766011544,2192.611941878229,10.443954636266096
158000,70.0,0.113276197254518,2178.287712853341,13.488575323633038
158000,70.0,0.1164856141899241,2170.819604996782,17.61658392785813
158000,70.0,0.1215461782142145,2199.6719301338503,22.299157169547406
158000,70.0,0.126210841565637,2223.188784334649,29.649603217163044
158000,70.0,0.1296769882705022,2216.1617286871424,36.5305689149978
158000,70.0,0.1363210062826496,2239.496080285528,45.36521065640111
158000,70.0,0.1387154996703929,2186.456907313132,55.424147744373165
158000,70.0,0.1484050967063495,2222.149548777464,69.00420543725293
158000,70.0,0.1554645985596336,2229.2211529726906,80.45625930347764
158000,70.0,0.1630911955192333,2228.59553923602,93.03756573980455
158000,70.0,0.1688580390825789,2193.861434149388,107.72295065926598
158000,70.0,0.1802823616611013,2217.2103610507315,121.9450809291182
177000,70.0,0.0942175213503819,2181.7813152975814,0.9055623550940672
177000,70.0,0.0955977782904212,2183.3459400377,1.2669993311622885
177000,70.0,0.0964010355477788,2166.202430253104,1.8088393248039816
177000,70.0,0.0978423863637785,2161.393529439712,2.4117878961972297
177000,70.0,0.1000572683852146,2167.7098461847613,3.3778029329316412
177000,70.0,0.1024623704012763,2178.630149984195,4.536424662546078
177000,70.0,0.1044263967845475,2167.4742043165747,6.2237218954306925
177000,70.0,0.108755546515578,2204.92546212787,8.251081115350678
177000,70.0,0.1113401823487608,2202.3980889983022,10.907432833830628
177000,70.0,0.1140289413212329,2190.825107600337,14.477135380143912
177000,70.0,0.1183209864478534,2204.9052273810266,18.611786932374876
177000,70.0,0.1221184453324984,2203.3196754097307,24.982305758009936
177000,70.0,0.1234931872686584,2186.6743910872224,30.788779948971495
177000,70.0,0.1306041514657507,2222.414101226573,39.13918985787284
177000,70.0,0.1366354290187044,2244.737898284246,49.07377707731796
177000,70.0,0.1428388441817883,2239.3096889050553,60.91358699768468
177000,70.0,0.1505846507267258,2261.7273721293427,72.4399176850739
177000,70.0,0.1576677480338285,2254.3155767848853,85.96505742091873
177000,70.0,0.1649946103415544,2252.651100206221,100.00296010994022
177000,70.0,0.1714256432146198,2227.1731572918247,115.16903782679717
199000,70.0,0.0940499584308701,2179.1992805556392,1.0409374111856649
199000,70.0,0.0950786659154686,2168.5280514324672,1.492249128387943
199000,70.0,0.0974873718485233,2192.7156616354905,1.957062795505128
199000,70.0,0.098256953984848,2170.9508643503086,2.7401932771116226
199000,70.0,0.0999290100780042,2165.566567042532,3.7215127460482087
199000,70.0,0.1013733670615095,2154.532562444506,5.028657033078618
199000,70.0,0.1046570930329096,2171.538025841192,6.741064628921588
199000,70.0,0.1072937343758712,2175.8543950876897,8.970979457916258
199000,70.0,0.1107397845878945,2187.663091510927,12.023100047201957
199000,70.0,0.1141737173303445,2196.4657974249963,15.555545942135645
199000,70.0,0.1171413730561382,2184.0546127291022,21.076141117229817
199000,70.0,0.1200648563972779,2175.976001399917,26.321265179362985
199000,70.0,0.1256911581921113,2226.18400873007,33.82665563155062
199000,70.0,0.1310792630407141,2231.718486708223,42.07887175549289
199000,70.0,0.1361836192676735,2232.0050095513625,53.25652159043171
199000,70.0,0.1427174151009,2238.172714017312,65.59017026089647
199000,70.0,0.1517067578496231,2276.2458793838914,78.21419985734491
199000,70.0,0.1541991043382127,2209.0872345098946,92.02080176644745
199000,70.0,0.1615128979156699,2196.971420787709,107.89001143946886
223000,70.0,0.093997464218788,2182.213730605256,1.192767707029195
223000,70.0,0.0954319062005561,2178.3088004024144,1.613633812689705
223000,70.0,0.0964229874404944,2171.031428919561,2.233657150811848
223000,70.0,0.097994709197576,2168.0394906598794,3.057057005232066
223000,70.0,0.1004182706167951,2179.2745822288803,4.127857680146266
223000,70.0,0.1019099385168896,2170.2555498800975,5.545235550114747
223000,70.0,0.1050912410381695,2187.3352774081413,7.390893385780745
223000,70.0,0.1087660180658412,2207.1365348449103,9.914293264100055
223000,70.0,0.1105272693567324,2189.735358626653,12.924392615118867
223000,70.0,0.1134147122245062,2181.6952052351794,17.700328325243145
223000,70.0,0.1170068797587031,2191.305514757242,22.232874399978403
223000,70.0,0.1206975367749192,2189.312741423098,28.451817988445164
223000,70.0,0.1264875726272368,2241.6469740639322,36.340984466477785
223000,70.0,0.1298116043367086,2206.99847289153,46.29997520158139
223000,70.0,0.1339851827078058,2192.8441742319346,58.36457064263481
223000,70.0,0.1382857438480594,2170.798363056094,70.23164992769897
223000,70.0,0.1503255394482842,2259.4423984511905,84.23336894692798
223000,70.0,0.156336037503516,2225.977897797241,100.4086594253834
251000,70.0,0.0937804421412171,2175.740218353666,1.3538225187824473
251000,70.0,0.0950786111199881,2171.3858369928953,1.9099231162879802
251000,70.0,0.0965643692716426,2173.936362666448,2.5722293838561714
251000,70.0,0.0979611845435966,2168.9508673644254,3.4478888799369307
251000,70.0,0.1005825123023861,2183.044137422497,4.785315268197033
251000,70.0,0.1024912827853856,2182.1859385460757,6.248067558468281
251000,70.0,0.1046619314930785,2173.6680001661575,8.399112818276507
251000,70.0,0.1071408562935814,2172.7723531509546,11.132987588908463
251000,70.0,0.111042291088337,2198.0560255115156,15.079168745157656
251000,70.0,0.1138183579933598,2195.2194372867425,19.36557944955532
251000,70.0,0.1166196772805719,2185.0320325219545,24.704016633735996
251000,70.0,0.1216815033243386,2204.2436008217155,31.646626630415483
251000,70.0,0.1252584253108581,2216.865866360514,40.3969377893413
251000,70.0,0.132047874023342,2243.998591914975,51.05957144551254
251000,70.0,0.1353196455892023,2215.603204692129,63.03512647692549
251000,70.0,0.1404406988545465,2206.872851535757,75.71482127271254
251000,70.0,0.1480004317394177,2219.7664717107937,92.61759755243604
281000,70.0,0.0938715768148864,2172.1270997316874,1.7819797860913986
281000,70.0,0.0957457767227561,2189.5011175290656,2.2791691453738285
281000,70.0,0.096898406169803,2186.5524854939617,2.994906202553504
281000,70.0,0.0983610169356576,2184.5325010636698,4.069239936791534
281000,70.0,0.1012662875245766,2205.5404231786097,5.461592938918309
281000,70.0,0.1031275491202368,2198.8835599742556,7.250062945368504
281000,70.0,0.1043832442881092,2174.299984516858,9.543352257420823
281000,70.0,0.1078066974145307,2196.348450233137,12.950157765948507
281000,70.0,0.1098257678175664,2183.694833414298,16.44866895201416
281000,70.0,0.1144217906448323,2211.4812575520896,21.428998010318168
281000,70.0,0.1172001609491422,2200.0485301953213,27.644610969787497
281000,70.0,0.1199669321712773,2180.202650056843,35.16483669586311
281000,70.0,0.126612469159515,2239.5110564219212,45.577859713341944
281000,70.0,0.1301983384509559,2219.532075747746,55.751908716727094
281000,70.0,0.1374679581691792,2257.5123360062216,68.86451202019687
281000,70.0,0.1462205851466448,2297.390117057991,84.12373881455446
316000,70.0,0.0942256902088618,2179.836701033567,2.3610384145956216
316000,70.0,0.0952656323101494,2187.0112673597373,2.704539954789437
316000,70.0,0.0966137477466704,2183.8801014262444,3.6392632891356524
316000,70.0,0.0985954585238704,2194.2194744103667,4.8450905899596455
316000,70.0,0.1006085474326936,2193.754715015942,6.37320384319004
316000,70.0,0.1023767655512159,2186.539548335467,8.447300893371732
316000,70.0,0.1040417291685775,2172.7576117453323,11.402233961407433
316000,70.0,0.1075751620208763,2197.3218218317033,14.537128479015458
316000,70.0,0.1106195501799448,2202.896790969632,18.771999476615246
316000,70.0,0.1144574612190093,2217.721125893555,24.221216882337114
316000,70.0,0.1177329614952319,2212.1917091045702,31.300547215078833
316000,70.0,0.121023051805606,2195.6507328823213,40.23526996356638
316000,70.0,0.1246684947988213,2213.4330527347547,49.99340274789004
316000,70.0,0.1320254450050426,2251.236775320518,61.681575515575084
316000,70.0,0.1384139466798779,2276.8821167811334,76.67782264720145
354000,70.0,0.0946946629386472,2186.6468709524333,3.0747692707717014
354000,70.0,0.0954501493614381,2197.8344803608634,3.2980005221247173
354000,70.0,0.0970164478538881,2199.744766975592,4.318549941847506
354000,70.0,0.0984954323991365,2195.6261600805756,5.804353303183969
354000,70.0,0.1003662946321711,2195.1658942200966,7.619617393777857
354000,70.0,0.1023597046720405,2195.834298372356,10.15968944719399
354000,70.0,0.1054599926574789,2211.9799225487677,13.099879275734454
354000,70.0,0.108197496248918,2216.9380243000332,16.659446159573626
354000,70.0,0.1106666366467014,2209.0988875432795,21.812823078129828
354000,70.0,0.1140601251679009,2215.742461690853,27.958193242960064
354000,70.0,0.117920415410222,2220.749348559008,35.40528741491949
354000,70.0,0.1227197849626726,2231.4992222701976,45.447781162711955
354000,70.0,0.1246188988507518,2224.8153393503544,55.78045960491017
354000,70.0,0.1321054792412787,2261.7026110576408,69.49076837571768
398000,70.0,0.0949717998319424,2193.5684231710175,3.97763751090841
398000,70.0,0.0950859010142572,2190.81217552073,4.170187300477191
398000,70.0,0.0966754282867576,2194.6098742051386,5.405395975006872
398000,70.0,0.0984706733254736,2199.5142332391024,7.145594509060074
398000,70.0,0.1009038317791278,2214.761799794365,9.343103839963257
398000,70.0,0.1030667754062866,2219.592097076583,11.976821616315581
398000,70.0,0.1047514256497138,2204.2792290857365,15.47887391313607
398000,70.0,0.1078273300455664,2215.435728397929,19.55946928134789
398000,70.0,0.1113501398291618,2226.5247838181635,25.30187642136253
398000,70.0,0.1136893906643815,2213.344173314416,32.27017769976413
398000,70.0,0.1173265340569365,2215.3163819481892,41.27199524092909
398000,70.0,0.1221717486692374,2235.73219608149,50.79895196668509
398000,70.0,0.1247321514879477,2232.410093448368,64.06362243487993
446000,70.0,0.0951842707452122,2201.0550017244564,5.171575776295101
446000,70.0,0.095476627316509,2207.994927221817,5.143536490823088
446000,70.0,0.0966775554521272,2201.289975194912,6.693091341815633
446000,70.0,0.0987029617272796,2213.144683706955,8.791190409482574
446000,70.0,0.099993302170479,2204.3430642293974,11.138313536071774
446000,70.0,0.1028835003263747,2219.876137215795,14.27080711675495
446000,70.0,0.1054713586836669,2231.059303495926,18.03274914608996
446000,70.0,0.1077055695517628,2219.8930408542137,23.25776430155929
446000,70.0,0.1104853947451973,2217.7371470686394,29.71663361063737
446000,70.0,0.1127927415009794,2199.62022024786,37.901651273395906
446000,70.0,0.118147442677106,2241.926139105933,46.65351630629989
446000,70.0,0.1228978367838554,2255.6440642979182,57.664237625093584
50000,90.0,0.1054381980089854,2266.1478728528573,2.028386296989245
50000,90.0,0.1071275392123984,2240.4690674947833,2.9208054557500214
50000,90.0,0.1101211638282547,2248.1991727151185,4.133570451679659
50000,90.0,0.1133799908562028,2261.7643446700276,5.588564422567331
50000,90.0,0.1183397170896194,2296.774372508937,7.5729457005668515
50000,90.0,0.1228010662853669,2319.766909736019,9.764662487379262
50000,90.0,0.128119993053702,2336.4910239635387,12.986854941581777
50000,90.0,0.1323101682087268,2350.3852910665432,16.370361222664275
50000,90.0,0.1362094007691084,2322.1130361641344,20.090236216173082
50000,90.0,0.1437231843890051,2371.4900260587406,25.35941921709369
50000,90.0,0.149045243087364,2361.234579118906,31.063140086010815
50000,90.0,0.1546584983063874,2345.3959358981215,38.205758039937606
50000,90.0,0.1590119499400869,2302.97216361655,45.33538257706287
50000,90.0,0.1670487509021555,2317.3209478998638,53.33658017549447
50000,90.0,0.1729824968029666,2274.264749660024,63.50576669762502
50000,90.0,0.1813753331370041,2281.544122281601,71.69816253608482
50000,90.0,0.1825807990408952,2180.151100697976,80.15251711045254
56000,90.0,0.1063060371677859,2241.056838237186,3.3207113735655818
56000,90.0,0.1075206801084893,2228.3187899678487,4.120931468303421
56000,90.0,0.1090822423356983,2210.915497470881,5.377515660332613
56000,90.0,0.1148287331458019,2269.0211747243734,7.119565711438469
56000,90.0,0.1184647674039443,2278.6464632247466,9.397393592609074
56000,90.0,0.1199059177494256,2232.9098625439406,11.884621294717704
56000,90.0,0.1267280632148948,2294.3402251173443,15.535525208777628
56000,90.0,0.1325081880910227,2332.628971794692,18.19273467981095
56000,90.0,0.1357249643501016,2308.6666783039705,22.494090870597518
56000,90.0,0.1414166016425636,2320.321999322577,28.071425626559478
56000,90.0,0.1452270555475559,2286.2750795475376,33.12221308033252
56000,90.0,0.1511435081464141,2284.2637579893235,40.61734151247931
56000,90.0,0.1652290950118177,2393.856821451667,47.904454358363274
56000,90.0,0.1690169602857598,2334.6685868153927,57.00200067612546
56000,90.0,0.174666069617139,2294.621394360947,65.25903011539575
56000,90.0,0.1757818151998158,2217.268100593255,73.67712238988166
56000,90.0,0.1906788558981249,2290.631363378085,82.63152825358121
63000,90.0,0.1029389393584443,2209.32621377702,2.980743913990044
63000,90.0,0.1044473383112047,2204.1732784386973,3.9764527354365558
63000,90.0,0.1083177524557121,2235.8671201382763,5.164005459754144
63000,90.0,0.1104640188860361,2222.1254488199547,6.682254810735381
63000,90.0,0.1141843860380337,2249.3924672873836,8.420986495164916
63000,90.0,0.118495035350312,2270.2964936661915,10.965787794807486
63000,90.0,0.1218625669563567,2264.1886376004045,13.621473691567566
63000,90.0,0.1282714681066145,2307.694341847452,16.671950161706558
63000,90.0,0.131917780136348,2311.5796256455483,20.592750428607452
63000,90.0,0.1339765176517668,2262.67940125107,24.704604135856876
63000,90.0,0.1398205806639631,2287.198150854332,30.444906911728932
63000,90.0,0.1487477916769995,2322.2779792092415,36.87520698627955
63000,90.0,0.1560878085840809,2344.5978357216873,44.090715827101015
63000,90.0,0.1652735902313708,2365.3573586644648,52.53957202399861
63000,90.0,0.1694138587612109,2312.93287971702,61.53243475532085
63000,90.0,0.176297861628236,2305.261784959913,69.02940170188667
63000,90.0,0.1826302985810414,2288.2518379076178,77.87218831202107
63000,90.0,0.1912802764318972,2272.2593088247795,87.6324902837155
70000,90.0,0.1011621131376721,2214.3903002828306,1.8011839457175038
70000,90.0,0.1031479510430002,2221.2078410514023,2.3403419044486053
70000,90.0,0.1038175292886462,2193.379438625873,3.2110975062139535
70000,90.0,0.1090681863483099,2250.018936301491,4.303642166130892
70000,90.0,0.1115948335740901,2250.721177804898,5.73222083490767
70000,90.0,0.1133724808741023,2230.1302509425564,7.602923885288778
70000,90.0,0.117865528819522,2253.026352199719,9.815166537312535
70000,90.0,0.1214208750930539,2255.373378800968,12.214270822228269
70000,90.0,0.125648927539116,2261.022714709093,15.55353354600571
70000,90.0,0.1315174141473726,2297.6455890382854,19.713120184958935
70000,90.0,0.1364151856103589,2301.5196566366067,24.26686628949482
70000,90.0,0.1449351693134894,2355.702689939862,29.89643688352404
70000,90.0,0.1471857625034098,2301.3300418096023,36.41964781785953
70000,90.0,0.1588374343996183,2374.488097359698,44.44646748873615
70000,90.0,0.1601918771481289,2284.7744115792007,51.738627059470566
70000,90.0,0.173363758373077,2356.493208867091,61.17271735154493
70000,90.0,0.1720158102071886,2259.790962754778,69.49217914296608
70000,90.0,0.1840485432827447,2304.9356190186113,79.70239231245182
70000,90.0,0.1884126650546493,2245.231343498922,89.39921893128954
79000,90.0,0.1007340366745334,2202.312091912438,1.792857811395678
79000,90.0,0.1018741689442442,2193.371007043973,2.30508753723001
79000,90.0,0.1042110860023861,2204.5659128413963,3.075920597394288
79000,90.0,0.1071884193413069,2212.844069644197,4.205804989484436
79000,90.0,0.1102036302827961,2222.6463131354844,5.6341249714109525
79000,90.0,0.1138593301082671,2237.7493764087294,7.579073002342391
79000,90.0,0.1171741745922277,2243.2568972940094,9.534581027276715
79000,90.0,0.1196380011025239,2220.5612814087435,12.167846896752772
79000,90.0,0.123560585702401,2220.7670254458276,15.820167702751359
79000,90.0,0.1280794145039115,2251.1227775743273,19.399979266905795
79000,90.0,0.1353040571784231,2286.081888369428,24.479890243023647
79000,90.0,0.1410918025020587,2300.8390446976837,30.44116196683488
79000,90.0,0.1499260862933856,2338.544345506759,37.63640322544685
79000,90.0,0.1524258483902852,2282.194893822132,45.00679791993035
79000,90.0,0.1645194828752528,2350.815167744866,53.029623012494575
79000,90.0,0.1691278438529437,2331.2721045321523,61.90040106429925
79000,90.0,0.1719058373732927,2290.7343521532657,70.65136973447929
79000,90.0,0.1765733781235308,2248.7435853006673,79.92914950885722
79000,90.0,0.1836535568245439,2203.29225365633,90.65603036793239
89000,90.0,0.0986911242562736,2200.6821924407227,1.2677865243282997
89000,90.0,0.0992388870797559,2180.7002490648943,1.699607410580669
89000,90.0,0.1025607621297794,2206.4364515103966,2.365552838661251
89000,90.0,0.1057438011616398,2231.111095680593,3.2399904703469584
89000,90.0,0.1077977048733556,2222.4118193889567,4.380493193890855
89000,90.0,0.1121259923515999,2257.431404723058,5.824093174387793
89000,90.0,0.1122271214139805,2203.631428139317,7.475322392427506
89000,90.0,0.1167827498452635,2237.5472615373255,9.679278647451138
89000,90.0,0.1230421939719936,2284.845944698909,12.615288476735108
89000,90.0,0.1258636304436497,2268.620492559196,15.95824578744422
89000,90.0,0.1312878139861472,2309.514876736314,20.203834152229685
89000,90.0,0.1340705058738523,2276.3014463809445,25.078721794177337
89000,90.0,0.1401032379353929,2284.9032029296372,31.347471377032925
89000,90.0,0.1477383523863243,2321.757048780722,38.01989220214266
89000,90.0,0.1474302804476283,2226.3110267155876,45.32728128485654
89000,90.0,0.15789022819197,2283.6768679809934,52.36707169563897
89000,90.0,0.1672825204527018,2303.2288793615257,61.650553468901315
89000,90.0,0.1761921760473226,2305.5557640553675,70.9691868580558
89000,90.0,0.1796542663067691,2219.4284070254025,82.19919926132361
89000,90.0,0.1882547646907224,2204.256689995521,91.1230061284545
99000,90.0,0.098832049931302,2204.6844398684034,1.2250974362036577
99000,90.0,0.1000008469298853,2195.9621064297467,1.663419353958136
