Repository: upb-lea/materialdatabase

Material database for power electronic usage
===============================================

The materialdatabase mainly contains complex magnetic and dielectric data of soft-magnetic ferrite materials under sinusoidal excitation.
Typical target applications of the provided material data are magnetic components in power electronic converters operated at switching frequencies reaching from 100 kHz to 3 MHz.
The database allows to compare materials and measurement setups, to work with fit functions (e.g., Steinmetz), and features data export as interpolation grids.
FEM solvers like Comsol can directly import these interpolation grids and incorporate the data in frequency-domain simulations.

File: materialdatabase/data/complex_permeability/MagNet/N87_45.0Am-1.csv (part 2 of 2)
f,T,b,mu_real,mu_imag
398000,50.0,0.1570933805060993,1877.8729290112897,24.826912774232152
398000,50.0,0.1619230795283606,1878.6426910390503,30.773709408000073
398000,50.0,0.1663325256603806,1856.1862294847442,37.53267699684525
446000,50.0,0.1357879448920127,2064.0765999226282,2.018864875169238
446000,50.0,0.1369877475411884,2051.3168468453005,2.62807709782438
446000,50.0,0.1382047450474854,2035.056279339168,3.453394558350282
446000,50.0,0.1392216338150579,2002.9115004468886,4.730083145352423
446000,50.0,0.1408902192605406,1985.525761101325,6.10689679650616
446000,50.0,0.143864898044122,1984.9399833825914,8.09616485091562
446000,50.0,0.145450101013065,1953.4244467785554,10.492207697998873
446000,50.0,0.148468826032674,1946.9622767471303,13.434244450768578
446000,50.0,0.1514411123687061,1927.3919975001945,17.42592506656884
446000,50.0,0.1540849843726472,1906.677312394319,21.905314816093437
446000,50.0,0.1581168672051508,1894.885420137241,27.016160631090813
446000,50.0,0.1630645549182885,1891.8296601100847,33.72558369341457
50000,70.0,0.1451377863341826,2038.1362821094308,2.382140051515487
50000,70.0,0.1502771434042871,2056.6173647812006,3.5845812945502855
50000,70.0,0.1524336669363931,2037.0197690520195,4.86674665509493
50000,70.0,0.1560782995783111,2047.057649671933,6.282851158088235
50000,70.0,0.15766364392101,2005.6324550702834,8.03887899536494
50000,70.0,0.1616871797748202,2008.8006871329949,10.163198638595064
50000,70.0,0.166623568152268,2000.9210435924365,12.850348227008352
50000,70.0,0.173578498259728,2023.4189354362975,15.582652798616973
50000,70.0,0.1738759907958634,1966.6008693416725,18.413520460315215
50000,70.0,0.1806977734223373,1978.9413047993066,21.677782545787203
50000,70.0,0.1834589724142247,1949.4153116484308,25.494044018325535
50000,70.0,0.1906290968329917,1960.680184438907,29.861412934201194
56000,70.0,0.1487641202822523,2038.8095369788932,3.854678974367985
56000,70.0,0.1472765527560725,2008.1533344622012,4.229741642732115
56000,70.0,0.1518065004528943,2018.8569377822328,5.518107309515797
56000,70.0,0.1540608280708778,2005.4864793078311,7.09947395104436
56000,70.0,0.1586122875935365,2008.6325474136681,8.950540120796417
56000,70.0,0.1628820880455931,2008.2028816434263,10.894491515367468
56000,70.0,0.1675777358652387,2003.02449736275,13.400534758645847
56000,70.0,0.1710086593904237,1990.1869120718866,15.985114581894585
56000,70.0,0.1784421859015305,2007.504700186051,18.69803147172551
56000,70.0,0.1773367069719904,1938.2716480304982,22.55113888488172
56000,70.0,0.1832178934700451,1939.594955702222,26.32318195867163
56000,70.0,0.1924403085661538,1983.144557357646,29.98773068367725
63000,70.0,0.1459734542905372,2043.8065841878956,3.2117328275845445
63000,70.0,0.1453221888980772,2019.4173034244102,3.678304077566834
63000,70.0,0.1497674331842073,2037.5483614178368,4.7396158283805265
63000,70.0,0.1522995103787182,2022.481334394482,5.977608951841366
63000,70.0,0.1561677992638617,2030.0289754561236,7.48555400975569
63000,70.0,0.1590927202660671,2005.8327402699358,9.623047764636189
63000,70.0,0.1652241748323872,2032.7215939950934,11.435087505311337
63000,70.0,0.1655716839867048,1970.9937341546993,13.877560220923169
63000,70.0,0.1683037629957761,1957.4352641283904,16.445209295844926
63000,70.0,0.1730709418112238,1941.0045621612314,19.536322058366146
63000,70.0,0.1785422664828702,1951.1062705919485,23.161940406933045
63000,70.0,0.1839834535644517,1944.5358657079385,27.201719484721075
63000,70.0,0.190166687778107,1955.0736947020841,31.23144417562591
70000,70.0,0.1424772994027983,2042.225103138151,2.1335760325459354
70000,70.0,0.1439491540845208,2030.484823642224,2.551936798495437
70000,70.0,0.1480888019443553,2050.54955872905,3.609263764401111
70000,70.0,0.1508189934378997,2040.835705552916,4.607279564876538
70000,70.0,0.1530373335791245,2027.4850320538749,5.830087212894478
70000,70.0,0.1554628695758367,2009.8991362624386,7.572252094318628
70000,70.0,0.1597337633332955,2012.2943393817382,9.380410697385555
70000,70.0,0.163045647339391,2001.274753903773,11.39156487361952
70000,70.0,0.1654797362150376,1968.9959769535706,13.658942602653086
70000,70.0,0.1684715552553217,1949.7126519018293,16.793360558302588
70000,70.0,0.1728776396847453,1943.6399238884103,19.91227196852321
70000,70.0,0.1782165655431183,1946.1850528341533,23.489375439062766
70000,70.0,0.1868018146850337,1971.1815904770792,28.209711153954622
70000,70.0,0.1874273280006489,1924.181611710645,32.64184013655463
79000,70.0,0.1423146366939044,2035.7206834839378,2.1402703196429442
79000,70.0,0.1439906232389874,2034.906443660159,2.5864697857761954
79000,70.0,0.1473443789526924,2040.4170399690058,3.4432097533749637
79000,70.0,0.1499571452165663,2034.6926139926256,4.477824855607488
79000,70.0,0.1511208826661524,1995.033326801467,5.803703654629618
79000,70.0,0.154196163543589,1996.5185806424206,7.414900098876695
79000,70.0,0.1587914962960982,2001.3022438000567,9.128420295136348
79000,70.0,0.1604745245606467,1973.2711604814792,11.220886764408723
79000,70.0,0.1659452517041363,1980.1444921146085,13.750120560061626
79000,70.0,0.1703224638541843,1980.9063790695136,16.6595159724363
79000,70.0,0.1764620518131525,1991.2004613276108,20.090363593025714
79000,70.0,0.1783639708901055,1969.3017844715457,23.93715063907201
79000,70.0,0.1805845601291617,1945.6429044770614,27.599767985238156
79000,70.0,0.185004051874741,1921.2935929472378,31.904265339407097
89000,70.0,0.1412386840672074,2061.527605840093,1.5373990006471971
89000,70.0,0.14193795775211,2046.9279691089753,1.861081487649684
89000,70.0,0.1443432154415778,2039.3629277451987,2.6140116837564054
89000,70.0,0.1469080546274039,2041.9439983186055,3.387819949413468
89000,70.0,0.1500386955335132,2031.9846281270034,4.5510660878165305
89000,70.0,0.1523174383602271,2018.3661723419816,5.710780239214
89000,70.0,0.1556778930701075,2019.5020266047188,7.157246110908947
89000,70.0,0.1588492675940941,2012.7167270534885,8.939336476598926
89000,70.0,0.1624289198393157,2010.079076246229,11.098526429751484
89000,70.0,0.1647642259657671,1987.7230922630151,13.211707255819368
89000,70.0,0.1677239035749955,1960.8898205498162,15.882890126223222
89000,70.0,0.1726739129578303,1956.1466496060536,19.19728657027444
89000,70.0,0.178540431989214,1947.5814316897659,23.43427740712956
89000,70.0,0.1836563568192143,1943.0180267379098,26.92415549481083
89000,70.0,0.1888939640251171,1929.3508374382288,31.684588313431206
99000,70.0,0.1415727525695216,2059.040750466,1.4905239857863424
99000,70.0,0.1418260925211058,2047.4408718715408,1.7268006408106376
99000,70.0,0.1443797392701823,2043.6685099076785,2.4644231566715082
99000,70.0,0.1469701785078436,2038.598300116213,3.3134236236876995
99000,70.0,0.1487110085829825,2020.1764939868879,4.323379117381339
99000,70.0,0.1499950252191695,1993.4957604759127,5.4648633887192775
99000,70.0,0.1545308861614841,2005.1303290636563,6.820922429512377
99000,70.0,0.156160852018671,1969.507098630878,8.688834060610436
99000,70.0,0.1594364374979985,1958.361571073528,10.856064822998263
99000,70.0,0.1629854938705372,1936.4973718630229,13.518119631652906
99000,70.0,0.1658964435746979,1911.2396809240581,16.64581667260654
99000,70.0,0.1712422814620765,1902.6723126616305,20.003872099659443
99000,70.0,0.1782108440715954,1912.278588205474,24.282096821387384
99000,70.0,0.1829649332411532,1903.9226474878942,28.502047186392062
99000,70.0,0.1863364199673975,1875.9949809176642,32.841602209778486
112000,70.0,0.1389045625721233,2058.7087123636493,1.0528478134593842
112000,70.0,0.1391822071738281,2043.6992748054863,1.2609695622074935
112000,70.0,0.1420512488832911,2043.5468955338222,1.8069512497385873
112000,70.0,0.1433819302944143,2016.7009028663279,2.5258064750570894
112000,70.0,0.1469419028711465,2027.3957075108262,3.3479661740503888
112000,70.0,0.148645051814388,2004.9551617389627,4.270590646053323
112000,70.0,0.1513302296272031,1998.2077239086238,5.587193661674364
112000,70.0,0.1555946952197699,2003.2158099885366,7.186576549472637
112000,70.0,0.1568372349006469,1964.940777221188,9.199086820493939
112000,70.0,0.1600636332088549,1952.1551834978745,11.440371783595413
112000,70.0,0.1643325147973009,1938.934414469902,14.114159902446108
112000,70.0,0.1696505905694558,1938.2856267830473,17.5159783222077
112000,70.0,0.172683948409374,1906.1911366707702,20.949922907615537
112000,70.0,0.1771196175517415,1885.7085207208502,25.929326265545257
112000,70.0,0.1801133671370767,1869.985395703723,28.870245868926663
112000,70.0,0.188626067415592,1882.6759778925723,34.67452087581218
125000,70.0,0.1388893780179393,2059.0536633733564,1.1134567948369067
125000,70.0,0.1391392188491344,2040.059171342909,1.3058381067123763
125000,70.0,0.1424417678286909,2041.2815475126533,1.9103638880437523
125000,70.0,0.1438543192154036,2023.066370089623,2.5557296667628915
125000,70.0,0.1460383188662813,2008.973510388212,3.3801645313268027
125000,70.0,0.1485743850593137,2000.45148513155,4.446015507027555
125000,70.0,0.1512388306310253,1993.5339415135886,5.758535052830597
125000,70.0,0.1528949078494013,1966.8826667239002,7.402271596305037
125000,70.0,0.1569650757430385,1964.3775889759902,9.536673711936814
125000,70.0,0.1618317617939482,1970.021286165276,11.91843856090412
125000,70.0,0.1656818786117635,1945.5681509022359,15.023650746108514
125000,70.0,0.1691295523058358,1924.4259647055674,18.065619777734835
125000,70.0,0.17377296060696,1912.3741114213449,22.47322223625318
125000,70.0,0.1752619487582606,1866.353259112858,26.378888028285157
125000,70.0,0.1817050982587358,1871.6992980918208,30.96299265901369
125000,70.0,0.1882600618873018,1867.1955755348988,36.009223270444444
141000,70.0,0.1367645874782531,2059.253436091433,0.7792350068133752
141000,70.0,0.13745549511844,2052.5090436440573,0.957883546657943
141000,70.0,0.1400489301396843,2048.2364890693825,1.4281303200037228
141000,70.0,0.1419846033062124,2036.0650840359312,1.9440719969195344
141000,70.0,0.1440924732666721,2029.0875509746304,2.5986854372945176
141000,70.0,0.1465277346687076,2017.639370751832,3.4489449284744653
141000,70.0,0.1477950183390526,1988.606525916977,4.633185470243243
141000,70.0,0.1506860405470069,1982.9291924489219,5.916516725158643
141000,70.0,0.1536904190405264,1970.6848115659122,7.772431428742251
141000,70.0,0.1563055079532359,1955.2629043512613,9.900373111095778
141000,70.0,0.1620866744154808,1956.7112785872912,12.722007673008747
141000,70.0,0.1648943959388974,1930.410347572671,15.572284545531408
141000,70.0,0.1703851311500507,1930.6651735627647,19.583021278637492
141000,70.0,0.1731913153084706,1899.4134734547258,23.426354714054266
141000,70.0,0.1771237188957534,1877.8613405033996,27.436050274494253
141000,70.0,0.1859139858975876,1902.6102283941636,32.79771835804791
141000,70.0,0.1873041145593274,1842.2117741303691,38.87871635292261
158000,70.0,0.1359859383024751,2078.002904631216,0.548285245156491
158000,70.0,0.1365085048336794,2063.9250264009347,0.7650530943474466
158000,70.0,0.1380499445690307,2056.3657430758667,1.0635161454362823
158000,70.0,0.1395385525143017,2044.3136758237772,1.4948499793084353
158000,70.0,0.1420757961681688,2035.0189156939891,1.997494229106907
158000,70.0,0.1434925887027638,2021.8561654321918,2.6599065737424894
158000,70.0,0.1458314901929537,2006.4276179561807,3.6059713281426773
158000,70.0,0.1485240828716039,1996.964689610449,4.8672640930322615
158000,70.0,0.1506035441088089,1981.3249809329914,6.367512083637984
158000,70.0,0.1552507146443027,1986.6433596256054,8.38041464096705
158000,70.0,0.1571147850832308,1949.731631637087,10.787454785121511
158000,70.0,0.1615610514462571,1945.9403383356348,13.504655653799231
158000,70.0,0.165701816538578,1934.822435888361,17.189054329605415
158000,70.0,0.1685345816113338,1909.6846911720165,20.33155299328058
158000,70.0,0.175326385815544,1910.3552172563404,25.266576916272165
158000,70.0,0.1774956137861419,1867.277230683609,29.647007560139606
158000,70.0,0.1850498108502303,1872.9815702254707,35.408253897645785
158000,70.0,0.1902677569063595,1863.5609295026989,41.70957045947118
177000,70.0,0.1356771464227678,2073.332630712128,0.5719329680773118
177000,70.0,0.1369759175969722,2070.1113628977314,0.7873840318306956
177000,70.0,0.1390366187058914,2071.0774864619657,1.1067586932175544
177000,70.0,0.1402856864423295,2053.278007320331,1.5111872023911774
177000,70.0,0.1408131046573929,2019.7572877884422,2.0913688054783592
177000,70.0,0.1446217900548141,2029.533601278288,2.884866543161258
177000,70.0,0.1458628835804074,2002.467697168461,3.805868915503301
177000,70.0,0.1485191929040481,1996.4930307470281,5.15024239679213
177000,70.0,0.1516351863016733,1991.529724521961,6.6205753542009305
177000,70.0,0.1537819010526493,1963.5602827683772,8.893514468461143
177000,70.0,0.1582044130411327,1964.0782610525196,11.231780016254634
177000,70.0,0.1609839489677489,1932.789219848742,14.591766781070897
177000,70.0,0.1665414597033463,1945.1986028212964,17.809196948461896
177000,70.0,0.1699284224708659,1913.188986886894,21.943959219565862
177000,70.0,0.1737320056325797,1883.6967865833153,26.859350946413077
177000,70.0,0.1787787315939582,1870.4922470881786,31.834177185876612
177000,70.0,0.1828250975859566,1840.027347729403,37.538063430086346
177000,70.0,0.187333308666158,1824.7068355074155,44.01959255100928
199000,70.0,0.1355915052616345,2072.4152596211716,0.629963592927812
199000,70.0,0.1371552970319665,2071.057360917362,0.8765799247732003
199000,70.0,0.1385109603998235,2060.207346703025,1.1602823236195907
199000,70.0,0.139674904695829,2039.7470616170995,1.6379522063463003
199000,70.0,0.1417676078041632,2027.355104705283,2.2511138595460976
199000,70.0,0.1438624029015884,2019.8657828626654,2.9842047609504627
199000,70.0,0.1462472314565191,2007.6643324253298,4.188859182018406
199000,70.0,0.1483641491142724,1992.9097895918187,5.465829935845697
199000,70.0,0.1512100127258169,1980.8850462189164,7.352874698287247
199000,70.0,0.1537558927501831,1961.407295825321,9.25455605102913
199000,70.0,0.1587300154824169,1964.7567873710689,12.533733054594553
199000,70.0,0.1596991906064961,1921.3477872008962,15.357118220518505
199000,70.0,0.1646478304259653,1916.5238613174001,19.248058957772923
199000,70.0,0.1709579375164102,1917.261676962851,23.605627064667065
199000,70.0,0.1739429780319066,1882.178551692895,28.993777417348344
199000,70.0,0.1777588931038387,1849.748079522776,33.86804815637153
199000,70.0,0.1862495112700073,1864.2057335030863,40.12825518491527
199000,70.0,0.1913798105689694,1849.5132551460256,47.2349108638827
223000,70.0,0.1357562246557944,2076.1825442090344,0.7368096096818011
223000,70.0,0.1369861384379244,2068.782172831735,0.9228492736044281
223000,70.0,0.138459982526748,2061.5477885883606,1.3004516464410223
223000,70.0,0.1399859818576233,2047.957792167577,1.7789416620655574
223000,70.0,0.1420032309385689,2035.7302634275536,2.4812778983053105
223000,70.0,0.143783884244911,2020.2582174700553,3.3284123861130652
223000,70.0,0.1458610590826937,2005.388412668094,4.556599003945593
223000,70.0,0.1487369167985029,1994.9412584439697,6.0925075066134555
223000,70.0,0.1521599609624717,1989.8945947722796,7.887358112429898
223000,70.0,0.1560152330695406,1988.8224471120313,10.598894324059547
223000,70.0,0.1579827646390511,1964.3182747357278,13.100553504788254
223000,70.0,0.1627284464313582,1953.1193364629135,16.656435072473712
223000,70.0,0.1665727856612397,1932.9987871354429,21.084715637555586
223000,70.0,0.1705019303788719,1904.70433967721,25.830501459829033
223000,70.0,0.175821913757107,1896.0310157106771,31.11517869856714
223000,70.0,0.1798363164077163,1864.8404380190939,36.76884033345723
223000,70.0,0.1850991357514252,1847.4618735986408,43.2836443288175
223000,70.0,0.1929186921761636,1853.677412486343,50.7283805847957
251000,70.0,0.1358329775078873,2079.69927480478,0.8286740237386518
251000,70.0,0.1370480554381768,2073.1091865928984,1.0530854833983052
251000,70.0,0.138097789708456,2057.150894145076,1.477455578134466
251000,70.0,0.1393261891328527,2038.3074030932453,2.0218170698109232
251000,70.0,0.142378235004969,2042.1258427661676,2.7473625985410917
251000,70.0,0.144609217998913,2032.6038891947774,3.75678258902777
251000,70.0,0.1463986960567062,2012.2876093036061,5.034283175418965
251000,70.0,0.148792846652505,1994.8469746312494,6.623047957738777
251000,70.0,0.1509592562709214,1975.9413007813826,8.9520856784918
251000,70.0,0.1532246358572777,1955.0211314417108,11.244468375994499
251000,70.0,0.1570567130414467,1948.647103994807,14.357028468726146
251000,70.0,0.1628001209246408,1950.0385260465716,18.097715452773524
251000,70.0,0.1654524569264478,1911.6871131272014,23.155939694226213
251000,70.0,0.1695726678809796,1892.569661405327,27.820292288344824
251000,70.0,0.1748406259401083,1882.8249551921829,33.628759458910324
251000,70.0,0.1797533232865237,1861.5274947581681,39.57230981133154
251000,70.0,0.186207937129784,1852.5269654666884,46.93974839031474
281000,70.0,0.1352923466491002,2074.8851231571516,0.9131075205543456
281000,70.0,0.1367683054848437,2073.6544471840934,1.2080392813971799
281000,70.0,0.1385362832725683,2068.5903826922795,1.6921664008752209
281000,70.0,0.1392878223305677,2041.729371656956,2.2914492978996694
281000,70.0,0.1415438334204758,2032.4748772940372,3.1023601183233507
281000,70.0,0.1435147375870757,2016.4431879497924,4.15915129504532
281000,70.0,0.1464811397074415,2011.992504200969,5.568389513437034
281000,70.0,0.1491864168258741,2002.4408467876274,7.559332341563491
281000,70.0,0.1505440524029266,1974.2979045956747,9.538683155847723
281000,70.0,0.155242961589434,1981.2806676896996,12.425473204341799
281000,70.0,0.1565090416091794,1941.5898400697586,15.824364146724594
281000,70.0,0.1633063937434079,1949.9632218554134,20.169179032712215
281000,70.0,0.1655676355790377,1913.3112021666084,24.782264997410792
281000,70.0,0.170607421097153,1899.558979187886,30.283763652719333
281000,70.0,0.1768442124011254,1903.6888164048396,36.30455723311931
281000,70.0,0.1817758073013284,1873.3095858491092,43.65024539541353
316000,70.0,0.1355032974831973,2080.9462467881685,1.0865310994208037
316000,70.0,0.1363914416082769,2066.631670148652,1.430826643017854
316000,70.0,0.137918724876096,2061.198182947251,1.9530433356893064
316000,70.0,0.1401811244757069,2056.324066945109,2.6352071179366545
316000,70.0,0.1420926868438962,2037.9565737940002,3.5613206627079834
316000,70.0,0.1439362333931526,2023.5293072312777,4.7331266054374375
316000,70.0,0.1461917699123126,2008.171306003625,6.5253889360046795
316000,70.0,0.1486754634282334,2001.898569902557,8.216769183003413
316000,70.0,0.1513972930202459,1986.5711823839808,10.758615648154235
316000,70.0,0.1533139748363175,1961.136929936534,13.563695869664407
316000,70.0,0.1576769516845471,1945.84390974384,17.92365909536626
316000,70.0,0.1599663072065721,1912.3564567801104,21.932072098678063
316000,70.0,0.1678791409126812,1938.5889774778573,27.145037280855856
316000,70.0,0.1710397472603395,1906.833654671713,32.949590435316644
316000,70.0,0.1750004919766732,1875.5278118564515,40.15483690925275
354000,70.0,0.1357701246615229,2087.761773955238,1.2960747409798183
354000,70.0,0.1363696351088772,2069.530637559208,1.6946145006359734
354000,70.0,0.1383165204438519,2068.6083590103635,2.2784844762627263
354000,70.0,0.1397376583157034,2049.100501635027,3.1041758636379972
354000,70.0,0.141804481479689,2038.1260607075922,4.13799705732436
354000,70.0,0.1440798088863291,2029.1123685151435,5.617256023523739
354000,70.0,0.14602160880855,2015.270535447733,7.201339453118506
354000,70.0,0.1490831790443938,2009.7160727626012,9.388043205848492
354000,70.0,0.1521596629997121,2000.1295729045428,12.088467658923513
354000,70.0,0.1561700762123543,1992.0955091491294,15.60813879712733
354000,70.0,0.1581273903005279,1953.07884664809,19.91880037622391
354000,70.0,0.1616789467571996,1933.153929431615,24.337210854630055
354000,70.0,0.1642478681885725,1902.4948065914684,30.048710013200505
354000,70.0,0.1709751431957695,1903.6095228762513,36.88927622891601
398000,70.0,0.1356175340316295,2088.96855109602,1.584949865726575
398000,70.0,0.1366687665075791,2078.965121638431,2.0437464143313315
398000,70.0,0.1380976820518882,2069.1512310433027,2.7625261301150785
398000,70.0,0.1400507903181263,2058.62094833705,3.5836558169129957
398000,70.0,0.1422821490070792,2050.8307426875367,4.964830249061864
398000,70.0,0.1439230197300023,2034.2651306002672,6.334115655939645
398000,70.0,0.1465410992393717,2025.2736110265423,8.228089323679448
398000,70.0,0.1487003547144348,2004.0929550688684,10.663814788069743
398000,70.0,0.1514729966963319,1989.5085963924337,13.637168255745244
398000,70.0,0.1546984337294866,1975.8345373057027,17.616385370787654
398000,70.0,0.1578584093031398,1955.2747636295264,21.87596278097727
398000,70.0,0.1622120869990013,1944.9137981230124,27.07815679009915
398000,70.0,0.1666154234316633,1930.0990594461082,33.441425828855856
446000,70.0,0.1356542556243074,2088.6167040476557,2.0429739913243683
446000,70.0,0.1367999085929143,2086.2460203692503,2.5455963046741474
446000,70.0,0.1383982718921773,2078.1766104932217,3.293378668088238
446000,70.0,0.1406758507795023,2077.2131740056534,4.40883799860699
446000,70.0,0.1420505665580373,2053.4680474520187,5.668131672669596
446000,70.0,0.1435240428652972,2030.7787472373902,7.33860834258274
446000,70.0,0.1461642224287676,2025.218732328352,9.423369150388925
446000,70.0,0.1490633129658741,2013.2239232736697,12.20679929415499
446000,70.0,0.1515560265017739,1993.006879064044,15.748243725530832
446000,70.0,0.1545619248644409,1977.5921608822152,19.836936290530666
446000,70.0,0.1568187629636702,1948.80260092127,24.49426424670241
446000,70.0,0.1602768001180045,1925.2795868581281,30.397629258523708
50000,90.0,0.1463063372912009,2087.029947453571,1.6071865681229809
50000,90.0,0.1500798742286612,2083.28816289683,2.1757314174383535
50000,90.0,0.1519993896224638,2063.6379142963974,3.0437877934311515
50000,90.0,0.157021903351633,2089.5467023935953,4.0335131702135465
50000,90.0,0.1583344524095943,2051.586133025617,5.2149202218977395
50000,90.0,0.1648570316476299,2084.12075129832,6.551487572928807
50000,90.0,0.1671478739570203,2052.206483427722,8.202474081424777
50000,90.0,0.1739455676561915,2063.796762917236,10.19461944320806
50000,90.0,0.1784683853619172,2054.6950039963845,12.25073899695656
50000,90.0,0.1809279498365267,2014.5198837949183,14.701014356284485
50000,90.0,0.1868806759043048,2018.3977397240694,17.461500966801097
50000,90.0,0.1903990941304107,1983.801829822893,20.55460316377371
56000,90.0,0.1475132292494304,2064.615026475453,2.335259859333496
56000,90.0,0.148845459037281,2057.0334823065223,2.813755968377107
56000,90.0,0.1520201358646249,2055.622633063881,3.8110711238045556
56000,90.0,0.1538294803721661,2030.313299833624,4.979312636150095
56000,90.0,0.1557523985167748,2006.8155997939423,5.898260419639115
56000,90.0,0.1644979073801963,2064.93264523292,7.549614098733863
56000,90.0,0.1679392353903077,2049.6644778663654,9.503676928932668
56000,90.0,0.1729811921543953,2046.1851440890146,11.149098095327798
56000,90.0,0.174843259196206,2010.946585762679,12.810717721004654
56000,90.0,0.181797443282375,2021.5739015214674,15.83196540377849
56000,90.0,0.1854650848575502,2000.5181765475515,18.191821740095115
56000,90.0,0.1910079585035824,1989.489310769946,21.64188830820362
63000,90.0,0.1448760824446566,2042.3183173906414,3.2655227044458717
63000,90.0,0.1462326938217165,2047.1311097185558,3.2773252460184947
63000,90.0,0.149721258569757,2052.941010098546,4.388419874103657
63000,90.0,0.1525686484066182,2043.5321566218438,5.31189743679899
63000,90.0,0.1554986544484533,2041.594168343295,6.501574875186027
63000,90.0,0.1584497469946502,2029.9258215694604,8.180776509028336
63000,90.0,0.161712359084868,2017.1804449194115,9.49324294713083
63000,90.0,0.1650807870997559,1998.937649605177,11.161523322762195
63000,90.0,0.1723740252274783,2033.5323896046061,13.523076062691493
63000,90.0,0.1737174179015536,1977.7329682736727,16.26046790376074
63000,90.0,0.1788524465727214,1979.862158521284,18.577326957235794
63000,90.0,0.1859914974142283,1986.8946525200224,21.96461341246503
63000,90.0,0.1880143843301065,1952.024953029747,25.537018322848834
70000,90.0,0.1435302909115554,2077.6263748522665,1.3119004639365235
70000,90.0,0.1456615973686036,2082.1955479011126,1.7052685198350828
70000,90.0,0.1465844258515697,2052.3733159278613,2.2367066762666115
70000,90.0,0.1494001899649205,2049.1977398946524,2.951865144633713
70000,90.0,0.1528286247593464,2056.3309664424028,3.814448830283099
70000,90.0,0.1541508005693185,2022.814940074938,4.956010782657981
70000,90.0,0.1586194270304226,2033.0621625574613,6.3189669859404205
70000,90.0,0.16200676799393,2015.6038945659327,7.643759222157352
70000,90.0,0.16472134184054,1998.9712665085085,9.305454176257467
70000,90.0,0.1684559152550048,1981.9042328907249,11.401801368120697
70000,90.0,0.1730378299973078,1976.2503262159084,13.706399877983298
70000,90.0,0.1791930313969798,1983.2217443160512,16.384402624416907
70000,90.0,0.1848757522155059,1975.0923526903218,20.02894719442238
70000,90.0,0.1891497504749581,1957.9754621276422,23.597713718937218
79000,90.0,0.1434914251478631,2076.980174725518,1.1825016423431578
79000,90.0,0.1442217313404093,2061.332996788573,1.5125178307967735
79000,90.0,0.146501864572572,2054.393914467059,2.0130936985565473
79000,90.0,0.1500488501088426,2062.547581542327,2.729289545117346
79000,90.0,0.151381649466738,2030.7888894644207,3.697935896284639
79000,90.0,0.1539178882593112,2021.457496679023,4.7502091297773825
79000,90.0,0.1569890749928276,2013.7606517777974,5.9345230070866775
79000,90.0,0.1626918277877897,2033.4097664900314,7.314871021792245
79000,90.0,0.1688207783751969,2050.4271735459524,9.203998625238468
79000,90.0,0.1715200676316719,2023.2886109390863,11.266575081545199
79000,90.0,0.1748119512518297,2005.48024145331,13.593194255426594
79000,90.0,0.179693037934656,1998.0208844882798,16.40203061967965
79000,90.0,0.1820278639120023,1979.827218112212,19.732590665562867
79000,90.0,0.1866433574234246,1966.7124324076692,22.62755477752827
89000,90.0,0.1406527202556255,2082.205037289887,0.797327293539792
89000,90.0,0.1419562591602482,2074.43061984761,1.0713767317991574
89000,90.0,0.1443895678947972,2072.9144396318234,1.5167088862145013
89000,90.0,0.1476532211825084,2075.660846282177,2.0631786928016966
89000,90.0,0.1497332961132506,2066.2544129720295,2.738258588345943
89000,90.0,0.1513065469594698,2036.500112653497,3.5952122966401876
89000,90.0,0.1557807417174447,2054.1395634566775,4.498807186439214
89000,90.0,0.1557897559087131,2010.5994728001465,5.610515572031755
89000,90.0,0.1603478238422207,2015.8875798106565,7.2038854474396254
89000,90.0,0.1646962077730694,2016.1929437850006,8.91987472629195
89000,90.0,0.1688037774598813,2012.7929143761176,10.752509248553247
89000,90.0,0.172030210042224,1984.486835722167,13.126376010913159
89000,90.0,0.1771056073392448,1959.1960999277208,16.2454187900192
89000,90.0,0.1805245333999326,1943.1516841154423,18.89489239576928
89000,90.0,0.1889117282172184,1955.756580202557,22.45370896029129
99000,90.0,0.1408239363273113,2079.9167677703376,0.7807121740001679
99000,90.0,0.1415007963703443,2071.6217416715317,0.9923352150460583
99000,90.0,0.1446166973627559,2072.724696947744,1.3922536279056128
99000,90.0,0.146411727866428,2061.8913121748715,2.017570516552595
99000,90.0,0.1483608004588628,2048.257226408179,2.582943097954009
99000,90.0,0.1498384047562636,2022.598445542135,3.3345703197738925
99000,90.0,0.1512591788434362,1993.9359995086072,4.310001372445334
99000,90.0,0.1568236898900011,2016.7071380824189,5.64717600758045
99000,90.0,0.1603530106831002,2010.40209837598,7.133891909206816
99000,90.0,0.1614887588037887,1961.1182486952555,8.92542655308772
99000,90.0,0.16779677314885,1972.9908498199695,11.070235355798669
99000,90.0,0.1715206668664785,1944.2463841320202,13.885793572384596
99000,90.0,0.1759423286821948,1924.5010322384198,16.873622852242047
99000,90.0,0.1782060955045138,1880.6904759059692,20.275979559746816
99000,90.0,0.1824736324492692,1867.827028540498,23.49890314537957
112000,90.0,0.1390483322477357,2086.464373340215,0.5207361307100592
112000,90.0,0.1406869584088786,2090.8794728646326,0.6665959241698388
112000,90.0,0.1414736855738247,2067.514952525137,1.0676623559453842
112000,90.0,0.1433275670556399,2050.3455161830448,1.4395353591843243
112000,90.0,0.1457340804389122,2043.772933009951,1.960722707811189
112000,90.0,0.1487344615658731,2042.6592370722735,2.5949817014622965
112000,90.0,0.1508237768408646,2023.5878383853865,3.507210581724111
112000,90.0,0.1547731257933396,2031.2018484088187,4.6055021057029695
112000,90.0,0.1566373346560768,2003.5454543224084,5.900142849768421
112000,90.0,0.1593201465489555,1982.4420539954692,7.478138199488795
112000,90.0,0.1652281003554748,1989.10628129799,9.490874572533746
112000,90.0,0.1680759024386955,1962.9761221720246,11.76728945782793
112000,90.0,0.1722416904018684,1935.4889415043444,14.74954926064461
112000,90.0,0.1799213056043526,1955.1957916170027,18.221496040681096
112000,90.0,0.1832062524372506,1927.5039743767968,21.02938732615698
112000,90.0,0.1862217714542909,1888.0743669451206,25.22536673423757
125000,90.0,0.1387486559014182,2084.334083537547,0.566040162439883
125000,90.0,0.1399204523416419,2080.447552838517,0.7603176919406976
125000,90.0,0.1421498423514636,2072.6757537242233,1.078954377556823
125000,90.0,0.1436595388525494,2055.958561016732,1.5027989879656463
125000,90.0,0.146225534696063,2052.262201936721,2.014157387806775
125000,90.0,0.147894486030769,2032.8394131154234,2.745610802830471
125000,90.0,0.1499497262761136,2014.1593456476191,3.636787733915639
125000,90.0,0.153066980536752,2008.0449149689846,4.745602629448712
125000,90.0,0.157565388993775,2010.9014696814304,6.221234603228167
125000,90.0,0.1599813725430044,1985.6698637270285,8.034012138320971
125000,90.0,0.164110568472418,1968.940745966327,10.198814587309938
125000,90.0,0.1685645654097068,1958.2985928734008,12.642857745696935
125000,90.0,0.1707483650195296,1915.7818582527445,15.879042610082596
125000,90.0,0.1767640619335327,1923.1098821149901,18.7864376331932
125000,90.0,0.1815048430173975,1894.3092055916177,22.838201926842235
125000,90.0,0.1867273650877866,1879.4658468127016,26.844587147494448
141000,90.0,0.1373926413018055,2095.67649832353,0.4083967106820328
141000,90.0,0.1375129806979654,2074.3586311331705,0.5370858888759773
141000,90.0,0.1406292681444872,2090.38086065748,0.8119846864224533
141000,90.0,0.1406666061493807,2047.6349122131319,1.1525467599686663
141000,90.0,0.1435863972537647,2051.3089368763694,1.5274352731961907
141000,90.0,0.1462786405458043,2049.501901003181,2.1667329451495316
141000,90.0,0.1478629402566744,2030.7166222389956,2.824072369820588
141000,90.0,0.150550867546935,2017.237806391345,3.87917236871143
141000,90.0,0.1527907765011775,2001.7111156218439,5.102000908675736
141000,90.0,0.157739977763097,2012.0885664754455,6.604233314535315
141000,90.0,0.1619239747060802,2000.3247161100724,8.695629706025002
141000,90.0,0.1646026169258073,1970.845633665441,10.675815044513548
141000,90.0,0.1705061870697373,1975.4474854753269,14.042628337075605
141000,90.0,0.1761545246408844,1976.7996405245224,16.702290631482324
141000,90.0,0.1787629978443143,1928.9927441803748,20.654991966841045
141000,90.0,0.1831962510711711,1900.6906402546235,24.360732394015
141000,90.0,0.1899928323365196,1893.0755501296035,29.282915046180886
158000,90.0,0.1353702815172053,2087.907519766926,0.255258911521168
158000,90.0,0.1365038660104003,2085.226175510946,0.41324937842902926
158000,90.0,0.1381161149895759,2078.317257201422,0.6063630445875018
158000,90.0,0.1394405277729515,2068.331034167171,0.9376114126122594
158000,90.0,0.1410798255172715,2053.0957717545166,1.2293762530451064
158000,90.0,0.1445404930113195,2062.480276684459,1.7544543593530262
158000,90.0,0.1459329560018794,2040.5210161213877,2.3937026662355
158000,90.0,0.1476729690661156,2025.849180597167,3.183913220127156
158000,90.0,0.1510458683650928,2022.5087915817498,4.343390210539376
158000,90.0,0.1536961955412802,2008.0001809898044,5.715474971215238
158000,90.0,0.1576427287057487,2003.539444564052,7.414543720443404
158000,90.0,0.1617638637262804,1996.21408581946,9.404047224857317
158000,90.0,0.165219057007526,1966.6679084410664,12.328207612195019
158000,90.0,0.1674051900818853,1942.1364445619975,14.876600834556772
158000,90.0,0.1728434909491987,1927.8472585925851,18.487944685000357
158000,90.0,0.1790133926793652,1922.0344530250927,22.5977011910863
158000,90.0,0.1853977404938541,1907.114260869653,26.821273768517138
158000,90.0,0.1886292273260597,1868.6284978348256,31.686980073934
177000,90.0,0.1352340557464302,2087.9042564702995,0.34526670213117366
177000,90.0,0.1363095543695582,2084.342579042042,0.46758109942323584
177000,90.0,0.1381542578619873,2083.0028678296535,0.7002293548461505
177000,90.0,0.1395350343548592,2070.5105160951234,0.9493344861960196
177000,90.0,0.1413961115057119,2066.37579113074,1.2763937832960233
177000,90.0,0.1438027103787887,2056.4815494181057,1.8666700267857874
177000,90.0,0.1458453391800102,2041.5620825520627,2.6049514573113006
177000,90.0,0.1479678786869883,2029.5409489969081,3.4275962158272124
177000,90.0,0.1511477137319258,2022.155109551865,4.558533107102413
177000,90.0,0.1550509541384908,2024.2091189463908,6.258460490894985
177000,90.0,0.1576851563406019,2002.5175320300577,7.876620414976775
177000,90.0,0.1620574137795904,1995.446456123802,10.705430342053894
177000,90.0,0.1652004292771665,1973.006849489029,12.933609858783603
177000,90.0,0.1697959806759919,1962.9704253647774,16.3158598556476
177000,90.0,0.1742294403454203,1930.8371566090846,20.1280073695946
177000,90.0,0.1799353610206943,1921.0162787560728,24.199488614368686
177000,90.0,0.1829319853237098,1874.7981948550018,28.833027045613292
177000,90.0,0.1896480744429077,1865.7384617664648,34.29368973868706
199000,90.0,0.1357934322259753,2095.751168247283,0.4118490143600028
199000,90.0,0.1369721449930804,2093.2470711834635,0.5590262744153913
199000,90.0,0.1380831186096328,2075.4092576443695,0.8068602450118273
199000,90.0,0.1399272931838648,2080.3017449159875,1.11949109867049
199000,90.0,0.1415271261523636,2061.9849858262637,1.5124152080553837
199000,90.0,0.1431253813882849,2046.140728541024,2.080472064518877
199000,90.0,0.1454603228501009,2037.7636445738033,2.8828189845738614
199000,90.0,0.1486451595520719,2036.8033610579214,3.9033574120718564
199000,90.0,0.1510736372886316,2017.206610765912,5.258222152039901
199000,90.0,0.1546926748898254,2017.4897026480348,6.823674051131026
199000,90.0,0.158253687622042,2006.3688100548923,9.208781599812076
199000,90.0,0.1613727389579405,1986.9220924056751,11.471064596692248
199000,90.0,0.1654363304759925,1970.368857744475,14.364128891804501
199000,90.0,0.1701051107128415,1958.3574113667482,18.05796588339675
199000,90.0,0.171805403338326,1898.9336297874706,22.088414357650063
199000,90.0,0.1800558026447453,1913.8721399782394,26.593652537496983
199000,90.0,0.1829704589881647,1864.810621630457,31.54469620647506
199000,90.0,0.1865231712835837,1828.5430172308238,37.264982965750484
223000,90.0,0.1355933435839933,2098.3975054590596,0.5362715564099144
223000,90.0,0.1366994959306174,2091.986682853435,0.6930892998872044
223000,90.0,0.1379276164474738,2083.291602253302,0.9905265432545998
223000,90.0,0.1398025149701837,2081.2401133989383,1.3282967795334644
223000,90.0,0.1416405811105474,2067.8534643117673,1.8129792099812378
223000,90.0,0.1425892101705975,2039.0007068090677,2.49514251660307
223000,90.0,0.1460855864746312,2051.753935209575,3.303854764474354
223000,90.0,0.1490593049054528,2044.905508631476,4.488566520405111
223000,90.0,0.1512483369901744,2021.3084710960231,5.973946577377233
223000,90.0,0.1549105119417375,2023.9255077713128,8.070182219471091
223000,90.0,0.1576986297495225,2003.553298005545,10.156814945396071
223000,90.0,0.1615481873785787,1991.7962760692292,12.837942226569142
223000,90.0,0.1671588996300984,1989.7929397960581,16.126322906532664
223000,90.0,0.1708604195767466,1954.7325913222332,20.481721291805624
223000,90.0,0.1748958428829476,1928.7261887202942,24.493210015147763
223000,90.0,0.180519201688524,1910.516485962796,29.341249709655276
223000,90.0,0.1807909532476934,1837.4228980435528,34.42239902438376
223000,90.0,0.1899024366780452,1854.556381080926,41.19900358467796
251000,90.0,0.1353581547256319,2096.995287177327,0.5772387481596469
251000,90.0,0.1360103919299629,2084.057596633112,0.8046266204066878
251000,90.0,0.1379572881202057,2083.6582381147136,1.1398742515988436
251000,90.0,0.1393484420409975,2074.7056680174437,1.5435231804287857
251000,90.0,0.1415492736176556,2066.7891900092104,2.133579132234796
251000,90.0,0.1437485167582664,2056.05170659891,2.8871660659725946
251000,90.0,0.1458405321751934,2046.2375338959328,3.8618629618709583
251000,90.0,0.1486518613977638,2041.9917433914152,5.044668285300893
251000,90.0,0.1504970086232657,2014.2728669228875,7.090707125455031
251000,90.0,0.154128461456288,2016.7296968515975,8.908186145018876
251000,90.0,0.1589389504929183,2020.1370151720403,11.47397870400446
251000,90.0,0.1597151871027946,1970.6629748762564,14.12945568218326
251000,90.0,0.1650332039245192,1955.1833018300945,18.27859134724411
251000,90.0,0.168331929488515,1927.7218888122911,22.19722721408809
251000,90.0,0.1739550643272243,1911.5279905679722,27.282850873784966
251000,90.0,0.1785054056356156,1888.171965484334,32.022992545376816
251000,90.0,0.1871223439061768,1893.1514644887682,38.57708983030028
281000,90.0,0.1355253967255492,2102.784781947839,0.7897549590308015
281000,90.0,0.1373095695814009,2107.3532496520115,1.0540048089711922
281000,90.0,0.1383111777333517,2094.9150595803603,1.4143773160912918
281000,90.0,0.1403139592820585,2094.1664590636537,1.9074189916070754
281000,90.0,0.1417553770271163,2078.32448804744,2.5703273071764436
281000,90.0,0.1437329315410296,2061.433165196203,3.430245703921579
281000,90.0,0.1465142506012521,2056.610442706258,4.544897112717096
281000,90.0,0.148678452148095,2040.0524702237976,6.187434343694527
281000,90.0,0.1509649103179016,2027.9405387330332,7.76104004617337
281000,90.0,0.1546269810928099,2021.5751157668149,10.235422187164392
281000,90.0,0.1571203810708479,1995.7540157742305,12.898267677534681
281000,90.0,0.163874721021295,2015.4939349555293,16.312698731252976
281000,90.0,0.1665768061244835,1971.6957513804648,20.5086995261498
281000,90.0,0.1721615729776444,1967.1452324427419,24.8675659024915
281000,90.0,0.1731377516213861,1908.091106106735,29.605933038559012
281000,90.0,0.1797723595832578,1896.7643028542177,35.68938971258002
316000,90.0,0.1355424918807748,2111.520351679493,0.995303152808338
316000,90.0,0.1362889905165635,2095.5064526186034,1.3013906284703427
316000,90.0,0.1384962730375787,2100.018526657399,1.771796455103324
316000,90.0,0.1393656207624415,2084.217723675337,2.3327999161189887
316000,90.0,0.1418745860884534,2079.2851396117076,3.092607683688494
316000,90.0,0.1435104710576569,2062.420513357074,4.053272167843071
316000,90.0,0.1463800058862552,2056.518002592066,5.590789023896457
316000,90.0,0.1479513230272074,2040.2787749277668,7.037919947280615
316000,90.0,0.1512524734008575,2031.2164642178006,9.035232245428537
316000,90.0,0.1532981810380639,2004.4839067116557,11.636839353409213
316000,90.0,0.1575355328548924,2002.070377864229,14.68879031861537
316000,90.0,0.1619892660649738,1991.3129903730778,18.600229142183814
316000,90.0,0.1635063698049294,1941.520606560311,22.59756054365294
316000,90.0,0.1702435576229792,1947.5917468972245,27.45219433089489
316000,90.0,0.1754579519735713,1926.6430171968757,33.36481478729744
354000,90.0,0.1353046653520899,2109.7219651727264,1.2844086005382853
354000,90.0,0.1366886422433254,2105.1182317823905,1.670443673053732
354000,90.0,0.1382952001148323,2103.790011027271,2.177109339846289
354000,90.0,0.139678479940184,2089.317484611343,2.865607828569708
354000,90.0,0.1413689986922456,2077.3769688983734,3.768209602807465
354000,90.0,0.1436434160850175,2067.072389582536,4.993297587015473
354000,90.0,0.1454938732449501,2051.161603529384,6.408958849343121
354000,90.0,0.1478354286640055,2040.5984741001141,8.12973980045579
354000,90.0,0.150628687933999,2023.8824065391982,10.514339977716075
354000,90.0,0.1544189110613004,2020.3139581282142,13.399324039926963
354000,90.0,0.1578219404455026,2003.2343865062642,16.845974677762005
354000,90.0,0.1604445714934217,1972.7962610712073,20.872815119536888
354000,90.0,0.1679621178297631,1992.6019361620524,25.530132889433364
354000,90.0,0.1708211519670371,1949.0683745096871,31.168209372792262
398000,90.0,0.1357894838191471,2115.278095662115,1.723850075796282
398000,90.0,0.1365878963921352,2106.779014248692,2.1157135742133466
398000,90.0,0.1383310591823899,2104.2911217598034,2.7524072543035403
398000,90.0,0.1395163291383982,2090.1268613733123,3.5021444993273683
398000,90.0,0.1416799016244324,2087.967488992522,4.676322801036742
398000,90.0,0.1436870918584759,2073.4056273238502,5.925290487121236
398000,90.0,0.1468720898463687,2074.2107712724296,7.563434495397143
398000,90.0,0.1481069482658915,2049.614739043447,9.632941232831316
398000,90.0,0.1513459678215951,2037.0708907850812,12.247516511342974
398000,90.0,0.1554875008176526,2033.724918976022,15.665154513664675
398000,90.0,0.1581087814436322,2013.8369291636118,19.17447486429366
398000,90.0,0.1624808797934627,2005.0365828239067,23.704862678105425
398000,90.0,0.1666974896943057,1983.8357296276513,28.636146450522098
446000,90.0,0.1356979165949182,2110.7622455336923,2.3148980841624733
446000,90.0,0.1363507424031317,2104.1622668019686,2.679688804428024
446000,90.0,0.1379505345099821,2100.9189374455523,3.3925587214416764
446000,90.0,0.1404836509308963,2106.708936646926,4.412959884760803
446000,90.0,0.1417094630267857,2092.6900638114193,5.575304369818398
446000,90.0,0.1443550370823216,2087.6493748029447,7.044707868754965
446000,90.0,0.1464501264387609,2070.9474117605637,8.916812085224162
446000,90.0,0.1485595422784056,2054.8139942013318,11.367310500274149
446000,90.0,0.1518142299685845,2043.6713952783275,14.378057904696147
446000,90.0,0.1552355047236611,2038.8129650560415,17.871056323081984
446000,90.0,0.1593756824479185,2037.1411237373925,21.81797285315021
446000,90.0,0.1611589183794244,1989.75445200662,27.109123676131397
