Repository: upb-lea/materialdatabase

Material database for power electronic usage
===============================================

The materialdatabase mainly contains complex magnetic and dielectric data of soft-magnetic ferrite materials under sinusoidal excitation.
Typical target applications of the provided material data are magnetic components in power electronic converters operated at switching frequencies reaching from 100 kHz to 3 MHz.
The database allows to compare materials and measurement setups, to work with fit functions (e.g., Steinmetz), and features data export as interpolation grids.
FEM solvers like Comsol can directly import these interpolation grids and incorporate the data in frequency-domain simulations.

File: materialdatabase/data/complex_permeability/MagNet/N87_15.0Am-1.csv (part 3 of 3)
f,T,b,mu_real,mu_imag
56000,90.0,0.185483522252707,2934.8687523600083,235.0977337157984
56000,90.0,0.2029985117662985,2981.932672133389,261.60255627255043
56000,90.0,0.2094098342011733,2848.8149414011345,286.9514074027857
63000,90.0,0.0615327254712205,2439.038672076697,5.405965920411248
63000,90.0,0.0624646840860596,2408.956020758176,7.066463955917566
63000,90.0,0.0663459557802636,2485.382221750828,9.198323084951173
63000,90.0,0.0696078555234877,2527.478636208882,11.742651200565259
63000,90.0,0.0726402269895031,2548.6789337045498,15.01655885553355
63000,90.0,0.0748550665960691,2523.888284172467,18.744065576296524
63000,90.0,0.0828953019302018,2687.34096607017,24.01071895188349
63000,90.0,0.08457692538251,2627.9729040825073,28.728676646117066
63000,90.0,0.086071147954505,2555.1081806737952,36.17443957655124
63000,90.0,0.0942870251393307,2665.5914486876723,44.637408561960214
63000,90.0,0.1027398590682042,2770.5961031563074,55.00973228679597
63000,90.0,0.1108739959791617,2839.3177194308846,67.70988049239756
63000,90.0,0.1207989606231233,2949.236272708517,83.2018490568108
63000,90.0,0.1248610135257289,2870.279375883751,101.35118525116417
63000,90.0,0.1335928037444177,2883.2883107279526,121.08547090931839
63000,90.0,0.1432220707859729,2909.849753421682,141.79268629651853
63000,90.0,0.1495144685769761,2875.5323900153503,164.53048490537515
63000,90.0,0.1692216856455738,3020.6173937663693,191.19322798090326
63000,90.0,0.1871105491277928,3153.3743344529626,214.01247995765706
63000,90.0,0.184452646327521,2876.0445993913286,242.92315969967387
63000,90.0,0.1946307656085943,2815.6061921484593,270.67305777801505
63000,90.0,0.2160883455468094,2900.0315109312787,299.2422402140065
70000,90.0,0.0596801068405245,2425.0093507024767,3.9113576979952143
70000,90.0,0.062241758505313,2470.0524507789105,5.5177019977246955
70000,90.0,0.0645275224959655,2491.755332568678,7.104635535550981
70000,90.0,0.0673646769582229,2518.903556089631,9.29033156384819
70000,90.0,0.0690190300817622,2504.3171527679206,11.726978024466128
70000,90.0,0.0726997798140215,2541.4578317737682,14.89992668799101
70000,90.0,0.0779511432553122,2627.125963395944,18.965193174679715
70000,90.0,0.0803273807500901,2601.354822520882,23.069707657149927
70000,90.0,0.0871863697174482,2703.844402981432,29.515154247121604
70000,90.0,0.0877867244361673,2606.9683762466266,36.33663329073724
70000,90.0,0.0995577056279036,2820.906473839323,45.69562126929987
70000,90.0,0.1043783169095836,2812.800572626699,56.92875573866319
70000,90.0,0.111733088763821,2854.8929631855185,69.92922409798776
70000,90.0,0.1212874256507994,2947.8244739675997,86.56047406081537
70000,90.0,0.1295775536256188,2966.4972359135595,104.57965907456676
70000,90.0,0.1397999120690751,3008.449138404641,125.76760346983633
70000,90.0,0.1471581577642098,2999.6291773379344,145.74808274480597
70000,90.0,0.1583130356628772,3017.6311538995346,173.31148381037394
70000,90.0,0.1734375292828947,3097.665350186047,198.2075425876582
70000,90.0,0.1745820236835199,2929.6823589555015,224.04024633751067
70000,90.0,0.1879363181051699,2918.9150023725247,252.7323181525455
70000,90.0,0.2044336752797658,2972.221756552715,283.18999009688144
70000,90.0,0.2032126446742796,2814.850106951011,313.48468940099633
79000,90.0,0.0594549092266628,2416.3942092794323,4.0619919380926355
79000,90.0,0.061322073579433,2434.926851186558,5.145838153809042
79000,90.0,0.0650330339085053,2509.3154877805177,6.901748901628489
79000,90.0,0.0647144210776583,2422.0116273844114,9.044796890912032
79000,90.0,0.0695994425636313,2517.519231560288,11.869001581238738
79000,90.0,0.0724628179120492,2533.2292288361814,14.712429050508991
79000,90.0,0.0744920467315227,2506.457626308221,18.126733841083166
79000,90.0,0.0815726292572858,2644.615486702232,23.50641734529906
79000,90.0,0.0843822272715443,2621.5738265710174,29.784195996679085
79000,90.0,0.0894863284513,2653.9546379965204,37.0822635868991
79000,90.0,0.0982654007452524,2774.3493754744154,46.010961862383276
79000,90.0,0.102211702396088,2754.84720231002,57.329198706564895
79000,90.0,0.1065023773057811,2714.539210951795,71.77979374236396
79000,90.0,0.1201530374165043,2923.7040559161583,88.31557121045081
79000,90.0,0.1281176774431888,2931.4200026761305,109.27755786469918
79000,90.0,0.1359658399642546,2961.0936700269945,126.35510040724807
79000,90.0,0.1456299693659265,2969.33890227137,152.26814091400283
79000,90.0,0.1534741763462765,2930.8072366509978,178.97829098573797
79000,90.0,0.1724216289461351,3078.9217114883504,207.17672185340055
79000,90.0,0.1791242805357412,3051.749961487939,231.3539905456379
79000,90.0,0.1833502255546501,2922.3670731972634,256.6833963793829
79000,90.0,0.1923244617835224,2852.2435123691134,284.6830453220989
79000,90.0,0.2124147344914448,2896.720956912538,314.62225751416133
89000,90.0,0.0573969079502873,2396.1656461257708,2.9652410455589346
89000,90.0,0.0590780978800567,2410.32873783748,4.001190331646792
89000,90.0,0.0608582131319231,2416.3519876314695,5.465975245843591
89000,90.0,0.062126814750514,2396.8543923380926,7.238419982350697
89000,90.0,0.0672111428040065,2509.508642166346,9.513891284194605
89000,90.0,0.0695173448495453,2514.5351205057577,12.243964912159853
89000,90.0,0.0729127521892991,2547.5096504487137,14.94091085953712
89000,90.0,0.0750062727959522,2527.855615700546,18.77833008242063
89000,90.0,0.0809816829407813,2624.876386550906,24.263891988723092
89000,90.0,0.0839055824948138,2615.0524268242084,30.51311068547661
89000,90.0,0.0902401488237532,2677.310939872576,38.54887544782529
89000,90.0,0.0957342877247031,2716.7411534245816,48.266600712126845
89000,90.0,0.1052367137078726,2832.541510514715,60.90269351233697
89000,90.0,0.1118652212097988,2855.463251428376,74.88295750183295
89000,90.0,0.1182232779237851,2882.8125527166103,93.51795746204792
89000,90.0,0.1253737802124713,2912.7439157607455,110.28772425076517
89000,90.0,0.1331336242261137,2910.3996560765545,133.22373870441626
89000,90.0,0.142330256475591,2928.819284375708,156.77045050409492
89000,90.0,0.1576427359576637,3026.0082153934222,183.49820268216362
89000,90.0,0.1648553677983583,2936.911432285247,209.557667422996
89000,90.0,0.1728378067483008,2881.4577350730547,233.99596888386898
89000,90.0,0.1865582962456803,2903.2472903341363,262.36124246155487
89000,90.0,0.1993572717394165,2862.8067786304,287.3839567596654
99000,90.0,0.0577477697340166,2407.920319603151,3.200699797715612
99000,90.0,0.0588173397520847,2392.049685840217,4.23215359682631
99000,90.0,0.0595783414996086,2367.8159266386524,5.495342615221548
99000,90.0,0.0639869107388629,2469.9674225359026,7.408232029951365
99000,90.0,0.0675120678558132,2526.6325787886026,9.807768121973009
99000,90.0,0.0677558611616309,2453.4225353096044,12.010108418777639
99000,90.0,0.0723997423552507,2530.517692301798,15.239577269893298
99000,90.0,0.075921930641411,2559.037637806617,19.444602506230286
99000,90.0,0.0798297548899394,2593.047926935068,25.035562825966917
99000,90.0,0.0859352754771715,2678.4749196206867,31.852838800550124
99000,90.0,0.0908455817518493,2700.453568599784,39.65881465893289
99000,90.0,0.0960174950381687,2718.0938974452674,50.3441800900181
99000,90.0,0.1029062490420404,2771.6354193541915,62.70591716760712
99000,90.0,0.1112875924981955,2840.9499183404096,78.86748302471811
99000,90.0,0.1164866559663381,2852.1864890624547,94.49316447457986
99000,90.0,0.122995362296379,2836.08729130238,116.36460323753471
99000,90.0,0.1348969670181063,2912.912714428877,140.1893927561048
99000,90.0,0.1423245631077621,2882.4130280530626,165.1896424370807
99000,90.0,0.156148184796061,2946.0700762226684,192.5973376501222
99000,90.0,0.1560800930766703,2738.977366926894,222.62069433704457
99000,90.0,0.1766403736017859,2911.294573945937,247.34043427247292
99000,90.0,0.1835273834065459,2774.437083850164,278.16623123811945
112000,90.0,0.0555007285846073,2368.1787796781305,2.391360078338084
112000,90.0,0.0563859745601469,2346.9516543904683,3.3223840566796974
112000,90.0,0.0592307326401932,2410.472073711661,4.467693348765249
112000,90.0,0.0612249239418241,2429.6401265273726,6.006080939511176
112000,90.0,0.0641219682953304,2471.833524876312,7.909009722610263
112000,90.0,0.0654653164244382,2447.732760154714,9.698076409778423
112000,90.0,0.0702063887248031,2541.2926955776525,12.725919325109873
112000,90.0,0.073753723050219,2584.752200841913,15.914684745104235
112000,90.0,0.0755990639381541,2552.7301838692747,20.08334556460453
112000,90.0,0.0824831633810768,2679.7345761494653,26.743886410931506
112000,90.0,0.0845445128127541,2636.5085685707727,33.49309339688357
112000,90.0,0.0893733574666703,2649.2596967941713,42.63595028651646
112000,90.0,0.0944809036501362,2670.572836829493,53.039604642900116
112000,90.0,0.1012582940583865,2717.2013990017713,68.85307676984868
112000,90.0,0.1114992427637331,2851.0349605804013,83.30480935559328
112000,90.0,0.1172410483878119,2858.7847047268606,102.4194273298285
112000,90.0,0.1273616153932482,2928.7525888243213,124.56434473068651
112000,90.0,0.1345240859386116,2883.4358290095447,151.1748736429252
112000,90.0,0.1427283013338483,2873.34415036139,176.27188030034375
112000,90.0,0.156453988440133,2937.2064356786213,207.01917754581763
112000,90.0,0.1649183486327015,2881.8351334095933,235.10224247081004
112000,90.0,0.1802535581951574,2934.877409870806,267.816913359427
125000,90.0,0.0550174739797578,2347.2265981121905,2.7066558773795353
125000,90.0,0.0570942411365577,2381.5168692063853,3.7038434575848553
125000,90.0,0.0586255096695699,2385.2216493705155,4.907240754250195
125000,90.0,0.060786115764456,2410.1491589632888,6.457647350147435
125000,90.0,0.0638372132149303,2464.1423532661747,8.215665935093309
125000,90.0,0.065721286249175,2458.4516023317024,10.602259573601401
125000,90.0,0.0690177394213389,2498.976707881952,13.890607561157253
125000,90.0,0.0734122351250892,2570.6923823834436,17.487210300560424
125000,90.0,0.0774294918710485,2615.076811208153,22.47492590158608
125000,90.0,0.0808415625109412,2622.6859268281155,28.722839085816076
125000,90.0,0.0840857734998753,2614.172389960201,37.039481130792126
125000,90.0,0.0895734237056323,2650.992305194234,46.52347346760796
125000,90.0,0.0964727198804502,2721.699023262738,59.917172846566814
125000,90.0,0.1027684168354236,2781.7743523178756,72.24320272482686
125000,90.0,0.107758151063263,2754.4665001401368,90.24733880094226
125000,90.0,0.1199722923654123,2915.6882731038086,112.32017999007313
125000,90.0,0.1240041988965628,2834.607607080878,135.30493109361404
125000,90.0,0.1356891772117597,2902.7067597091414,163.67337106255047
125000,90.0,0.1470191486786316,2948.001403015573,190.93257514173953
125000,90.0,0.1606987753508865,3023.9726733161447,220.56693211718192
125000,90.0,0.168351400795451,2927.9994284125196,253.8562654054555
141000,90.0,0.0536552721575174,2342.4438188027293,2.148212188756573
141000,90.0,0.0544151559140656,2325.3966804490624,2.989008657534494
141000,90.0,0.0567566545113931,2368.550882674066,4.096051119939421
141000,90.0,0.0594934652779956,2423.3508723592536,5.511082968990443
141000,90.0,0.0618177031105657,2456.6806743169445,7.009581009110107
141000,90.0,0.0640099416113848,2470.2979014492953,9.171172159006867
141000,90.0,0.0656779874369857,2462.270826036007,11.857870305599615
141000,90.0,0.0676558717704152,2454.3815153330534,15.361663762099981
141000,90.0,0.0718802628969235,2525.3100811711583,19.245721999040608
141000,90.0,0.0781988921965645,2642.37478517927,24.827932023035086
141000,90.0,0.0797312814633537,2585.1611617767994,31.907878120526366
141000,90.0,0.0841289690358959,2618.956310076824,40.38125812301826
141000,90.0,0.0903005038615535,2680.4675765278052,52.58127483121508
141000,90.0,0.0951463220010239,2700.0993277504717,64.54299811098802
141000,90.0,0.105882215121919,2852.35775808187,80.69208767312399
141000,90.0,0.1069531156742986,2733.0206021367044,99.10755921147182
141000,90.0,0.1152164717536242,2798.38930336074,122.17012693445275
141000,90.0,0.1287454616160663,2928.638757824619,149.26670888323957
141000,90.0,0.1348800677412499,2883.41561661215,176.32144219836238
141000,90.0,0.1446108327822529,2893.5869972473024,206.39544351604036
141000,90.0,0.1535148291476019,2876.812224541959,237.65527162720616
158000,90.0,0.0526899904936629,2336.782890637812,2.0463102561038773
158000,90.0,0.0539187767589395,2349.446004819278,2.694182346335752
158000,90.0,0.0552525929871175,2360.7536547791638,3.6283538958801063
158000,90.0,0.0566072240910318,2359.8025956036063,4.867300594438875
158000,90.0,0.0584593107333683,2382.3673916040057,6.0774837739521415
158000,90.0,0.062056263444322,2462.2109809805725,8.067113539635898
158000,90.0,0.0627901811080962,2428.3510152962085,10.429744780800974
158000,90.0,0.0651537433461808,2444.2048451169217,13.472123173326153
158000,90.0,0.0678178227734319,2459.7044161400777,17.428816540535284
158000,90.0,0.0721795010829789,2534.1361461946435,21.82925945744957
158000,90.0,0.0752990564449909,2544.1295402464043,28.143344057976485
158000,90.0,0.0810737226056915,2634.3144944428764,35.77368670068847
158000,90.0,0.0842657750828743,2624.186609765344,47.13632255659846
158000,90.0,0.0895428965140121,2677.3474550801698,57.26142123357729
158000,90.0,0.0972465685488642,2762.954430219009,71.8020410949405
158000,90.0,0.1004444178143187,2719.7369493033816,88.69881506238274
158000,90.0,0.1079099497945955,2750.1751065430253,109.95187232000289
158000,90.0,0.1217778460734486,2943.12774953463,136.42946061995536
158000,90.0,0.1235871286576459,2817.2072391298716,162.13189028183785
158000,90.0,0.1356808759315882,2911.763377924637,190.73497620668647
158000,90.0,0.1498771763925939,2993.9543667540834,225.17456588329864
177000,90.0,0.0529341650176353,2340.7072877898204,2.726967259500646
177000,90.0,0.0539135862389693,2352.4637417827776,3.2849658678361155
177000,90.0,0.0549680668052994,2353.510729875265,4.329956691829056
177000,90.0,0.0577858031450469,2417.8583067032587,5.5487330570560625
177000,90.0,0.0587361943158407,2399.077636517538,7.363796197159676
177000,90.0,0.06090433315838,2428.341654863598,9.48416365533007
177000,90.0,0.0648343428773554,2512.9202650713696,12.345553260899615
177000,90.0,0.0661899077459608,2490.9878588372776,15.60105401699741
177000,90.0,0.0687742974570407,2506.04374140032,19.957484478740337
177000,90.0,0.073379217995123,2579.19503762047,25.273563176832337
177000,90.0,0.0766346090404494,2593.942426148202,32.21007625288803
177000,90.0,0.0811448826622542,2643.3252897603375,42.75797228601152
177000,90.0,0.0835356291542516,2623.586715468864,52.194967688418515
177000,90.0,0.0911156834302298,2723.863198538812,64.98052414399207
177000,90.0,0.0963948698044818,2752.344268740668,79.521508156703
177000,90.0,0.1023855027049555,2762.911035104659,99.63709778710678
177000,90.0,0.1119827924488799,2848.5774575748005,123.77197150619865
177000,90.0,0.1152125172092294,2789.4655561811987,149.45102497261468
177000,90.0,0.1274356359915714,2914.172190501374,176.4216089776521
177000,90.0,0.1381960507069059,2956.1803482313376,209.48671458800803
199000,90.0,0.0533214434417354,2348.7592250209786,3.775314864551934
199000,90.0,0.0541653672995781,2369.0758783951887,4.125248245929823
199000,90.0,0.0549065347388728,2351.504048612113,5.341471813531702
199000,90.0,0.0565433235846416,2369.575654460952,6.839130540054321
199000,90.0,0.0588761092395231,2411.167280308988,8.941164503466053
199000,90.0,0.0612137028501742,2444.8943565912255,11.408329706089608
199000,90.0,0.0619927750699382,2413.354057893007,14.59066119982016
199000,90.0,0.0658711012150351,2485.7969903411777,18.667476297714366
199000,90.0,0.0694901692699352,2535.009362625981,23.835651042299855
199000,90.0,0.073034988528649,2572.4751171580665,29.863044307014373
199000,90.0,0.0771513011740749,2619.616070342249,39.22225312305241
199000,90.0,0.0804629231977064,2644.791661811283,47.3923531696481
199000,90.0,0.0858061123262952,2694.2141295914093,60.46557595188508
199000,90.0,0.085991428549099,2577.0537881798405,73.89667788166149
199000,90.0,0.0983176126592563,2799.253170300636,91.76240754888711
199000,90.0,0.1009696261487215,2729.2785009122244,113.74857367971747
199000,90.0,0.1123585394480893,2860.3159953173254,139.2034496215399
199000,90.0,0.1156089492296657,2819.990068592448,163.83646095143266
199000,90.0,0.1301606441428159,2971.57557268894,198.24341885538053
223000,90.0,0.0533949596238227,2354.155520235342,5.104039969325873
223000,90.0,0.0532300046183697,2333.9509749008002,5.270904194576754
223000,90.0,0.0550850103777014,2369.3191602751162,6.700994252140368
223000,90.0,0.0578781049212145,2434.6891345813383,8.71812562817044
223000,90.0,0.0580957374507857,2387.801803944143,10.995940745463153
223000,90.0,0.0605018956624687,2423.205237818699,14.090434176218297
223000,90.0,0.0632845589075939,2469.17768755511,17.823936881915124
223000,90.0,0.0660784311361432,2498.536581633331,22.92611076539223
223000,90.0,0.0698192996639308,2555.0126384174973,28.630022189499343
223000,90.0,0.0723411840754509,2559.937502172226,37.03046857726481
223000,90.0,0.076805349466439,2628.3660191965255,45.018710560213265
223000,90.0,0.0804774555592317,2648.8997161883785,56.58922428892076
223000,90.0,0.0849856849654626,2687.38811459352,69.18770543225577
223000,90.0,0.0917363467756807,2752.2681009876774,86.09234487373328
223000,90.0,0.0975584292013962,2784.9866102021206,105.99873034777545
223000,90.0,0.1049951452426241,2839.117336325159,130.13967674099527
223000,90.0,0.1090875260054866,2801.636116005955,154.61285697433075
223000,90.0,0.1142696262933977,2783.908230812017,186.35811413372488
251000,90.0,0.0527799679322877,2326.51511119607,6.702942022815623
251000,90.0,0.0541069284135067,2378.7821072482093,6.85955583297021
251000,90.0,0.0550402893035268,2371.4897413758463,8.6518959633782
251000,90.0,0.0571732539589531,2415.2080325375314,11.06997614815213
251000,90.0,0.0600046632996201,2469.4801302169712,13.994086033163406
251000,90.0,0.061485529687227,2468.790419573782,17.647035989242617
251000,90.0,0.0640630274204149,2507.064520355872,22.31788493999857
251000,90.0,0.0665285174144913,2528.6652926887255,27.895300423480506
251000,90.0,0.0699781611544739,2570.597086620903,35.693564039987905
251000,90.0,0.0738363518610735,2630.7904545532338,43.51196773393888
251000,90.0,0.0767800411701675,2639.4285236569967,53.91352598024514
251000,90.0,0.0805620204181297,2656.8587184416456,66.45851100589955
251000,90.0,0.0849854304529354,2686.742599764873,81.87930758093023
251000,90.0,0.0904066746154862,2722.1827260657774,100.24643252421477
251000,90.0,0.0987500771314413,2822.273865110896,123.20655053043086
251000,90.0,0.1026982304087375,2793.5122929856184,146.42429086368654
251000,90.0,0.1095281161149377,2814.1340473220916,176.1711087449671
281000,90.0,0.054070315614521,2385.5794049566744,9.043675089974343
281000,90.0,0.0535863377977922,2363.728255113327,8.952452975584867
281000,90.0,0.0554473162719359,2399.8520536883148,11.193208631186916
281000,90.0,0.0575636923547831,2441.343205251008,14.06277034931859
281000,90.0,0.058743821095761,2432.945567842217,17.3957202850776
281000,90.0,0.0617674038133463,2488.8890290996032,22.122729751420046
281000,90.0,0.0633636360987383,2490.311133587823,27.559522569815396
281000,90.0,0.0670755368509923,2560.7859588901006,35.068427536166006
281000,90.0,0.0686452965522061,2538.61603948164,42.565786073143016
281000,90.0,0.0731345644765756,2618.247477492431,52.75918826495796
281000,90.0,0.076113499261666,2630.038961008438,64.3702518669113
281000,90.0,0.0804173927707926,2660.228772212436,79.28167597831998
281000,90.0,0.0843066830840315,2677.4195655235667,95.91053664080121
281000,90.0,0.0904843459001418,2730.8827875618263,118.2093201909623
281000,90.0,0.0982557120064143,2829.599279618842,141.5347334047541
281000,90.0,0.1020203983089603,2789.264985084055,169.31354523458717
316000,90.0,0.0547298188124519,2413.5121475626033,11.834629877935752
316000,90.0,0.05389920606478,2385.5633135390212,11.365391110740354
316000,90.0,0.0551934953945005,2395.046208107727,14.127739001905836
316000,90.0,0.0572564393874588,2435.841665716577,17.766249125253786
316000,90.0,0.0595961248225929,2470.267873975125,22.206366665879543
316000,90.0,0.0609915842104717,2468.678979781086,27.537341244580734
316000,90.0,0.0645234604288103,2543.433669388701,34.79168520395811
316000,90.0,0.0647705430562714,2491.1106660672936,41.29983616242698
316000,90.0,0.0681906981746766,2532.959457767327,51.470139221280874
316000,90.0,0.0727877869842511,2616.4310052229234,63.17693078797811
316000,90.0,0.0769193962704768,2663.5008280487427,77.5959476040157
316000,90.0,0.0813092347938134,2702.127978984613,94.24865774692356
316000,90.0,0.0858482482895379,2731.617885305804,114.53570547472908
316000,90.0,0.0892604933360494,2719.3329833107537,136.01408190046723
316000,90.0,0.0969806666144111,2812.5221615968367,163.06160319500992
354000,90.0,0.0543823604257849,2400.4415170939014,15.112919431854102
354000,90.0,0.0538526233580788,2389.9430577352805,14.422601793562817
354000,90.0,0.0554563373973025,2413.8036995535867,17.7021988228633
354000,90.0,0.0572800833203221,2441.4798056652016,22.01842645709469
354000,90.0,0.0591042815616821,2459.114622675517,27.19223562719273
354000,90.0,0.0607745809859543,2468.5347666458288,34.080427131710074
354000,90.0,0.0634555630187451,2519.570172407749,41.29113996096241
354000,90.0,0.0663411130900336,2555.1995289262354,51.09866104217338
354000,90.0,0.0702059324629374,2619.0986222573006,61.834418395697455
354000,90.0,0.0714472716833571,2574.7126684748578,75.61752364016944
354000,90.0,0.0766241822401568,2669.1773161191727,92.17161648981364
354000,90.0,0.079980759569561,2670.9392304328444,112.04373809424858
354000,90.0,0.0847912304482337,2723.5873281323284,133.57389786800715
354000,90.0,0.0890509148166623,2724.098325098665,159.89366101812334
398000,90.0,0.0546227336797293,2417.0937758833516,18.709710407663035
398000,90.0,0.053754856472141,2391.6478749675525,17.784637121322326
398000,90.0,0.0554482061607908,2418.8921720024337,21.837909601785114
398000,90.0,0.0571004640602953,2440.2572833418235,26.97024003260211
398000,90.0,0.0590070516159275,2464.938047314039,33.43433466448553
398000,90.0,0.0607643844732095,2484.905181735788,40.06572828798435
398000,90.0,0.0638046971871537,2541.773859829507,49.85942600732557
398000,90.0,0.0664110366797526,2573.0868864437625,60.719900035567285
398000,90.0,0.0700845387196551,2626.19428243214,74.13434142423317
398000,90.0,0.0718816433495356,2602.76129395081,90.10448288033714
398000,90.0,0.0746337026966085,2601.258862621742,110.03485985150674
398000,90.0,0.0810210645070554,2722.657827961344,130.40877826911856
398000,90.0,0.0847932543458808,2730.452604740695,156.94107971669143
446000,90.0,0.0542891895839967,2408.1690194475927,22.767303906989508
446000,90.0,0.0539126143335904,2403.539156086267,21.22907794306565
446000,90.0,0.0555552249865524,2433.1871762222545,26.206449400081766
446000,90.0,0.0572205563763627,2452.9919274775784,32.59062594086427
446000,90.0,0.0589989768252258,2482.0596094457105,39.34541121937839
446000,90.0,0.0609190490380998,2496.2972600561543,48.462239815489944
446000,90.0,0.0628392906827083,2509.539516092221,59.028605356104656
446000,90.0,0.0660052405942587,2563.8070826864628,71.80932135873078
446000,90.0,0.0683028611593564,2569.5391713686968,87.29700824078246
446000,90.0,0.0728194805316574,2637.902073025079,107.11687796894601
446000,90.0,0.0754903842450957,2653.3488814746133,126.39960880100598
446000,90.0,0.0801399829664577,2705.7148387796033,153.13865135504298
