Repository: upb-lea/materialdatabase

Material database for power electronic usage
===============================================

The materialdatabase mainly contains complex magnetic and dielectric data of soft-magnetic ferrite materials under sinusoidal excitation.
Typical target applications of the provided material data are magnetic components in power electronic converters operated at switching frequencies reaching from 100 kHz to 3 MHz.
The database allows to compare materials and measurement setups, to work with fit functions (e.g., Steinmetz), and features data export as interpolation grids.
FEM solvers like Comsol can directly import these interpolation grids and incorporate the data in frequency-domain simulations.

File: materialdatabase/data/complex_permeability/MagNet/N87_30.0Am-1.csv (part 3 of 3)
f,T,b,mu_real,mu_imag
99000,90.0,0.1025573412564459,2208.545281840186,2.373121953133636
99000,90.0,0.1048667446366932,2216.6458918418098,3.230634148950629
99000,90.0,0.1081714764046561,2232.555133943919,4.391165832585315
99000,90.0,0.1113833741763558,2244.6497723763946,5.623564923505608
99000,90.0,0.1136306093292219,2234.8170602721852,7.489399860227202
99000,90.0,0.1178097683530625,2260.79240444507,9.71431890238439
99000,90.0,0.1219607735786829,2266.524795820729,12.546608398744247
99000,90.0,0.127089650986314,2290.6269025174474,16.236918008907605
99000,90.0,0.1279686293910197,2251.1236658183834,19.82168430101424
99000,90.0,0.1351959684181098,2279.5931301406713,26.013540500054464
99000,90.0,0.1391868346108801,2262.0797653788504,31.80891906002121
99000,90.0,0.145442873531023,2256.400783582244,39.58518396840333
99000,90.0,0.1554920625162478,2322.1072007804073,46.40896227834998
99000,90.0,0.1565144097736031,2214.0759922606567,56.57848227099381
99000,90.0,0.1669481363623579,2256.9550420634014,65.67684821963391
99000,90.0,0.1777756002158336,2279.339872378553,76.9663672503263
99000,90.0,0.1821090959566235,2204.7018869312706,86.46593766685292
99000,90.0,0.1860135344485171,2126.1845369072157,96.96417178180434
112000,90.0,0.0971114135235461,2197.128950568784,0.8864981960171058
112000,90.0,0.0987514841405038,2206.204205557496,1.2100356804838852
112000,90.0,0.0999769184633754,2196.223495523481,1.7354229428464987
112000,90.0,0.102380227678005,2203.6254111771937,2.449748424880952
112000,90.0,0.1043336588994732,2202.6712905181885,3.3724599728181652
112000,90.0,0.1072767631534755,2211.477506490648,4.383571132743985
112000,90.0,0.1091497276014933,2196.6115295591135,5.727208792476603
112000,90.0,0.1130549506059338,2220.137815404321,7.787392626032849
112000,90.0,0.1165578481337338,2228.1285473701237,10.212244683205986
112000,90.0,0.1207934548137607,2238.4660694844592,13.33869784783367
112000,90.0,0.1246443987490468,2233.8509212543336,16.916119733025198
112000,90.0,0.1295094114860787,2255.970546636405,21.860069937042862
112000,90.0,0.1349875853022946,2267.7071728681644,27.30194806224081
112000,90.0,0.1401803279996878,2254.1028334818907,34.99926249984226
112000,90.0,0.1458279636590509,2263.751205367721,41.366484697312394
112000,90.0,0.1519923374847255,2258.667118445487,50.46227635463706
112000,90.0,0.1620014884690778,2276.631699581464,60.41380425010779
112000,90.0,0.1699287443746064,2269.7305997229278,71.05336255389894
112000,90.0,0.1764660279366544,2235.4099244194495,81.5462286901667
112000,90.0,0.189426343338379,2263.5492599451827,92.22819114098174
112000,90.0,0.1853947549892677,2088.5946481165834,101.86727180845236
125000,90.0,0.0971304629887864,2199.5039553785955,0.9575215514529264
125000,90.0,0.0988116792335505,2206.7069733031103,1.3100602237092955
125000,90.0,0.1001195942547199,2197.3907286048343,1.904541608232917
125000,90.0,0.1026671744559072,2209.037567484678,2.6795966182071025
125000,90.0,0.1040459131711358,2194.81152438141,3.486907949986741
125000,90.0,0.1080817326017618,2227.2804511455247,4.67619178415637
125000,90.0,0.1100302751394783,2212.135084602435,6.256022701532095
125000,90.0,0.113366827935604,2228.5546853666315,8.344507020736478
125000,90.0,0.1165550367478294,2227.679166377708,10.881356917754433
125000,90.0,0.1198473146305355,2216.7758010734515,14.27293041561424
125000,90.0,0.1265682263975034,2261.4833044111897,18.536425821942874
125000,90.0,0.1309999220762059,2276.8194098322983,23.242070433638943
125000,90.0,0.1356904205114207,2275.884956949424,30.346583791407475
125000,90.0,0.1432025966699961,2319.2564579638693,36.503163706278805
125000,90.0,0.1476695146593034,2279.698847302012,45.309779884060596
125000,90.0,0.1564516866592637,2301.338121153185,55.1844956040389
125000,90.0,0.1584489015556716,2221.8838432692546,64.73674993505024
125000,90.0,0.1682017986037706,2237.9046507493185,75.7215084908189
125000,90.0,0.1782480605999449,2244.312562979981,87.20064095334067
125000,90.0,0.1883396831981565,2238.2846510087693,97.27741931917014
125000,90.0,0.1936175796510545,2157.626620103333,108.74766500939678
141000,90.0,0.095448522174072,2197.1277865370303,0.6683145225077175
141000,90.0,0.0962401074583478,2185.339594464607,0.9424391655833746
141000,90.0,0.0987990553424711,2209.5118003913376,1.4523094956493758
141000,90.0,0.1000080505551373,2196.1773763426336,2.015481435754328
141000,90.0,0.1024925390506964,2208.7633792410957,2.685381734835348
141000,90.0,0.1052937682915031,2223.6736199205684,3.6938824437445614
141000,90.0,0.1082277431595649,2228.2072824306338,5.0336261147437575
141000,90.0,0.1111183638250769,2241.5625775209382,6.6670307427673805
141000,90.0,0.1145900658902738,2252.704666620086,9.022166425991566
141000,90.0,0.1174913294365975,2243.3783674147976,11.76537236879064
141000,90.0,0.1204020356360271,2222.4023980393963,15.43516031557111
141000,90.0,0.1242298140868994,2217.688436805246,19.85715674242727
141000,90.0,0.1298461860181587,2255.931083419574,25.89896363560437
141000,90.0,0.1328328326097824,2228.100494102051,31.532175704100478
141000,90.0,0.1414728421771409,2281.333471695843,40.04791961005286
141000,90.0,0.1476000044936474,2271.207266150651,48.4181406600198
141000,90.0,0.1548569053468065,2263.0462040936804,59.692263891898854
141000,90.0,0.161101085751781,2243.5751707327886,69.80035452299272
141000,90.0,0.1718604202410855,2274.0766335905682,81.40028193748614
141000,90.0,0.1792144454321162,2239.461911815781,92.94237356820835
141000,90.0,0.1832702375180254,2154.364277803654,105.03921945409274
158000,90.0,0.0935015546354225,2180.0656444036003,0.5461447716259598
158000,90.0,0.0958826662833687,2206.8341791036873,0.7880802011196423
158000,90.0,0.0963302057992732,2186.2137094296604,1.1490524944765812
158000,90.0,0.0991300861511282,2213.870655353152,1.65108734701007
158000,90.0,0.0996393335828144,2187.82765993248,2.2794444600145787
158000,90.0,0.1024047465518114,2207.3909593653098,3.019085371619628
158000,90.0,0.1042426033476081,2201.7052683647744,4.1806540152376455
158000,90.0,0.1075071136677512,2217.090120822822,5.607688727321082
158000,90.0,0.1113941465527907,2238.9739196184723,7.58349985546491
158000,90.0,0.1137851607549098,2235.2736837606676,9.955423309836654
158000,90.0,0.1174890778272923,2240.1532411944254,13.104378127941914
158000,90.0,0.123158091277179,2272.2300831579196,17.15663834605499
158000,90.0,0.1238158532877696,2213.0980858366,22.346857399224483
158000,90.0,0.1281360656189651,2232.6318994924322,28.017560925245622
158000,90.0,0.1366702580469624,2285.552402134069,35.49235119768445
158000,90.0,0.1411849103348431,2265.5465000263325,43.657054253446454
158000,90.0,0.1467093893713146,2243.418604654348,54.206295421684544
158000,90.0,0.1563008982994932,2282.0799596030015,64.5350254445885
158000,90.0,0.1633865087464003,2262.463988004418,76.39663309320449
158000,90.0,0.1680531109650686,2209.928144141038,88.32928761830941
158000,90.0,0.1737207780501184,2155.286294227287,100.82630000011193
177000,90.0,0.0943513057967995,2203.0685136752563,0.6342879395029012
177000,90.0,0.0956659339245368,2202.8289962981853,0.9501348849855541
177000,90.0,0.0971286461565702,2204.514764563115,1.3605567516304482
177000,90.0,0.0987629709496641,2208.5113472838507,1.7814993782004456
177000,90.0,0.1007834048221316,2214.1523973865774,2.5146933546617745
177000,90.0,0.1023823064935047,2206.513620627472,3.4314203702332295
177000,90.0,0.1044948275063192,2207.9991507787167,4.645456093704769
177000,90.0,0.1083425188049434,2235.039629853985,6.30168558764122
177000,90.0,0.1101104974885597,2217.722967626271,8.331315031150913
177000,90.0,0.1129240275776768,2218.2908609635024,11.10360109629211
177000,90.0,0.1176092650469034,2243.106944983015,14.479766553360573
177000,90.0,0.1212394108068247,2237.905545920795,19.327335232999552
177000,90.0,0.1234983771405562,2213.8254150739617,24.23246315161845
177000,90.0,0.1295144278168551,2257.5049271339785,30.38403433329249
177000,90.0,0.136516431966738,2287.844524382843,38.729862332846615
177000,90.0,0.1421807630693902,2283.9990329399134,48.32916900593607
177000,90.0,0.1503143312516414,2300.024199584275,59.40562512213738
177000,90.0,0.1542637954027833,2248.9974326099255,70.16086777235385
177000,90.0,0.1653417920676241,2289.481828100598,82.59769628985356
177000,90.0,0.1762317336644982,2312.555629901771,95.7294822438244
199000,90.0,0.0941293560610662,2202.4646865761447,0.7986715385674682
199000,90.0,0.0949028890353718,2188.510483593361,1.112568052724592
199000,90.0,0.0966742824997782,2196.949268648193,1.5251506235748944
199000,90.0,0.0990111544270258,2218.2461545687283,2.166887505340722
199000,90.0,0.1000602743040823,2201.5271437832675,3.0127376737574343
199000,90.0,0.1023855384737081,2206.9158924991116,4.007804740806813
199000,90.0,0.1042025114211714,2204.545173517306,5.374255403971563
199000,90.0,0.1078911364727698,2230.701234474411,7.179271507586738
199000,90.0,0.110557013087992,2230.722684780312,9.435270493917477
199000,90.0,0.1135321613176416,2228.88731414806,12.506419261826421
199000,90.0,0.1168819683030918,2231.735528926304,16.952027606687775
199000,90.0,0.1205435378998136,2236.184986667839,21.1544248035591
199000,90.0,0.124837990392396,2236.512300345098,27.150111427352915
199000,90.0,0.1301115230998748,2268.7464546832925,33.81756170349931
199000,90.0,0.1347732286908244,2245.0845574160735,42.515485467049096
199000,90.0,0.1439514554330478,2302.2391995575667,54.084212193390165
199000,90.0,0.1465407224315881,2240.6877701801727,64.43905400793317
199000,90.0,0.1569095568165018,2283.71287517883,77.00420442619784
199000,90.0,0.1632366670990927,2254.976400930055,90.29274110754862
223000,90.0,0.0941091492409006,2201.0178232828043,1.0417661989822482
223000,90.0,0.0952816754135058,2199.7032738037765,1.388669771959687
223000,90.0,0.0972437478448181,2212.4656947348167,1.8850519788427866
223000,90.0,0.098565143154756,2210.6309112106524,2.573002687292751
223000,90.0,0.1003973834787039,2211.8431752890347,3.502395854162245
223000,90.0,0.1028308370347737,2219.9012230403478,4.781536264410628
223000,90.0,0.1054746117022429,2232.41487850262,6.344270997956744
223000,90.0,0.1074649730584908,2221.4756701092733,8.371947071890402
223000,90.0,0.1110432363155601,2239.1996341927133,11.000513201955128
223000,90.0,0.1131681828923688,2226.045615560868,14.960568958497738
223000,90.0,0.1172159778043609,2248.6463183335495,18.5105148968505
223000,90.0,0.1196922252124844,2219.7071220252146,23.985938655077987
223000,90.0,0.1250808636892647,2245.7204007292917,30.245898636328363
223000,90.0,0.1295820446882314,2255.758234864531,38.43438319247816
223000,90.0,0.1377671978230314,2295.6152229743484,48.257445510754906
223000,90.0,0.142316312297427,2280.266697222429,58.605032142405854
223000,90.0,0.150162726652378,2296.8661280854453,71.12279301275034
223000,90.0,0.1551565873426784,2255.366848239149,84.75356685065302
251000,90.0,0.0942794246755969,2201.376788693655,1.4242838288820399
251000,90.0,0.0952427742256207,2202.869106618556,1.734236356904234
251000,90.0,0.0962039096225414,2193.5244978950977,2.39268881380638
251000,90.0,0.098415465608234,2212.0221720644927,3.2534783396719065
251000,90.0,0.1006047162897147,2222.604346405546,4.323811756103055
251000,90.0,0.1035107712080164,2241.4653093081406,5.675328708662681
251000,90.0,0.1050443112000505,2227.408601617472,7.553843783850592
251000,90.0,0.107375185675986,2222.5254360226195,9.801329155092269
251000,90.0,0.1107838735628996,2237.8265364812696,13.234465306941775
251000,90.0,0.1117593888053058,2207.0125390977346,16.968445443166107
251000,90.0,0.1176545419296005,2258.7186248553726,21.564698734888854
251000,90.0,0.119939642087262,2228.920661941138,27.314335670824924
251000,90.0,0.1257690297708696,2255.161736430576,34.84608478538616
251000,90.0,0.1323115490192934,2301.8314909002734,43.84615487188809
251000,90.0,0.1373822295890622,2300.6017576842214,53.80265421107537
251000,90.0,0.144463416210653,2322.9336151786706,65.08525638312142
251000,90.0,0.147691471318579,2261.261662671772,78.64431833199042
281000,90.0,0.0942872599178908,2199.685797595484,2.021170257925245
281000,90.0,0.0952196394631711,2206.3244695455232,2.2650435960561714
281000,90.0,0.0965701206970965,2206.040073671752,3.036702060819941
281000,90.0,0.0988606231878673,2223.178200216971,4.00932228975309
281000,90.0,0.0999546424523163,2210.754111717136,5.243007150416837
281000,90.0,0.1023929718406244,2219.603414619618,6.969726919644663
281000,90.0,0.1044645074086061,2220.5032144859774,9.050494539865877
281000,90.0,0.1073174224384957,2225.32875398932,12.13092860248988
281000,90.0,0.1103965022540202,2243.7153824436127,15.076367021304504
281000,90.0,0.11473283421467,2270.880399988589,19.424242965356846
281000,90.0,0.117237081525569,2252.3654704367596,24.84951180107515
281000,90.0,0.1205601404068645,2235.79806068493,31.34006430023992
281000,90.0,0.1249079034962321,2236.9925263938385,39.672916225255015
281000,90.0,0.1306151680019442,2279.8298473238087,48.8239534010194
281000,90.0,0.138901536434345,2325.978973475287,60.24844168826352
281000,90.0,0.1470150914701948,2356.4373788470134,73.0233092768085
316000,90.0,0.0945288463933547,2198.1998403491943,2.7656146393267806
316000,90.0,0.0952722112431684,2208.012361834249,2.9882037088266227
316000,90.0,0.0970186282429339,2215.605656080822,3.902826903792819
316000,90.0,0.0984155564390293,2216.015226623748,5.053398858428277
316000,90.0,0.1008957556570882,2230.875996528161,6.580304846343933
316000,90.0,0.1024307004971833,2220.2945880412226,8.53756099632132
316000,90.0,0.1054704283858974,2244.3684299415045,11.223681203643226
316000,90.0,0.1070917351720382,2229.522913465139,14.104703976216111
316000,90.0,0.1106583603375169,2249.356151955013,17.865477682700753
316000,90.0,0.1124688750234044,2231.3298372997347,22.660167427202644
316000,90.0,0.1176538849390166,2264.5080352023447,28.66165055950326
316000,90.0,0.1222469509983449,2276.2617550910745,36.02119526896287
316000,90.0,0.1260799507836417,2262.6215701716837,45.18965072247358
316000,90.0,0.1315073999961764,2305.070408490525,55.35532648433146
316000,90.0,0.1367818337721633,2296.194727592622,67.8360657267742
354000,90.0,0.0954039944637412,2220.6262722224324,3.7131091476828386
354000,90.0,0.0949960481481887,2206.5702854097885,3.787299389285911
354000,90.0,0.0967737563828995,2215.056657373277,4.912073046661142
354000,90.0,0.0982625624059743,2215.234096357513,6.371809678098012
354000,90.0,0.1006398199803813,2233.257618584057,8.17064669846122
354000,90.0,0.1030136342538212,2240.816177976364,10.625830459438554
354000,90.0,0.104112938958595,2225.827393200459,13.25188841160247
354000,90.0,0.1069100979052568,2231.745384639564,16.74713992925279
354000,90.0,0.1101107063069437,2246.953263421334,20.971332323110023
354000,90.0,0.1136168311058467,2255.4913815971922,26.67522259778822
354000,90.0,0.116328818458649,2244.3869539823872,33.532886499066194
354000,90.0,0.1226173757061407,2284.179613726248,42.161063886167625
354000,90.0,0.1266693173769937,2285.575679329641,51.17913169396081
354000,90.0,0.1318532469236729,2309.6538511760214,63.393863580389095
398000,90.0,0.0951794663464255,2215.014361583291,4.799996224169874
398000,90.0,0.0957543940689741,2226.4364074033087,4.8380481415094305
398000,90.0,0.0969950409266835,2223.4783751157024,6.123062151442453
398000,90.0,0.0985978551151312,2228.049903086016,7.812006299903703
398000,90.0,0.1006666239479789,2238.749443004519,10.06166947740873
398000,90.0,0.1024865910669445,2239.158645893814,12.684615538825785
398000,90.0,0.1043848280150039,2235.357973319788,15.82353734900303
398000,90.0,0.107282265457055,2249.6178110996934,19.627615611725258
398000,90.0,0.1110531982870465,2267.816107106081,25.042662945103345
398000,90.0,0.1132841415032,2253.7139754374352,31.38485256051267
398000,90.0,0.1167434318050839,2255.6124743113096,39.11290811856235
398000,90.0,0.1205744724542433,2259.526896276873,47.47032610976434
398000,90.0,0.1267529421324142,2295.3492921264583,58.60007853221985
446000,90.0,0.094996754733319,2210.598543086285,5.988700810735765
446000,90.0,0.0958704042543101,2236.131452261957,5.928988966335303
446000,90.0,0.0971082039556566,2232.147235226806,7.512984734222892
446000,90.0,0.0987006129030025,2234.334158292806,9.679601453124711
446000,90.0,0.1003501210837126,2239.6595230087332,11.896697617811833
446000,90.0,0.102882522623812,2253.446323328184,14.951710588246469
446000,90.0,0.104695434931598,2248.3640821773715,18.94991586633933
446000,90.0,0.107277581402804,2251.3394851507733,23.59652939117699
446000,90.0,0.1114082912664304,2279.6273986536253,29.327359332275606
446000,90.0,0.1127735748716008,2245.222537248077,36.64053838584447
446000,90.0,0.118248996116923,2297.267988227767,44.40950348988703
446000,90.0,0.1214580640333519,2281.3051579403323,55.02399051776763
