Repository: upb-lea/materialdatabase

Material database for power electronic usage
===============================================

The materialdatabase mainly contains complex magnetic and dielectric data of soft-magnetic ferrite materials under sinusoidal excitation.
Typical target applications of the provided material data are magnetic components in power electronic converters operated at switching frequencies reaching from 100 kHz to 3 MHz.
The database allows to compare materials and measurement setups, to work with fit functions (e.g., Steinmetz), and features data export as interpolation grids.
FEM solvers like Comsol can directly import these interpolation grids and incorporate the data in frequency-domain simulations.

File: materialdatabase/data/complex_permeability/MagNet/3F4.csv (part 4 of 5)
f,T,b,mu_real,mu_imag,h_offset
316000,90.0,0.0306912477744061,723.667363521718,16.983035063256217,75.0
398000,90.0,0.0143978210705944,716.2667561951736,3.237204269338805,75.0
398000,90.0,0.0154251209876295,718.0269137774295,4.41074465203852,75.0
398000,90.0,0.0194280400078855,725.7432161479055,9.336756492372857,75.0
398000,90.0,0.0244401953020183,723.5260255500314,15.836045769218812,75.0
501000,90.0,0.0117095616474264,733.3540467830733,3.134840468795039,75.0
501000,90.0,0.0122615825464743,731.3042564808202,4.033545298005955,75.0
501000,90.0,0.0154924975465235,728.9766547184366,8.243348828242603,75.0
501000,90.0,0.0194812507995876,729.9708399651831,14.761628713487724,75.0
50000,25.0,0.0310518926365089,616.4261473588682,23.040839310284703,90.0
50000,25.0,0.03883762055748,632.6816729587794,30.39748887349104,90.0
50000,25.0,0.0486288966491816,650.9615690176746,39.79305759743607,90.0
50000,25.0,0.0606571616123192,670.8639915445575,49.9185063403673,90.0
50000,25.0,0.0745048487360658,695.7982843596313,60.624058190213255,90.0
50000,25.0,0.0900573571626301,730.6571633917099,71.63657126835595,90.0
63000,25.0,0.0250486245701376,603.1311254180009,18.245495601271777,90.0
63000,25.0,0.0310616045622007,607.6279539527359,24.097696133829043,90.0
63000,25.0,0.0390504201267883,633.6026699947635,32.629329194679386,90.0
63000,25.0,0.0486697421663965,653.7085613247167,42.04843029188888,90.0
63000,25.0,0.0611027992130774,675.2215973514086,52.70443973231811,90.0
63000,25.0,0.0740914799091801,697.7887481971296,61.59813061712851,90.0
63000,25.0,0.0872063614596628,729.1170500918994,70.80827323271663,90.0
79000,25.0,0.0246043123961504,593.9659785939164,15.139821684511128,90.0
79000,25.0,0.0309392265844626,612.540571283605,22.32375870956565,90.0
79000,25.0,0.0387458746523864,635.4849760017978,30.65366214387291,90.0
79000,25.0,0.0475854232903829,652.3048629968682,39.6595670578902,90.0
79000,25.0,0.0581981425415101,672.7403185504226,50.21231339608529,90.0
79000,25.0,0.0699170359277929,694.0714075943871,59.600023842158464,90.0
99000,25.0,0.0196233889340474,590.7523948591576,7.479952467091518,90.0
99000,25.0,0.0241833500716291,600.9977983255553,13.470621620343843,90.0
99000,25.0,0.0305005756701481,614.1030102971304,19.648785245767595,90.0
99000,25.0,0.0386834791684069,633.7550003622615,28.51204482279635,90.0
99000,25.0,0.0485588046985437,656.9440011797503,40.70877002774815,90.0
99000,25.0,0.0587903905764419,674.4987449856396,49.80996810025267,90.0
99000,25.0,0.072848666302209,695.7582670485968,60.29885256902332,90.0
125000,25.0,0.0198224414073629,594.1050667831634,6.9703661606463525,90.0
125000,25.0,0.0244137871506388,606.2305309220009,12.506659524415976,90.0
125000,25.0,0.0309475902146858,615.3600521930643,19.709046338462212,90.0
125000,25.0,0.0387878173411383,635.852582445661,30.60912284094084,90.0
125000,25.0,0.0478977637372515,657.5606302776109,41.129201985356254,90.0
125000,25.0,0.059789225821478,676.1424489688044,52.02321862617198,90.0
125000,25.0,0.0732538428758863,692.5658174567332,64.29302856144344,90.0
158000,25.0,0.0198195601962054,600.8527796132308,6.368353423127575,90.0
158000,25.0,0.0246002882093578,607.5278973541189,11.641012753129084,90.0
158000,25.0,0.0310684675565502,619.1052787267544,22.014221289730934,90.0
158000,25.0,0.0385293359601183,639.9291780807621,30.906238673366207,90.0
158000,25.0,0.0485191668196751,659.9810438650891,42.13767325251639,90.0
158000,25.0,0.0597473049326213,674.8257305467661,54.8955946080788,90.0
199000,25.0,0.0155120864750942,587.9125608619091,1.5013406993901668,90.0
199000,25.0,0.0196228768174313,605.2302987172027,6.5279041254082895,90.0
199000,25.0,0.0245898303383704,608.7838300657521,15.26623474099872,90.0
199000,25.0,0.0307842393807446,623.2746807895452,23.10284951541628,90.0
199000,25.0,0.0390129331403739,642.8047583578391,33.618175648453544,90.0
199000,25.0,0.0479647922858701,659.2688320060263,46.15753104576149,90.0
251000,25.0,0.0156769190058001,600.5201558662934,2.005295385205444,90.0
251000,25.0,0.0195816298164984,606.2918661692828,9.996661109756676,90.0
251000,25.0,0.0244446280534123,615.3501659919974,15.76450088489955,90.0
251000,25.0,0.0310563125082586,626.6695164510921,24.53500573767289,90.0
251000,25.0,0.0384899363678142,640.5251830205307,35.6325060663944,90.0
316000,25.0,0.0132523593030113,598.5127797184869,0.4895592151906922,90.0
316000,25.0,0.0155438441225627,603.8077729113995,5.980999864501242,90.0
316000,25.0,0.0193505411957944,610.4021676500657,11.027310722173093,90.0
316000,25.0,0.0244753874297221,617.2585392689324,17.606127571473106,90.0
316000,25.0,0.0307790150272218,622.8895865451175,27.1254713581582,90.0
398000,25.0,0.0139044616751881,607.0306601355794,5.8951652783748,90.0
398000,25.0,0.0154546590227446,607.0880635808055,7.02127651247663,90.0
398000,25.0,0.019500913862074,611.3546041395632,12.9054425174873,90.0
398000,25.0,0.0245713647651971,617.5824715474054,21.365658054051245,90.0
501000,25.0,0.011422828999592,610.239348677258,3.72619668972844,90.0
501000,25.0,0.0123079726387874,611.3577308082231,4.812932616731714,90.0
501000,25.0,0.0155150928858562,615.247524101258,9.684742644525617,90.0
501000,25.0,0.0194772605814426,613.6900835511783,16.781956568754705,90.0
50000,50.0,0.0319484160293595,655.7204201686192,20.8888227459432,90.0
50000,50.0,0.0384664267172468,657.349131749802,25.22728218391204,90.0
50000,50.0,0.048212584442782,682.3961226260924,34.66425290942629,90.0
50000,50.0,0.0603539180003279,702.5035579471023,44.34398242674414,90.0
50000,50.0,0.0740206787008408,717.5643036602307,52.33182120423381,90.0
50000,50.0,0.0896493324578504,744.9197788991438,61.15497189687477,90.0
63000,50.0,0.0247708020280375,638.8276983787497,14.619276846068225,90.0
63000,50.0,0.0308925150425566,643.8723768182608,19.787516426813188,90.0
63000,50.0,0.0386361462466299,663.7957625967947,27.540000952255618,90.0
63000,50.0,0.0484343093475999,686.9615524034658,36.25586179673262,90.0
63000,50.0,0.0606171755970957,702.6973088483826,45.16297755464824,90.0
63000,50.0,0.073803957083353,722.269842477213,53.176188632917466,90.0
63000,50.0,0.0872709895795704,747.5080977930073,60.876194056112205,90.0
79000,50.0,0.0246285862945404,635.2974177238655,11.802477302026084,90.0
79000,50.0,0.0309298914696488,648.3766103915017,18.10646296352986,90.0
79000,50.0,0.0385692793743773,666.1569936081752,25.22191087131076,90.0
79000,50.0,0.0477575203321161,689.5037685051778,34.262003016723504,90.0
79000,50.0,0.0578624502578465,703.0526271854553,43.369176499101386,90.0
79000,50.0,0.069855394067189,721.9874675689167,51.25695224293215,90.0
79000,50.0,0.0850506053485441,742.5984801717588,59.72526415240977,90.0
99000,50.0,0.0198308585229374,632.652524397117,5.31718594615461,90.0
99000,50.0,0.0239122390659334,638.5131885808125,9.268569270646132,90.0
99000,50.0,0.0304721339175633,649.8082660474748,15.843303446320508,90.0
99000,50.0,0.0383580579317267,664.222400942801,23.79109104739448,90.0
99000,50.0,0.0484864438066976,689.2462082860728,35.08096210303093,90.0
99000,50.0,0.0586504015225614,704.9880542871191,43.313960739039366,90.0
99000,50.0,0.072508531689717,721.8371932119973,52.51274050644744,90.0
99000,50.0,0.0872321232217802,733.6327878603524,62.22460486812844,90.0
125000,50.0,0.0201636458073949,631.8815615607107,3.957253412496617,90.0
125000,50.0,0.0243657900002042,639.9978122977616,8.083279943413919,90.0
125000,50.0,0.0308922344775199,649.6016229110021,15.120367688702755,90.0
125000,50.0,0.0385860792574845,667.166849766287,25.621315933017197,90.0
125000,50.0,0.0480132048498006,690.7171082309721,35.09596937805961,90.0
125000,50.0,0.0595381437971099,705.4494976030317,45.01327135457559,90.0
125000,50.0,0.0728657184944532,716.7539623801757,55.67435250901595,90.0
158000,50.0,0.0200877020793,637.7628942600605,3.317353811000149,90.0
158000,50.0,0.0246311497682889,642.0593435096628,7.6594458685983104,90.0
158000,50.0,0.0309755149183959,655.5210055213709,17.542033750312143,90.0
158000,50.0,0.0384272339738098,670.1381367818735,25.37631205815156,90.0
158000,50.0,0.0485733536581913,694.7142098692469,36.537222431387605,90.0
158000,50.0,0.0596084482844092,704.9021010663822,48.48818561551613,90.0
199000,50.0,0.0158304270257112,637.4303603941569,1.7019491099895527,90.0
199000,50.0,0.0195737512823331,640.8253388724083,2.43370438245401,90.0
199000,50.0,0.024652682791222,649.9817441358277,11.016459830251218,90.0
199000,50.0,0.0307278121868679,658.9973373823241,18.121706218376627,90.0
199000,50.0,0.0389097949797902,672.3165662710522,27.515273978651837,90.0
199000,50.0,0.0478177841859049,691.8162872382097,39.42393771533258,90.0
251000,50.0,0.0158627339381021,640.4032274889058,1.2201212997408215,90.0
251000,50.0,0.0195851814941706,636.7622031526233,6.077270461421247,90.0
251000,50.0,0.024357528003459,654.971886457418,11.876639599891822,90.0
251000,50.0,0.03105510595426,664.0317747316672,20.008666819080634,90.0
251000,50.0,0.0384443824546531,672.6948825212684,30.75422592808241,90.0
316000,50.0,0.0132944173276923,640.894391431198,3.0186410910890134,90.0
316000,50.0,0.0155443933831886,645.9330333946748,2.314612406016224,90.0
316000,50.0,0.0193849886159673,652.9636703056375,7.507019326040866,90.0
316000,50.0,0.0246169675302426,658.2022970845314,14.151882595168878,90.0
316000,50.0,0.0308279777403398,661.7649625317428,23.40514331620976,90.0
398000,50.0,0.0139394837317692,648.9361479224511,2.796868451768018,90.0
398000,50.0,0.0154466257024859,652.2094265114358,4.7451226450153445,90.0
398000,50.0,0.0194709123745929,655.675299174027,10.085943960362512,90.0
398000,50.0,0.0245126810281891,658.5648940526969,17.90947246412007,90.0
501000,50.0,0.0114260792824377,656.3349284009403,1.3714768008204,90.0
501000,50.0,0.0122765814540873,655.8383516887199,2.1330756884795656,90.0
501000,50.0,0.0154964392445828,658.3126783235684,6.962193131008698,90.0
501000,50.0,0.0195270359205318,658.477236622702,14.1881874647735,90.0
50000,70.0,0.0304310272086074,665.7868540706316,15.00320848819628,90.0
50000,70.0,0.0384771087204175,670.806135206645,21.36499919994127,90.0
50000,70.0,0.0480294521843759,693.4370742692777,28.894135570832223,90.0
50000,70.0,0.0600402588373944,708.8307128662246,36.68810950060092,90.0
50000,70.0,0.0737452436494714,722.3447035620025,44.294830239903206,90.0
50000,70.0,0.0891151981725408,746.8692932522781,52.30916312833019,90.0
63000,70.0,0.0246783307045883,656.1940753035088,11.347515012131,90.0
63000,70.0,0.0308861213016093,661.6631740447112,15.946504675737772,90.0
63000,70.0,0.0387122502732891,674.6877783315402,22.068454593938775,90.0
63000,70.0,0.0482324153657733,697.5026821151893,30.309057695276334,90.0
63000,70.0,0.0603776210879669,710.0688301702227,37.9207630236373,90.0
63000,70.0,0.0734059061022192,726.158348414669,44.95039583491026,90.0
63000,70.0,0.0870220727554661,748.8943635602815,52.07571507712677,90.0
79000,70.0,0.0247234330336353,656.4233434831257,8.489513711007353,90.0
79000,70.0,0.0308437621338751,661.5450326643273,13.960589547244473,90.0
79000,70.0,0.0386589771240504,678.4275174796273,20.245912259203784,90.0
79000,70.0,0.0479286772320521,696.9397600709744,28.07174314950876,90.0
79000,70.0,0.0575474897706258,709.9868971544093,35.394550026790924,90.0
79000,70.0,0.0692399539843884,726.854055044304,42.78773767052657,90.0
79000,70.0,0.0845176189572699,745.3792727722002,50.5334795244752,90.0
99000,70.0,0.0195160721525198,648.3787536438101,2.620331621494848,90.0
99000,70.0,0.0239921794550227,656.1405029980074,6.20041728273082,90.0
99000,70.0,0.0303739995202292,666.8184500014723,11.77749872190924,90.0
99000,70.0,0.0384312498020832,677.6702018741474,18.809131803250924,90.0
99000,70.0,0.0481737594219665,698.059786744069,28.445948950832044,90.0
99000,70.0,0.0584542024215714,710.2701256699819,35.4679521584925,90.0
99000,70.0,0.0724085313485912,725.5164942466803,43.73078335214588,90.0
99000,70.0,0.0870374692700692,734.8539932096052,53.420116810710205,90.0
125000,70.0,0.0195820393917572,654.2211719277586,0.49469392068517,90.0
125000,70.0,0.0243578198345942,657.9636893727001,5.377546026891655,90.0
125000,70.0,0.0307826995072564,667.5859906665271,10.953600535761268,90.0
125000,70.0,0.0386083184960771,680.536372083827,20.088900039486703,90.0
125000,70.0,0.0478817046660547,698.976590338306,28.39336776902329,90.0
125000,70.0,0.0593178594119109,712.5644553526556,36.72084199818748,90.0
125000,70.0,0.072610480534178,722.1282278361192,46.58825921998647,90.0
158000,70.0,0.0196112711895462,657.7224814775799,0.5597053542631827,90.0
158000,70.0,0.0245295641997434,664.3077764703517,4.4651586230172375,90.0
158000,70.0,0.0309211803798999,670.7137931288156,12.901340692128082,90.0
158000,70.0,0.0382137441492936,683.1627398852198,19.85863379147288,90.0
158000,70.0,0.0482862251213121,702.8996604286751,29.19994448501233,90.0
158000,70.0,0.0592484219358793,709.6914350709588,39.291667518540656,90.0
199000,70.0,0.0154293485581039,653.6718540253449,5.037705448160256,90.0
199000,70.0,0.0195202409827688,658.7935186643083,0.0284278347009374,90.0
199000,70.0,0.024645773782485,668.1568661509193,8.044257026201008,90.0
199000,70.0,0.0304902849488045,675.6763295262831,13.675997930126504,90.0
199000,70.0,0.0387326083862785,686.1170047783003,21.26447551756762,90.0
199000,70.0,0.0479188335347046,701.6335961386645,32.226898959569134,90.0
251000,70.0,0.0159260015127932,660.159078103376,3.1886067442534167,90.0
251000,70.0,0.0195960043080183,664.1936191027612,2.9453162335887857,90.0
251000,70.0,0.0243505818569898,674.3272805808601,8.31183961537519,90.0
251000,70.0,0.0309394086954302,680.9006125400738,15.305425523072971,90.0
251000,70.0,0.0382207619782576,685.3181822990409,24.4917108836102,90.0
316000,70.0,0.0134840796100254,665.3498575551927,4.815654329200325,90.0
316000,70.0,0.0155675629198781,667.6881417701802,0.3810854487743828,90.0
316000,70.0,0.0193422352033886,673.8854514186734,4.934925950507248,90.0
316000,70.0,0.0244316615083769,674.934899620855,10.380257502621006,90.0
316000,70.0,0.0307328951544627,678.6984149419028,19.3717392253141,90.0
398000,70.0,0.0140778847243978,673.0081315396408,0.6668161966745202,90.0
398000,70.0,0.0154674486976195,674.9259441550952,2.1669863861893788,90.0
398000,70.0,0.0194678169084077,677.7203034825618,6.787097157532317,90.0
398000,70.0,0.0244507675099292,679.3196363065852,14.650618651112516,90.0
501000,70.0,0.0115212097574255,680.3086158047217,0.1714875858326782,90.0
501000,70.0,0.0122698533405419,685.901790757698,0.4510637727127212,90.0
501000,70.0,0.0154482772275922,684.8435425634382,5.474965099141835,90.0
501000,70.0,0.0195228227945326,681.4251358620509,11.712953374169546,90.0
50000,90.0,0.0304463979748309,659.7031888959949,13.64009146017335,90.0
50000,90.0,0.0382851305214177,663.1544012656512,18.38507358915837,90.0
50000,90.0,0.0474410574208771,681.1158103746283,24.532220818047684,90.0
50000,90.0,0.0593263272203141,693.0159950874446,31.981157283032875,90.0
50000,90.0,0.0727475406264485,707.0344225780397,38.57452463256009,90.0
50000,90.0,0.0878734548686837,730.5778984684696,46.24782197309698,90.0
63000,90.0,0.0248954353209617,651.6807318794757,9.770945949609652,90.0
63000,90.0,0.0305166111899034,647.693801602306,12.879133290579729,90.0
63000,90.0,0.0384203151356384,663.4545863245672,19.221494996624106,90.0
63000,90.0,0.0478005229103865,681.3787037764856,24.99722658599536,90.0
63000,90.0,0.0598563924948261,694.178840723321,32.06875888576165,90.0
63000,90.0,0.0725530419444838,710.911397056724,38.87843330564692,90.0
63000,90.0,0.0852199919360292,731.375909954636,45.39658206444511,90.0
79000,90.0,0.024520504310021,640.6793810898565,7.0972771438992925,90.0
79000,90.0,0.0304997492462022,650.9035488581794,11.0381172328626,90.0
79000,90.0,0.0383347985510382,664.2804945219912,16.752123454888032,90.0
79000,90.0,0.0473484004880658,684.5084757891219,23.319397277358085,90.0
79000,90.0,0.0567686127924658,693.0958094591081,29.8099925159824,90.0
79000,90.0,0.0685650366261385,710.6614671685453,36.81251934761368,90.0
79000,90.0,0.0834277700120733,726.6243601011384,44.23569163164576,90.0
99000,90.0,0.0193793670794344,641.4490216805026,0.3545134874575946,90.0
99000,90.0,0.0241019821633029,646.2828726596588,3.8987502527949367,90.0
99000,90.0,0.030214828299284,658.5855991350361,9.294946549972211,90.0
99000,90.0,0.0380754573144715,665.9011659315838,14.585965073531504,90.0
99000,90.0,0.0477993419374485,683.36089668089,23.54956998376478,90.0
99000,90.0,0.0578999988801384,693.692960443882,29.94007914817353,90.0
99000,90.0,0.0714002088178995,707.8998098723772,37.07954776874629,90.0
99000,90.0,0.0854283863164485,714.9883506241902,46.54912874712142,90.0
125000,90.0,0.0196095180846878,640.9970236196473,1.1663822470367196,90.0
125000,90.0,0.024247764080307,649.4212239939244,2.638988006768944,90.0
125000,90.0,0.0306298489730808,656.0639492022715,8.228675958115442,90.0
125000,90.0,0.0383439543429944,666.7467040358011,16.28291527248415,90.0
125000,90.0,0.0473947748518879,684.7429271448352,23.27971810533217,90.0
125000,90.0,0.0587181033276101,694.8754417112002,30.67264417837037,90.0
125000,90.0,0.0716590032887359,700.931539886133,39.89986071830543,90.0
158000,90.0,0.0195521186860238,648.8918089616129,1.9477135043783564,90.0
158000,90.0,0.0245852990592704,655.1221522292492,2.275069535561675,90.0
158000,90.0,0.0308392318988739,662.2588667678791,10.437653005038378,90.0
158000,90.0,0.0381503501578058,672.5807032569944,16.362263073210787,90.0
158000,90.0,0.0480201754704419,688.6243137756868,24.231001282429794,90.0
158000,90.0,0.0588670586484725,693.7917114157444,33.350518475263286,90.0
199000,90.0,0.0155660691287149,649.4441218241029,5.371348107589596,90.0
199000,90.0,0.019479930112629,654.5963288578278,1.5623767171731469,90.0
199000,90.0,0.0245917977046418,654.581102984104,5.417094498891559,90.0
199000,90.0,0.0303254876424779,663.8697670073692,10.417507751664129,90.0
199000,90.0,0.0385120543387326,674.8055388709065,17.64516615271418,90.0
199000,90.0,0.0476159775046628,685.5630052142302,26.709526330094143,90.0
251000,90.0,0.0159418337081617,654.2944645844132,4.82200328530405,90.0
251000,90.0,0.019430336040534,656.4491264702378,2.197328874469201,90.0
251000,90.0,0.0242807346301618,663.21687268564,6.32803820531738,90.0
251000,90.0,0.0308234695405308,668.0674491250733,12.679106947749316,90.0
251000,90.0,0.0381474620210549,673.5669702189172,20.517832468102668,90.0
316000,90.0,0.0134945512115638,660.5992260132723,5.734804686963145,90.0
316000,90.0,0.0155384718001261,657.2041835141753,0.0422521204511812,90.0
316000,90.0,0.0193585938536227,666.8123530898296,3.4824249301293166,90.0
316000,90.0,0.0244135228797103,667.4189953252037,9.013874487008762,90.0
316000,90.0,0.030618969058982,669.8652323208636,16.15322036012222,90.0
398000,90.0,0.0141045440875795,672.5861033227478,0.9025996183305768,90.0
398000,90.0,0.0154267114585325,670.229233917464,0.9206013597615472,90.0
398000,90.0,0.019467996638232,671.4593865914395,6.468135900368158,90.0
398000,90.0,0.0244544284214443,655.8697202898409,12.01943837339428,90.0
501000,90.0,0.0115310801042536,676.4122937545276,0.7448946248174874,90.0
501000,90.0,0.0122302607580326,682.1023026599598,0.5457584126222983,90.0
501000,90.0,0.0155130192018263,679.5079021990164,4.5091852362388005,90.0
501000,90.0,0.0194722090331506,677.9020133920302,10.95922915978988,90.0
50000,25.0,0.0310248088760675,582.3614895049066,22.169705280242347,105.0
50000,25.0,0.0387180399629948,587.3964392399275,28.011433757514386,105.0
50000,25.0,0.0482391895098093,609.9508169835741,36.52223012357866,105.0
50000,25.0,0.0595007259609104,630.4665908186287,45.81285666269317,105.0
50000,25.0,0.0727084410081291,654.922898499158,54.34357139669858,105.0
63000,25.0,0.0244990255566588,566.9635048950468,16.795997864870404,105.0
63000,25.0,0.0310636913483156,575.332112914011,22.73992122789844,105.0
63000,25.0,0.0388706631494172,589.1625582834082,29.829839596945884,105.0
63000,25.0,0.0483856875986246,612.077672378246,38.30420423327279,105.0
63000,25.0,0.0597235727867364,631.8319192108645,46.604947580998754,105.0
63000,25.0,0.0719985484093813,657.2322522736877,54.714324206346205,105.0
79000,25.0,0.0247895446222749,564.3147425501235,14.609890330489744,105.0
79000,25.0,0.0308822244016388,580.7075320373411,20.893078354622915,105.0
79000,25.0,0.0382683895643562,591.8277597954766,27.79212579656309,105.0
79000,25.0,0.0465678298690041,608.1118627703413,35.09253205296772,105.0
79000,25.0,0.0572042556755873,628.9202706070988,44.463956226711225,105.0
79000,25.0,0.0687277717825858,653.9486483230503,53.08727289801705,105.0
99000,25.0,0.0194584702994743,553.6219900981363,7.001239244802674,105.0
99000,25.0,0.0240761637382849,565.6725592720651,11.997457248242762,105.0
99000,25.0,0.0302876769111049,579.8348902683632,18.36450916803683,105.0
99000,25.0,0.0383634192948346,590.6394275162937,25.74596413524471,105.0
99000,25.0,0.0480451715335526,613.3768312089152,36.50107074344282,105.0
99000,25.0,0.0580124985289226,632.4292751744711,44.312975079761,105.0
99000,25.0,0.0712749261030713,655.5707182847719,53.37030362022526,105.0
125000,25.0,0.0199032357408921,556.2266297538183,6.626702624193301,105.0
125000,25.0,0.0243718711619559,570.4216497677288,11.883710754704992,105.0
125000,25.0,0.03077093923819,582.1635106593807,17.87815658955954,105.0
125000,25.0,0.038623585022537,595.448100254371,28.243931493180884,105.0
125000,25.0,0.0475463913769774,614.3498200520115,36.82364201425233,105.0
125000,25.0,0.0590983301145841,634.6976172135057,46.1308753773698,105.0
125000,25.0,0.0720220298451923,653.908051971592,57.19336948338002,105.0
158000,25.0,0.0199160089287313,555.2021680486764,5.65108783605525,105.0
158000,25.0,0.0245942233716086,570.6652648002796,11.103999874636328,105.0
158000,25.0,0.0309806958716415,582.8517129314807,20.49487631767058,105.0
158000,25.0,0.0382989794401285,596.7102869356391,28.31937485189307,105.0
158000,25.0,0.0480329498297067,615.7275535255752,37.78839795827066,105.0
158000,25.0,0.0590779675554397,632.4073164891157,48.88585105742976,105.0
199000,25.0,0.0156151240365585,557.8332916815767,1.1486683984222077,105.0
199000,25.0,0.0196244716576361,559.9545062741977,6.596439656208075,105.0
199000,25.0,0.0246414383669569,566.1523967205171,14.2704954345939,105.0
199000,25.0,0.0306476378390448,587.6845591839792,21.505203556003213,105.0
199000,25.0,0.0388698673630579,600.9064407184912,30.682846503176325,105.0
199000,25.0,0.047592451232786,613.2081382000766,40.98843553042246,105.0
251000,25.0,0.0156393958630455,560.6615454828492,1.514154309764529,105.0
251000,25.0,0.0195725497150997,564.5267908787177,9.404881952212971,105.0
251000,25.0,0.0244681489179092,577.173238599385,15.202335367503766,105.0
251000,25.0,0.0310228847396234,589.3121396928021,22.94364701435051,105.0
251000,25.0,0.0382533696557491,598.0203749372358,32.67445078155883,105.0
316000,25.0,0.0128254343783008,561.9132523487725,0.4731480514800846,105.0
316000,25.0,0.0155624378918113,565.4055289236497,5.206676538426878,105.0
316000,25.0,0.019313548821159,568.4573724194375,9.78352644672364,105.0
316000,25.0,0.0245677197346279,579.4554289928767,16.694914370418246,105.0
316000,25.0,0.030566436140245,588.5108242627482,25.680790662077225,105.0
398000,25.0,0.0135719704814909,566.6675954414486,4.238808438883753,105.0
398000,25.0,0.0153939942093155,570.3571450133203,6.398225638866792,105.0
398000,25.0,0.0194656119244614,573.5153823845585,12.0845224565254,105.0
398000,25.0,0.0244150062287175,580.2269738028767,19.95130284037379,105.0
501000,25.0,0.0112227137089834,566.4262992940808,2.4439912952384235,105.0
501000,25.0,0.012281581086364,570.9977112329543,4.397717466442507,105.0
501000,25.0,0.0154223574306587,575.6616796806994,8.889056078580202,105.0
501000,25.0,0.0195022189155437,573.0237920781767,16.1459172060103,105.0
50000,50.0,0.0374882569491144,621.1851186756268,24.058062752769462,105.0
50000,50.0,0.0379463346859094,614.7551918193315,23.96468843303455,105.0
50000,50.0,0.0478750734583742,633.1112530929338,31.91547760108521,105.0
50000,50.0,0.0589687332463113,652.4536570001363,39.13392997464384,105.0
50000,50.0,0.072253809093071,676.763941999098,47.50062818334349,105.0
63000,50.0,0.0255058289292792,604.4385617628164,14.69720782187551,105.0
63000,50.0,0.0306453089955207,607.7293402760434,18.217278155922376,105.0
63000,50.0,0.0384811300487665,618.7577403266039,25.16276015104735,105.0
63000,50.0,0.0481483050469505,637.5180214160682,32.53266447848914,105.0
63000,50.0,0.0594554026147729,655.0942005453758,40.03436909174412,105.0
63000,50.0,0.0719581873418511,679.9212596746746,47.16876616448677,105.0
79000,50.0,0.0245938186384989,594.8948800271896,11.27173029657252,105.0
79000,50.0,0.0305975054007651,607.4597165460663,17.070970467495542,105.0
79000,50.0,0.0384275796135738,624.9463628568773,23.78692508261877,105.0
79000,50.0,0.0463523001109436,637.8280084820527,29.98334649549608,105.0
79000,50.0,0.056807882700198,655.2552702253438,38.18087200440856,105.0
79000,50.0,0.0685026262123902,676.8036351959064,45.64800583409557,105.0
99000,50.0,0.0192161568719633,582.7522829857081,4.160128258017988,105.0
99000,50.0,0.0238657283156852,598.1404092678195,8.88149273539373,105.0
99000,50.0,0.0302124270919249,609.4657253522837,15.064459986714873,105.0
99000,50.0,0.0381567695478165,623.8079045243965,21.8360771107018,105.0
99000,50.0,0.0478555585325028,637.2342714580336,30.77907918294883,105.0
99000,50.0,0.0576977084554067,655.8352319442105,38.29984515984953,105.0
99000,50.0,0.0711887403052406,676.4746196980473,46.32921102221916,105.0
125000,50.0,0.0196070801733711,590.1514333284525,3.246567952213205,105.0
125000,50.0,0.0242341577323052,601.7391987727253,8.351136833434433,105.0
125000,50.0,0.0306403780692026,612.3542139494458,14.308076820732357,105.0
125000,50.0,0.0382045457968648,622.3830510724167,23.0165176249491,105.0
125000,50.0,0.0472698584330125,640.3326768527568,31.16582891931328,105.0
125000,50.0,0.0587556206082236,659.2582348878519,39.5395950322337,105.0
125000,50.0,0.0716575497201361,674.0394297757033,49.293812978520826,105.0
158000,50.0,0.01967193129285,594.0306211038427,2.549535405134996,105.0
158000,50.0,0.024553921100434,599.9542534102987,7.335773120073965,105.0
158000,50.0,0.0309133899933288,615.6617081563684,16.773325759215712,105.0
158000,50.0,0.038392591193561,628.3878932181398,23.98087464700689,105.0
158000,50.0,0.0477160796998874,642.051219662219,31.95621064991749,105.0
158000,50.0,0.0587474831772558,657.0784624467528,42.51443795786376,105.0
199000,50.0,0.0160555786326324,593.117962263669,1.8173356167911037,105.0
199000,50.0,0.01956233081532,596.3194991439375,2.534717969176495,105.0
199000,50.0,0.0246196059691136,606.4280948767022,10.525365648736042,105.0
199000,50.0,0.0305799783142494,619.9863193934622,17.37392673152879,105.0
199000,50.0,0.0386998317140783,629.0186944346375,25.25102400621439,105.0
199000,50.0,0.0476599941278039,638.6844409160883,35.20258351467675,105.0
251000,50.0,0.0158740852348109,597.7708909649975,0.9373308349267284,105.0
251000,50.0,0.0195692245406093,601.803403314539,6.014848428238423,105.0
251000,50.0,0.0243457812330793,608.989788489505,11.120569899933797,105.0
251000,50.0,0.0308522927996137,621.650132711249,18.779015806745477,105.0
251000,50.0,0.0382640255632555,628.9028418084196,28.26650890661745,105.0
316000,50.0,0.0128772444307347,599.5699016511363,3.5698731607059644,105.0
316000,50.0,0.0155829216837869,601.0531273026994,2.454316042562952,105.0
316000,50.0,0.0193766547061118,606.2692791532442,7.063573630308698,105.0
316000,50.0,0.0245509964896438,613.3351698016684,13.185204435583948,105.0
316000,50.0,0.0304874972344845,622.2318130287965,22.212953750451643,105.0
398000,50.0,0.0136196267932388,534.7203709588046,0.2664106751999155,105.0
398000,50.0,0.0153657425162484,607.5975977291647,3.835471366052672,105.0
398000,50.0,0.0194538681231144,611.7356692581252,9.348079133079478,105.0
398000,50.0,0.0244585038064854,613.4629727545685,17.43401692394035,105.0
501000,50.0,0.011232207414635,603.3842753648681,0.1712239038571184,105.0
501000,50.0,0.0121967157940146,606.5695554868449,2.025033359372324,105.0
501000,50.0,0.0154701123999728,614.0275804458323,6.372908913300784,105.0
501000,50.0,0.0194696840096382,608.9163540103782,12.97431052099,105.0
50000,70.0,0.0305399562907566,620.3119587640035,15.54710515695181,105.0
50000,70.0,0.0383106296614936,626.6848167412026,20.023368597304195,105.0
50000,70.0,0.0475990224560827,640.0145986238189,26.018001028656247,105.0
50000,70.0,0.0589885928143511,660.089094326154,32.90499440352762,105.0
50000,70.0,0.0720036522003331,678.6041424095438,39.59275227284738,105.0
63000,70.0,0.0245170895674007,611.6104599762369,10.692767562530662,105.0
63000,70.0,0.0307510062542591,618.3649045346385,15.338825186126211,105.0
63000,70.0,0.0384787101322609,630.5270242548904,20.387654959184704,105.0
63000,70.0,0.0479249918085216,645.445061983022,26.471666842327743,105.0
63000,70.0,0.058910886420255,660.5587725595643,32.74798364950239,105.0
63000,70.0,0.0714105561205989,681.5434175440395,39.37580887067009,105.0
79000,70.0,0.024336947550615,608.0757183645652,7.879388169048176,105.0
79000,70.0,0.0307302102093985,622.1709701254092,13.33337984554452,105.0
79000,70.0,0.0381727128361899,633.7857048621754,18.300498913004706,105.0
79000,70.0,0.0463976883513728,647.4664444117942,24.108112570461348,105.0
79000,70.0,0.0566907220130583,663.1027691911324,31.63806173347041,105.0
79000,70.0,0.0678944331761247,678.7322336688732,37.517657833996935,105.0
99000,70.0,0.0195141710488912,602.3590566961287,1.6876286977636483,105.0
99000,70.0,0.0238566229369904,609.5749981168299,5.570616566861094,105.0
99000,70.0,0.0302606223323683,623.1128741462651,11.129882953740172,105.0
99000,70.0,0.0378834425511823,637.0265650763155,17.03134257155857,105.0
99000,70.0,0.0477326483585922,647.045415331309,24.86797981756017,105.0
99000,70.0,0.0575258766804151,660.8019668035022,31.210033195969807,105.0
99000,70.0,0.0706223292203287,679.6469450433699,38.18050919661174,105.0
125000,70.0,0.0196935587502776,608.4378543026929,0.0917721772105177,105.0
125000,70.0,0.0241605928020422,616.796795186215,4.569384100430249,105.0
125000,70.0,0.0305714943251746,626.595213314252,10.128635433837925,105.0
125000,70.0,0.038376295601754,637.0456825661921,18.24780879574458,105.0
125000,70.0,0.0471869891799126,648.5112640319414,24.666709462648697,105.0
125000,70.0,0.0585674333963618,664.9572824555017,31.797913220113067,105.0
125000,70.0,0.0712459750875008,676.5079289479077,40.54048075282759,105.0
158000,70.0,0.019751413284751,611.0330296100178,0.3664035194003007,105.0
158000,70.0,0.024456178314174,618.9340385524815,4.053699403419237,105.0
158000,70.0,0.030887956730443,628.274759504127,12.554929359494889,105.0
158000,70.0,0.0383877564102141,641.0884496828857,18.509690879698542,105.0
158000,70.0,0.0476308970177078,648.823060992539,25.21578405562085,105.0
158000,70.0,0.0585309796131537,660.2406480686285,34.291567954667435,105.0
199000,70.0,0.0155631904133016,609.1461207122694,4.434253073471334,105.0
199000,70.0,0.0195138480860308,617.1780888958583,0.3235170022617519,105.0
199000,70.0,0.0246047757140379,622.1976176358813,7.250742495707185,105.0
199000,70.0,0.0305752994549034,633.3477636357386,12.90223039618432,105.0
199000,70.0,0.038694629684273,644.3482291385619,19.963567572022797,105.0
199000,70.0,0.0473994547979133,648.9813120881113,28.280956366791195,105.0
251000,70.0,0.0156377867873619,623.5119592756741,3.542400041769379,105.0
251000,70.0,0.01948830979934,620.1357887616344,3.058141551023463,105.0
251000,70.0,0.0242891443760201,627.521363157908,7.936225391068447,105.0
251000,70.0,0.0307371075245211,639.8510941112615,14.644485262564004,105.0
251000,70.0,0.0382435808282977,642.1341169397676,22.8625827062898,105.0
316000,70.0,0.0130769822257243,622.9069326847535,6.034566764227423,105.0
316000,70.0,0.015557412609465,624.2618122437203,0.184453826081453,105.0
316000,70.0,0.0193901047040289,623.8273497296905,4.195717128311374,105.0
316000,70.0,0.0244040107061399,632.6590579557774,9.94388489568458,105.0
316000,70.0,0.0307384269692584,636.4063724487476,18.01503863076833,105.0
398000,70.0,0.0137670320913338,628.8585053712651,0.2704261638678072,105.0
398000,70.0,0.0154568023200938,630.1376360958261,2.4309525963158887,105.0
398000,70.0,0.0194628081679834,631.36383685429,7.015935502017618,105.0
398000,70.0,0.0244553045881251,630.4544083789012,13.892441325763372,105.0
501000,70.0,0.0113373615191008,629.2538582056711,1.3986875753375418,105.0
501000,70.0,0.0122213753349533,629.9091202538575,0.510890849973842,105.0
501000,70.0,0.0154663427550194,635.8866271131526,4.053864786303278,105.0
501000,70.0,0.0194049127610067,634.4556320467018,11.233447511987125,105.0
50000,90.0,0.0304949329943833,612.9969573028955,12.921372273627693,105.0
50000,90.0,0.0380857788205363,613.1857571820964,16.806569140628298,105.0
50000,90.0,0.0468125806807089,624.1513055323647,21.839880922509504,105.0
50000,90.0,0.0582057803626985,639.8537113682731,27.84630188894111,105.0
50000,90.0,0.0706919973918116,658.1586668663956,33.702684122471254,105.0
63000,90.0,0.0238580004279148,596.4772389253426,7.788966798038214,105.0
63000,90.0,0.0306017370943302,605.363739664514,12.336670295000754,105.0
63000,90.0,0.0383431682770333,615.0323578484112,16.5791670975106,105.0
63000,90.0,0.0474797707646877,628.6726752551276,21.693313968364777,105.0
63000,90.0,0.058426935626878,641.8482167643327,27.44855604482461,105.0
63000,90.0,0.0704991888494419,661.9515239606382,33.670653433833365,105.0
79000,90.0,0.0243361039049898,596.8489412031428,6.2047153176645455,105.0
79000,90.0,0.0302860543646559,607.9144998971515,10.713946816848972,105.0
79000,90.0,0.0376966871334893,619.7383383505977,15.26036227182868,105.0
79000,90.0,0.0459009616582596,628.167825040489,19.626724722176665,105.0
79000,90.0,0.0559843127530032,642.5123656020801,26.102925003246188,105.0
79000,90.0,0.0672296114814265,659.6796423449679,31.696960414290952,105.0
99000,90.0,0.0194843187800935,589.837340734293,0.1074105030832594,105.0
99000,90.0,0.0238453636994346,601.7603280976346,3.942913518181936,105.0
99000,90.0,0.0299807420749442,609.9660514039678,7.963469918056863,105.0
99000,90.0,0.0376915576630959,618.8587205486734,13.097207882785034,105.0
99000,90.0,0.0470811058028183,627.3654673073573,19.866361859858767,105.0
99000,90.0,0.0568924738370085,641.2694961723316,25.248232212218216,105.0
99000,90.0,0.0697338047606796,657.0215745467073,31.920468197829848,105.0
125000,90.0,0.0197536625818528,596.015709066855,0.7769916136109952,105.0
125000,90.0,0.0241455633972814,601.9033836278285,2.7466991399587646,105.0
125000,90.0,0.0303930256716275,611.7762448247813,7.20749697482304,105.0
125000,90.0,0.0379530260076117,619.347751301927,14.12754258841049,105.0
125000,90.0,0.0469771464398817,630.5167971013055,19.812324658536184,105.0
125000,90.0,0.0579351059567795,644.3997731480654,26.13095760197726,105.0
125000,90.0,0.070305288998114,651.9935457453225,33.77955874326345,105.0
158000,90.0,0.0197138074419927,600.4963494260412,1.4387054405948818,105.0
158000,90.0,0.0244722488367119,606.5970485874698,1.8422821176599,105.0
158000,90.0,0.0307082649217051,615.7307220188062,9.20406619818343,105.0
158000,90.0,0.0381100017837831,623.8777594055103,14.606452750264902,105.0
158000,90.0,0.0472693372317598,631.7098745038738,20.36134647405429,105.0
158000,90.0,0.0581290648409521,640.4961513447503,28.317420566176725,105.0
199000,90.0,0.0154960694128138,602.3810063470717,5.574707743965211,105.0
199000,90.0,0.0195301388450683,594.3474207406462,1.2874663306475949,105.0
199000,90.0,0.0244989145689842,608.872009180499,4.996148947472223,105.0
199000,90.0,0.0303189009911724,620.3240981687673,9.990950332150902,105.0
199000,90.0,0.0384451527507099,627.6548478174618,15.921201693734462,105.0
199000,90.0,0.0471521791863848,628.7583324210759,23.12028909918433,105.0
251000,90.0,0.0155501673831405,604.8086137092408,4.421963752838068,105.0
251000,90.0,0.0194363627447286,604.8257130875501,1.847650300682795,105.0
251000,90.0,0.0242965448680671,614.7708128939488,6.397413714823196,105.0
251000,90.0,0.0307336429231133,623.6858024050317,11.461888397794818,105.0
251000,90.0,0.0378820658080013,626.1694425756618,18.52046176994332,105.0
316000,90.0,0.0130689086497478,613.2006058747695,6.066846314163399,105.0
316000,90.0,0.0155144843912558,611.8434636611864,0.8720396267491181,105.0
316000,90.0,0.0193359273825745,615.2397210842701,2.9110277417220085,105.0
316000,90.0,0.0243904894948031,618.9981928527425,7.762834897122783,105.0
316000,90.0,0.0305521374540452,624.2413470067241,14.76198698853078,105.0
398000,90.0,0.01376040808796,618.5873195996631,0.4419631176167889,105.0
398000,90.0,0.0153985476105772,620.4109268401504,1.4329967115564204,105.0
398000,90.0,0.0194015305132039,620.7594082481345,5.816853638823272,105.0
398000,90.0,0.0243605545373697,620.9426062141113,11.446634496491752,105.0
501000,90.0,0.0113373603225879,615.28661883156,1.2019072935452686,105.0
501000,90.0,0.01225292473183,623.2811430878575,0.8258187610000293,105.0
501000,90.0,0.0154587785736408,630.4642176650929,4.022411483619273,105.0
501000,90.0,0.0194334115255846,626.4900528479994,9.71052070296252,105.0
50000,25.0,0.030123353544145,542.8001056446236,19.685862098406805,120.0
50000,25.0,0.0384178208992926,549.6368333024335,25.867134400967345,120.0
63000,25.0,0.0246837335524444,534.8886652018077,15.097055854777034,120.0
63000,25.0,0.0308263895846105,538.254462130781,19.332366166215127,120.0
63000,25.0,0.0382868114678857,553.7896774017365,24.80932236393865,120.0
79000,25.0,0.0246210406077808,530.2622574204476,12.379817048418785,120.0
79000,25.0,0.0305784962840063,540.7494319516962,17.96990225432537,120.0
79000,25.0,0.0372928427045102,555.7226094045008,23.587507282151023,120.0
99000,25.0,0.0191155784754262,519.0335291336861,5.689841717403479,120.0
99000,25.0,0.0240867398748855,529.7745370325862,10.438792456538325,120.0
99000,25.0,0.0302652863359017,540.9646776510673,15.887370094255775,120.0
99000,25.0,0.0382182276617003,556.0475310981635,22.40707859803397,120.0
125000,25.0,0.0197848866160603,527.0522281454123,5.455534779746858,120.0
125000,25.0,0.0242553249066076,535.9492970323934,10.01497025183922,120.0
125000,25.0,0.03066087633406,545.7461156075977,15.71052022604638,120.0
125000,25.0,0.0384605383680213,559.2246106023182,24.020152760792964,120.0
158000,25.0,0.0198932942633346,528.8555617892451,5.021327125939863,120.0
158000,25.0,0.0245104703080089,540.1824883175965,9.379704876702691,120.0
158000,25.0,0.0308551164295254,548.961896375084,17.668889491216472,120.0
158000,25.0,0.0384073331649796,564.0000002651067,24.54907360963546,120.0
199000,25.0,0.0156710889360569,519.891901370711,0.7192140618377038,120.0
199000,25.0,0.0196188499424287,532.0490277358874,5.214126074178667,120.0
199000,25.0,0.024597622805509,537.6698773083338,12.346414439870593,120.0
199000,25.0,0.0304445918210007,552.7121147612185,18.67550789776184,120.0
199000,25.0,0.038454561785232,566.9272943940911,26.27827227760654,120.0
251000,25.0,0.0157086462623085,522.7544253108109,1.373475669623129,120.0
251000,25.0,0.0196133617840366,533.7715290129978,7.584844058912109,120.0
251000,25.0,0.0242191144237271,544.90215094401,12.678723579414433,120.0
251000,25.0,0.030841167602715,555.6666827254616,19.933276522740847,120.0
251000,25.0,0.0380794944310268,565.2637425085646,28.83443307849336,120.0
316000,25.0,0.0124643877841414,514.8501995382543,2.0993901614953203,120.0
316000,25.0,0.0155761050491643,525.414498227544,4.381098070946645,120.0
316000,25.0,0.019444816020444,535.9330924059662,9.26638512069574,120.0
316000,25.0,0.0246400959678444,550.0891519174237,15.378688004879397,120.0
316000,25.0,0.0305109949828976,553.4784568727098,22.67174065311616,120.0
398000,25.0,0.0132829798234335,505.0999810362936,2.903807299784994,120.0
398000,25.0,0.0153934454092176,529.7190001506683,5.658547629760292,120.0
398000,25.0,0.019532478660763,542.1039401696473,11.018881525745842,120.0
398000,25.0,0.024442507881818,546.9191437343956,18.06398274997401,120.0
501000,25.0,0.0110546114395292,517.243247205782,0.5176815206070027,120.0
501000,25.0,0.0122399953267393,522.7486442536987,2.4479137063455334,120.0
501000,25.0,0.0155063399933248,532.4578261074039,7.679903784507293,120.0
501000,25.0,0.0194817337266265,541.6771756193937,14.447163085379854,120.0
