Repository: upb-lea/materialdatabase

Material database for power electronic usage
===============================================

The materialdatabase mainly contains complex magnetic and dielectric data of soft-magnetic ferrite materials under sinusoidal excitation.
Typical target applications of the provided material data are magnetic components in power electronic converters operated at switching frequencies reaching from 100 kHz to 3 MHz.
The database allows to compare materials and measurement setups, to work with fit functions (e.g., Steinmetz), and features data export as interpolation grids.
FEM solvers like Comsol can directly import these interpolation grids and incorporate the data in frequency-domain simulations.

File: materialdatabase/data/complex_permeability/MagNet/N27.csv (part 4 of 4)
f,T,b,mu_real,mu_imag,h_offset
99000,70.0,0.0905496062742234,1903.655177794693,219.25984940023432,45.0
125000,70.0,0.012319858449384,1641.6989790265363,25.27846136475114,45.0
125000,70.0,0.0154658579052757,1657.5587585423968,41.253673192157024,45.0
125000,70.0,0.0193725655151237,1660.158631992887,61.82641040916509,45.0
125000,70.0,0.0241885100474565,1689.5435313907485,80.75075416943044,45.0
125000,70.0,0.0306027741758224,1736.452565116607,105.55500923058985,45.0
125000,70.0,0.0379254013001028,1751.693431534981,125.54425497187611,45.0
125000,70.0,0.0470069366087032,1789.525875226879,152.78227414354845,45.0
125000,70.0,0.0588931500399336,1822.1939407170569,182.4815993125392,45.0
125000,70.0,0.0740200547916641,1866.8776286309824,215.05693196072255,45.0
125000,70.0,0.0915040473466512,1885.772260571709,244.92110011256565,45.0
158000,70.0,0.0128226538772966,1650.5009741172505,27.776666309804703,45.0
158000,70.0,0.0153861338989914,1650.920144275703,46.47197336399476,45.0
158000,70.0,0.0193751051223996,1669.071512204982,65.18494537531765,45.0
158000,70.0,0.0243904501090374,1692.7884788580525,87.26115247837993,45.0
158000,70.0,0.0303591248589639,1720.9397642365586,109.01737236388004,45.0
158000,70.0,0.0380550410666981,1756.2738253674456,137.3605849970295,45.0
158000,70.0,0.047533170398121,1773.2372502152652,164.9864282575957,45.0
158000,70.0,0.060068346983969,1825.3792094068192,205.09942242628185,45.0
158000,70.0,0.0743558804254935,1859.9237706325491,246.96252481283872,45.0
158000,70.0,0.0910057611702657,1877.0859618611428,273.87807939024265,45.0
199000,70.0,0.0107627836262284,1642.6779394872124,23.48996873596354,45.0
199000,70.0,0.0122698865753664,1643.5666840863712,37.46318837412901,45.0
199000,70.0,0.0153470131787601,1666.5825193932517,55.54844113419065,45.0
199000,70.0,0.0195283624442432,1682.2382341473835,77.45727404886378,45.0
199000,70.0,0.0243491985392931,1692.839250482438,98.84616182267756,45.0
199000,70.0,0.0304758281415166,1738.3617226625402,127.85071463574047,45.0
199000,70.0,0.0381651663657771,1766.06767221,159.99106985854948,45.0
199000,70.0,0.0482511329831506,1776.576674681212,193.0025805327052,45.0
199000,70.0,0.0601259217115065,1815.4493468272624,243.16779099168576,45.0
199000,70.0,0.0736395062899141,1853.896097055837,280.7857882600785,45.0
199000,70.0,0.0928184395516158,1866.4317708753456,313.1461192681659,45.0
251000,70.0,0.0111924436983794,1666.0925534823623,45.63528953769065,45.0
251000,70.0,0.0122666293803304,1657.235952361603,53.10572932681203,45.0
251000,70.0,0.0155933745859094,1684.0176107055645,76.58735979038524,45.0
251000,70.0,0.0194279719907419,1683.2656844534356,95.51005605499644,45.0
251000,70.0,0.0244122698853411,1716.4129064651754,124.62911680778788,45.0
251000,70.0,0.0306023012261589,1746.6409228018474,157.8821458969902,45.0
251000,70.0,0.0387076970967313,1764.734907724362,193.16467674271345,45.0
251000,70.0,0.0483290617040396,1773.168286604916,238.44423033123908,45.0
251000,70.0,0.0593258207864148,1798.80877987414,278.94185547760856,45.0
251000,70.0,0.0748394488392335,1841.1679839225867,330.21379888443204,45.0
251000,70.0,0.0936540906645662,1833.5608208775009,364.4374272639304,45.0
316000,70.0,0.0115437392884594,1682.051813238333,76.82641901784562,45.0
316000,70.0,0.0123392769037166,1694.1643109388715,86.26387682804932,45.0
316000,70.0,0.0155314026053173,1697.0861157265044,106.5560529886924,45.0
316000,70.0,0.0193583101662556,1711.4828179554363,134.33157575715228,45.0
316000,70.0,0.024531303861994,1730.401815390328,165.4792641921396,45.0
316000,70.0,0.0309288714726137,1757.4412545350765,202.9680438307219,45.0
316000,70.0,0.038669656269313,1767.556388869232,250.5234950305604,45.0
316000,70.0,0.0473298157287029,1783.926755102543,291.81350485983086,45.0
316000,70.0,0.0601917230139474,1802.7808597616445,342.1505942909569,45.0
316000,70.0,0.0751767920993218,1807.4167014123843,388.6850458220744,45.0
398000,70.0,0.0117784774289384,1725.2923237195105,132.48822667463094,45.0
398000,70.0,0.0123336664545588,1709.9312853054348,136.1955077705526,45.0
398000,70.0,0.0155035147923757,1735.92892212076,166.5126079823189,45.0
398000,70.0,0.0195013903577718,1735.545417967205,194.00827703642327,45.0
398000,70.0,0.0246277375130676,1746.3874161985827,227.82030663289908,45.0
398000,70.0,0.030818616073639,1758.0960979074146,274.04102679071644,45.0
398000,70.0,0.0381176964973739,1769.439169089028,315.12369330832786,45.0
398000,70.0,0.0481268872948196,1767.6820743926353,359.42183375884287,45.0
398000,70.0,0.0603551086466271,1775.4539251523215,417.5366496805714,45.0
501000,70.0,0.0118668412298673,1753.1382730050093,210.66197671000785,45.0
501000,70.0,0.012345502298738,1753.0037156915791,218.23138863053435,45.0
501000,70.0,0.0155588872195031,1763.2819341223678,249.11598145684013,45.0
501000,70.0,0.0196047527910912,1752.5916918046787,276.9100686078293,45.0
501000,70.0,0.0246167762458531,1733.5092624385993,313.63042956471975,45.0
501000,70.0,0.030374031278785,1756.9778177798337,355.92761172769207,45.0
501000,70.0,0.0386864430044672,1765.6939871293043,406.7573971959016,45.0
501000,70.0,0.0483516399471224,1744.2772167440633,451.97066522579655,45.0
50000,90.0,0.0238119542107504,1964.3455844079692,37.899260527680056,45.0
50000,90.0,0.0301473504233395,1976.6984863140576,50.72185208677234,45.0
50000,90.0,0.0380070653254026,1991.4097941645907,68.6301208893407,45.0
50000,90.0,0.0470091217699139,1985.5466064809928,88.74029792252904,45.0
50000,90.0,0.0583152159931197,1974.240452663076,104.784226032959,45.0
50000,90.0,0.0725074511243377,2022.2507095483893,127.20392189801431,45.0
50000,90.0,0.0883530678194565,2005.575304913867,141.72396201025185,45.0
63000,90.0,0.0193955719190753,1866.7933914451244,26.762084559498028,45.0
63000,90.0,0.024043485748189,1884.235415673731,38.99786933187601,45.0
63000,90.0,0.0303927786052308,1916.2816555118825,57.38591389759905,45.0
63000,90.0,0.0376003740354888,1930.3237934358397,72.36584878700087,45.0
63000,90.0,0.0468897996791174,1954.7904971832584,91.9081139524464,45.0
63000,90.0,0.0589033402185573,1956.0559382965268,108.8305226847484,45.0
63000,90.0,0.0717939391398498,1981.52090194804,128.4984435831485,45.0
63000,90.0,0.0880140393212027,1992.632094615772,146.38561569904252,45.0
79000,90.0,0.019326804558068,1878.07419088698,25.219729279786904,45.0
79000,90.0,0.0243511699472793,1889.595967180473,39.84827078833028,45.0
79000,90.0,0.030248266781553,1911.1073361510128,58.80551824210584,45.0
79000,90.0,0.0376100335407986,1935.905146589023,75.80834683137844,45.0
79000,90.0,0.0475981674641258,1950.5043348311672,95.74615607764063,45.0
79000,90.0,0.0585776768511779,1933.7306850810735,109.46714808137402,45.0
79000,90.0,0.0723012255081289,1981.5027970900392,134.68340702111513,45.0
79000,90.0,0.0899705228041657,1990.365953145023,158.5366818897451,45.0
99000,90.0,0.0154053049110603,1893.8169760217763,24.574063588803508,45.0
99000,90.0,0.0193648989402707,1884.6186910272263,38.29447322465871,45.0
99000,90.0,0.0241340855490994,1882.150641759626,55.98811525783236,45.0
99000,90.0,0.0303247576547445,1915.8574267126896,74.30045895098725,45.0
99000,90.0,0.0379857191143646,1933.2300907668043,93.72096401887354,45.0
99000,90.0,0.0470933015163509,1933.809843760435,109.97241337710037,45.0
99000,90.0,0.058805265188861,1945.5732797998344,130.98714217842615,45.0
99000,90.0,0.0732022313051698,1974.9652075084068,158.2235504669266,45.0
99000,90.0,0.0912855930978567,1979.0826859988376,183.03966566957627,45.0
125000,90.0,0.0123057831507206,1820.361862937936,30.838055266216536,45.0
125000,90.0,0.0154888217888393,1847.896927814205,44.17261399102485,45.0
125000,90.0,0.0191909982153894,1824.448056368269,60.61182898054419,45.0
125000,90.0,0.0242057057063589,1842.5275335144413,75.2304434654166,45.0
125000,90.0,0.0305031507212785,1869.150492076633,95.00688573032444,45.0
125000,90.0,0.038031270945892,1875.6946442877927,111.2640360927422,45.0
125000,90.0,0.0472654594806943,1898.3358088137784,134.2740385815158,45.0
125000,90.0,0.05910769188403,1907.6185464658024,156.90750527988942,45.0
125000,90.0,0.0740484437084714,1926.624659812426,185.81156198557147,45.0
125000,90.0,0.0918111521217294,1926.8477939749228,216.69061092669497,45.0
158000,90.0,0.0131339414296371,1853.3747706558631,9.4778800909197,45.0
158000,90.0,0.0153676369222203,1865.147858433865,23.29135186734877,45.0
158000,90.0,0.0193991176431468,1859.000775090588,37.96418172352769,45.0
158000,90.0,0.0244168666181028,1865.701542861272,54.00597011037715,45.0
158000,90.0,0.0303983084789592,1883.2835536539317,71.6089337650096,45.0
158000,90.0,0.0381496681369706,1896.5440461240732,93.72597346027676,45.0
158000,90.0,0.0476721817310914,1917.376251423667,121.052111428404,45.0
158000,90.0,0.0599388474927647,1926.8525355927368,149.5839871248037,45.0
158000,90.0,0.0746397790823802,1937.2641370954605,189.2628512295401,45.0
158000,90.0,0.0910361679810256,1937.0454466251265,217.26328988594955,45.0
199000,90.0,0.0109521518978749,1868.404550137848,2.4393401307899145,45.0
199000,90.0,0.0122284919197292,1868.686978553987,14.612409388119543,45.0
199000,90.0,0.0154619346686998,1881.0000141947844,32.133585985075776,45.0
199000,90.0,0.0195607653831573,1881.7988660177364,48.87372104811861,45.0
199000,90.0,0.0243497788859446,1870.9651982603275,65.18522877254675,45.0
199000,90.0,0.0306035875892809,1908.0417217803947,89.31764842132164,45.0
199000,90.0,0.0383849588478516,1922.5789547362965,115.04318698439832,45.0
199000,90.0,0.0483910511966137,1931.302456841516,145.71523399450425,45.0
199000,90.0,0.0603779987398118,1934.1881015673807,185.76525008977092,45.0
199000,90.0,0.0738950927041518,1941.997460786884,219.00683543807372,45.0
199000,90.0,0.0931194049526376,1925.6308899207197,250.79167750073117,45.0
251000,90.0,0.0113136565005881,1915.7977240017608,30.81193514007905,45.0
251000,90.0,0.0123128767646143,1903.928267670396,35.490841889258526,45.0
251000,90.0,0.0155986995152066,1916.409451629041,56.77633202337299,45.0
251000,90.0,0.0194434707367908,1888.612747044784,71.92029839831031,45.0
251000,90.0,0.0242288731887216,1907.145142872412,93.12035086009926,45.0
251000,90.0,0.0306957029157527,1929.357641395607,120.5512414516189,45.0
251000,90.0,0.0386838447097156,1918.8154050949663,147.02566062348697,45.0
251000,90.0,0.0484305276546704,1937.281826546804,192.7408602916679,45.0
251000,90.0,0.0593941821012223,1934.227685012337,223.57326823264,45.0
251000,90.0,0.0751212260364099,1926.1843439075976,261.9038977590338,45.0
251000,90.0,0.0941198813022679,1891.649167449252,297.93369886219284,45.0
316000,90.0,0.0116014739952709,1954.1595396044324,75.19770033112681,45.0
316000,90.0,0.0123783481000519,1938.174767730225,78.6765810652949,45.0
316000,90.0,0.0155470184987694,1940.878809947084,97.72202575409835,45.0
316000,90.0,0.019459912791087,1928.340440989832,117.55432437354288,45.0
316000,90.0,0.0244284929019129,1937.296763131844,142.47577507981765,45.0
316000,90.0,0.0309583483888418,1949.673009269049,170.72426247734688,45.0
316000,90.0,0.03878787181272,1942.6182538743976,210.26694302981085,45.0
316000,90.0,0.0478295204532363,1941.2097605755248,243.55653541777832,45.0
316000,90.0,0.0604872025871991,1932.9211814109651,281.22951100362394,45.0
316000,90.0,0.0754713653542502,1910.202782487153,324.0902870501974,45.0
398000,90.0,0.0117879312576083,1994.227905245856,141.87346621446804,45.0
398000,90.0,0.012320236888042,1981.3303202331535,146.4364315338129,45.0
398000,90.0,0.0154578759799097,1981.2581671208293,164.76508768708206,45.0
398000,90.0,0.0194659936250129,1968.982762773089,192.1939414597596,45.0
398000,90.0,0.0246672474049117,1959.121331174948,212.92869892386383,45.0
398000,90.0,0.0308929061783938,1957.706357044028,249.7575129900452,45.0
398000,90.0,0.0382644043064943,1964.3335569551643,281.38199369123515,45.0
398000,90.0,0.0483407992720427,1945.964952892008,318.8854676495548,45.0
398000,90.0,0.0607315551747785,1917.8701194237824,359.9363640598149,45.0
501000,90.0,0.0118551137891082,2026.5547143605925,236.72350626535865,45.0
501000,90.0,0.0123605636614137,2025.2835284210491,240.2821692677928,45.0
501000,90.0,0.0155302505282029,2015.7111866931,266.94908387235733,45.0
501000,90.0,0.0196650824687224,2001.521563441754,285.7941379654578,45.0
501000,90.0,0.0246221655566345,1979.3748928941427,317.32005261867727,45.0
501000,90.0,0.0304369766286222,1966.5783644305816,340.7571829905855,45.0
501000,90.0,0.0385298612361967,1977.407601586948,381.1989793327277,45.0
501000,90.0,0.0484983470659438,1939.0682207942973,418.4364105130288,45.0
50000,25.0,0.0260137391886767,854.3694284613106,79.5170614936905,60.0
50000,25.0,0.0301286750405267,878.4510613899959,92.50552370858654,60.0
63000,25.0,0.0214942205729303,818.6998456930719,69.92452242453548,60.0
63000,25.0,0.0240976799943825,834.5610773447019,76.2250656892356,60.0
63000,25.0,0.0310210533908448,878.0097928711147,95.35493240276828,60.0
79000,25.0,0.0214045193519095,813.9868190553457,69.73686305550252,60.0
79000,25.0,0.0243038284038354,829.9768013497334,77.11482215586051,60.0
79000,25.0,0.0306652991021365,864.4090274215783,97.58165899213564,60.0
99000,25.0,0.0165071313516535,784.1363639965567,55.80265085356904,60.0
99000,25.0,0.0193879346100798,800.310686701655,65.12555674928555,60.0
99000,25.0,0.0242617736030276,825.5793930274732,83.59576048582527,60.0
99000,25.0,0.0300973395571853,862.4741013236567,103.73690519764868,60.0
125000,25.0,0.0129401191386432,745.9047896021804,39.35572448025463,60.0
125000,25.0,0.0155413714888369,766.4712111571522,49.35065423105605,60.0
125000,25.0,0.019450080353924,785.0664417075078,64.25022425397259,60.0
125000,25.0,0.024302629399117,813.6920304418935,80.75291775910942,60.0
125000,25.0,0.0304141688836431,844.2347319883327,99.48112679971211,60.0
158000,25.0,0.0127470409870668,742.3906396406055,38.72882579978797,60.0
158000,25.0,0.0154279921880554,760.7229321948985,51.53654143530271,60.0
158000,25.0,0.019394981788425,786.6563524483535,66.67112697508746,60.0
158000,25.0,0.0244340966376211,817.7134145131218,84.32050808018262,60.0
158000,25.0,0.0302280688300237,841.3190108937574,101.76398962062304,60.0
199000,25.0,0.0100422802809619,711.2141686294704,28.10141761403987,60.0
199000,25.0,0.0123224008817069,730.8269799334565,41.12260982577025,60.0
199000,25.0,0.0155118232534566,764.1753633867386,55.01674451302125,60.0
199000,25.0,0.0196294948463514,788.5795756359596,71.60910079713844,60.0
199000,25.0,0.0242836410295083,810.657715416136,88.60726059104347,60.0
199000,25.0,0.0303459484652869,847.3847052862415,111.2079578045668,60.0
251000,25.0,0.0098723299735249,707.44821364879,33.48640493410681,60.0
251000,25.0,0.0123537037265776,737.9438745747234,45.95531365489367,60.0
251000,25.0,0.0155575431900048,766.2812527622725,60.20445583029951,60.0
251000,25.0,0.0194027604038666,785.0320217216018,76.5383935737885,60.0
251000,25.0,0.0242457351947242,813.4884990556493,96.2944724119742,60.0
251000,25.0,0.0304422554725479,846.176271597931,121.76476000396804,60.0
316000,25.0,0.0099660017231056,709.8093776888242,38.28789047964991,60.0
316000,25.0,0.0124238337978667,740.0424203091643,51.372665829928856,60.0
316000,25.0,0.015488765681921,762.901236487164,66.58338011160575,60.0
316000,25.0,0.0194065983077947,786.8658527617536,84.48195750676878,60.0
316000,25.0,0.0243893373204998,815.158623959885,107.75740503604456,60.0
316000,25.0,0.0306883745695234,846.151555882945,136.35714618597757,60.0
398000,25.0,0.0105642572611189,721.202794036814,48.86603480399241,60.0
398000,25.0,0.0123138867542463,736.6074710571108,58.20711594288806,60.0
398000,25.0,0.0154960575582561,765.5294111496212,75.97202114626393,60.0
398000,25.0,0.0193910242664152,789.3737099327724,96.60202687175956,60.0
398000,25.0,0.0244956768335176,812.3142860637483,121.63021863346763,60.0
398000,25.0,0.0305917171949736,837.3312425708406,157.2518857337405,60.0
501000,25.0,0.0109798084935628,723.4295095834739,59.93487667297806,60.0
501000,25.0,0.0122355210031546,735.6177466267006,68.18395980925561,60.0
501000,25.0,0.0155207148084099,769.8467721316918,89.64300023042831,60.0
501000,25.0,0.0195445605438723,790.2485460453034,112.7876853230494,60.0
501000,25.0,0.0243995391294136,800.3050591192087,141.02359030553026,60.0
501000,25.0,0.0303380730663759,833.8125444592199,178.0692894166872,60.0
50000,50.0,0.024745752564026,1015.4813690898628,62.04887683483146,60.0
50000,50.0,0.0296614758710398,1028.8938756140938,71.89107745015136,60.0
63000,50.0,0.0203370356652678,973.9067271076224,52.49438440404572,60.0
63000,50.0,0.023817942275344,997.0551296387176,58.86116749891261,60.0
63000,50.0,0.0301125176141116,1025.3224433167795,72.7503097237212,60.0
79000,50.0,0.0204882478671879,972.802253932269,50.6357736219892,60.0
79000,50.0,0.0239593230110216,992.9208588495952,59.168858739242594,60.0
79000,50.0,0.0298501039382019,1015.984103295612,74.22658182515559,60.0
99000,50.0,0.0159226925528036,936.5931870978512,37.754996212974994,60.0
99000,50.0,0.0192552205300649,968.2731637239692,47.431786788693614,60.0
99000,50.0,0.0238003921803266,985.5750938461456,61.29522550289937,60.0
99000,50.0,0.0297357220647037,1012.817017579932,75.24858441514095,60.0
125000,50.0,0.0125209586835601,901.1775496554592,26.99889108634251,60.0
125000,50.0,0.0154158172223511,933.6287918406344,36.15132668180824,60.0
125000,50.0,0.0191813333208226,963.368963054914,50.87837592982992,60.0
125000,50.0,0.0238693428555735,985.9018698490348,64.21291690541258,60.0
125000,50.0,0.030025004725857,1012.6259279879532,78.47029093012095,60.0
158000,50.0,0.0124998370438235,901.5601624983864,25.962369526244924,60.0
158000,50.0,0.0153038422875852,930.2157421315184,39.48575605512663,60.0
158000,50.0,0.0191636686779774,963.8393444496272,53.473977882173344,60.0
158000,50.0,0.0241928659877867,987.3326640926748,67.79367424242427,60.0
158000,50.0,0.0299209421070691,1005.1950879388372,83.35608873830135,60.0
199000,50.0,0.0098689328155411,875.1232184561683,17.449359039872192,60.0
199000,50.0,0.0122035575552902,895.7174567467346,29.45918935353679,60.0
199000,50.0,0.0153337982149144,928.9525789864211,43.535123125190495,60.0
199000,50.0,0.0193498193658218,964.6215041053767,58.936401467400735,60.0
199000,50.0,0.0241184943189383,981.309430595597,73.73095236936425,60.0
199000,50.0,0.0299660934423569,1006.0982153201164,92.6850261957293,60.0
251000,50.0,0.0098903296448489,876.0572140075035,24.79122305585046,60.0
251000,50.0,0.0122725327390304,898.4226454272252,35.9263853797405,60.0
251000,50.0,0.0154119232501453,929.9782636166502,51.10994590709769,60.0
251000,50.0,0.0192924482692034,958.697154185058,65.32080575280715,60.0
251000,50.0,0.0240539541128178,975.9558944047458,81.61795987457697,60.0
251000,50.0,0.0302476986020078,1009.8607348604256,105.98837382904362,60.0
316000,50.0,0.0105527331343238,887.8177555373212,34.619769820878666,60.0
316000,50.0,0.0123610756403895,904.4229885085532,44.32801140069315,60.0
316000,50.0,0.0153949613750306,931.2280699824744,59.35706775946472,60.0
316000,50.0,0.0192625658551192,966.7254749754763,77.9113607010764,60.0
316000,50.0,0.0241407739829633,990.478169373128,98.7186209843076,60.0
316000,50.0,0.0305221109994515,1011.5101889264324,123.95542223996988,60.0
398000,50.0,0.0110343526886689,905.6960044121706,51.7280554371684,60.0
398000,50.0,0.0122472723443492,909.4395801927312,57.70038704652369,60.0
398000,50.0,0.0153373855194995,941.2163158916852,76.50328571284284,60.0
398000,50.0,0.0193895600655589,973.668857554834,98.12957012924171,60.0
398000,50.0,0.0244132075117104,992.476993289368,121.99098479137189,60.0
398000,50.0,0.0305364996459583,1008.2291443568188,154.40934348485126,60.0
501000,50.0,0.0113216134600962,916.6071122848816,71.74573314942646,60.0
501000,50.0,0.0123006675598596,918.5389878951788,76.72457363784058,60.0
501000,50.0,0.0154506132399804,938.586086441036,96.63302287151436,60.0
501000,50.0,0.0194725115198417,981.0219279438194,124.76680666042894,60.0
501000,50.0,0.0243777917395221,993.2483742738798,155.5370409263043,60.0
501000,50.0,0.0301582333593472,998.3348241243556,182.2265481471398,60.0
50000,70.0,0.0237118104631696,1209.2118811817095,43.98204575726014,60.0
50000,70.0,0.0296155038310645,1236.9681511090853,53.46662734258432,60.0
63000,70.0,0.019718067868128,1179.1867625136697,34.681457954615354,60.0
63000,70.0,0.0237323984911724,1208.9268815620908,43.82145266414186,60.0
63000,70.0,0.0299021152486551,1231.3772252698966,51.71499679121281,60.0
79000,70.0,0.0198010644808938,1173.6988994415103,33.61679172074451,60.0
79000,70.0,0.0239515170183313,1205.5144167337728,41.98291567751224,60.0
79000,70.0,0.029654647867309,1228.5626653080462,54.79021032139873,60.0
99000,70.0,0.0156184934819816,1144.7536476738408,25.31565434456748,60.0
99000,70.0,0.0191630564169861,1173.3471859318863,33.42104735795316,60.0
99000,70.0,0.0239257459540416,1199.6547993938968,46.9976583872299,60.0
99000,70.0,0.029626142964909,1227.9634546576965,58.23784198117664,60.0
125000,70.0,0.0123146422099254,1098.2759625650965,18.300240256983013,60.0
125000,70.0,0.0153930078699938,1138.8397337081583,28.76170796192173,60.0
125000,70.0,0.0191004887046574,1151.9071706739314,40.71903486335646,60.0
125000,70.0,0.0239282705492725,1195.017104560788,54.086121851951575,60.0
125000,70.0,0.0299335344451031,1223.4680393265542,67.14328389557379,60.0
158000,70.0,0.0123306850107321,1107.547644576382,13.737660070195036,60.0
158000,70.0,0.0153081100775609,1136.8457533127655,27.129889100952735,60.0
158000,70.0,0.0191723313725242,1164.3752887292403,37.86663482042022,60.0
158000,70.0,0.0241094750008105,1192.292385600693,51.516439244584966,60.0
158000,70.0,0.0299135921605529,1216.8976553418452,64.47888101209814,60.0
199000,70.0,0.0099198608075598,1112.6102569555408,5.583720585366114,60.0
199000,70.0,0.0122330383468598,1076.3253133651858,17.140420570295657,60.0
199000,70.0,0.0153511326499892,1128.1139893345762,29.18699166462693,60.0
199000,70.0,0.0194113256965747,1175.0482940343406,44.706560301578925,60.0
199000,70.0,0.0241303659989411,1195.5376501272333,57.30751386553892,60.0
199000,70.0,0.0299488194514194,1216.0735402282312,75.61389556910552,60.0
251000,70.0,0.0105380364204659,1114.8372751616369,19.45838950257613,60.0
251000,70.0,0.0122669357035118,1097.1458515974284,25.912323924383852,60.0
251000,70.0,0.0154766396414936,1151.8238266684905,41.61542334433438,60.0
251000,70.0,0.0192780221166581,1168.7237612560402,55.39985201417889,60.0
251000,70.0,0.0241251183760172,1201.45859772499,72.70426973994421,60.0
251000,70.0,0.0302817106608042,1228.3334694539285,92.6252104719267,60.0
316000,70.0,0.0110625225346324,1126.0189685940793,33.74809769885544,60.0
316000,70.0,0.012362860824116,1132.274033789121,39.98434690383642,60.0
316000,70.0,0.0153944027735035,1157.641264458856,54.11707941099891,60.0
316000,70.0,0.01927484945747,1182.2930164875888,73.70065012430649,60.0
316000,70.0,0.0242319619444144,1214.9534387102865,94.00675210626628,60.0
316000,70.0,0.0306032141991169,1236.297133327067,117.27172127099492,60.0
398000,70.0,0.0114326931881809,1154.2115017646015,61.999945761672926,60.0
398000,70.0,0.0122803952550909,1138.5674253811146,61.56646623897298,60.0
398000,70.0,0.0154118290647405,1176.1630837920984,81.7667045309066,60.0
398000,70.0,0.0194287623901295,1195.4753391728868,103.74818706035042,60.0
398000,70.0,0.0244705843582262,1223.8832581299662,127.72985070315556,60.0
398000,70.0,0.0306058198367359,1234.4115076968208,157.2227887156585,60.0
501000,70.0,0.011622283669471,1169.060030672406,95.93791910489276,60.0
501000,70.0,0.0122699609024393,1151.6285562734197,96.22942300841083,60.0
501000,70.0,0.0154776336739685,1193.581603987783,122.47993988307802,60.0
501000,70.0,0.0194904894961382,1211.1902916368506,143.32623096107932,60.0
501000,70.0,0.024454347911461,1215.132733843654,171.41230393909112,60.0
501000,70.0,0.0301978286147303,1239.9310273365134,199.3284096780721,60.0
50000,90.0,0.0236326556476285,1333.1322733825882,23.885117849703985,60.0
50000,90.0,0.0295413590766865,1371.4328174550649,34.53094696730031,60.0
63000,90.0,0.0192604812104935,1318.4091757835329,16.86126870186799,60.0
63000,90.0,0.0237142444998593,1345.0217402467986,24.126314455796013,60.0
63000,90.0,0.0297443436934091,1377.6910757909045,33.086517774016805,60.0
79000,90.0,0.0192995397576375,1340.5803746216072,14.90137161729768,60.0
79000,90.0,0.0238971274420223,1350.1897041613715,23.1381502326235,60.0
79000,90.0,0.0294548380266572,1376.224839342032,35.56441316654108,60.0
99000,90.0,0.015368284193499,1306.148756383315,19.106323367327555,60.0
99000,90.0,0.019086078625029,1335.5092195985994,25.86580651043106,60.0
99000,90.0,0.0238357300451302,1349.8924423364024,37.41102492896344,60.0
99000,90.0,0.0296794418842598,1378.99580970294,48.59363154245531,60.0
125000,90.0,0.0122138467251593,1256.7394679142217,25.267936365721862,60.0
125000,90.0,0.0153113505302885,1273.7376180023482,33.44095453225326,60.0
125000,90.0,0.0190588182173936,1296.469163959827,45.509005155176055,60.0
125000,90.0,0.0239053306292303,1308.457721464218,54.74211458886504,60.0
125000,90.0,0.0299538722163129,1340.9873731327827,66.12149228713328,60.0
158000,90.0,0.01226449472824,1278.3217469463564,-1.3481106825604146,60.0
158000,90.0,0.0152778547805524,1286.115849850156,7.18869903607548,60.0
158000,90.0,0.019165818196679,1322.2975794399526,17.844192855220562,60.0
158000,90.0,0.0241436396295154,1338.7841266954315,30.303508911423712,60.0
158000,90.0,0.0299526672793399,1352.794362368919,39.92144985420093,60.0
199000,90.0,0.0102754591516961,1291.7812379637917,-9.99693471892173,60.0
199000,90.0,0.0121522975708411,1225.7496775718494,1.7416511398225605,60.0
199000,90.0,0.015343990102994,1310.306173613489,12.698704099696808,60.0
199000,90.0,0.0193848053713062,1333.018814731444,24.085708459153256,60.0
199000,90.0,0.0240998726189018,1343.2643099120023,34.359071477156135,60.0
199000,90.0,0.0301051708666729,1348.029715607911,48.64561881409292,60.0
251000,90.0,0.0108056431389897,1302.7356051126249,7.505510493355096,60.0
251000,90.0,0.0121921497109133,1289.1852076838843,11.836141750661843,60.0
251000,90.0,0.0154580454734678,1323.6221756087248,23.72990703357909,60.0
251000,90.0,0.01931513252175,1321.127980500656,32.71143624487973,60.0
251000,90.0,0.0240324959534101,1360.8195798101112,49.8305265404142,60.0
251000,90.0,0.0303801793205686,1384.7668159142272,66.19763582143453,60.0
316000,90.0,0.0112455259759903,1328.5182682360746,23.356749977377515,60.0
316000,90.0,0.0123234685521169,1345.9739708351146,29.474332514432238,60.0
316000,90.0,0.0154260086243232,1332.710963969162,40.58274802171029,60.0
316000,90.0,0.0192980077656657,1365.6605694145358,58.179942908455786,60.0
316000,90.0,0.0242844364464194,1378.3925850645887,73.83802565113335,60.0
316000,90.0,0.0306817058644859,1395.879846155751,93.81267335233954,60.0
398000,90.0,0.0115442799992466,1364.8476385966794,58.235191124264645,60.0
398000,90.0,0.0123019052791698,1359.839154472928,61.23575399120794,60.0
398000,90.0,0.0153903341316037,1360.2117066933574,74.48481307107177,60.0
398000,90.0,0.0194509974295218,1390.606618945558,93.27563692689382,60.0
398000,90.0,0.02457254000764,1403.1943149822052,112.84200399426908,60.0
398000,90.0,0.0306336644965839,1411.2351637002605,139.85973454546362,60.0
501000,90.0,0.0116760866119084,1395.376776197989,107.5449064899314,60.0
501000,90.0,0.0123323178789975,1398.6146709585576,108.01071492785066,60.0
501000,90.0,0.0155005139363698,1398.6580837490162,126.23895720284682,60.0
501000,90.0,0.019653725417077,1421.8798436790964,146.810017069616,60.0
501000,90.0,0.0245107429585898,1408.461316461917,168.23867184762028,60.0
501000,90.0,0.03022567977333,1416.732075035161,189.5173013426182,60.0
