Repository: upb-lea/materialdatabase

Material database for power electronic usage
===============================================

The materialdatabase mainly contains complex magnetic and dielectric data of soft-magnetic ferrite materials under sinusoidal excitation.
Typical target applications of the provided material data are magnetic components in power electronic converters operated at switching frequencies reaching from 100 kHz to 3 MHz.
The database allows to compare materials and measurement setups, to work with fit functions (e.g., Steinmetz), and features data export as interpolation grids.
FEM solvers like Comsol can directly import these interpolation grids and incorporate the data in frequency-domain simulations.

File: materialdatabase/data/complex_permeability/MagNet/3F4.csv (part 5 of 5)
f,T,b,mu_real,mu_imag,h_offset
50000,50.0,0.0321353142640192,572.3480241447063,18.446820376766944,120.0
50000,50.0,0.0378605112189545,576.0397664873885,21.916536918535808,120.0
63000,50.0,0.0241659757661122,557.826738288821,12.153216246095576,120.0
63000,50.0,0.0307345903822831,565.2475339912096,16.192056965474116,120.0
63000,50.0,0.03797490693144,578.5653596983195,21.741715089226695,120.0
79000,50.0,0.0259726896272284,561.4725193057523,10.87933615885863,120.0
79000,50.0,0.0302265713307473,568.1081004906998,14.367911258276951,120.0
79000,50.0,0.037383479187218,583.3199611389176,19.528246923793755,120.0
99000,50.0,0.0200408845645958,544.5925590648017,4.181975642589169,120.0
99000,50.0,0.0237584024073299,559.5442952706721,7.427014720413835,120.0
99000,50.0,0.0300990620375286,570.2747886987831,12.872269760183215,120.0
99000,50.0,0.0381457418976277,580.1644384621588,18.62727723103521,120.0
125000,50.0,0.0202366008589037,554.0947781664264,3.056203734585098,120.0
125000,50.0,0.0241326093627996,561.1727571242967,6.620459360458263,120.0
125000,50.0,0.0304637459866018,571.0532392631789,11.9171974528561,120.0
125000,50.0,0.0382988924970549,586.5028705588805,20.107002347081263,120.0
158000,50.0,0.020570340955145,559.614469009102,2.4569829067833666,120.0
158000,50.0,0.0243984500392713,566.6317638140988,6.021033992124869,120.0
158000,50.0,0.0306872014372493,576.7099357743558,14.283264542430956,120.0
158000,50.0,0.0382061603201902,590.8710836087786,20.642519768622925,120.0
199000,50.0,0.0157859051854481,545.2510782041302,2.320463049371726,120.0
199000,50.0,0.0196305656213026,558.1970613071029,1.4396650472760713,120.0
199000,50.0,0.024566845093238,567.6411160682684,8.962126166247312,120.0
199000,50.0,0.0304225512851088,582.8370854377653,14.856406386744547,120.0
199000,50.0,0.0383529725915084,592.2164566431261,21.87199796945292,120.0
251000,50.0,0.0157663768170709,553.6925375760876,1.8647754302119797,120.0
251000,50.0,0.0195683171386294,562.3557049502956,5.437857865507553,120.0
251000,50.0,0.0242371847396873,575.6739970772028,10.266350094311289,120.0
251000,50.0,0.0308263406613624,585.0590474492227,16.774440896422238,120.0
251000,50.0,0.0380478534369073,592.6904665564834,24.795091735073303,120.0
316000,50.0,0.0126411877451261,545.0897788569954,4.409882714301757,120.0
316000,50.0,0.0155508406308408,558.6505964422305,2.0841181432443343,120.0
316000,50.0,0.0193266483172247,566.3233245392871,6.304530654859075,120.0
316000,50.0,0.0245538480240046,576.835099627986,11.864511353170164,120.0
316000,50.0,0.0304872324026791,582.7403972476186,19.647362636875684,120.0
398000,50.0,0.0133100621903202,550.791849263326,0.5025037850338794,120.0
398000,50.0,0.0154157275448338,559.8386907562162,3.41937083140801,120.0
398000,50.0,0.0195142476413258,571.0704945652693,8.191738676144986,120.0
398000,50.0,0.0243670818695529,575.6718329130999,14.731464210115597,120.0
501000,50.0,0.0110637081293275,549.0504839870297,0.7170697458530332,120.0
501000,50.0,0.0122347540784017,547.42786104347,0.8567828622667721,120.0
501000,50.0,0.0154349933975461,567.7069318218779,5.301105506507051,120.0
501000,50.0,0.0193932844343776,572.0494072113996,11.835090784464905,120.0
50000,70.0,0.0302423000887177,579.6277446628093,13.967753910472725,120.0
50000,70.0,0.0380594393568421,584.5539109967754,18.072184108259417,120.0
63000,70.0,0.0241161589861665,573.2184761963082,8.741182213785947,120.0
63000,70.0,0.0306281176197362,576.9747035283709,12.521740933881306,120.0
63000,70.0,0.037855779353031,587.3223276637797,17.148862011298764,120.0
79000,70.0,0.0237288084414577,569.6004259542198,6.302047559419037,120.0
79000,70.0,0.0304127233867405,581.9897007728865,11.259260759384407,120.0
79000,70.0,0.0373121941636878,592.3834682115792,15.38862285159377,120.0
99000,70.0,0.0193599450170627,559.0600779697039,1.4393140658191677,120.0
99000,70.0,0.0237726411910091,572.3833659930688,4.6127676074919615,120.0
99000,70.0,0.0300761557561187,584.0110019029391,9.289954471023576,120.0
99000,70.0,0.0378811497431008,590.8760161288511,13.998615740261036,120.0
125000,70.0,0.0196945677002134,563.6376390196863,0.4856771753180172,120.0
125000,70.0,0.0241426643444041,577.7143803812633,3.5421578427634657,120.0
125000,70.0,0.030555910500232,585.4936367776121,8.535267390346851,120.0
125000,70.0,0.0381650733335022,596.812322564563,15.67346320239241,120.0
158000,70.0,0.0197118534522309,570.1155500773372,0.4757492335805675,120.0
158000,70.0,0.0244332861527733,580.7834337961484,2.982102863273774,120.0
158000,70.0,0.0306551761874783,589.438542619982,10.427240494161044,120.0
158000,70.0,0.0380095225557007,600.2668505836656,16.17929254298445,120.0
199000,70.0,0.0156177305047869,563.8952513004234,4.186165298377931,120.0
199000,70.0,0.0195224729555739,572.1044421156594,1.1554497496958709,120.0
199000,70.0,0.0244723140228161,583.1804401615948,6.203591596936554,120.0
199000,70.0,0.0303885382887271,594.1494806048968,11.104292440864633,120.0
199000,70.0,0.03837439312979,603.400248974008,16.90138209053964,120.0
251000,70.0,0.0156142651048067,567.2754173903829,3.984813569306634,120.0
251000,70.0,0.0195136472339488,576.1319952506458,2.966173326414058,120.0
251000,70.0,0.0242688120263131,590.3351031081304,7.040349032933454,120.0
251000,70.0,0.0307921886492599,598.6134971817262,12.966711591262992,120.0
251000,70.0,0.0381003699752357,601.7400610477778,20.079754590965543,120.0
316000,70.0,0.0127083506656696,561.4661710738029,5.756546838519746,120.0
316000,70.0,0.0155167472801184,571.5521403008654,0.0158856418315456,120.0
316000,70.0,0.0193802787403728,581.1694934598071,4.094817093655095,120.0
316000,70.0,0.0245897359929312,590.7575755523267,9.479128880584785,120.0
316000,70.0,0.0303941192469226,596.4952997628077,16.06422258833338,120.0
398000,70.0,0.0134718462191519,567.9807894935601,1.010861031036995,120.0
398000,70.0,0.015396723324297,574.6574950233949,1.2276564729624382,120.0
398000,70.0,0.0193509921661249,585.4563657793457,5.609264500926301,120.0
398000,70.0,0.0244778879779228,593.1763359844952,12.141406259303196,120.0
501000,70.0,0.0111633959483641,565.0588493915996,2.108845163709511,120.0
501000,70.0,0.0121622764786653,571.8700764890561,0.9303811582762024,120.0
501000,70.0,0.0154183186879773,584.715436355614,3.8218282440466966,120.0
501000,70.0,0.0194100254443808,587.2142046809096,9.896977324765883,120.0
50000,90.0,0.0298615523781159,562.1510291187293,11.218734461399182,120.0
50000,90.0,0.0375672952448092,565.4904897135394,14.457831029596,120.0
63000,90.0,0.0246850266650992,555.8680655756405,7.510475001980789,120.0
63000,90.0,0.0302906885064014,559.155641727217,10.02362196047162,120.0
63000,90.0,0.0377385243573596,572.3906032057836,13.642216068596102,120.0
79000,90.0,0.024044807986583,551.1802065817345,5.164766777428478,120.0
79000,90.0,0.0301550345364349,563.2856659790237,8.60025240934466,120.0
79000,90.0,0.0369435352608898,573.0787236659879,12.613627247585548,120.0
99000,90.0,0.0190426713119674,543.7569051258969,0.2788285352931186,120.0
99000,90.0,0.0237710497787822,557.4359308840112,2.759688468864092,120.0
99000,90.0,0.0296683265808638,564.2735058276054,6.438048631424807,120.0
99000,90.0,0.0376106611645152,571.5132962330096,10.72656292024204,120.0
125000,90.0,0.0194691981036086,548.6089302115175,1.0093014145843644,120.0
125000,90.0,0.0239770768349074,559.2162154175959,1.842631828335723,120.0
125000,90.0,0.0302545277997612,567.3307080149376,5.556616148597925,120.0
125000,90.0,0.0378927967905255,575.5389559317757,12.084427826628302,120.0
158000,90.0,0.0196557136473699,556.7156131839075,1.638974695786794,120.0
158000,90.0,0.0243133996809582,563.8136351510211,1.5693580503766271,120.0
158000,90.0,0.0304670595428091,571.4546648713753,7.901382333590989,120.0
158000,90.0,0.0377275349766741,581.8069056872102,12.231555353572888,120.0
199000,90.0,0.0155311064843318,547.9661097604018,5.014757805754184,120.0
199000,90.0,0.0193716258907744,557.2208082186418,2.2807643298645384,120.0
199000,90.0,0.0244863927259939,568.2860085350484,4.372966855056091,120.0
199000,90.0,0.0301145169005643,574.2515065128841,8.52106762815938,120.0
199000,90.0,0.0381010506779463,580.6191962545523,13.393958599357552,120.0
251000,90.0,0.0155462290427737,555.1972908736591,4.726263569216505,120.0
251000,90.0,0.0194788087161516,564.6037270658077,1.7035299228947771,120.0
251000,90.0,0.0242153221179842,573.4084381107843,5.111438023251779,120.0
251000,90.0,0.030593217787127,579.0015035963289,10.07973312435272,120.0
251000,90.0,0.0378118252375826,582.4223194152831,16.268439585803755,120.0
316000,90.0,0.0126784795692196,549.6131471875776,6.654900530456025,120.0
316000,90.0,0.0155083695564693,556.8104835204339,1.0077036411468625,120.0
316000,90.0,0.0192818032780055,567.8813810093727,2.8439805896186905,120.0
316000,90.0,0.024473284557186,575.8614284449071,6.831515686204336,120.0
316000,90.0,0.030339774536677,577.5729632138563,12.831327889433195,120.0
398000,90.0,0.0134502528823731,557.5971863101298,1.8435718081963477,120.0
398000,90.0,0.0153148539540733,567.1447480555769,0.5599879988549985,120.0
398000,90.0,0.019345307110059,572.1991527587422,4.9893864180198015,120.0
398000,90.0,0.0243204882484295,576.613430371867,10.525997136053336,120.0
501000,90.0,0.011152831494254,559.4280976243018,2.423916904956649,120.0
501000,90.0,0.0122476791177498,543.5016917169731,0.997697983135096,120.0
501000,90.0,0.0154759463862216,571.9328723048877,3.109842272032536,120.0
501000,90.0,0.0193204752458093,572.3038938552953,8.695021532562937,120.0
316000,25.0,0.0123571058251626,493.3827972020854,3.303034656385232,135.0
398000,25.0,0.0130604782393103,497.4419906658912,1.1944510768397496,135.0
501000,25.0,0.0109181311869398,503.879387140464,0.4103145880912602,135.0
501000,25.0,0.012257359431378,505.4510348468498,1.467146375723843,135.0
316000,50.0,0.0130308845950055,521.699850056262,4.759687531625549,135.0
398000,50.0,0.0130856866852502,523.8270990126928,0.8309455795859918,135.0
501000,50.0,0.0109228709593466,531.0589497037331,2.034444383253874,135.0
501000,50.0,0.0122490956389346,531.7254910752666,0.2301247642548348,135.0
316000,70.0,0.0124347591516346,532.0009037803397,7.481435449335514,135.0
398000,70.0,0.0132221288962567,522.3511398995321,1.9451528853060864,135.0
501000,70.0,0.0110142305553413,549.480010848233,3.474390611071643,135.0
501000,70.0,0.0121991786609129,548.3224524497437,1.533679166052182,135.0
316000,90.0,0.0123812611106802,517.841560345888,7.268413332245383,135.0
398000,90.0,0.0131772160338149,520.8938399340316,2.4188658943169594,135.0
501000,90.0,0.0109838524963773,533.2461439168834,2.85045282734614,135.0
501000,90.0,0.0121604992618652,529.9445952782977,1.344815846020767,135.0
