Repository: upb-lea/materialdatabase

Material database for power electronic usage
===============================================

The materialdatabase mainly contains complex magnetic and dielectric data of soft-magnetic ferrite materials under sinusoidal excitation.
Typical target applications of the provided material data are magnetic components in power electronic converters operated at switching frequencies reaching from 100 kHz to 3 MHz.
The database allows to compare materials and measurement setups, to work with fit functions (e.g., Steinmetz), and features data export as interpolation grids.
FEM solvers like Comsol can directly import these interpolation grids and incorporate the data in frequency-domain simulations.
The amplitude-dependency of the complex permeability is then typically modeled via local linearization (e.g., based on Newton iterations).
The open-source FEM Magnetics Toolbox (`FEMMT <https://github.com/upb-lea/FEM_Magnetics_Toolbox>`__) automatically allows to import material data from this database.

Overview
-------------------

..
    Key features
    ~~~~~~~~~~~~~~~~~
..

* Measurement data is stored in a .csv-files for each combination of material and measurement setup.
* Data sources:
    * Complex Permeability:
        * Datasheet:
            Data based on datasheet or manufacturer design tool data (e.g., `TDK MDT <https://www.tdk-electronics.tdk.com/de/194550/design-support/tools-fuer-entwickler/ferrite-magnetic>`__ ). The complex permeability is computed from the given loss density and amplitude permeability.
        * MagNet:
            Data from the `MagNet <https://mag-net.princeton.edu/>`__ project. The time series data of the sinusoidal measurements is simplified to complex permeability assuming perfectly elliptical hysteresis. For the MagNet data, also DC bias is provided.
        * LEA MTB (LEA Material Test Bench):
            Data from measurements at the department of Power Electronics and Electrical Drives at Paderborn University. The measurements are taken with a setup employing the `capacitive compensated two-winding method <https://ieeexplore.ieee.org/document/6648460>`__.
    * Complex Permittivity:
        * LEA MTB (LEA Material Test Bench):
            Measurements at the department of Power Electronics and Electrical Drives at Paderborn University. The dielectric measurements are taken with a Wayne Kerr 6515B impedance analyzer on thin silver-plated cuboidal cores.
* The database currently contains the ferrite materials listed in the following table:

|material_overview|

Example Data
------------------------------------
The data is stored in .csv files:

|material_data|

Example Code
------------------------------------

Material properties can be loaded as follows:
::
    mdb_data = mdb.Data()
    material_name = mdb.Material.N95

    permeability = mdb_data.get_complex_permeability(material=material_name,
                                                     data_source=mdb.DataSource.LEA_MTB,
                                                     pv_fit_function=mdb.FitFunction.enhancedSteinmetz)
    print(f"Exemplary complex permeability data: \n {permeability.measurement_data.head()} \n")

    permittivity = mdb_data.get_complex_permittivity(material=material_name,
                                                     data_source=mdb.DataSource.LEA_MTB)
    print(f"Exemplary complex permittivity data: \n {permittivity.measurement_data.head()} \n ")


Output:
::
    Exemplary complex permeability data:
                probe        f       T         b      mu_real     mu_imag  h_offset
    0  R29.5x19x14.9  59629.0  30.145  0.040125  3955.516035  333.486173         0
    1  R29.5x19x14.9  58929.0  30.154  0.049834  4050.789996  380.241871         0
    2  R29.5x19x14.9  58329.0  30.154  0.058502  4138.476021  424.009115         0
    3  R29.5x19x14.9  57929.0  30.147  0.066572  4239.539939  458.079275         0
    4  R29.5x19x14.9  57529.0  30.158  0.074332  4303.405675  488.755116         0

    Exemplary complex permittivity data:
       probe         f   T      eps_real      eps_imag
    0   LE2  107760.0  28  95567.710843  36977.344836
    1   LE2  121546.0  28  93791.671181  35002.540113
    2   LE2  137096.0  28  92085.767038  33189.049457
    3   LE2  154635.0  28  90442.389511  31563.885192
    4   LE2  174418.0  28  88863.933437  30088.808585

Adding a Fit Function
------------------------------------

New magnetic loss fit functions are added in two places:

1. Add the model function to ``materialdatabase/processing/utils/empirical/permeability.py``.
   The function must accept the input tuple ``(f, T, b)`` followed by its fit parameters and return the modeled loss density.
   For example:

   .. code-block:: python

       def temperature_enhanced_steinmetz_qT(
               fTb, alpha, beta, k_b, k_f, k_alpha2, c_0, c_1, c_2):
           f, T, b = fTb
           temperature_factor = c_0 - c_1 * T + c_2 * T ** 2

File: materialdatabase/data/complex_permeability/MagNet/3C90.csv (part 1 of 8)
f,T,b,mu_real,mu_imag,h_offset
50000,25.0,0.0289955190291363,2936.1717307988124,154.24127610511297,0.0
50000,25.0,0.0315204163645963,2965.950502649333,164.62376989380726,0.0
50000,25.0,0.0352488131865143,2999.409172026479,185.34977826585128,0.0
50000,25.0,0.039692519266777,3050.60448226779,205.8245897237149,0.0
50000,25.0,0.044439528929674,3104.775171164533,227.2417748092576,0.0
50000,25.0,0.0500045692909881,3174.7131713203203,253.24969672943533,0.0
50000,25.0,0.0568916899254964,3246.805280240829,285.1081775418762,0.0
50000,25.0,0.0633103301629754,3314.3193989956435,313.74852095281307,0.0
50000,25.0,0.0703483795402779,3379.0614929257176,344.8731486595439,0.0
50000,25.0,0.0790846218316242,3464.685005638827,381.2391781476496,0.0
50000,25.0,0.0886978356590724,3545.307983424153,419.7832003556432,0.0
50000,25.0,0.0993351103195738,3616.005180259951,458.1281688258516,0.0
50000,25.0,0.110856008106293,3712.53272691642,506.5918665044077,0.0
50000,25.0,0.1242253224579875,3781.7340197281496,555.1000848135226,0.0
50000,25.0,0.1398501123723902,3876.8004604463513,618.8852652417781,0.0
50000,25.0,0.1551407305331972,3958.7599713352015,680.8400562631716,0.0
50000,25.0,0.1739337409442813,4068.157303973877,763.5335957398139,0.0
50000,25.0,0.1909342411149941,4125.211220568262,827.777998811955,0.0
50000,25.0,0.2141928484928687,4177.876202170028,907.2451533634504,0.0
50000,25.0,0.2396405599965436,4181.51550854975,959.03995115806,0.0
50000,25.0,0.2634840147377229,4141.251712605264,992.7102413709476,0.0
56000,25.0,0.0250703422710789,3196.946676908344,190.01215261663936,0.0
56000,25.0,0.0281182094812849,3244.522766831817,205.9046391065396,0.0
56000,25.0,0.0313836150888385,3246.805282960455,228.33419839473504,0.0
56000,25.0,0.0350344020533595,3308.9103858215326,245.08608920993552,0.0
56000,25.0,0.0394618291348803,3348.9624719924755,265.10132113924385,0.0
56000,25.0,0.0443500128341232,3381.19858634874,287.0645587159722,0.0
56000,25.0,0.0500837415217234,3422.099176656455,310.8796382079089,0.0
56000,25.0,0.0561758075017085,3467.2237184944865,335.0500127258669,0.0
56000,25.0,0.0624353482132516,3490.0331251647904,359.62846716666337,0.0
56000,25.0,0.0699353045054535,3556.384535782139,392.20534849247247,0.0
56000,25.0,0.0784296298435055,3639.8690290908944,428.0630172146471,0.0
56000,25.0,0.0882918754214379,3691.8153448220983,460.7526682996059,0.0
56000,25.0,0.0992045226664309,3761.427770608166,499.1448747127269,0.0
56000,25.0,0.1110270376759725,3802.508609682014,536.1559397799954,0.0
56000,25.0,0.1250200272310912,3876.34630006227,591.5827832206254,0.0
56000,25.0,0.1399203413506072,3937.5427800301454,644.4025537148356,0.0
56000,25.0,0.1561351631719956,4001.326656539236,708.0581038193551,0.0
56000,25.0,0.172908133064163,4102.606957017362,786.476839244271,0.0
56000,25.0,0.1927092927596141,4160.625280687509,859.2056300560533,0.0
56000,25.0,0.2155735780591295,4193.113246567558,934.381711223717,0.0
56000,25.0,0.2396691956904199,4191.842514455101,982.5047017216866,0.0
56000,25.0,0.2652552316462973,4153.789245895589,1023.0081803474088,0.0
63000,25.0,0.0222385203837781,3152.509939801567,169.68780112063374,0.0
63000,25.0,0.0250492742898778,3195.122623405284,187.18750794820392,0.0
63000,25.0,0.0277810822109162,3214.7774683807565,209.55349636842345,0.0
63000,25.0,0.0312037406649659,3248.186697918928,227.6442667163749,0.0
63000,25.0,0.0351965330415349,3313.5823458690347,246.440530660454,0.0
63000,25.0,0.0396062846313481,3350.9550582115544,270.348555660698,0.0
63000,25.0,0.0447340820222012,3382.751580614019,290.4272056958572,0.0
63000,25.0,0.0500222512794214,3424.0888609675267,313.1121421909257,0.0
63000,25.0,0.0556642618841112,3437.699477159073,335.77432405204564,0.0
63000,25.0,0.0628171031571955,3497.0180885392583,365.8259292293693,0.0
63000,25.0,0.0700373872091515,3565.511640050445,399.34987216574274,0.0
63000,25.0,0.0788079198894348,3647.760551212404,435.9677330496527,0.0
63000,25.0,0.0885294189353516,3701.5156382847126,470.7776019369992,0.0
63000,25.0,0.0986626958691526,3759.198244193115,506.4511333271543,0.0
63000,25.0,0.1119555154410678,3811.521617696596,554.8661296966103,0.0
63000,25.0,0.1249012377800129,3876.031070962279,601.718221575462,0.0
63000,25.0,0.1399977886225639,3940.2091153908864,661.7001140755216,0.0
63000,25.0,0.1542428759949553,4000.521723703325,720.3377232413125,0.0
63000,25.0,0.1730308507814616,4109.591039321641,810.3971718637945,0.0
63000,25.0,0.1945955221717973,4167.666641790117,892.2821954436057,0.0
63000,25.0,0.2170319064432576,4197.590476015789,966.9260915238324,0.0
63000,25.0,0.2399960616661914,4197.827807899655,1013.4803636000212,0.0
63000,25.0,0.2636358061097741,4111.804537635844,1053.922430259989,0.0
70000,25.0,0.0220742567113272,3156.956845435337,170.2822511055151,0.0
70000,25.0,0.024851347411038,3172.9202290651065,192.9730085678306,0.0
70000,25.0,0.0278331091178884,3226.8207687973377,212.33509664249607,0.0
70000,25.0,0.0312992766956013,3256.619738794601,230.36176806844705,0.0
70000,25.0,0.0352249688517006,3314.4982502952607,247.1166033670013,0.0
70000,25.0,0.0397452801794571,3350.334271514896,271.46809144751103,0.0
70000,25.0,0.0445202782595219,3385.8868578326123,293.1063474015245,0.0
70000,25.0,0.0495803401733846,3395.2653821246977,311.148670783898,0.0
70000,25.0,0.0555834063666916,3444.355762573972,337.9989150604043,0.0
70000,25.0,0.0624810542398652,3504.5870770153624,370.1221909441847,0.0
70000,25.0,0.0700826259044899,3572.24775286886,405.0089047411203,0.0
70000,25.0,0.0786614465374163,3652.0313682513647,443.3852968700508,0.0
70000,25.0,0.0882500287073883,3701.0513153355055,476.77695631958807,0.0
70000,25.0,0.1000913560216036,3760.675767519816,520.6896463692108,0.0
70000,25.0,0.1113912403656278,3816.125518513562,563.0506700009371,0.0
70000,25.0,0.1249433815624065,3889.7599176890258,621.5635715510193,0.0
70000,25.0,0.1384943435912619,3942.618400603379,674.7374211947599,0.0
70000,25.0,0.15472775085431,4022.017577109371,745.1049879069673,0.0
70000,25.0,0.1732987823729057,4114.661367634316,835.5813988604148,0.0
70000,25.0,0.1962387117254601,4168.807028827138,923.612030192685,0.0
70000,25.0,0.2172264635799409,4203.315920064299,999.8594306088938,0.0
70000,25.0,0.2384292092110295,4164.075308011099,1048.6285375629125,0.0
70000,25.0,0.2651023860482663,4125.325433177123,1089.85339894274,0.0
79000,25.0,0.0196875103937119,3139.851344835036,153.0819829914106,0.0
79000,25.0,0.0220772738758322,3131.3047471201253,169.70374161738764,0.0
79000,25.0,0.0247616967027488,3172.7459129649733,187.81051810709468,0.0
79000,25.0,0.0279413727918464,3229.54243247408,208.470619056572,0.0
79000,25.0,0.0312479687840896,3258.86262814443,227.9852868934332,0.0
79000,25.0,0.0352937799479203,3313.4855710134543,246.28534982861848,0.0
79000,25.0,0.0396382579009673,3355.47933914945,268.8502158317266,0.0
79000,25.0,0.0440454858170726,3352.821309230032,284.4638700179212,0.0
79000,25.0,0.0495320999071399,3401.161554614573,310.1471637400683,0.0
79000,25.0,0.0555228010751876,3454.8959725285063,340.7400346778431,0.0
79000,25.0,0.062524786528821,3516.483762238016,372.7652561965624,0.0
79000,25.0,0.0705574089704565,3588.828350720573,410.2218593018981,0.0
79000,25.0,0.0785180522569906,3654.331749034885,446.6535261965685,0.0
79000,25.0,0.0889618929132065,3706.974960480297,486.3622025613981,0.0
79000,25.0,0.0996001927628513,3761.687006779903,525.8546068564858,0.0
79000,25.0,0.111384104139272,3822.79757526182,575.734236618975,0.0
79000,25.0,0.1229807961644256,3886.910727513348,625.9225003147237,0.0
79000,25.0,0.1391601894488701,3955.558752104249,693.0372312889342,0.0
79000,25.0,0.1544975057128669,4022.2103778002,762.8175764803091,0.0
79000,25.0,0.1765077841930674,4128.066862279766,873.2664835651185,0.0
79000,25.0,0.1943677699514662,4172.134894233474,947.3339700228096,0.0
79000,25.0,0.2146541861144121,4168.904991074317,1028.6122394846209,0.0
79000,25.0,0.2387262658339698,4184.602709027853,1080.6292008030216,0.0
79000,25.0,0.2647354616850564,4148.08761050438,1125.2597268084469,0.0
89000,25.0,0.0193362582986658,3116.5944706123573,153.44119181238827,0.0
89000,25.0,0.0220297878301713,3144.4609409836544,169.1376585641288,0.0
89000,25.0,0.0246816024531236,3185.1830448883666,187.3301552279628,0.0
89000,25.0,0.0279248055074037,3238.986366713404,208.58567648888197,0.0
89000,25.0,0.0314180891477138,3266.5002106958946,229.43077487769972,0.0
89000,25.0,0.0353467589133537,3330.5468651747965,248.895817734527,0.0
89000,25.0,0.039225327488196,3331.310887862356,263.3892990380561,0.0
89000,25.0,0.0441383256293356,3376.9619025196416,289.6941130612406,0.0
89000,25.0,0.0495660222303233,3415.1163084242626,315.22460405210256,0.0
89000,25.0,0.0557782669560115,3469.834167779351,344.26685069298065,0.0
89000,25.0,0.0626153811611104,3525.3436760249047,378.4234885067751,0.0
89000,25.0,0.0701291977762962,3583.5799380675194,413.80491558880175,0.0
89000,25.0,0.0791947762784083,3663.400959792433,457.5514900785336,0.0
89000,25.0,0.0886583585620509,3713.102102541696,494.40195605926846,0.0
89000,25.0,0.0992703422697761,3772.6199780093343,544.0185716685272,0.0
89000,25.0,0.1098729678288614,3821.5172260637696,587.5619846264827,0.0
89000,25.0,0.1239711262687372,3901.5185917935128,651.4726723312396,0.0
89000,25.0,0.1385771197390304,3954.2536638069214,713.4461386044231,0.0
89000,25.0,0.1564040438968352,4033.609823883108,800.6139231812242,0.0
89000,25.0,0.1729244762039555,4120.561623405806,887.1643566651348,0.0
89000,25.0,0.1912793966895889,4130.391860588367,975.6589656202572,0.0
89000,25.0,0.211320074641212,4167.906279919579,1054.5202336448317,0.0
89000,25.0,0.237138007219033,4182.9012802283205,1121.2479665386854,0.0
99000,25.0,0.0172740863484514,3089.033480846402,140.72644028973414,0.0
99000,25.0,0.0196224210769822,3116.119812095344,154.0044283740603,0.0
99000,25.0,0.0219892347308756,3141.941302049438,169.22139611415338,0.0
99000,25.0,0.024791137823093,3179.872163572533,188.19278088770935,0.0
99000,25.0,0.0279536528151264,3230.5566409663725,210.459532754112,0.0
99000,25.0,0.0313547357092778,3259.0422290218908,229.0998358102852,0.0
99000,25.0,0.0348994869059642,3286.6426072601685,242.50489242208224,0.0
99000,25.0,0.0393137318985605,3329.2648040817703,264.76886590213104,0.0
99000,25.0,0.0439922574681646,3374.085918192123,291.4989263332294,0.0
99000,25.0,0.0495946462683236,3413.4324683105647,318.8690457152564,0.0
99000,25.0,0.0556685227369688,3472.3472123541683,349.9897187951379,0.0
99000,25.0,0.0623813070198131,3519.553563220703,382.7525027695777,0.0
99000,25.0,0.0702859899093155,3579.634312117039,421.9308562851506,0.0
99000,25.0,0.0788107162007321,3657.746910696054,464.8312972589243,0.0
99000,25.0,0.088299321701114,3709.8665923359895,512.398704776277,0.0
99000,25.0,0.0977390184287426,3765.2334846297063,552.8576611301196,0.0
99000,25.0,0.109674118554304,3818.952514428637,603.5185048986087,0.0
99000,25.0,0.1230882928056571,3895.017243262374,669.1055564800951,0.0
99000,25.0,0.1396178549490177,3951.448661328823,739.7370773438241,0.0
99000,25.0,0.1551107073848725,4022.0499287562734,819.1670445633382,0.0
99000,25.0,0.1714962585188262,4079.623231883628,921.0304061266708,0.0
99000,25.0,0.1905894422856613,4132.271292227801,1008.894634258761,0.0
99000,25.0,0.2138502964993853,4175.116582523276,1103.9545834103972,0.0
112000,25.0,0.0159407747840415,3074.119209802046,131.8665847972556,0.0
112000,25.0,0.0174955573457283,3084.907671437807,140.70166885636465,0.0
112000,25.0,0.0195772241280648,3118.8809972260515,154.21406266343968,0.0
112000,25.0,0.0219703091624572,3139.1706345626867,169.07794244595362,0.0
112000,25.0,0.0250028742022046,3186.23073615744,191.05580094403703,0.0
112000,25.0,0.0278695954737923,3227.1711944718822,210.9641364428276,0.0
112000,25.0,0.0309689015799824,3219.333049005626,224.97960376704185,0.0
112000,25.0,0.0350231680536555,3292.9195551222565,245.7737410838355,0.0
112000,25.0,0.0392308062341417,3334.757406883543,270.3478440215843,0.0
112000,25.0,0.044078872266239,3373.9790625267847,295.31348313852925,0.0
112000,25.0,0.0496553410395335,3416.818560162122,324.4966914826112,0.0
112000,25.0,0.0554966052761086,3466.5494591766223,355.4768516232346,0.0
112000,25.0,0.0627884917597792,3516.237505584989,393.1057745626873,0.0
112000,25.0,0.0700463544271554,3574.89691236298,430.542980853572,0.0
112000,25.0,0.0788376955159077,3652.7556457438063,485.17818024675904,0.0
112000,25.0,0.0870597022700916,3698.5515949445535,522.8221997843389,0.0
112000,25.0,0.0979998435415336,3771.510497375072,573.810328299957,0.0
112000,25.0,0.109528760311557,3822.009304390444,627.1562754392228,0.0
112000,25.0,0.12432415027942,3893.8065864211057,699.2578278800972,0.0
112000,25.0,0.1392001776093136,3948.766471257829,768.7787920505233,0.0
112000,25.0,0.1537297759804144,3979.384291446245,851.9231374388924,0.0
112000,25.0,0.1716067157802462,4076.062184036271,957.8447612573592,0.0
112000,25.0,0.1915771769575879,4131.170169899323,1051.7028150628976,0.0
125000,25.0,0.0167982290567736,3082.5901231142134,139.26427400561212,0.0
125000,25.0,0.0174904294762422,3088.4781209051266,143.07301481994023,0.0
125000,25.0,0.0196266267735501,3116.2425936449117,155.15059657150746,0.0
125000,25.0,0.0221800225130255,3134.7570507797604,172.20193551814427,0.0
125000,25.0,0.0249090372707765,3178.549628130327,191.72173687803416,0.0
125000,25.0,0.0277339480176306,3197.139712385218,208.004775094378,0.0
125000,25.0,0.0309992254163892,3227.853044598159,227.9992931605497,0.0
125000,25.0,0.0349571004956498,3302.897210534164,251.70823015019536,0.0
125000,25.0,0.0393348992295767,3340.75940511044,277.25611913648544,0.0
125000,25.0,0.0441404497956194,3380.1463924191894,303.8209392927306,0.0
125000,25.0,0.049546343706546,3417.0517665588045,332.6292571248744,0.0
125000,25.0,0.055977348202603,3467.130894405471,368.2187969121376,0.0
125000,25.0,0.0626709701418325,3519.0496288267773,404.3597315482704,0.0
125000,25.0,0.0703194619332602,3576.969911984889,458.481789703758,0.0
125000,25.0,0.0778714217404183,3650.64183097867,499.0519403248077,0.0
125000,25.0,0.0872845036533083,3708.8925869638697,544.5844984713656,0.0
125000,25.0,0.0983559578193925,3772.703983082321,598.9473749727129,0.0
125000,25.0,0.110468932248988,3814.2814115962456,656.63271684564,0.0
125000,25.0,0.1246773317259241,3898.021030179518,733.8821789070771,0.0
125000,25.0,0.1371498162510673,3905.5240950852894,800.9210546212493,0.0
125000,25.0,0.1540518379055772,3983.396256645248,892.629009515905,0.0
125000,25.0,0.1723281601350922,4080.1949644658544,1004.1109384040584,0.0
141000,25.0,0.0153606792934313,3077.7051399071324,131.71553552835448,0.0
141000,25.0,0.0155859558047913,3073.1738693911043,135.90786115573042,0.0
141000,25.0,0.0175143546677635,3089.816921973706,144.3100938073283,0.0
141000,25.0,0.0197257125291974,3118.649081701246,160.04221378097105,0.0
141000,25.0,0.0221926818372929,3141.240556414531,176.93436266561895,0.0
141000,25.0,0.024578487051445,3149.6785815410367,190.83873136603987,0.0
141000,25.0,0.0277498033067763,3204.89226667354,213.59791521911905,0.0
141000,25.0,0.0311079800382868,3239.807223217991,236.02281258153528,0.0
141000,25.0,0.0350707745388709,3309.4631695555618,258.470395404038,0.0
141000,25.0,0.0393050675118241,3345.9944069068474,283.0100104132947,0.0
141000,25.0,0.0437865704098179,3379.519605433283,309.24316449906786,0.0
141000,25.0,0.0498123345501251,3417.768692365608,343.1285441427953,0.0
141000,25.0,0.055890968551173,3472.3774104609047,380.45839212736377,0.0
141000,25.0,0.0626693255771229,3516.87557014873,430.7742384238546,0.0
141000,25.0,0.0697041255882543,3578.3059825844443,471.0226712930352,0.0
141000,25.0,0.0780845055040025,3658.7408932128646,521.8208808488666,0.0
141000,25.0,0.0874254902680588,3708.036886383261,568.4014958202819,0.0
141000,25.0,0.098985670246244,3770.031836540415,626.8372529355486,0.0
141000,25.0,0.1113967281061059,3826.581012110945,693.8780703556635,0.0
141000,25.0,0.1227846481008898,3852.789762033394,761.8342181833574,0.0
141000,25.0,0.1369660282298705,3907.471153289036,837.1325965359306,0.0
141000,25.0,0.1535096491520225,3979.823091542843,930.7796316518536,0.0
158000,25.0,0.0156552669969143,3087.443626547398,139.9193265311636,0.0
158000,25.0,0.0156814241575414,3077.1409353820286,142.51641642112452,0.0
158000,25.0,0.0176285183727193,3093.145571770312,152.21236663304543,0.0
158000,25.0,0.0197536753754952,3120.180651127329,165.3347134072374,0.0
158000,25.0,0.0219487586933923,3115.8275856567484,177.25416302660378,0.0
158000,25.0,0.0246832846039962,3160.6920096829467,198.18663180839383,0.0
158000,25.0,0.0278139961155365,3217.1645680331894,222.9992340960148,0.0
158000,25.0,0.0311176801138224,3246.306259832499,245.8131802596028,0.0
158000,25.0,0.0350016540016483,3314.50260720355,267.0806759227741,0.0
158000,25.0,0.0393118033988196,3343.551615098232,293.66585668544724,0.0
158000,25.0,0.0444629906661029,3382.648146411177,325.5598084361652,0.0
158000,25.0,0.0498827082583617,3422.399171986824,357.6062546886934,0.0
158000,25.0,0.0557108200882564,3465.630013707634,407.6259655545202,0.0
158000,25.0,0.0620072093031609,3514.7567282178607,444.8994690107032,0.0
158000,25.0,0.0696032875103165,3578.582908294747,491.8531951750194,0.0
158000,25.0,0.0781986191830659,3653.7782401577656,546.3610703818738,0.0
158000,25.0,0.0881166710591436,3706.941863360347,598.5016840385571,0.0
158000,25.0,0.0985089439245823,3767.329358740802,656.9069351544525,0.0
158000,25.0,0.110192196378937,3786.354299888135,729.5250373883538,0.0
158000,25.0,0.1225062863736566,3853.4801850405,801.6703262718253,0.0
158000,25.0,0.1374908564644741,3907.239560764545,881.925402775039,0.0
177000,25.0,0.0139554672127631,3062.28720111971,135.00971371386504,0.0
177000,25.0,0.0141832492522944,3063.8433624494305,137.12886756247786,0.0
177000,25.0,0.0156942489716175,3078.752968863857,145.55093236768508,0.0
177000,25.0,0.0175497854984546,3099.535080692489,156.47321186400842,0.0
177000,25.0,0.0196231386087345,3103.4700171341965,168.47255878371283,0.0
177000,25.0,0.0219866147962406,3128.0385257103185,185.0796098041141,0.0
177000,25.0,0.0246468434474508,3169.9153580885377,205.8035941137149,0.0
177000,25.0,0.0277836261434864,3228.6056282465465,234.27157720518176,0.0
177000,25.0,0.031176311201805,3255.47339065023,256.4067550199875,0.0
177000,25.0,0.0350058182313099,3319.912920816737,278.4213155560812,0.0
177000,25.0,0.0395956658371874,3352.6294547593707,309.1527755061378,0.0
177000,25.0,0.044346732069846,3390.073536468699,340.121854103161,0.0
177000,25.0,0.0496468522206769,3421.351413535677,388.1734760543,0.0
177000,25.0,0.0552564087789941,3473.739730646413,425.6821078910999,0.0
177000,25.0,0.0618056836564919,3519.3098235546327,467.74773417829135,0.0
177000,25.0,0.0693571548631385,3577.2129551118765,515.7201847409631,0.0
177000,25.0,0.0784322150318073,3658.88210829203,576.9535173080775,0.0
177000,25.0,0.0879499333899725,3707.942215126928,630.8646431164451,0.0
177000,25.0,0.0984188400665067,3738.2571541060624,700.4797571191975,0.0
177000,25.0,0.10886458213019,3777.289410520612,760.1712585566034,0.0
177000,25.0,0.1229446994226684,3853.9549573768536,848.4565567048021,0.0
199000,25.0,0.0139620054903672,3074.112578358264,145.87822343556698,0.0
199000,25.0,0.0143823378580645,3078.168295802176,150.66562192996534,0.0
199000,25.0,0.01569913847821,3088.1714774009115,158.2477725184837,0.0
199000,25.0,0.0174295913210474,3085.397656163036,163.3305506920485,0.0
199000,25.0,0.0195275432472648,3117.556407435062,180.66706550117956,0.0
199000,25.0,0.0219699703966894,3142.44151928012,196.89381385043475,0.0
199000,25.0,0.0246526540273103,3182.332966682225,221.8925458326757,0.0
199000,25.0,0.0278147959682691,3238.4882942212325,246.9894847887001,0.0
199000,25.0,0.0311840059205714,3260.7729115205734,270.5108986206768,0.0
199000,25.0,0.0351677675127598,3326.3970307985524,295.5595134315848,0.0
199000,25.0,0.0395655538017171,3359.9604647497617,326.66745660074804,0.0
199000,25.0,0.0442298839756842,3388.0445375798545,372.7784873571865,0.0
199000,25.0,0.0489680674125685,3421.3661084382416,404.41705339595694,0.0
199000,25.0,0.0552592091122789,3481.752640514321,450.5110089102757,0.0
199000,25.0,0.0619319450851147,3522.3761725358027,494.7918554903956,0.0
199000,25.0,0.0700079132905862,3583.0306834842777,550.3400033777103,0.0
199000,25.0,0.0783219653468746,3655.540008090041,609.6258565734719,0.0
199000,25.0,0.0877216068550273,3676.1160881353057,674.8532065483357,0.0
199000,25.0,0.0974841705925917,3734.6658005169,737.6872885028199,0.0
199000,25.0,0.1092769368091376,3782.758741140034,810.5998721770563,0.0
223000,25.0,0.012453879985345,3070.265497867161,146.21343349135358,0.0
223000,25.0,0.0129923291626969,3077.5353214668125,149.88202416248683,0.0
223000,25.0,0.0139862515271705,3084.4444851192766,156.3825861963967,0.0
223000,25.0,0.0155118289270518,3074.6842531061648,164.00665833833318,0.0
223000,25.0,0.0174387817946946,3101.1306584415474,175.27929764237945,0.0
223000,25.0,0.0196622342174522,3139.572751394801,194.94968627320455,0.0
223000,25.0,0.0219821621458587,3160.231345125767,215.61777696817643,0.0
223000,25.0,0.0248020766421314,3200.5162329086666,238.0001032171987,0.0
223000,25.0,0.0277506651518632,3245.666313404663,263.2835514807602,0.0
223000,25.0,0.0313918950057243,3274.836828735881,290.869152702528,0.0
223000,25.0,0.0351835110073736,3339.230680287449,317.2821737676264,0.0
223000,25.0,0.0393772979347315,3357.8724361548752,363.0065185475543,0.0
223000,25.0,0.0438565046105038,3396.377605878986,396.13990975359405,0.0
223000,25.0,0.0493318714868832,3438.319790902027,435.1988862283878,0.0
223000,25.0,0.0552506145690753,3491.3632221572093,482.647148802414,0.0
223000,25.0,0.0620924728832298,3526.801140510335,529.1688744248577,0.0
223000,25.0,0.069814375452833,3582.8619781569405,586.0513116258963,0.0
223000,25.0,0.0781810977493327,3628.7516131659854,657.1638007349075,0.0
223000,25.0,0.0869038546716493,3676.632552088318,715.2006361766792,0.0
223000,25.0,0.0975612343282795,3739.208076679814,788.630052756153,0.0
251000,25.0,0.0124466376378449,3086.8855115369715,164.198786079782,0.0
251000,25.0,0.0131602486346679,3097.704094216896,170.51425263609454,0.0
251000,25.0,0.0138287764543871,3071.8765488543777,168.61086077783665,0.0
251000,25.0,0.0155428277651666,3097.6768876983574,182.5183826714865,0.0
251000,25.0,0.0174680142824234,3126.5119501115846,195.9726300265264,0.0
251000,25.0,0.0196036067688871,3158.3313126935363,214.59802738397576,0.0
251000,25.0,0.02197523904785,3180.7324918637564,236.644699880442,0.0
251000,25.0,0.0246982964046737,3208.466615995944,258.5715246754176,0.0
251000,25.0,0.0280038260109243,3259.962920437036,288.6263915658538,0.0
251000,25.0,0.0312462265421753,3287.364822155089,314.2255914814193,0.0
251000,25.0,0.0349848410588337,3340.790194536325,355.2633737680566,0.0
251000,25.0,0.0390623942591569,3371.741960802543,388.6526927380712,0.0
251000,25.0,0.0439536622132557,3414.795186721636,427.9221542467657,0.0
251000,25.0,0.0492927650802912,3443.6867447812547,468.2917324499803,0.0
251000,25.0,0.0556248901796068,3499.877893672622,522.8472446325156,0.0
251000,25.0,0.0622200780442019,3535.8632172821594,571.92027684191,0.0
251000,25.0,0.069652778662679,3556.211509624159,637.6833148586202,0.0
251000,25.0,0.0777501381584584,3632.4354574289127,704.8764931426593,0.0
251000,25.0,0.0869922132880825,3680.308887901577,770.7566549529727,0.0
281000,25.0,0.0123842792384642,3085.0880061086987,179.00304996376346,0.0
281000,25.0,0.0133031423016868,3123.80399306459,192.29602558830044,0.0
281000,25.0,0.0138162852483378,3102.081295601421,188.4033488566185,0.0
281000,25.0,0.0155322627061108,3127.8479711496047,203.20574781445703,0.0
281000,25.0,0.0175089839821712,3155.910998218544,219.36825071622656,0.0
281000,25.0,0.0195840395227995,3188.8270605651387,241.4390584078131,0.0
281000,25.0,0.0220617017766706,3199.5472686333346,260.0073283445281,0.0
281000,25.0,0.0249033052909306,3231.664960737792,285.8423218158083,0.0
281000,25.0,0.0279563204444501,3281.2739373363297,316.352973106132,0.0
281000,25.0,0.0311474400864195,3291.4870006619044,358.5558186705897,0.0
281000,25.0,0.0346974899728599,3327.37675598441,390.4607184476143,0.0
281000,25.0,0.0391310227913054,3391.8707654826985,424.90152991504,0.0
281000,25.0,0.0439298021997045,3423.847370347942,467.1089209519829,0.0
281000,25.0,0.0496724210229272,3463.986170735133,515.8250639213668,0.0
281000,25.0,0.05542560626596,3512.5216532856134,567.6466435212867,0.0
281000,25.0,0.0621914587084478,3519.2037291047263,629.1367692667001,0.0
281000,25.0,0.069091188764938,3569.0172253127025,688.755378726864,0.0
281000,25.0,0.0774279259198615,3641.640017690704,764.9276050633615,0.0
316000,25.0,0.0122968756856906,3115.385588968122,204.00837995422012,0.0
316000,25.0,0.0133520987784755,3135.1414984522426,214.41235435925788,0.0
316000,25.0,0.0138623236518386,3137.943993070066,217.64441561253827,0.0
316000,25.0,0.0155591323465169,3157.2791746095336,233.6690208009616,0.0
316000,25.0,0.017546419751401,3192.010845195364,252.34629225528357,0.0
316000,25.0,0.0196655105881156,3216.056648111479,271.8014048334357,0.0
316000,25.0,0.0222353221464953,3228.405693428691,293.8570287672609,0.0
316000,25.0,0.0249258499149858,3258.279629229888,320.51955673572195,0.0
316000,25.0,0.0278073164317142,3291.851168125259,366.54115132354985,0.0
316000,25.0,0.0309825241895173,3320.947149094242,397.0956027436114,0.0
316000,25.0,0.0347060395445236,3359.212928137908,433.5249961523696,0.0
316000,25.0,0.0391070756050123,3413.349719089873,469.61204706693866,0.0
316000,25.0,0.044002183054821,3447.8769923814243,517.1594532813396,0.0
316000,25.0,0.0495780277567164,3481.970764099607,568.0392244231365,0.0
316000,25.0,0.0553074687579615,3498.2365556686373,633.4818183866313,0.0
316000,25.0,0.0617064373690898,3535.1571800571264,689.6741507351537,0.0
316000,25.0,0.0691805379196548,3581.9762363914733,758.9011957299673,0.0
354000,25.0,0.0123262299956086,3152.037336890933,238.81148043438577,0.0
354000,25.0,0.0134502280852653,3180.973918744048,252.89620558821548,0.0
354000,25.0,0.0138273737430212,3184.557260956942,255.37309163979944,0.0
354000,25.0,0.0156264259923473,3205.912625981377,273.9475431282959,0.0
354000,25.0,0.0174609410227239,3226.039338123234,288.78297420149886,0.0
354000,25.0,0.0197701544920825,3250.3121713857654,311.8085571803501,0.0
354000,25.0,0.0221588389673646,3268.308767657884,336.4620009421929,0.0
354000,25.0,0.0247747537934724,3278.304610387448,378.6832231964285,0.0
354000,25.0,0.0276705407632897,3333.9874909630457,415.64805573528014,0.0
354000,25.0,0.0310623743806027,3362.167773250055,450.34500180284937,0.0
354000,25.0,0.0348424723805097,3394.314531476124,490.6570209596089,0.0
354000,25.0,0.0393878094999921,3444.9921275075963,531.976799308555,0.0
354000,25.0,0.0441212063045115,3478.143783137757,581.9081744556349,0.0
354000,25.0,0.0493151523594246,3480.4458705470547,643.4341284759279,0.0
354000,25.0,0.0549020177202494,3521.219198089807,702.2287145817031,0.0
354000,25.0,0.0615228955018722,3559.1650059003846,770.7284302140814,0.0
398000,25.0,0.012349825281392,3213.046741981432,288.01657388920694,0.0
398000,25.0,0.0135626609715571,3254.9351944717064,307.14675232807605,0.0
398000,25.0,0.0139533027477859,3258.0894586247696,310.1780061094857,0.0
398000,25.0,0.0156155270859901,3265.46779938937,325.7788801847488,0.0
398000,25.0,0.0176304459828925,3289.8722664399997,344.82978377406533,0.0
398000,25.0,0.0197643256133777,3313.086454358024,370.1618505735998,0.0
398000,25.0,0.0220736694492382,3312.933156690487,410.1034292719754,0.0
398000,25.0,0.0245872124452071,3330.035649994438,439.185767495916,0.0
398000,25.0,0.0276597120204516,3389.695619435929,483.0391047134109,0.0
398000,25.0,0.0309246216878799,3411.0686923284647,520.0492558073043,0.0
398000,25.0,0.034997293388066,3438.8734797916923,567.9351314179996,0.0
398000,25.0,0.0392841411215498,3495.649449997741,613.5923142356299,0.0
398000,25.0,0.04391229871574,3492.200517296661,675.0107406576004,0.0
398000,25.0,0.0490902770062087,3516.942382564117,731.5531859187003,0.0
398000,25.0,0.0548927406418222,3560.103533989394,803.0750504124237,0.0
446000,25.0,0.012449855970309,3288.3991391566765,355.49152504593894,0.0
446000,25.0,0.013616553607343,3325.884078608924,377.2101188099917,0.0
446000,25.0,0.0138431586701331,3325.2223394306434,378.5507559210996,0.0
446000,25.0,0.0156939517471836,3328.581497843638,398.1127267153819,0.0
446000,25.0,0.0176205443431744,3348.652157316744,423.4109888042692,0.0
446000,25.0,0.0196712676002176,3358.314014983797,460.415305470368,0.0
446000,25.0,0.021958142374552,3377.4801706624985,491.14683455767295,0.0
446000,25.0,0.0246781406635864,3406.2349803613693,528.0706532051996,0.0
446000,25.0,0.0276499258878872,3449.02588626374,574.1222202640113,0.0
446000,25.0,0.0312981464573751,3469.892537057977,620.7963493025658,0.0
446000,25.0,0.0350301188033203,3497.3539845586274,669.6722235872636,0.0
446000,25.0,0.0391465170801981,3516.367072835154,726.4082660714388,0.0
446000,25.0,0.0437543558024321,3539.265074999548,784.9704815246959,0.0
446000,25.0,0.0489438671826075,3563.5121562527106,850.5737414997795,0.0
50000,50.0,0.0282146342857286,3247.2097890998675,131.5988145960741,0.0
50000,50.0,0.0315324195969649,3276.6064958439565,142.76268560539475,0.0
50000,50.0,0.0350357984334211,3309.5619153959537,153.66900051788014,0.0
50000,50.0,0.0393607267750004,3351.416781001132,169.99811120629653,0.0
50000,50.0,0.044072408539665,3398.817110615839,188.2280960512652,0.0
50000,50.0,0.0495955058796949,3434.3080586072583,205.67446014527695,0.0
50000,50.0,0.0561412509829659,3487.1384532165603,228.36168223327937,0.0
50000,50.0,0.0627172327911964,3538.985015033817,251.35262860145528,0.0
50000,50.0,0.069826849105003,3574.2696439927645,272.5066071479641,0.0
50000,50.0,0.0790005927920007,3665.247544042924,306.1919216454607,0.0
50000,50.0,0.0878054546651442,3722.13921720664,334.3939089045459,0.0
50000,50.0,0.0990077355144228,3793.503231050084,373.21660633697184,0.0
50000,50.0,0.1107893832553985,3848.2403402581913,409.6215445517721,0.0
50000,50.0,0.1240554888461234,3919.058376523863,457.7500316220784,0.0
50000,50.0,0.1399693058080623,3980.840151912272,511.79905359567846,0.0
50000,50.0,0.1554329256086006,4051.9330838418673,569.737626338093,0.0
50000,50.0,0.1741189705531571,4142.566514974136,642.6941058460947,0.0
50000,50.0,0.1920196902959624,4190.534064740762,706.4765869531446,0.0
50000,50.0,0.2145559993623353,4213.078745985842,770.5854300342882,0.0
50000,50.0,0.2405026927439591,4191.728045755138,818.2541661331448,0.0
50000,50.0,0.2649385562113243,4122.321593987548,844.4964047600499,0.0
56000,50.0,0.0248034139630897,3441.016928721165,150.42663748742666,0.0
56000,50.0,0.0280832283722016,3499.4623550115894,164.63128326405857,0.0
56000,50.0,0.0311662217986205,3491.156666678382,182.8799592021294,0.0
56000,50.0,0.0350028791142196,3529.735780050975,197.96073436357767,0.0
56000,50.0,0.0391119097652819,3575.706485589412,207.50503282716764,0.0
56000,50.0,0.0441827640665406,3594.5665569766866,223.67246705150916,0.0
56000,50.0,0.0498294413979791,3627.606923785823,243.29208246679548,0.0
56000,50.0,0.0560622065832058,3669.772599559035,266.010339745051,0.0
56000,50.0,0.0622792593061124,3651.651570066652,278.00119524021875,0.0
56000,50.0,0.069702521186939,3710.522613354657,306.5977231470267,0.0
56000,50.0,0.0787143326972322,3798.082036219941,339.5999281217467,0.0
56000,50.0,0.0886982943820818,3839.07884608279,367.188637221216,0.0
56000,50.0,0.0992944355019265,3895.0378393749975,402.7225533321746,0.0
56000,50.0,0.1107668812655569,3917.253057481194,435.405111957656,0.0
56000,50.0,0.1255351953288935,3989.570256296091,487.1729294391969,0.0
56000,50.0,0.1395993130446359,4026.0977324242704,531.8810447657404,0.0
56000,50.0,0.1566162690734388,4088.925429651982,593.6756172180333,0.0
56000,50.0,0.1737262927967789,4176.218462477971,668.2361426921104,0.0
56000,50.0,0.1933996994291092,4208.354712209728,734.6265727989304,0.0
56000,50.0,0.2168905528970659,4227.536861031672,803.4035948057192,0.0
56000,50.0,0.2403709561817421,4199.665385108409,842.3850962700081,0.0
56000,50.0,0.2662083267057172,4130.213555590494,871.5935920735717,0.0
63000,50.0,0.0218060075712514,3411.0182999978297,136.6541944663681,0.0
63000,50.0,0.0249656179457678,3440.3154939308465,147.86468392616985,0.0
63000,50.0,0.0277609248727442,3466.0429024375044,166.44991330195532,0.0
63000,50.0,0.0309543232369807,3489.9095846688,180.31904488248583,0.0
63000,50.0,0.0351380041148559,3529.5592716567644,197.74001309823015,0.0
63000,50.0,0.0393342527625355,3577.4126059012115,210.61859986785316,0.0
63000,50.0,0.044674564264076,3593.873052306052,227.73534134972505,0.0
63000,50.0,0.0499815895683742,3625.32287342868,246.94907385125916,0.0
63000,50.0,0.0552287927425359,3623.99548069521,259.91644328194286,0.0
63000,50.0,0.0624585998326664,3669.292181938756,283.4690073209374,0.0
63000,50.0,0.0698558829066242,3720.686274189246,311.5355443090327,0.0
63000,50.0,0.0787983740274141,3797.7115540472378,344.1853229376253,0.0
63000,50.0,0.0880902397276588,3848.482299256786,374.47650398962514,0.0
63000,50.0,0.0983154444955987,3889.894722547741,406.5717555455345,0.0
63000,50.0,0.1115318355582373,3919.662321706609,449.2914238114924,0.0
63000,50.0,0.1248377424684708,3976.570584240751,496.1244656082595,0.0
63000,50.0,0.1394666259075368,4028.433809117457,549.7766737429337,0.0
63000,50.0,0.1550240882888532,4085.975888700399,608.2799045723792,0.0
63000,50.0,0.1734421223808819,4186.035690578019,692.2051490782878,0.0
63000,50.0,0.1927968450674819,4214.447282497526,758.572443221352,0.0
63000,50.0,0.2189575062495884,4228.629314450329,837.8620762447307,0.0
63000,50.0,0.2410225144062495,4200.948430823432,873.8638041559366,0.0
63000,50.0,0.2644816618142194,4088.7099549697855,902.6688326503556,0.0
70000,50.0,0.0218154883141571,3424.04633681196,136.31909821204138,0.0
70000,50.0,0.0247687105637125,3412.9064083420585,153.92042490997622,0.0
70000,50.0,0.0277017578290217,3471.742446734209,169.26907534859814,0.0
70000,50.0,0.0310712289775846,3495.0140378981064,182.2477097611947,0.0
70000,50.0,0.0350738721234606,3526.014064361254,200.16791368971275,0.0
70000,50.0,0.0396713283492062,3564.8113088034206,211.02892255559252,0.0
70000,50.0,0.04421946378677,3596.866762586614,229.63731616036137,0.0
70000,50.0,0.0495216807774582,3584.831193620675,242.299853266777,0.0
70000,50.0,0.0554587515190106,3633.896694363621,263.0305112748761,0.0
70000,50.0,0.0618206233873634,3674.125882575353,286.390562663962,0.0
70000,50.0,0.0701821689689262,3724.741829101612,316.9901265261362,0.0
70000,50.0,0.0786505834446816,3804.560288220716,351.1220726273521,0.0
70000,50.0,0.0879460954875924,3843.647846285928,380.2639410282399,0.0
70000,50.0,0.0998740687582372,3893.038646662892,420.2426329906592,0.0
70000,50.0,0.11144861620505,3917.505680910224,459.0341307830447,0.0
70000,50.0,0.1252329308489383,3990.341647978723,515.8385972516743,0.0
70000,50.0,0.1378801410676566,4030.7076614419066,561.7130551088842,0.0
70000,50.0,0.1547710785517455,4093.6608022458986,627.3856303267445,0.0
70000,50.0,0.1737603766810177,4182.161108815428,716.4725944014009,0.0
70000,50.0,0.1967550196704517,4217.389830441387,797.869149154232,0.0
70000,50.0,0.2175450436735131,4233.743130739774,865.5097180276928,0.0
70000,50.0,0.238556594196078,4175.437796629078,908.7000672575524,0.0
70000,50.0,0.2645312342075959,4096.865677725351,935.4063773923624,0.0
79000,50.0,0.0195091934353967,3396.82785460266,120.38806800708892,0.0
79000,50.0,0.0221099952649365,3393.685953855272,137.8153000489372,0.0
79000,50.0,0.0246740329143509,3416.4532519687937,149.72674167872032,0.0
79000,50.0,0.0277585422864916,3477.078670236517,164.53372036635332,0.0
79000,50.0,0.0312832730961135,3500.083402128255,178.86239377449613,0.0
79000,50.0,0.0352779290772522,3527.944908853946,196.5040474693068,0.0
79000,50.0,0.0394752531298037,3570.946218408645,208.88551668395112,0.0
79000,50.0,0.0439769517088851,3561.2032638048317,219.08115133262663,0.0
79000,50.0,0.049609877218199,3591.189399591996,240.06756056984827,0.0
79000,50.0,0.0557025819827596,3646.6980385453303,263.679372979446,0.0
79000,50.0,0.0626768372510479,3685.374994048074,290.99015444062474,0.0
79000,50.0,0.0703181101427751,3736.160410626468,319.6543700999364,0.0
79000,50.0,0.078584510701756,3801.949251100432,352.684899894788,0.0
79000,50.0,0.0889422593731793,3844.375726641265,387.8309940568482,0.0
79000,50.0,0.0993523065405391,3894.070749319279,425.4490306516117,0.0
79000,50.0,0.1113629186405803,3927.265452472936,471.2514949994479,0.0
79000,50.0,0.1240510715820276,3988.360950732281,521.7520008917483,0.0
79000,50.0,0.1385259471200455,4043.200615520468,579.1747741682614,0.0
79000,50.0,0.154670545040341,4094.718349021064,647.6113356551075,0.0
79000,50.0,0.1756698334955868,4185.932625366324,746.8215414776516,0.0
79000,50.0,0.1943368815993392,4215.7226245146,816.0553584498545,0.0
79000,50.0,0.2144968237028792,4194.834884539573,894.6248666003385,0.0
79000,50.0,0.2390368955216837,4177.658621565665,943.008437066345,0.0
79000,50.0,0.2646024989837391,4108.436291848494,969.5760879424962,0.0
89000,50.0,0.0192582535766049,3368.617241121553,128.90988308557118,0.0
89000,50.0,0.0220120358032857,3392.9150823939585,138.3116468673733,0.0
89000,50.0,0.0245731291894382,3429.0188508029146,150.8791975663013,0.0
89000,50.0,0.0277009065531692,3476.5762220569577,167.20511487544374,0.0
89000,50.0,0.0313742445352527,3499.620991659116,182.43745866138963,0.0
89000,50.0,0.0353670741519732,3529.197228919535,199.09497002473063,0.0
89000,50.0,0.0389405712329951,3540.496827605015,204.28572418422544,0.0
89000,50.0,0.0440408394393298,3569.6762297613163,222.4431524873256,0.0
89000,50.0,0.049428808317035,3605.2775985125113,244.61480483274744,0.0
89000,50.0,0.0556773961243091,3656.024928051894,270.33914118682094,0.0
89000,50.0,0.0625839389776724,3691.68785389723,295.81766091004124,0.0
89000,50.0,0.0699280497718574,3731.3229948397393,325.3199926510877,0.0
89000,50.0,0.0788481525968358,3803.051177072692,361.9005107075874,0.0
89000,50.0,0.0883200714870969,3843.899451404644,396.1358922861958,0.0
89000,50.0,0.0989438659265649,3894.8856063438857,442.3707334875226,0.0
89000,50.0,0.1104784703422601,3926.3867368611873,484.6657653828586,0.0
89000,50.0,0.1232451574872069,3999.874454597503,542.0414286530574,0.0
89000,50.0,0.1380548707337003,4043.8471135657583,600.9013059913858,0.0
89000,50.0,0.1569230727822232,4099.696396596612,682.3988181769395,0.0
89000,50.0,0.1735246073486332,4179.782152119798,768.0906964525299,0.0
89000,50.0,0.1912018338403263,4179.822634663198,850.8405055001607,0.0
89000,50.0,0.2130880046798716,4201.414803477449,927.8601560026776,0.0
89000,50.0,0.2360738114493877,4194.595981372583,978.702306599474,0.0
99000,50.0,0.0171985279936859,3361.0743401118325,116.27393220300758,0.0
99000,50.0,0.019607155315021,3377.479797222184,125.44871001221328,0.0
99000,50.0,0.0220842783432615,3404.169535341643,138.96920048692726,0.0
99000,50.0,0.0246263521356112,3424.2648345017005,149.83348381918896,0.0
99000,50.0,0.0279576955975517,3472.957409212259,167.16653354262166,0.0
99000,50.0,0.0311465176795134,3489.9027294201424,181.23153810783455,0.0
99000,50.0,0.0347839198675799,3488.8183241960755,192.23382477672808,0.0
99000,50.0,0.0391194734194472,3547.75742392892,206.4294602997845,0.0
99000,50.0,0.0438543807244754,3576.357462817835,224.55839815145345,0.0
99000,50.0,0.0495127959537763,3608.575334811022,247.2329297680828,0.0
99000,50.0,0.0554347070924319,3657.271339782395,273.13658769725754,0.0
99000,50.0,0.0621188747737247,3685.1600594642814,299.1866183605932,0.0
99000,50.0,0.0702647412481051,3728.9839113878425,332.09871991929623,0.0
99000,50.0,0.0786528309256761,3806.164384746191,370.3219010304484,0.0
99000,50.0,0.0878940393804181,3845.382678922101,412.3895482863907,0.0
99000,50.0,0.0976682345793134,3892.9017015870327,451.9778787413669,0.0
99000,50.0,0.1096228633760197,3933.1912866605167,499.996648472563,0.0
99000,50.0,0.1231141585608911,3985.9452654075794,559.1526394780691,0.0
99000,50.0,0.1388670545955268,4037.173261236952,627.4918495181346,0.0
99000,50.0,0.1552355869779451,4096.782966715061,706.2806932057366,0.0
99000,50.0,0.1712809374561451,4137.727680936051,800.0253321082788,0.0
