Repository: upb-lea/materialdatabase

Material database for power electronic usage
===============================================

The materialdatabase mainly contains complex magnetic and dielectric data of soft-magnetic ferrite materials under sinusoidal excitation.
Typical target applications of the provided material data are magnetic components in power electronic converters operated at switching frequencies reaching from 100 kHz to 3 MHz.
The database allows to compare materials and measurement setups, to work with fit functions (e.g., Steinmetz), and features data export as interpolation grids.
FEM solvers like Comsol can directly import these interpolation grids and incorporate the data in frequency-domain simulations.

File: materialdatabase/data/complex_permeability/MagNet/3F4_60.0Am-1.csv
f,T,b,mu_real,mu_imag
50000,25.0,0.0307178570842909,694.8764880419625,23.352485028158018
50000,25.0,0.0391350986950035,706.3764813207478,31.04137569450028
50000,25.0,0.0487686879525216,726.8882568858595,40.6010585308961
50000,25.0,0.0615212056316056,763.240289550664,54.51740364519164
50000,25.0,0.0767400348171473,785.6898135895635,66.76421203507817
50000,25.0,0.0938357438360837,809.6655122405717,78.1431036344831
50000,25.0,0.1127408462307257,826.0596166026361,88.09907279325283
50000,25.0,0.1356838391121304,843.2147576941431,97.98548274090139
63000,25.0,0.024809812788447,683.5037870183352,21.106026568846453
63000,25.0,0.0311061392698571,691.3526399208135,26.96385859135622
63000,25.0,0.0390769421801105,705.6726185424355,34.2241731323055
63000,25.0,0.0491230234120393,728.1974144548387,44.59873810128424
63000,25.0,0.0620929994842596,764.1455806209672,58.99367331971119
63000,25.0,0.0765690008946335,788.3689777547004,71.12834093460756
63000,25.0,0.0919668845787932,811.3461273477405,81.45563288178005
63000,25.0,0.1103459392550887,828.3157128261258,90.24377428451915
63000,25.0,0.1282393154883445,836.84098677378,99.5373161082707
79000,25.0,0.0248772261176361,679.0761100305965,18.392277781010048
79000,25.0,0.0308768541738916,691.471086977042,24.54203453088222
79000,25.0,0.0388950350245964,710.8663935721363,32.47517045340361
79000,25.0,0.0489690185243683,728.350872634476,43.002690986141026
79000,25.0,0.0604424749769042,763.5604465911329,56.705407865035895
79000,25.0,0.0719331601974779,787.5937020638463,67.86508970949869
79000,25.0,0.0883560793634068,808.7887254779176,79.56761524217933
79000,25.0,0.1065692776113488,818.776218652906,90.99233477136133
99000,25.0,0.019539539849762,669.4748270022433,10.744089759569402
99000,25.0,0.0242958258418049,682.0739419399965,15.675936384753948
99000,25.0,0.0304071889046546,695.0687710769365,22.43918975801164
99000,25.0,0.0387797987616099,710.1579506231974,29.779033382753788
99000,25.0,0.0487360781118982,730.3970967157042,42.83297531704145
99000,25.0,0.0600608282552121,765.0284683820291,56.93375557072766
99000,25.0,0.0747619291624429,790.0519435522107,70.09708809585824
99000,25.0,0.0910326128327757,804.9081909470824,83.24652813021821
125000,25.0,0.0194799152320841,674.670053179833,9.163967902277125
125000,25.0,0.0245201368720435,685.6459744427465,14.719568651203023
125000,25.0,0.0309492715259813,698.1490807360199,22.185652262695108
125000,25.0,0.0389551894391362,713.7505836763352,31.937864512613974
125000,25.0,0.0483043341315516,732.4902574961611,43.1500566695546
125000,25.0,0.0609073877850026,768.4807809326936,58.64246333370771
125000,25.0,0.0747111124584346,788.169596492919,73.6881259044087
158000,25.0,0.019624892529757,677.7357860682002,7.835732759353832
158000,25.0,0.0246370795157923,688.3129947699957,14.142456600275937
158000,25.0,0.0310735252086956,702.0241343136482,24.393325234768398
158000,25.0,0.0387736720145829,718.8640982413884,32.36894409824775
158000,25.0,0.0490337560980713,738.3000809811451,44.57504119160558
158000,25.0,0.0603572783808084,765.3753660092353,61.35262593369367
199000,25.0,0.0156091955936507,671.0981984779409,3.3138161140452818
199000,25.0,0.0196312069723235,679.0680570509365,8.304099946265998
199000,25.0,0.0247285049836863,690.0106597516121,17.387623744150396
199000,25.0,0.0307832591725834,705.5348061402213,25.64645754322342
199000,25.0,0.0390937802165376,719.8063032566017,34.45199971363101
199000,25.0,0.0484796006441319,735.1090329476435,48.17416239997349
251000,25.0,0.016733520323635,678.3719811629596,5.797035450764276
251000,25.0,0.0195645399097138,682.8104986622894,12.290034379686217
251000,25.0,0.0245185747664167,696.8642465436667,18.498522643916594
251000,25.0,0.0308170377955916,707.7193291293102,26.853680751738924
251000,25.0,0.0387762209125618,718.2740994165385,37.47957678679049
316000,25.0,0.0139920878278757,677.99491367769,3.5442268333178357
316000,25.0,0.0155298770535862,677.0659596020191,8.628120532435751
316000,25.0,0.0193799302101991,686.4856593626214,13.67556590925366
316000,25.0,0.0245018936546942,698.3465321718935,20.443299072832602
316000,25.0,0.0308680097128043,706.0668578775311,31.134497328892724
398000,25.0,0.0144733195181145,682.8248069963057,9.345247667043012
398000,25.0,0.0154995060849334,685.1866920645554,10.55998846935514
398000,25.0,0.019491118539488,691.9841425658784,16.016977593582432
398000,25.0,0.0245488842209844,699.1755464433031,25.333485005164043
501000,25.0,0.0117573723520741,670.4879203193699,7.635255428334914
501000,25.0,0.0123094695265156,675.8349600214565,8.620444396678511
501000,25.0,0.0155540306858325,690.5402072153435,13.568347539450993
501000,25.0,0.0195311557424292,692.8655709791742,20.889576547705747
50000,50.0,0.0333099483142662,733.8174472702009,21.94150345615395
50000,50.0,0.0386621857307379,743.6998262084148,27.46825121059925
50000,50.0,0.0488046418210234,759.139453360719,35.69899448943675
50000,50.0,0.0609060372498557,790.6773553379847,47.14150505022853
50000,50.0,0.076548612577171,818.505366821642,59.17077134463041
50000,50.0,0.0937464716426321,834.7097520784699,69.14826306620427
50000,50.0,0.1124165868505436,851.8136421441626,78.87246099938895
50000,50.0,0.1346747440939662,863.2320228491465,87.41426832051938
63000,50.0,0.0248275222942752,727.2439513381045,17.572337225509916
63000,50.0,0.0306962779144974,727.618035463231,22.08501501368479
63000,50.0,0.0388036692033751,744.5670558618204,30.15893129507714
63000,50.0,0.0489123926579506,760.3520491457004,38.14480996767029
63000,50.0,0.0617582222221467,793.560513155597,50.75684815120438
63000,50.0,0.0762085373266978,821.2546817985263,62.27359620656017
63000,50.0,0.0919284337076191,842.2127366638285,72.30155482395081
63000,50.0,0.1109593975237931,852.8943640544252,79.74993245661967
63000,50.0,0.1283377501946108,860.4951462439524,89.21467935753508
79000,50.0,0.0261891256079574,724.1740897203937,15.728605371164265
79000,50.0,0.0306947058000804,732.6295778111929,19.882629474922965
79000,50.0,0.0388412487313572,747.3364030110669,28.014491236291338
79000,50.0,0.0487953162985899,763.6114144353088,36.062502565562205
79000,50.0,0.0608257538383194,794.6681408658134,49.05074014489068
79000,50.0,0.0719350140656513,817.3436407154129,58.77436186385156
79000,50.0,0.088379764341627,838.9456955300542,70.56394583490673
79000,50.0,0.106244952548734,846.8680294641691,81.45429168473562
99000,50.0,0.0198862399230211,710.2367558233236,7.079164789049179
99000,50.0,0.0241198051384119,723.4801456972191,11.100366164399691
99000,50.0,0.030613186032834,735.7285802016366,18.0007416037914
99000,50.0,0.0387245047821595,749.1553475532311,26.07487160878557
99000,50.0,0.0485288376931338,764.547210737343,35.800768750911985
99000,50.0,0.0602508888450784,787.1711332992946,47.87946251623967
99000,50.0,0.074566142557817,820.7043503474193,61.33627837728928
99000,50.0,0.0907871001129285,834.2587865065575,74.33804077646376
125000,50.0,0.0228960975555011,724.5265852244133,8.680876238773934
125000,50.0,0.0242991445769126,728.3679265723479,9.787134610958175
125000,50.0,0.0308683343601989,737.2717127612755,16.715395535627607
125000,50.0,0.0389116756451563,753.0000309345251,27.69199228444405
125000,50.0,0.0481189941765127,770.1504405914187,36.232717148084326
125000,50.0,0.0608461434073691,793.4542916938314,49.52521197378636
125000,50.0,0.0746263117089361,819.1291340636732,64.45228620297432
158000,50.0,0.019805735228094,719.1683645746002,4.215418341266395
158000,50.0,0.0246948601646173,731.9239857723577,9.240993760383692
158000,50.0,0.0310332218905869,741.4010458330706,19.531855979260204
158000,50.0,0.0385395621787507,756.0238152679201,27.939785164851944
158000,50.0,0.0486785201959947,770.9485364890406,37.128315773156444
158000,50.0,0.0602645433007342,790.5395892424035,51.8336204198392
199000,50.0,0.0172786707045594,718.5064586048924,1.4887485741835664
199000,50.0,0.0196057722610866,721.2478774967723,3.9603786705485566
199000,50.0,0.0247047486581768,734.9613352752333,12.983328913571896
199000,50.0,0.0306054158586559,744.2562540925301,19.74372855915349
199000,50.0,0.0389655872322297,759.1195664496718,29.723905049332526
199000,50.0,0.0483180858610349,768.6415952222752,40.92229490878967
251000,50.0,0.0167961129941592,721.0160726749468,1.8161330316199802
251000,50.0,0.0196453032933598,725.6990707964061,8.43514554910693
251000,50.0,0.0244198839354614,739.7561865538294,13.938625657845195
251000,50.0,0.0308886781354306,748.8144081400424,21.690076230571588
251000,50.0,0.0387767892482158,756.1303183420566,33.086078321672595
316000,50.0,0.0140131944739504,717.6742971880577,0.1916842206720137
316000,50.0,0.0155208241963171,724.4915562819243,5.018490443736199
316000,50.0,0.0194963195708761,732.7126777952633,10.19622705961658
316000,50.0,0.0245957923310501,744.0007097546788,16.276749247252116
316000,50.0,0.0307974981195878,747.5232763439805,25.859642458144737
398000,50.0,0.0145124204697009,728.413459242557,5.988694784105098
398000,50.0,0.0154565727230542,732.3913823163422,7.2592341999097725
398000,50.0,0.0194790099802053,736.0068499046948,12.780902677343528
398000,50.0,0.0245558751113027,743.9009897523471,20.936786384902803
501000,50.0,0.0117907040674133,721.8244436558552,5.1102068803552045
501000,50.0,0.0122906074262388,721.6904045591857,5.59863026446244
501000,50.0,0.0154879996888838,735.0573128997157,10.35127042925408
501000,50.0,0.0195426173214334,740.8731222197073,17.555676634608375
50000,70.0,0.0303853851812529,755.2941839523661,18.293261107298406
50000,70.0,0.0387477602547576,762.1809766671403,24.153137786284443
50000,70.0,0.0484534621431355,776.2633363263159,30.465035033046405
50000,70.0,0.0611645716904716,804.1391232995609,41.85186057688958
50000,70.0,0.0759625227278088,830.3763791182508,52.80331922151529
50000,70.0,0.0932754984448258,849.695997767989,63.05927366510977
50000,70.0,0.1119887702498039,862.2267155196054,72.18815754495236
50000,70.0,0.1348248295920254,875.5840380613755,81.98722722342644
63000,70.0,0.0248099084939818,747.5242189671579,14.469978619456347
63000,70.0,0.0309217680062571,746.8458872997473,18.083762439991684
63000,70.0,0.0386732903960783,763.0750501424034,25.366897791577788
63000,70.0,0.0486542467107437,775.9564990575903,32.39825039192369
63000,70.0,0.0609951968180083,800.3434226105182,43.00973982481149
63000,70.0,0.0761739889529008,833.7581408904844,55.520658180367775
63000,70.0,0.0910355015892557,852.8901756730988,64.82030069491907
63000,70.0,0.1102277735047457,866.4238094588475,73.52392216953555
63000,70.0,0.12752846548061,872.2295339360926,83.50308531978433
79000,70.0,0.024446812450145,741.2288329106494,10.760143882140236
79000,70.0,0.0306663611422265,751.0851894516682,15.955120722842526
79000,70.0,0.0387325227305655,766.1080431923493,23.09639460497684
79000,70.0,0.0487563796094588,777.3037195443995,30.68135897586627
79000,70.0,0.060691018026977,802.9457600384175,42.34593941773122
79000,70.0,0.0716431434288027,832.2769832429503,52.191828812594416
79000,70.0,0.0880899621980449,852.9542970190593,63.51691067165426
79000,70.0,0.1059577888501269,857.7951766262971,74.37864390760618
99000,70.0,0.0193982350929892,728.9862755962271,3.6736672149167315
99000,70.0,0.0241940543068004,744.1771872904915,8.016553470841886
99000,70.0,0.0304765784547282,753.5615350730676,14.027899449925243
99000,70.0,0.0385612669064847,765.7147608904779,21.391164039511388
99000,70.0,0.0484004625502497,779.8200454095044,30.527172395913166
99000,70.0,0.0598617445002746,798.5137094417254,40.8428133918397
99000,70.0,0.0743875337870166,835.1906349707278,54.3514028459727
99000,70.0,0.0908709781935272,846.2091864314506,67.12543741236674
125000,70.0,0.0194872757259709,736.4995823745309,1.8339526597129903
125000,70.0,0.0243495379433631,750.1126459628006,6.4654492603178975
125000,70.0,0.0308522221029073,756.5364313217367,12.790542560388344
125000,70.0,0.0388221775854477,768.404227481671,23.004210558735288
125000,70.0,0.0482855098458128,785.016164603377,30.441681944167353
125000,70.0,0.0605513897976675,804.3389027128396,42.166898351036515
125000,70.0,0.0743345323696066,831.4549112198797,57.63642782609283
158000,70.0,0.0195389266888056,741.4615526392207,0.6676870580817326
158000,70.0,0.0246133923320368,751.5055268377329,6.037793332875634
158000,70.0,0.0309412969603389,760.3413470266524,15.507458487938944
158000,70.0,0.0384522768437036,773.2577319910755,23.11425558227431
158000,70.0,0.0487711522032724,789.1854573539428,32.013374864438426
158000,70.0,0.060269403253715,803.0111539779274,45.101149569058876
199000,70.0,0.0160149555819664,741.6563931049039,3.0827037810812326
199000,70.0,0.0195826609347378,742.5156079380389,1.1608694366873114
199000,70.0,0.0246686902717169,756.5372829501507,9.430384074829842
199000,70.0,0.0306043183047153,765.78037459404,15.798399219856059
199000,70.0,0.038879397221043,776.625733150608,24.44391415940573
199000,70.0,0.0481892636212371,785.4750223299992,34.44378060467158
251000,70.0,0.0170531061993392,747.6637160157907,0.2058725785051033
251000,70.0,0.0195882758047795,749.6349952091749,5.729274646350073
251000,70.0,0.0243923059302276,762.2592785678762,10.93943487540413
251000,70.0,0.0307879069034285,769.9456460923092,17.818207408751416
251000,70.0,0.0386896296301316,775.3453491629417,28.113958969799697
316000,70.0,0.0141841219611325,740.9715589994216,1.792558897409568
316000,70.0,0.0155648137238108,751.4130826240224,3.073882807513441
316000,70.0,0.0194762018062168,757.6874484261559,7.540936399036977
316000,70.0,0.0245618953626849,766.3554159152044,13.41042777543313
316000,70.0,0.0308324527138408,767.7146604641983,21.95942567976554
398000,70.0,0.014611481882753,750.3197049026454,4.733008908994685
398000,70.0,0.0154653935084986,759.4462447021598,4.861929127513095
398000,70.0,0.0195564591012375,764.7974609174669,10.140310506306646
398000,70.0,0.0245806533029494,768.7990317376677,17.844771274877207
501000,70.0,0.0118356494521995,752.3344627713641,3.2656443368933568
501000,70.0,0.0122016673417432,750.930044045847,4.394067994018693
501000,70.0,0.0154767343708922,767.4452537504972,8.961044478604283
501000,70.0,0.0194666440517107,769.691978947344,15.268161619660697
50000,90.0,0.0307746952873738,760.7557060146585,17.200991580002025
50000,90.0,0.0384534554224678,763.7864627445156,21.661966498213665
50000,90.0,0.0482735746775219,775.8690111345605,28.917117744275785
50000,90.0,0.0603488181756168,797.875425430043,37.704543773975836
50000,90.0,0.0754012464792314,829.9534800893715,49.812842017845234
50000,90.0,0.0919893591959084,850.5465229334475,60.732785382188744
50000,90.0,0.1103868721021301,861.7623395838981,69.60078714437292
50000,90.0,0.13259930998618,876.1065383362859,80.62333705586262
63000,90.0,0.0245215589105956,747.8239593203035,12.655810694809668
63000,90.0,0.0307166635059374,749.2962081915155,16.502671716092717
63000,90.0,0.0384831164840518,762.0794479178135,22.761325927405466
63000,90.0,0.048414073543983,776.3949316408967,29.887016933118296
63000,90.0,0.0606814541161739,799.307636015082,40.06337713029848
63000,90.0,0.0756648591454377,833.4117632439207,52.48196311586733
63000,90.0,0.0906683051286628,852.7621790079278,61.80842856401671
63000,90.0,0.1091956300506274,866.761870235928,71.27954490083486
63000,90.0,0.1264978741962319,872.8512054500826,82.39966745925783
79000,90.0,0.0243011598236892,743.4370116556762,9.35586905742548
79000,90.0,0.030699574609157,750.503182615436,14.234245833243108
79000,90.0,0.0385838919749325,765.4661101692524,21.437796352630333
79000,90.0,0.0485454871524462,777.5899900771117,28.458629962307757
79000,90.0,0.060173332960592,800.0898400580755,38.95029808585029
79000,90.0,0.071113472653622,830.1375023321187,48.816011515544815
79000,90.0,0.0873367104382941,850.0017509447725,60.10963841369256
79000,90.0,0.1046859173668777,857.6740929296136,71.88312104679395
99000,90.0,0.0192577376583532,732.1753765311388,2.602267980028637
99000,90.0,0.0241262543517481,745.0042854921769,6.447991794306388
99000,90.0,0.0303616888281097,753.7854557016306,11.956150894858796
99000,90.0,0.0384802845503274,764.0801776569277,18.967843729473987
99000,90.0,0.0482090600258526,779.7736631294755,27.613328818373375
99000,90.0,0.0594186395500433,794.8517379761403,37.66519596468914
99000,90.0,0.0740653840350798,830.1305373237655,50.209639336344885
99000,90.0,0.0897092603055263,838.6391446815077,62.61400712471099
125000,90.0,0.0194064385654895,739.4461321779395,0.492780833145175
125000,90.0,0.0243511794049164,749.3040865445835,5.27735111423492
125000,90.0,0.0308817837227365,756.0552031044459,10.894299729961851
125000,90.0,0.0386612189859208,769.1844173570448,20.50617191330768
125000,90.0,0.0478055097462276,783.5157182631795,27.507867267001046
125000,90.0,0.0600813754407701,800.1279233301397,38.28201871176604
125000,90.0,0.0738828288586274,826.6953474580422,53.08051901423564
158000,90.0,0.0195545665147991,743.6943451890804,0.014429750676868067
158000,90.0,0.0245573154964556,754.1019955838595,4.375977429102754
158000,90.0,0.0308249724051651,761.3164890605569,13.31495057273699
158000,90.0,0.038455255670793,773.6836175049605,20.187609210173918
158000,90.0,0.048607586027316,787.4784406002123,28.646849612817494
158000,90.0,0.0599772310689042,799.4325562898451,41.62578331419422
199000,90.0,0.0160826828965751,742.5125049182085,3.2123924843174128
199000,90.0,0.0195848203593476,748.8378361334702,0.1437289448699505
199000,90.0,0.0246157551629951,757.7395522380992,8.527868978395686
199000,90.0,0.0306167707604236,766.6946614902625,14.113591765634556
199000,90.0,0.038853308593334,777.5495953162969,22.376557356233164
199000,90.0,0.048000935263151,783.6991882489533,31.1880643028112
251000,90.0,0.0171217597540621,749.4636233281733,1.134716602483392
251000,90.0,0.0195294123336519,752.2517145885773,4.7470326490265276
251000,90.0,0.0243470517205594,764.732648398113,9.509775199090363
251000,90.0,0.0307180360282393,770.4626364501995,16.004338853048512
251000,90.0,0.0385806815065986,775.8415373464223,25.960828837685714
316000,90.0,0.0142356596869445,746.2041869805076,1.9978490184613351
316000,90.0,0.0155204297971235,756.5767097565633,2.7739237804973373
316000,90.0,0.0191867861646214,762.4899952193477,6.063883936515687
316000,90.0,0.0244311078051383,769.066763561207,11.822600798425652
316000,90.0,0.030786776293359,771.1715768468969,20.293519586561423
398000,90.0,0.0146601669284116,756.2012785916759,4.4832673945677115
398000,90.0,0.0154743235498181,764.5014737790646,5.128455368661888
398000,90.0,0.0194831763892691,769.494303078646,9.608662815901905
398000,90.0,0.0244814725607149,771.0145090094733,16.78577251604097
501000,90.0,0.0118676839264332,759.9547633126963,3.88633800200512
501000,90.0,0.0122632759630091,759.2305271341617,4.78634109134176
501000,90.0,0.0155191318203917,774.4974185094546,8.901879463042214
501000,90.0,0.0194541647423816,775.661978629745,15.319910330270833

File: materialdatabase/data/complex_permeability/MagNet/N30.csv
f,T,b,mu_real,mu_imag
50000,25.0,0.0339746219912499,4707.571819480868,214.045150824791
50000,25.0,0.0391058658194561,4740.889164678546,282.23101300221214
50000,25.0,0.0501626004518512,4909.593113301296,359.7686727444485
50000,25.0,0.0627605969479906,5027.595647527402,469.2147826273444
50000,25.0,0.0794699508554186,5134.99165804081,652.7294036822118
50000,25.0,0.1002151638314568,5320.7928697260995,888.3955590837624
50000,25.0,0.1256731656687831,5468.217583366071,1152.8845285578573
50000,25.0,0.1571772339287633,5454.157589058205,1368.6658104175567
50000,25.0,0.1942159834813947,5348.084331212057,1466.8996711972989
63000,25.0,0.0250069853607688,4981.420952576764,300.7032156163685
63000,25.0,0.0306857790674144,4933.860928688984,358.11709884160206
63000,25.0,0.0393088967130883,5053.70676606236,428.3474104082833
63000,25.0,0.0492455531470426,5100.460893862626,505.39078575691497
63000,25.0,0.06212119273821,5151.281159214301,618.8600437433663
63000,25.0,0.078431844895213,5253.404182884018,784.5025484058831
63000,25.0,0.0988158827277379,5321.044545949303,998.032380534469
63000,25.0,0.1238259783141353,5379.052293423236,1244.608629939811
63000,25.0,0.1551963305162649,5398.672028400133,1462.1332039913805
63000,25.0,0.195283729858009,5272.196474728543,1569.0024311552513
79000,25.0,0.0196099941349187,4944.8388791278585,322.29416646862205
79000,25.0,0.0244360516547218,4876.788170103185,360.17795357873206
79000,25.0,0.0311298509517375,4949.292462324455,408.8560164480096
79000,25.0,0.0390330279605952,5031.698442097948,478.26328396554806
79000,25.0,0.0492393300690868,5051.197828509126,580.2696342912459
79000,25.0,0.061885206152501,5131.917364889995,692.4497799745888
79000,25.0,0.0780154066980562,5184.462734496598,860.7059750734525
79000,25.0,0.0979957777849478,5200.596048368798,1067.8336262624152
79000,25.0,0.1232284696433591,5302.097009878613,1325.661900949298
79000,25.0,0.1554762886546907,5302.150096024395,1557.6887229292993
79000,25.0,0.1945989764898791,5159.8618854722645,1664.431098602234
99000,25.0,0.0193545820416879,4857.825715639065,395.5505140686938
99000,25.0,0.0246842499090076,4908.76677736473,437.7999866594824
99000,25.0,0.0308616231731666,4937.64862557163,487.2213977260801
99000,25.0,0.0389715820897051,4986.431546629258,575.911337160008
99000,25.0,0.0491789129627947,5030.989482101353,677.3907970394733
99000,25.0,0.0615936494929912,5071.391845307556,792.8682340515672
99000,25.0,0.0772768518165906,5067.625121546817,956.534779271318
99000,25.0,0.0972932875703196,5122.070483703284,1170.194461701423
99000,25.0,0.1223306222467658,5185.299996523933,1420.9286514322666
99000,25.0,0.1535810301133899,5154.02879931537,1648.6916917201552
99000,25.0,0.1939926372402954,5020.4617012006765,1784.6069735470587
125000,25.0,0.0153526556091916,4819.780869993085,472.28811166998884
125000,25.0,0.0195478997513033,4900.769830430168,517.8644862203739
125000,25.0,0.024560398578282,4902.913927488844,560.8228571412407
125000,25.0,0.0309554787872993,4905.785680361385,622.063153723543
125000,25.0,0.0390217166490882,4979.633126715446,713.1842856716409
125000,25.0,0.0488356766904117,4979.446198808091,812.3310533011236
125000,25.0,0.0611622550342901,4974.119154888898,927.1829220247478
125000,25.0,0.0772493084275722,4995.972481870719,1098.6531778645995
125000,25.0,0.0972708937908814,5036.601582384266,1315.6958500293142
125000,25.0,0.1219359198711125,5028.651032243894,1535.929104967716
125000,25.0,0.1544930716311803,4974.205543057241,1776.7234162116713
125000,25.0,0.1908945172268919,4873.401170658875,1906.958052987005
158000,25.0,0.0127125410488992,4820.083220010826,617.6863589677511
158000,25.0,0.0154653599988021,4845.461613577268,646.7454949745696
158000,25.0,0.0194973627168154,4890.966695223787,691.6918155758412
158000,25.0,0.0244759637821603,4856.996161589162,741.9531184986754
158000,25.0,0.0310036547050008,4895.889084128132,804.908820863002
158000,25.0,0.0389673784467261,4926.289568043039,897.8140748715899
158000,25.0,0.0489815140561758,4867.024075722402,988.5160911797219
158000,25.0,0.0615200288668399,4901.10624325838,1116.2959850027728
158000,25.0,0.0774455060206302,4869.430608447566,1270.4522436160041
158000,25.0,0.0973999944688632,4874.751579390872,1479.267729337932
158000,25.0,0.1228717133793615,4825.0714829637645,1700.0992705449953
158000,25.0,0.1520512656750578,4774.217657953366,1887.649904160744
158000,25.0,0.1920454405139585,4671.621887657415,2047.9080256173875
199000,25.0,0.0105407833704499,4795.006121401691,822.6442278087795
199000,25.0,0.01231917342042,4812.040266243831,844.8690531891436
199000,25.0,0.0154782247726092,4812.843606514317,871.1712835559018
199000,25.0,0.0194872586574174,4815.879748985294,924.7731852855112
199000,25.0,0.0246735484488479,4842.3237154194885,972.6045828139006
199000,25.0,0.0310844642737573,4818.836641720531,1031.3253985607996
199000,25.0,0.038868614263896,4799.516428340207,1115.380328375114
199000,25.0,0.0488846306701184,4769.489215936456,1212.0108332430834
199000,25.0,0.0617501860166158,4755.810568906385,1332.2449003238426
199000,25.0,0.0772449387432781,4688.251122187704,1470.2364291646786
199000,25.0,0.0978534675529354,4644.229923420864,1676.345092709624
199000,25.0,0.1214250714353168,4589.274367456814,1835.3524366720544
199000,25.0,0.1521622195216631,4496.06270360616,1999.2959997404841
199000,25.0,0.1917726676829716,4359.370554210101,2152.936981903525
251000,25.0,0.0108954898185402,4735.292073324306,1108.7906392441453
251000,25.0,0.0124737839004038,4733.70226187503,1119.362662564846
251000,25.0,0.0155456411839149,4685.922111091688,1148.0830733030134
251000,25.0,0.0195902436534865,4737.524494676831,1206.2141840648871
251000,25.0,0.024605609289603,4726.366274811657,1240.7691817559926
251000,25.0,0.0309137058669734,4663.659663595553,1289.0881853668188
251000,25.0,0.038957917125981,4667.134132136832,1382.8849614514809
251000,25.0,0.0490790069336116,4651.3936726565225,1474.0722311876889
251000,25.0,0.0615272808956631,4535.959020914478,1563.1247331170607
251000,25.0,0.0776317184960425,4415.948331221253,1700.6509288555415
251000,25.0,0.0964856867111855,4377.266040027407,1852.4293885926656
251000,25.0,0.1210879988484346,4268.779300003294,1964.6895753937254
251000,25.0,0.1532616268415218,4136.892594261529,2108.2400373693963
251000,25.0,0.1924118992429072,4050.5927209082815,2237.687241447186
316000,25.0,0.011156600287595,4601.981179210389,1445.3950043839793
316000,25.0,0.0123380595408617,4555.746424734967,1449.7221891621957
316000,25.0,0.0155528220232245,4558.760582248118,1480.8147314776625
316000,25.0,0.0196096577119331,4569.615133413359,1527.0091860689363
316000,25.0,0.0246421650247742,4520.245249679458,1541.1910421068899
316000,25.0,0.0310472891653124,4484.359628449903,1592.3555605142374
316000,25.0,0.0390774728861068,4456.6330946284015,1679.478076060642
316000,25.0,0.0490740258254058,4389.353737954666,1741.5714396608037
316000,25.0,0.0618846475202792,4224.5081810265065,1824.9172162243797
316000,25.0,0.0767059722334173,4128.54416538421,1911.9295545309665
316000,25.0,0.0964871204236396,4036.160810781675,2015.8763125424655
316000,25.0,0.12242263865234,3884.7515322748686,2100.6975179806773
316000,25.0,0.1531722029303863,3800.001104400176,2197.0553895437306
398000,25.0,0.0112566597626996,4356.19058130408,1804.366419041314
398000,25.0,0.012346165434871,4351.196476874529,1805.2207592097018
398000,25.0,0.0156060746726727,4323.34704582461,1822.263557326831
398000,25.0,0.0195878579556684,4297.345540505745,1855.1270212337313
398000,25.0,0.0246239368552516,4274.399939613275,1876.186765548006
398000,25.0,0.0310681708940601,4217.179243002027,1916.5320321048703
398000,25.0,0.0390594768798458,4137.342964888255,1956.5206977119374
398000,25.0,0.04909637433022,4026.901377814579,2001.3105314417974
398000,25.0,0.0610114456166044,3900.577924904988,2039.7912092332224
398000,25.0,0.0768129248938686,3761.905030486127,2077.1896465614113
398000,25.0,0.0970432420719401,3626.846719673211,2142.988620421713
398000,25.0,0.1222488820455394,3533.928813301077,2197.8331616724
501000,25.0,0.0113343769624695,4007.627428999122,2171.9019387078847
501000,25.0,0.01247906517096,4003.4180771765973,2175.531534076041
501000,25.0,0.015594875035055,3945.8475466565105,2168.181645221742
501000,25.0,0.01953893585492,3943.1862883981994,2203.460465635641
501000,25.0,0.0247750077538616,3911.6754036513307,2207.8950384259974
501000,25.0,0.0310977553393237,3827.0398238588227,2200.546786755231
501000,25.0,0.0391658753672991,3713.5271710203538,2220.6853338813066
501000,25.0,0.0487319010253535,3643.841552270478,2227.977596662688
501000,25.0,0.061127122230612,3502.0668132585593,2213.929467592901
501000,25.0,0.0773033612633018,3344.865502106977,2228.1273128594744
501000,25.0,0.0970348000262256,3251.8196788407067,2231.539466156785
50000,50.0,0.0317696325325844,4951.173515183921,364.8873293431738
50000,50.0,0.0388660401347267,5005.332653027666,468.20261269406996
50000,50.0,0.0494425245954621,5099.823303178727,570.6829793735908
50000,50.0,0.0621203548966573,5214.820343903144,718.86523237847
50000,50.0,0.0780309840883642,5294.944103456125,943.6811085262354
50000,50.0,0.0982463049431564,5417.7682647345455,1214.0452532556342
50000,50.0,0.1233477430858332,5517.755190402361,1506.2555764895778
50000,50.0,0.1545110145083766,5398.283443499963,1668.5594055925949
50000,50.0,0.1898448669290446,5140.115336275407,1627.2540952243442
63000,50.0,0.0250812329162949,4969.874327707855,403.51232560963655
63000,50.0,0.0306046817095206,4927.558329497862,475.3132768903636
63000,50.0,0.0389490512547532,5055.624403949887,577.0210202663152
63000,50.0,0.0491389000209284,5118.086525635463,691.4317613586861
63000,50.0,0.0620983695797957,5173.46027489508,856.4716851792606
63000,50.0,0.0785113764684218,5266.2918601504825,1080.2148783487746
63000,50.0,0.0984242251714202,5329.994770500798,1341.913817282074
63000,50.0,0.123088796225283,5356.168928746791,1612.9515911002884
63000,50.0,0.1553243114739049,5313.59463753352,1792.1378974978813
63000,50.0,0.1919700766557592,5039.885852958141,1727.3652673914341
79000,50.0,0.0197225792175601,4911.530699795755,426.4540040723037
79000,50.0,0.0242468435083016,4859.91112108889,483.25875998368184
79000,50.0,0.0310695639987784,4933.349270838504,555.4430576762657
79000,50.0,0.0389397598046362,5019.287862292544,658.1287311909135
79000,50.0,0.0491116432348592,5034.7153572222,792.0794978192745
79000,50.0,0.0616975819659669,5112.818414879753,949.8073914099132
79000,50.0,0.0776610528255181,5154.389260662548,1166.2260162211637
79000,50.0,0.0974706342340435,5158.329445008101,1419.5227349877375
79000,50.0,0.1233742330551541,5240.537949296512,1716.0722580022355
79000,50.0,0.1557557241322498,5183.089869496556,1904.9576183150632
79000,50.0,0.1927572860071903,4903.81357633085,1833.4606474009158
99000,50.0,0.0193096597057397,4822.307824420746,529.2251568161482
99000,50.0,0.0245491701396602,4886.151570621053,586.884832297072
99000,50.0,0.0308878374817905,4904.747725349391,663.2541071975506
99000,50.0,0.0388770473643629,4943.021521771085,785.9449130102471
99000,50.0,0.0488303364701307,4984.923270479698,918.113328142658
99000,50.0,0.0613023053444884,5013.498486665067,1076.1638199695367
99000,50.0,0.0769766345551422,4992.752837344379,1282.2776544445157
99000,50.0,0.0970779744194095,5032.010074561145,1537.3773200319683
99000,50.0,0.1225612516996298,5071.357011725063,1817.8080289588024
99000,50.0,0.1538279446558185,4992.319464172709,2005.5321105238727
99000,50.0,0.193302852425279,4761.06060737917,1984.6991563002598
125000,50.0,0.0153200458152165,4767.117119713416,629.6709205615443
125000,50.0,0.0195684964176212,4839.934644888341,689.5101447656423
125000,50.0,0.0244710565136945,4849.696968182471,751.3088101631033
125000,50.0,0.03085997691441,4838.43968425099,834.0732178746151
125000,50.0,0.0389660645536461,4900.090016106159,956.5747194464753
125000,50.0,0.0488808405572487,4883.2934734935225,1084.3473734743427
125000,50.0,0.061250562698891,4855.822811346381,1232.4043216717662
125000,50.0,0.076967952296733,4856.345406590983,1430.6072044682396
125000,50.0,0.0970633426906279,4882.468824637499,1689.1623270243492
125000,50.0,0.1218206138069501,4853.246894913547,1924.3104042059615
125000,50.0,0.1542877801804663,4766.858321135067,2132.803529318581
125000,50.0,0.1891367006941127,4602.0997476818875,2131.2867982999533
158000,50.0,0.0125671306981837,4731.135890102891,805.5214715488938
158000,50.0,0.0154854847634242,4759.618053710753,845.8231532178418
158000,50.0,0.0195207575918902,4802.116702365984,908.9252820706718
158000,50.0,0.0245818778347291,4772.175583054796,968.3375012595283
158000,50.0,0.0308851043959444,4780.834537751228,1049.0987126220364
158000,50.0,0.0388086758512029,4788.401800056735,1163.1513129843192
158000,50.0,0.0485730633339291,4709.545041566315,1274.7205205702246
158000,50.0,0.0615281785366215,4704.222687724867,1429.5184070346834
158000,50.0,0.0775284771612905,4667.97125588429,1615.2508641023296
158000,50.0,0.0971521081386293,4648.634674143263,1836.5797248367383
158000,50.0,0.1228690705352282,4580.481816848096,2064.1704833349168
158000,50.0,0.1521188517813541,4513.3566154827295,2227.940339875325
158000,50.0,0.1918153083850996,4346.664666947343,2240.7515951703513
199000,50.0,0.0104216017035549,4669.692848252629,1047.5158254935366
199000,50.0,0.012338201486129,4680.927995909359,1072.1641360256494
199000,50.0,0.0155051429657571,4672.57189675702,1111.8145839708206
199000,50.0,0.019483299530617,4669.296562624085,1176.5370199703343
199000,50.0,0.0245469606090045,4674.467984300066,1226.8408870103865
199000,50.0,0.0309145234200476,4646.297361829311,1301.638603600295
199000,50.0,0.038820497177653,4590.32452029444,1399.9951786874044
199000,50.0,0.048740674747922,4579.873034242407,1516.3043861392896
199000,50.0,0.0613170211944986,4489.569060203659,1641.4964058411438
199000,50.0,0.0772133019188004,4399.226847304577,1788.0299915929436
199000,50.0,0.0975818985188472,4341.112713468807,2004.6024411345293
199000,50.0,0.1212153064166685,4276.903893256665,2154.0401322593466
199000,50.0,0.1526884736887642,4190.069175903291,2311.1371573033875
199000,50.0,0.1905746637386002,4010.4870326503706,2318.055624349237
251000,50.0,0.0107684756790421,4541.870502055582,1372.640665893762
251000,50.0,0.0124127741573034,4529.285591325911,1385.7709245242436
251000,50.0,0.0154377870292498,4483.928238276195,1419.1733394623905
251000,50.0,0.0195536578501276,4520.136910051955,1485.2459759955223
251000,50.0,0.0245302185577444,4488.4679143612775,1515.7776547451806
251000,50.0,0.0309235498623493,4399.60818845863,1565.6961714804786
251000,50.0,0.0388502272641331,4377.32389782286,1670.2667329676576
251000,50.0,0.0489093074865167,4320.234086624891,1761.4956342789071
251000,50.0,0.0612987273977144,4184.198467868041,1844.188026487521
251000,50.0,0.0775881289441546,4056.1232836102736,1983.0667218129092
251000,50.0,0.0962045649413141,4011.6768134239646,2123.6008233269195
251000,50.0,0.1209278540473242,3923.328045788043,2238.2723817767223
251000,50.0,0.1532377231602133,3797.307567957421,2364.894920766412
251000,50.0,0.1912798591636846,3684.433894627003,2367.5699450376883
316000,50.0,0.0110062142477965,4311.834286872945,1731.5918251526357
316000,50.0,0.0123493983046434,4258.907907614128,1732.0966684478115
316000,50.0,0.0155849536120714,4253.783563382955,1762.9202805397551
316000,50.0,0.0195788884534724,4250.22797850647,1807.0684818681998
316000,50.0,0.0245979039286787,4184.74079846559,1816.5952305567007
316000,50.0,0.0308998001653013,4129.516171810438,1864.7707795869997
316000,50.0,0.0390243354945223,4060.288039718946,1933.1598964127688
316000,50.0,0.0490629430816108,3962.8366876397035,1982.1417568060187
316000,50.0,0.0618807292882413,3797.8404364479675,2054.1888202051005
316000,50.0,0.0765027947117731,3698.497991625094,2119.783453622795
316000,50.0,0.0964024845242673,3625.5168172275585,2216.92253516443
316000,50.0,0.1215369029582326,3518.062703446948,2306.1211896126724
316000,50.0,0.1529789256338849,3443.9105180717547,2394.837514841749
398000,50.0,0.0110915056106538,3943.394695984906,2056.846434389211
398000,50.0,0.0122733279357124,3942.6626373843897,2069.2731311927323
398000,50.0,0.0154804205538729,3903.6850316668224,2073.1322613433167
398000,50.0,0.0195296443079142,3858.036660629883,2093.193346183178
398000,50.0,0.0245852220494866,3829.823998585144,2114.2987652018664
398000,50.0,0.0310409189705207,3745.5154328504227,2125.214119897428
398000,50.0,0.0389676676474751,3649.341409757692,2141.415940842181
398000,50.0,0.0490101365153674,3519.4154516273916,2152.378615137622
398000,50.0,0.0608240209426703,3411.9732452354137,2182.0072243641634
398000,50.0,0.0763891482186431,3313.806234863091,2229.7430353630616
398000,50.0,0.0971602095036452,3202.208919402981,2265.079702254544
398000,50.0,0.1218587935590104,3150.9370677313327,2326.786951628449
501000,50.0,0.0111581321983727,3482.4212689826945,2338.8970401172883
501000,50.0,0.0124361575693139,3471.040204292858,2342.726342410804
501000,50.0,0.0155134274568983,3422.2231505659365,2338.8620719503037
501000,50.0,0.0195494047128962,3403.9318745916366,2349.7655354819503
501000,50.0,0.0246625995296297,3366.2247834444547,2335.791962102242
501000,50.0,0.0309785302964065,3295.536747480175,2330.911256019291
501000,50.0,0.0390680141408991,3169.3533197958322,2292.277644433641
501000,50.0,0.0484561774751371,3101.9254534692523,2268.358530457193
501000,50.0,0.0608732031090794,2987.858330944197,2238.6917765913745
501000,50.0,0.0771207283348463,2881.973279469882,2254.739151083781
501000,50.0,0.0967765748979125,2830.162804577321,2269.7351368592454
50000,70.0,0.032241314364696,5495.755035477672,529.9731312942226
50000,70.0,0.0388120052807723,5479.0101506416095,649.7366560878299
50000,70.0,0.0495475173464615,5664.312619767476,822.7835108803549
50000,70.0,0.0624719023118038,5810.516771181964,1036.3231195671574
50000,70.0,0.0782270689510993,5842.325889284888,1316.2029144629596
50000,70.0,0.0982695773867899,5951.527787188437,1658.0162199281522
50000,70.0,0.1232013913664419,5989.22852532236,1971.7255935671997
50000,70.0,0.1527006111498348,5728.1283130608135,2037.7294302970236
50000,70.0,0.183354149796521,5278.182004308104,1812.1301502466888
63000,70.0,0.0249009588690343,5536.611179958715,578.1251517155271
63000,70.0,0.0304990955459064,5489.517761182316,665.4170430490823
63000,70.0,0.0388320972739915,5576.93266156207,795.6689030336203
63000,70.0,0.0488791889137345,5675.881184059024,968.5122501541308
63000,70.0,0.0616420101367034,5726.766161343833,1194.5069969068059
63000,70.0,0.077008524481312,5765.743457213225,1452.067843267736
63000,70.0,0.0970794102802935,5802.265724748167,1775.5840320841778
63000,70.0,0.1229065526714594,5766.228700307925,2088.7576458082112
63000,70.0,0.1522878093899939,5601.196459105545,2182.9658960176967
63000,70.0,0.1866918122214604,5110.124064740011,1896.7606836781
79000,70.0,0.0196246184983008,5441.348952605397,621.8053004934874
79000,70.0,0.0241860705232081,5407.21996612732,698.3050872725497
79000,70.0,0.0308819700114746,5477.742546599912,798.2960399273447
79000,70.0,0.0387125043229352,5503.481370011874,922.0130189774053
79000,70.0,0.0489238828721724,5546.509226990242,1115.5040401177444
79000,70.0,0.0612118497143998,5607.844198921571,1321.4982464679988
79000,70.0,0.0770599127807019,5605.643742932952,1582.0520035472018
79000,70.0,0.0964255368093973,5568.782736473309,1881.9439923727693
79000,70.0,0.1219384419026341,5597.142550216394,2211.766562090227
79000,70.0,0.1533757595967937,5409.001725367889,2293.4988738644647
79000,70.0,0.1879006764764073,4924.854115994726,1991.8648671484725
99000,70.0,0.0190169412341221,5303.904724721564,781.2935456410884
99000,70.0,0.0243679163331488,5394.960974112646,876.3413506354742
99000,70.0,0.0307485938007089,5421.622773904323,971.8020013930328
99000,70.0,0.0387628037528579,5378.328417880889,1109.7754431462108
99000,70.0,0.0486822088314685,5444.257721702001,1298.0102750018498
99000,70.0,0.0605123624909828,5440.7620880778395,1480.2750264715326
99000,70.0,0.0770784918639424,5372.148813401348,1732.2206792855557
99000,70.0,0.0960607589494449,5365.949463285846,2011.0907297174988
99000,70.0,0.1219402145527284,5353.695610630733,2328.552569752924
99000,70.0,0.1535501470808294,5155.706713763372,2412.4424821824505
99000,70.0,0.1911945581659535,4695.197943658079,2100.8139946386827
125000,70.0,0.0152298458185206,5268.4159763377775,955.519487621725
125000,70.0,0.0194138841355214,5292.611353721473,1021.7605629260822
125000,70.0,0.0244507215626322,5320.8813825868365,1105.5918939266198
125000,70.0,0.0307902829517651,5290.038313797149,1207.5701449291944
125000,70.0,0.0387499867384993,5284.470489198711,1336.8785957302082
125000,70.0,0.0483757119289739,5259.426824931003,1501.4614126103659
125000,70.0,0.0612589433058405,5207.457318001496,1691.807143805494
125000,70.0,0.0763037128166158,5164.367116690765,1904.5542886558203
125000,70.0,0.0965707058814411,5099.900142942058,2155.594827920717
125000,70.0,0.1220638806714884,5044.862536311184,2426.3975222205017
125000,70.0,0.1546103778913227,4857.8559380758725,2546.684965036651
125000,70.0,0.1894503914888923,4522.9120072550695,2276.259365132376
158000,70.0,0.0126513773987597,5176.951590816765,1207.7345045107104
158000,70.0,0.015493332541297,5202.942665097473,1254.0088836122775
158000,70.0,0.0194207457060514,5181.683897745518,1307.7643332202124
158000,70.0,0.0244354557877155,5155.044771500016,1393.1440385442886
158000,70.0,0.0306879961136005,5157.617042020154,1483.3082975715931
158000,70.0,0.0386869249377057,5082.9038427983305,1594.9724731332358
158000,70.0,0.048724099829152,5001.348996418571,1742.4003933556403
158000,70.0,0.0606419859850805,4971.617369896743,1907.193551461667
158000,70.0,0.0768660539378518,4875.43301716891,2096.9927003045213
158000,70.0,0.0967459093813134,4771.64680119919,2291.3725642062714
158000,70.0,0.1229678140578793,4678.716718909275,2539.2769366433436
158000,70.0,0.1538348464487292,4543.286220766348,2636.4029753673926
158000,70.0,0.1919421983414334,4213.355583663975,2340.572314403356
199000,70.0,0.0104021908508331,5026.958164556256,1515.303732629485
199000,70.0,0.012298403457945,5027.667305256391,1543.2919205015253
199000,70.0,0.0154755266625231,5021.2697627792695,1582.2632044053562
199000,70.0,0.01946737821037,4968.507954448633,1640.8582641960163
199000,70.0,0.0244390035280145,4966.350038805787,1711.2622788161384
199000,70.0,0.030753801707346,4913.43370397501,1778.530922535783
199000,70.0,0.0386641050000033,4804.239082642996,1875.3391480056746
199000,70.0,0.0484281386027176,4713.753292671824,1994.9567181496582
199000,70.0,0.0610416842860929,4625.026707056861,2118.4536668609744
199000,70.0,0.0771529021565786,4496.256862748916,2254.7193452314045
199000,70.0,0.097767636887398,4392.244221672575,2456.726965313356
199000,70.0,0.1226212244498463,4305.039618062896,2604.2942984045712
199000,70.0,0.1546048296744074,4149.828484233126,2662.4178107465195
199000,70.0,0.190518395470512,3853.6111832389283,2399.7828353414
251000,70.0,0.0106945116700966,4778.809353628107,1897.2618601425693
251000,70.0,0.0123680325294048,4762.266359268299,1911.3056718034675
251000,70.0,0.01549610153704,4699.826209322425,1936.61685880483
251000,70.0,0.0195135289935292,4708.418876384943,2004.3831597062906
251000,70.0,0.024472328931582,4645.094167311604,2031.5403109296444
251000,70.0,0.0309075707988675,4535.3371910767955,2061.377726772696
251000,70.0,0.0385559649729145,4464.973420533493,2155.7553842206075
251000,70.0,0.0486439784262927,4326.9457993481665,2222.1435360526084
251000,70.0,0.0612893929136925,4197.796684404709,2286.3481689004366
251000,70.0,0.0777698764019745,4039.952295654731,2396.650067532057
251000,70.0,0.0974060219924242,3984.9720791656955,2535.853785352179
251000,70.0,0.1226633512981597,3881.1698688717324,2617.1915564013157
251000,70.0,0.1543323459383393,3709.8733453839395,2661.7192045301504
251000,70.0,0.1919037698099847,3493.7094143076984,2394.127787813423
316000,70.0,0.0108921651349502,4370.173053384807,2276.6330116907557
316000,70.0,0.0122971177573487,4315.250057172811,2267.4196288788144
316000,70.0,0.0155262598242387,4296.943810691253,2290.2371439799917
316000,70.0,0.0194906264041578,4270.734980282731,2319.205199763447
316000,70.0,0.0246187417592133,4188.4339981670755,2303.8848143187606
316000,70.0,0.0306756508273899,4113.730245797749,2334.272494962498
316000,70.0,0.0388762490418665,4007.7553396115745,2378.7618014970244
316000,70.0,0.0487464097070929,3886.157884633281,2386.3408703550194
316000,70.0,0.0616533590621718,3704.557377933225,2422.6721065535644
316000,70.0,0.0776269113811643,3604.722087033688,2472.374934131555
316000,70.0,0.0976356240719712,3540.538039363697,2550.6387859073425
316000,70.0,0.1233310873493856,3426.6984850127214,2615.9622480404987
316000,70.0,0.1538398300096375,3315.5375800431457,2622.747673945178
398000,70.0,0.0109418521748039,3827.565621866634,2548.586189806584
398000,70.0,0.0123190550619085,3822.5216815139584,2542.8714345796416
398000,70.0,0.0155440101368926,3781.4588180769556,2536.521761098533
398000,70.0,0.0195747465574225,3729.720525452867,2540.789952283786
398000,70.0,0.0245260782257861,3689.4537014986004,2528.6294681001095
398000,70.0,0.0309345043385908,3596.6289114736996,2512.0920626367297
398000,70.0,0.0389332508808871,3487.397813734482,2495.3057958167847
398000,70.0,0.048963024615812,3357.6528064532104,2467.983274187304
398000,70.0,0.0616166761576962,3250.458464888673,2465.2662983250702
398000,70.0,0.0775573268742741,3175.538137649013,2502.730228178136
398000,70.0,0.0981405152189313,3090.365631372027,2521.5589097307115
398000,70.0,0.1233353283359061,3037.1027687939013,2561.154636699877
501000,70.0,0.0110124889604464,3234.900571588398,2689.5173301082937
501000,70.0,0.012419683035066,3223.6588072997906,2693.070661857456
501000,70.0,0.0155608575593378,3176.4446847052636,2679.7474999500578
501000,70.0,0.0194180939145006,3159.7975940389656,2668.6920569398676
501000,70.0,0.0246386540856137,3129.306116734685,2638.8128527524486
501000,70.0,0.0309745605872947,3062.7494506200464,2605.4610559290845
501000,70.0,0.0390783074528848,2950.0206258437115,2533.233708704928
501000,70.0,0.0493051100777263,2891.5656285689893,2478.7262245591596
501000,70.0,0.0618764819532007,2806.86308941786,2442.9765470248612
501000,70.0,0.0781242676700078,2734.218664751345,2450.145705619505
501000,70.0,0.0981154733760115,2709.8843262976857,2460.6106414266133
50000,90.0,0.0312831518829895,6143.397062003519,788.9872346046419
50000,90.0,0.0382248143897848,6118.385815481802,951.6889556749214
50000,90.0,0.0486930469841283,6293.077883129231,1190.660617053204
50000,90.0,0.0611223436496678,6364.048204729832,1468.4634949054707
50000,90.0,0.0773208774603334,6408.167255525922,1839.6571102164503
50000,90.0,0.0972623382051007,6415.539312398152,2204.517019768383
50000,90.0,0.1216248479827518,6242.846862538087,2411.1583070647853
50000,90.0,0.1494437083364947,5750.752344217183,2245.0094793034114
50000,90.0,0.1766583769415352,4899.349109415177,1638.1154694668853
63000,90.0,0.0246601010516039,6175.782326138914,874.1049842374056
63000,90.0,0.0306197897569416,6092.493879778459,1011.7089032913672
63000,90.0,0.0387959784605052,6149.140948957854,1165.5148817267427
63000,90.0,0.0487471196387949,6225.591361420794,1403.824124740822
63000,90.0,0.061209674158673,6192.567800506414,1687.0367922353569
63000,90.0,0.077328583418298,6224.818968835813,2009.3013968356142
63000,90.0,0.0974531344946856,6183.088470487851,2363.342463512791
63000,90.0,0.1217257195564784,5972.861215795,2565.537854774737
63000,90.0,0.1512963091227551,5557.392561688783,2368.4434549437565
63000,90.0,0.1802411054399132,4679.34070556788,1675.8136158345496
79000,90.0,0.0195733073179839,6049.099438381602,986.3047102628475
79000,90.0,0.024184532146254,5997.981297401408,1080.86959116043
79000,90.0,0.0308603235422767,6037.204446376606,1208.6101490284198
79000,90.0,0.0384984050234067,6022.808239899455,1355.5313870586956
79000,90.0,0.0486597616185291,6016.067869975587,1601.2164903347107
79000,90.0,0.0611738716562565,5999.677594453447,1859.10665647147
79000,90.0,0.0770131237937481,5974.981683001228,2155.645049728685
79000,90.0,0.0967060045321037,5833.564863508804,2454.3613668613552
79000,90.0,0.1221791304133795,5735.130679526856,2708.5890375621407
79000,90.0,0.1518819003213288,5336.431655307169,2502.670608709501
79000,90.0,0.1823319037609509,4468.666511085059,1727.3950067923367
99000,90.0,0.0192218788627265,5849.867121910351,1232.6419054535845
99000,90.0,0.0245923288574309,5908.165856270231,1355.2912074069843
99000,90.0,0.0308243269069177,5889.886774648861,1450.107159537864
99000,90.0,0.0386708276439119,5806.049308941281,1610.4681256571587
99000,90.0,0.0486402433792234,5808.56513920409,1830.5309705016766
99000,90.0,0.0611631538236072,5764.2735545561145,2055.9672870449403
99000,90.0,0.0765577152950967,5607.231724456887,2285.8994220575382
99000,90.0,0.096598685971124,5531.511187083474,2580.1539369746574
99000,90.0,0.1222367622749497,5416.605049264019,2820.2134813781245
99000,90.0,0.1520021721389206,5043.679103326614,2600.6317930722444
99000,90.0,0.1845857467494214,4215.51144356857,1781.6718213498505
125000,90.0,0.0153967135058092,5706.3721672152205,1469.636643808592
125000,90.0,0.0194845843832505,5715.025891877567,1546.2109568401356
125000,90.0,0.0245283722378281,5730.922649483687,1645.0252386103446
125000,90.0,0.0308176010512662,5641.284021723762,1739.7187451517686
125000,90.0,0.0387524876134598,5578.336776230061,1881.4894393720895
125000,90.0,0.0482200124860827,5509.666655527759,2065.2978959166016
125000,90.0,0.0608862613125544,5384.6088854151985,2245.147130714908
125000,90.0,0.0765719941751796,5273.03954360808,2444.3451792200576
125000,90.0,0.0967996900779478,5162.106753800964,2677.0973553066797
125000,90.0,0.1215645123688478,5035.662360544098,2879.659341501738
125000,90.0,0.1526972646714376,4702.402547838653,2709.3222845103346
125000,90.0,0.1837546219514295,4069.7758835555046,1946.294322850433
158000,90.0,0.0127782807255676,5520.555914628186,1792.7985801007987
158000,90.0,0.0155055891310573,5521.488016348248,1829.4983721996778
158000,90.0,0.0194909278367861,5484.303440687439,1880.2471701433958
158000,90.0,0.0244538513877942,5425.650154648102,1967.241284697506
158000,90.0,0.0307796066007798,5368.434781597109,2048.00864381924
158000,90.0,0.0387627656091211,5231.820559230388,2148.60148323994
158000,90.0,0.0483781582651617,5088.297128778134,2283.2695214671157
158000,90.0,0.0610861382640425,4998.925430726407,2429.894319666633
158000,90.0,0.0773031190257708,4877.055222045626,2596.688594141657
158000,90.0,0.0968748981528867,4739.651635757686,2745.964106784461
158000,90.0,0.1224658450310662,4594.686030606724,2924.5533085518928
158000,90.0,0.1509107692891411,4372.073599042893,2802.998992842232
158000,90.0,0.1860621666314411,3739.026527218673,1933.8355822897836
199000,90.0,0.0104390415428151,5208.815049690681,2145.496248378089
199000,90.0,0.0123140744965358,5214.759478795858,2172.8357514595186
199000,90.0,0.0154686049022636,5182.8211480532955,2196.8122627456496
199000,90.0,0.0194526337445619,5086.209405328443,2221.393197681329
199000,90.0,0.0243925726389171,5065.770872019243,2294.250555934692
199000,90.0,0.0308658170544418,4966.6355291225755,2339.928192424511
199000,90.0,0.0386065054441904,4768.452443354245,2381.567679412522
199000,90.0,0.0487459381917364,4653.08381633318,2487.038211771261
199000,90.0,0.0615751493637765,4543.818274145278,2579.4971506602005
199000,90.0,0.0772801039412889,4407.466612194298,2667.484854003986
199000,90.0,0.0979308193095048,4291.897333608025,2843.5714190511153
199000,90.0,0.120246085834074,4184.74253899796,2924.7626582925104
199000,90.0,0.1517783198850954,3945.1140834471903,2768.76310062793
199000,90.0,0.1853118723651057,3386.0434959800345,1935.6239500053377
251000,90.0,0.0106537170551627,4755.509312406805,2534.630279482953
251000,90.0,0.0124376234942341,4732.673291039525,2532.214875479228
251000,90.0,0.0155053756322363,4664.140765979439,2531.9166452620934
251000,90.0,0.0196123247012147,4631.9780298892865,2561.135161404614
251000,90.0,0.0245655812192716,4561.668254820304,2572.7495937509284
251000,90.0,0.0308133504262585,4419.5028380492495,2551.1231372717293
251000,90.0,0.0387198768657608,4303.689987536989,2609.361428478032
251000,90.0,0.0487789912738031,4150.969948469488,2620.073342123491
251000,90.0,0.0614171514383258,4030.7276028793403,2634.6115439216637
251000,90.0,0.0776493430490688,3902.082854007995,2707.335176784434
251000,90.0,0.096537994465992,3856.56742788633,2824.113090674102
251000,90.0,0.1207455738974646,3728.7662927658525,2843.762944894207
251000,90.0,0.1518589432383366,3470.578895368747,2670.4611766092285
251000,90.0,0.1859837606397334,3047.5911998031556,1895.4478390576269
316000,90.0,0.010801009188271,4138.4847734857885,2792.858347533764
316000,90.0,0.0123399576467078,4081.2426837265775,2772.878003496247
316000,90.0,0.0155481205203685,4065.4481369139507,2766.0145495982765
316000,90.0,0.0195799946212187,4036.6789966702745,2774.1354906020265
316000,90.0,0.024552760733089,3952.672496487778,2713.4370200858766
316000,90.0,0.0309435805878438,3854.44434178547,2688.219627214332
316000,90.0,0.0390496106095741,3754.15539804838,2696.2809160514225
316000,90.0,0.0489252618977958,3651.0243844508714,2656.1164627713547
316000,90.0,0.0619792419204865,3511.1448581923623,2662.6072842644217
316000,90.0,0.0768608763049823,3453.6618645802073,2687.0231183026185
316000,90.0,0.0963803616130268,3409.4586798452756,2756.839240577213
316000,90.0,0.1221093345165413,3251.8724837892187,2765.944608432262
316000,90.0,0.1507247243722024,3074.5522522604297,2609.634764322422
398000,90.0,0.0108427587228556,3484.565960862659,2884.9735027789793
398000,90.0,0.0123200520234914,3482.776866998829,2868.166708816633
398000,90.0,0.0156057974573734,3450.746843809204,2840.894044159987
398000,90.0,0.0195823464126716,3406.326025484141,2816.899458509742
398000,90.0,0.0246245431625809,3383.1944829766117,2784.432485324613
398000,90.0,0.030912426624384,3305.699807172441,2729.8074849771747
398000,90.0,0.0389261908719762,3222.0167196026377,2678.6307083845804
398000,90.0,0.0491189717381769,3132.769199718574,2629.6815228272476
398000,90.0,0.0606715760553979,3076.679130262279,2614.2689986879914
398000,90.0,0.0771043208426763,3041.754116537804,2652.724966624643
398000,90.0,0.0971312519534693,2968.3534079942015,2663.907650790036
398000,90.0,0.1212533892723497,2860.536371844988,2653.2700389206434
501000,90.0,0.010927139714487,2886.140536376121,2845.882444251907
501000,90.0,0.0124496989969139,2878.4695120310776,2831.8159025538703
501000,90.0,0.0155798634882553,2848.106086650934,2821.9733154126397
501000,90.0,0.0195984891377525,2844.5795295737435,2782.993062153272
501000,90.0,0.0247897654276306,2836.101837791659,2736.9562503830916
501000,90.0,0.0310763255527978,2797.907594339666,2693.613784646657
501000,90.0,0.0391079288183236,2754.0546721159253,2629.837181872308
501000,90.0,0.0484916039208934,2707.283953764498,2561.9003280056145
501000,90.0,0.0612149349845211,2667.885961731268,2529.585152398276
501000,90.0,0.0778887913696967,2629.8026279678147,2555.400931023408
501000,90.0,0.0970257899654221,2596.6757273141734,2557.552039100308
