Repository: upb-lea/materialdatabase

Material database for power electronic usage
===============================================

The materialdatabase mainly contains complex magnetic and dielectric data of soft-magnetic ferrite materials under sinusoidal excitation.
Typical target applications of the provided material data are magnetic components in power electronic converters operated at switching frequencies reaching from 100 kHz to 3 MHz.
The database allows to compare materials and measurement setups, to work with fit functions (e.g., Steinmetz), and features data export as interpolation grids.
FEM solvers like Comsol can directly import these interpolation grids and incorporate the data in frequency-domain simulations.

File: materialdatabase/data/complex_permeability/MagNet/T37.csv (part 1 of 3)
f,T,b,mu_real,mu_imag,h_offset
50000,25.0,0.0149325697746609,6371.788215627965,213.63487748906704,0.0
50000,25.0,0.0187616434112453,6502.770423866257,249.0941117905987,0.0
50000,25.0,0.0237734245847465,6476.00121063166,339.2935438981968,0.0
50000,25.0,0.0309836358060101,6631.498845909496,386.9485698551469,0.0
50000,25.0,0.0389674078514343,6807.75106452823,471.29319594742617,0.0
50000,25.0,0.0489452378082178,6896.22621868876,557.7089367723714,0.0
50000,25.0,0.0620127029570363,7063.658680572783,663.0879097317586,0.0
50000,25.0,0.0786538393323202,7221.602359039106,813.8721994848096,0.0
50000,25.0,0.0980492019734289,7314.258972857828,1013.029775155312,0.0
50000,25.0,0.1244176076379753,7549.387041955455,1303.5274075985494,0.0
50000,25.0,0.1558619690438996,7622.428444327506,1602.2972817163975,0.0
50000,25.0,0.1946489857590758,7587.5221024280445,1860.4066398159769,0.0
50000,25.0,0.2436136726369354,7262.516305372215,1942.5718760044256,0.0
63000,25.0,0.0116601495191134,6743.464924670164,356.8739373777075,0.0
63000,25.0,0.0152000023796507,6812.692145715879,395.7992796661789,0.0
63000,25.0,0.0186778293790396,6727.926983998692,452.9546604186414,0.0
63000,25.0,0.0246756371817172,6852.813733073194,480.5842736562812,0.0
63000,25.0,0.0303949360708539,6920.137044405595,549.5250373996706,0.0
63000,25.0,0.0389104997034581,6963.420867236307,636.4131549478665,0.0
63000,25.0,0.0490828350421902,7102.994893383546,722.5640144811997,0.0
63000,25.0,0.0612256608497595,7199.899788395104,829.2185097143815,0.0
63000,25.0,0.0782026380377282,7244.914552049573,991.3019021076744,0.0
63000,25.0,0.0973530586833349,7352.621915344782,1191.5751223014984,0.0
63000,25.0,0.1240244646547125,7522.755342624338,1498.9153585369538,0.0
63000,25.0,0.1551942572031845,7529.072679091223,1792.5497738754418,0.0
63000,25.0,0.1961091050221633,7467.492788416967,2076.6362585701604,0.0
63000,25.0,0.2442120137218308,7167.584332145565,2152.083999000497,0.0
79000,25.0,0.0094563067621391,6767.100311862326,439.6550630371957,0.0
79000,25.0,0.0121369540995453,6823.694338807777,481.2010141897647,0.0
79000,25.0,0.0149997850443017,6714.130481146805,507.71145652075,0.0
79000,25.0,0.0190969042258347,6807.97761112797,559.3219829379605,0.0
79000,25.0,0.0243560832280337,6875.979005747702,615.0525094008048,0.0
79000,25.0,0.030929779463527,6898.268924319166,685.0541651351774,0.0
79000,25.0,0.0389603984885119,6993.754442240508,767.8536370664539,0.0
79000,25.0,0.0489969019522063,7085.512624482964,868.8112743158096,0.0
79000,25.0,0.0622399281787011,7151.517079929076,992.5770563126088,0.0
79000,25.0,0.0773597557964005,7236.184782701411,1161.22735717536,0.0
79000,25.0,0.0981218616457541,7300.744494090009,1386.569460039278,0.0
79000,25.0,0.1233974068678585,7409.513457507096,1696.723902614788,0.0
79000,25.0,0.1559413633830277,7391.193307689025,2016.956642108482,0.0
79000,25.0,0.1941270295623401,7338.197621524466,2298.11392327044,0.0
79000,25.0,0.2439715173305287,7009.466262239052,2371.0983553281244,0.0
99000,25.0,0.0096138298975515,6833.724396867152,635.2759500073613,0.0
99000,25.0,0.0118544738468189,6724.176648669737,640.4138601689937,0.0
99000,25.0,0.0154327733009881,6779.575229052653,689.4073004115728,0.0
99000,25.0,0.0192994403000406,6833.49902817495,746.3367221836405,0.0
99000,25.0,0.0244676686571964,6866.232627202091,817.6733881961401,0.0
99000,25.0,0.0308067445038974,6939.76965654078,880.0373937794282,0.0
99000,25.0,0.0390614316643983,6995.8990241709225,974.909320500797,0.0
99000,25.0,0.0492561315345361,7040.378926026556,1086.3303696791588,0.0
99000,25.0,0.0612895628628803,7138.657440191897,1214.48070879505,0.0
99000,25.0,0.0779939766291006,7193.21922934838,1413.7111190948008,0.0
99000,25.0,0.0979576414737786,7199.143056807118,1647.0150293435638,0.0
99000,25.0,0.1236216445002938,7247.896095145583,1972.4484315932605,0.0
99000,25.0,0.1539143459983787,7213.191701625135,2262.828218762801,0.0
99000,25.0,0.1935394718253636,7105.627892761712,2542.6974540679435,0.0
99000,25.0,0.2395560912189233,6765.953005630497,2628.8577544381783,0.0
125000,25.0,0.0106186193834864,6805.346104349391,905.2906213609764,0.0
125000,25.0,0.0121291760961777,6825.368954670673,933.7431092510244,0.0
125000,25.0,0.0153974348697099,6838.501461862426,958.1276327545244,0.0
125000,25.0,0.0193500464206484,6834.790072629002,1021.0027734810576,0.0
125000,25.0,0.0245070607438914,6918.701019465106,1107.006931098815,0.0
125000,25.0,0.0310884203760375,6957.777042479068,1173.2392883489656,0.0
125000,25.0,0.0389628337640577,6945.541790128804,1260.936905567843,0.0
125000,25.0,0.0487745706845423,7030.692780255683,1391.2370402997688,0.0
125000,25.0,0.061804264355406,7107.267651781481,1548.2766325901664,0.0
125000,25.0,0.077671051715486,7074.833814389994,1732.4597505864176,0.0
125000,25.0,0.0982144109290309,7023.179056498936,1999.9279853113924,0.0
125000,25.0,0.1227947840302514,7044.221489121152,2288.3906293738605,0.0
125000,25.0,0.1539570983207571,6948.376860967101,2562.3061300890918,0.0
125000,25.0,0.1937945328073765,6736.796850718974,2811.248105002387,0.0
158000,25.0,0.0110634496315667,6824.700485985913,1277.4400039981656,0.0
158000,25.0,0.0122990451125336,6814.198100056165,1291.826996742866,0.0
158000,25.0,0.0154089018921775,6794.137083712135,1348.0118159452045,0.0
158000,25.0,0.0194546589820461,6843.184426301521,1413.063152964915,0.0
158000,25.0,0.0245506976768403,6884.359787081285,1484.1624007124576,0.0
158000,25.0,0.0309639868371078,6869.642452971261,1549.3802452083432,0.0
158000,25.0,0.0388184457978939,6908.784260013989,1655.215185697332,0.0
158000,25.0,0.0490957895627535,6947.800041296386,1799.9789113913243,0.0
158000,25.0,0.0614828463014898,6960.124940964268,1946.1996019918456,0.0
158000,25.0,0.078185851071914,6864.101756265871,2178.4010770524774,0.0
158000,25.0,0.0972428981375298,6791.885600033199,2390.3877547829784,0.0
158000,25.0,0.1228262355627464,6713.235667215142,2646.623746027929,0.0
158000,25.0,0.1547015192825372,6528.693642670058,2886.8312444968506,0.0
199000,25.0,0.0113084235204994,6788.387313351445,1763.4742661522678,0.0
199000,25.0,0.0122436790782057,6718.558546853463,1774.751345495662,0.0
199000,25.0,0.0154023343004056,6739.476359805859,1824.3684593241808,0.0
199000,25.0,0.0194219909470523,6747.547723186218,1895.2650074372336,0.0
199000,25.0,0.0246227787504874,6742.554395150769,1963.4029090423885,0.0
199000,25.0,0.0305139638556211,6784.033037220378,2047.985505565891,0.0
199000,25.0,0.0388219475823813,6760.631244583676,2151.98995068669,0.0
199000,25.0,0.0489179201253066,6741.679942148939,2285.9067845498853,0.0
199000,25.0,0.0616920108389961,6654.765084031952,2455.3401514620414,0.0
199000,25.0,0.0776642932883856,6548.823136883618,2639.718529141639,0.0
199000,25.0,0.0974337838257124,6405.292546650764,2828.014806498826,0.0
199000,25.0,0.1228855555687562,6225.057744845834,3033.427042799001,0.0
251000,25.0,0.0114547779306259,6543.574890344911,2369.557434805165,0.0
251000,25.0,0.0122038330120641,6538.853571878881,2381.7296734320707,0.0
251000,25.0,0.0155275699864404,6536.966642811545,2422.4797169207022,0.0
251000,25.0,0.0195656111699676,6503.471462952197,2487.4693750293072,0.0
251000,25.0,0.0244453525240214,6518.425144771462,2565.861216478025,0.0
251000,25.0,0.0309586070778109,6521.623989533285,2654.1739703275293,0.0
251000,25.0,0.0387817816011401,6445.394919829935,2739.970722417299,0.0
251000,25.0,0.0492251928273897,6324.96577515108,2884.1030673006726,0.0
251000,25.0,0.0617711998233329,6227.689732780954,2983.960278133076,0.0
251000,25.0,0.0779188510924899,6036.5266937152455,3107.9168401712964,0.0
251000,25.0,0.0982373491091019,5825.959555820385,3275.1820395673326,0.0
316000,25.0,0.011604131886232,6143.854926325992,3068.3306724019512,0.0
316000,25.0,0.0123189592741218,6135.714808704626,3087.9179453935103,0.0
316000,25.0,0.0155159755766063,6075.197144739108,3103.12835993966,0.0
316000,25.0,0.0194797030001783,6090.119274216069,3195.152428440221,0.0
316000,25.0,0.0245791222557725,6064.3660869274,3254.6261723999924,0.0
316000,25.0,0.0309725243454274,6004.436096409614,3289.9552774132458,0.0
316000,25.0,0.0391224805533521,5871.265668138499,3404.7065963832283,0.0
316000,25.0,0.04909726728161,5749.275458080816,3448.336289624953,0.0
316000,25.0,0.0619045195273886,5594.283937448185,3481.5583639599577,0.0
316000,25.0,0.0781531540079285,5315.676009568229,3510.2457081682915,0.0
398000,25.0,0.0117018121125692,5426.801304846796,3807.805157039113,0.0
398000,25.0,0.0123347705653577,5381.663888687707,3780.36397809845,0.0
398000,25.0,0.0154352876136504,5360.559548776884,3819.269643669612,0.0
398000,25.0,0.0195659769946623,5345.619262153284,3891.763869697747,0.0
398000,25.0,0.0245401593256858,5304.85730139889,3886.6338735057298,0.0
398000,25.0,0.0310351993855418,5147.991591587214,3894.367208098477,0.0
398000,25.0,0.0391734661420358,5070.037163015547,3950.7627624552792,0.0
398000,25.0,0.0492740670043758,4969.795020289721,3930.7156629753904,0.0
398000,25.0,0.0620364591533124,4715.310745095139,3847.2641332853927,0.0
501000,25.0,0.0117133078404342,4358.028316092732,4308.957865844942,0.0
501000,25.0,0.012242532985364,4350.175361424897,4305.238959751889,0.0
501000,25.0,0.0155334761993842,4320.879996128589,4315.124820157176,0.0
501000,25.0,0.0195500978782211,4285.944263494125,4340.351773681012,0.0
501000,25.0,0.0246142106304348,4200.98973389199,4309.479079446628,0.0
501000,25.0,0.0310547054991484,4139.181165768893,4287.580042210609,0.0
501000,25.0,0.0390666155121317,4064.547180479328,4254.443131031125,0.0
501000,25.0,0.0494315620273856,3949.9229475930074,4169.261073345318,0.0
50000,50.0,0.011722213431543,6553.563843485376,344.8471760024577,0.0
50000,50.0,0.0149721233415827,6612.15698245109,382.1192735940466,0.0
50000,50.0,0.0190920318941962,6724.050875144071,416.9497095086144,0.0
50000,50.0,0.0238931563433135,6690.160704348041,481.27907996470367,0.0
50000,50.0,0.0309321992251237,6809.447409928375,546.9132252501861,0.0
50000,50.0,0.0389841649727937,6921.499033454233,619.9951501920762,0.0
50000,50.0,0.0486465234319174,6983.120999080071,722.1608579165008,0.0
50000,50.0,0.0621928930538351,7139.934534834917,828.0417236109136,0.0
50000,50.0,0.0781786777095878,7245.389523823937,1004.8869232075908,0.0
50000,50.0,0.097670386661886,7276.167887927838,1237.6224430072068,0.0
50000,50.0,0.1236559206285349,7461.425889237033,1589.4766887142994,0.0
50000,50.0,0.1560745035440635,7467.58244783988,1930.329138181876,0.0
50000,50.0,0.1950677924516547,7271.829718760708,2132.8647538846167,0.0
50000,50.0,0.2405146856719721,6610.101882111693,1944.14618764728,0.0
63000,50.0,0.0093214332732705,6738.147975556287,480.6642962938713,0.0
63000,50.0,0.0117947438174452,6820.9021415444,503.820498455605,0.0
63000,50.0,0.0151342966541379,6852.412215462487,543.0401390742855,0.0
63000,50.0,0.019056894124152,6789.412869671717,598.8028340347629,0.0
63000,50.0,0.0243865743482699,6881.029111163299,649.5314455937709,0.0
63000,50.0,0.0307218160880581,6936.181680177932,697.0995726602628,0.0
63000,50.0,0.0386216203303331,6959.36999826523,786.1381437509455,0.0
63000,50.0,0.0487125537261552,7087.5033901998,891.3995093007081,0.0
63000,50.0,0.0616078446768966,7174.948224551144,1026.186001070391,0.0
63000,50.0,0.0777350226630779,7175.709905127837,1203.5958742387097,0.0
63000,50.0,0.0974027840650341,7248.223053422891,1452.576426861383,0.0
63000,50.0,0.1233576065951232,7371.157455933976,1810.6363189607948,0.0
63000,50.0,0.1549237422714999,7323.281855339759,2133.406861994408,0.0
63000,50.0,0.1958417514738614,7097.580099401553,2345.628854156512,0.0
63000,50.0,0.24189291817016,6493.384319140658,2126.587294326041,0.0
79000,50.0,0.0093731456392929,6819.467585029887,652.4994691334629,0.0
79000,50.0,0.0118698205083831,6853.249077783458,681.93129947181,0.0
79000,50.0,0.0146364804013104,6748.738850186594,710.403470777432,0.0
79000,50.0,0.0189692000493652,6835.015198961207,766.4330708986786,0.0
79000,50.0,0.0242156732281711,6899.235062240777,822.3702692138158,0.0
79000,50.0,0.0306987626897397,6908.774341215382,894.3686813710433,0.0
79000,50.0,0.0388716274846634,6985.880817323005,985.6819614649212,0.0
79000,50.0,0.0490065994374253,7058.607787325617,1100.6844737330482,0.0
79000,50.0,0.0614586192902838,7085.574868240009,1226.6471760833426,0.0
79000,50.0,0.0774181276993651,7125.71266884024,1424.9253041098923,0.0
79000,50.0,0.0979634529177747,7149.224029872215,1690.9415167255536,0.0
79000,50.0,0.12294537046396,7189.642590499186,2029.707671932788,0.0
79000,50.0,0.1555679132301692,7110.241135327817,2372.9322287886453,0.0
79000,50.0,0.19383146149957,6940.829070331116,2582.872332620323,0.0
79000,50.0,0.2431756919537422,6299.345059144915,2312.469431148625,0.0
99000,50.0,0.0096530185165855,6867.649833501891,914.7063666922392,0.0
99000,50.0,0.011949956690164,6752.587185324999,942.676982804226,0.0
99000,50.0,0.0152710591268239,6809.064793891895,979.2404464226246,0.0
99000,50.0,0.0195113167713957,6854.297178205583,1034.9239410474831,0.0
99000,50.0,0.0243888914663685,6859.9937747428185,1100.77118356277,0.0
99000,50.0,0.0307224500141655,6927.43601475716,1176.071192409673,0.0
99000,50.0,0.0389608445268533,6955.012547708615,1268.0027053559222,0.0
99000,50.0,0.0490494355888494,6962.727186523536,1381.0627635637286,0.0
99000,50.0,0.0614579560837236,7025.543819765768,1528.2183524266968,0.0
99000,50.0,0.0777321903520244,7018.92691495812,1735.7116300284963,0.0
99000,50.0,0.0969873424987007,6961.849665252247,1971.126760244157,0.0
99000,50.0,0.1235706222866809,6935.064688692339,2325.7298174469943,0.0
99000,50.0,0.1535194016432761,6865.244320456549,2624.420054828233,0.0
99000,50.0,0.1942302874539976,6640.165764595287,2825.095626297263,0.0
99000,50.0,0.2381814352131697,6087.887920042462,2593.277896355752,0.0
125000,50.0,0.0106266599396522,6742.552426065131,1258.9684262973224,0.0
125000,50.0,0.0121561075066148,6764.182877384076,1281.7705820841984,0.0
125000,50.0,0.0154660972032328,6776.635629440468,1329.1039862247835,0.0
125000,50.0,0.0191957950776057,6773.563554439404,1390.4726814781204,0.0
125000,50.0,0.0244247319595597,6832.8410630884255,1464.5286519048946,0.0
125000,50.0,0.030874710604374,6857.020996659511,1537.142660539411,0.0
125000,50.0,0.0387121465900399,6817.304254477076,1622.542773702657,0.0
125000,50.0,0.0482701976661718,6873.389441872385,1750.0148631192917,0.0
125000,50.0,0.0615702947133708,6886.186864879459,1911.565931176858,0.0
125000,50.0,0.0776583368948277,6792.385260364022,2098.803868582139,0.0
125000,50.0,0.0984472321720613,6691.931385896052,2370.510874545618,0.0
125000,50.0,0.1220314541087221,6636.1677739107845,2628.3624222626,0.0
125000,50.0,0.1532504961286301,6499.237950898745,2891.173154742111,0.0
125000,50.0,0.1927212345027125,6234.796610440021,3072.8717950864543,0.0
158000,50.0,0.0110362737440239,6672.490389312972,1715.1546257472578,0.0
158000,50.0,0.0123097580799591,6683.264572268366,1732.6442982948065,0.0
158000,50.0,0.0153578376888951,6633.627404218454,1773.7324617006182,0.0
158000,50.0,0.0194394975467283,6691.772782477962,1848.6897261346892,0.0
158000,50.0,0.0244396616611,6711.681496944809,1917.374538788756,0.0
158000,50.0,0.0308723708530184,6680.631528428179,1977.521299873036,0.0
158000,50.0,0.038625620541224,6671.991877197187,2077.792677563144,0.0
158000,50.0,0.0491222042843596,6667.236267163731,2219.445264732597,0.0
158000,50.0,0.0615511313568221,6583.138944698883,2327.9106741482974,0.0
158000,50.0,0.0780169314865477,6433.67825261338,2541.1032417196548,0.0
158000,50.0,0.0974466645408346,6342.823037110203,2754.702050924332,0.0
158000,50.0,0.1223953490505892,6209.65501485661,2948.761360214335,0.0
158000,50.0,0.1546609708871371,5977.171779681656,3140.246124893236,0.0
199000,50.0,0.0112766982130781,6500.164216660073,2259.2359380596413,0.0
199000,50.0,0.0122105433857559,6440.429265595493,2274.1748905634395,0.0
199000,50.0,0.0154566601110551,6442.803399043642,2315.5124728461637,0.0
199000,50.0,0.0194317011054322,6455.320334867513,2387.8152013038007,0.0
199000,50.0,0.0246224028192811,6416.090803885744,2441.696319382088,0.0
199000,50.0,0.0306804395328167,6422.895808765652,2512.37441222866,0.0
199000,50.0,0.0388958472734299,6391.157551393616,2624.245855011923,0.0
199000,50.0,0.0490387990870793,6289.329685168148,2710.7455648114046,0.0
199000,50.0,0.0617470870480671,6136.18902121964,2833.193492725862,0.0
199000,50.0,0.0777825526091116,5968.633410545259,2946.614582184582,0.0
199000,50.0,0.0978708749338422,5835.652709004457,3116.7694346696844,0.0
199000,50.0,0.123266801775823,5624.6055295350925,3229.805015376184,0.0
251000,50.0,0.0113987780072634,6070.502599997168,2897.5630816488783,0.0
251000,50.0,0.0122421476450535,6063.06961035417,2905.742262005909,0.0
251000,50.0,0.015523649724269,6045.07427505147,2937.740343631496,0.0
251000,50.0,0.0194732935532106,6003.714736492859,2991.363829543737,0.0
251000,50.0,0.0244504142449586,5989.040148353739,3042.075695446606,0.0
251000,50.0,0.0309701051520843,5950.957383201892,3087.960688259016,0.0
251000,50.0,0.0388575091432817,5882.486195758646,3169.7298737171086,0.0
251000,50.0,0.0492589785927555,5681.077977120821,3217.719676735544,0.0
251000,50.0,0.0615466784025355,5553.938569214853,3257.7291268903937,0.0
251000,50.0,0.0776793224188615,5350.841495134736,3302.3411742899507,0.0
251000,50.0,0.0979461542027953,5162.79756483598,3392.4968501735334,0.0
316000,50.0,0.0115155170147337,5421.353572430103,3498.8951697278017,0.0
316000,50.0,0.0123316606080879,5412.442512952812,3500.203652249897,0.0
316000,50.0,0.0154636989740975,5343.205771172992,3501.841670615273,0.0
316000,50.0,0.0193190208924744,5351.556824392387,3578.2731374795158,0.0
316000,50.0,0.0246609378264226,5330.52085163234,3590.5238524905067,0.0
316000,50.0,0.0310665685701419,5237.803320733806,3583.327859618745,0.0
316000,50.0,0.0390862461025442,5099.03772234954,3637.201963132137,0.0
316000,50.0,0.0491990505502781,5011.8587259407805,3629.634835598593,0.0
316000,50.0,0.0617419471877698,4818.719299830396,3578.04030702678,0.0
316000,50.0,0.0780322917509242,4593.929897226436,3557.3009889018667,0.0
398000,50.0,0.0116044383787901,4515.91610739105,3958.561093098811,0.0
398000,50.0,0.0122978590794371,4480.9772656796085,3938.560796927904,0.0
398000,50.0,0.0154706078066255,4462.088148384996,3957.418565223085,0.0
398000,50.0,0.0195254922745899,4455.271606098517,3999.681747763245,0.0
398000,50.0,0.0245984865177344,4418.458734933196,3969.097864141456,0.0
398000,50.0,0.0310506715208331,4289.68926489126,3937.699620905103,0.0
398000,50.0,0.039076702371397,4232.497601756033,3933.908262447309,0.0
398000,50.0,0.0492439702990901,4153.450409348513,3861.118855187799,0.0
398000,50.0,0.0618703943893964,3965.906149440086,3765.9762161856975,0.0
501000,50.0,0.0116179030410568,3447.0371868488305,4138.500319339295,0.0
501000,50.0,0.0122719271191431,3441.942760215953,4136.555209792427,0.0
501000,50.0,0.0156107323355689,3426.455194152158,4187.71823107079,0.0
501000,50.0,0.0195608387127666,3413.361520911908,4145.206676351178,0.0
501000,50.0,0.0246877504762208,3354.90011705592,4097.480211659992,0.0
501000,50.0,0.0310828117343748,3323.137035741192,4116.181842402935,0.0
501000,50.0,0.0391136001626954,3283.270418028545,4023.636007706039,0.0
501000,50.0,0.0494078365218635,3211.446045738249,3908.1556877353937,0.0
50000,70.0,0.0121288650008611,6380.949257831676,512.1599231588335,0.0
50000,70.0,0.0151528601953733,6576.77149696702,470.8011675358043,0.0
50000,70.0,0.0191090122059282,6705.606141439611,535.9882682616329,0.0
50000,70.0,0.0241593583119999,6701.160712252189,652.5737376972817,0.0
50000,70.0,0.0309487361369733,6889.139754312526,751.3918744677459,0.0
50000,70.0,0.0391209400892946,7034.8316419712055,852.8411417392857,0.0
50000,70.0,0.0487747697054893,7173.519245312212,1006.9796567397026,0.0
50000,70.0,0.0621902820585754,7375.57504360762,1195.830313138398,0.0
50000,70.0,0.0779076438754718,7479.468094097845,1444.780330000635,0.0
50000,70.0,0.0979844962272435,7542.869746699391,1808.4635948804864,0.0
50000,70.0,0.1234608602447789,7709.463995967491,2277.012173689417,0.0
50000,70.0,0.1553928233807019,7611.097413290973,2609.574106721409,0.0
50000,70.0,0.1932077429930555,7180.252551772634,2587.295210616146,0.0
63000,70.0,0.0097173638611176,6899.288182228965,682.4182198381911,0.0
63000,70.0,0.0122615896430838,6968.286841450827,696.0801574340204,0.0
63000,70.0,0.0155250798126005,7012.206421055037,757.2496633322853,0.0
63000,70.0,0.0191242427651172,6931.481953815672,814.0699438595686,0.0
63000,70.0,0.024281111342614,7055.696736312066,893.21226937113,0.0
63000,70.0,0.0308148722711506,7131.799223434902,988.9513502618788,0.0
63000,70.0,0.0391871286268909,7148.17990743001,1119.598627817165,0.0
63000,70.0,0.0490914260279665,7290.414028465993,1274.4178128375688,0.0
63000,70.0,0.0617609828859508,7350.875811240834,1455.4624974566125,0.0
63000,70.0,0.0777899826507822,7354.8710539567965,1722.4817999411823,0.0
63000,70.0,0.097454523835774,7421.737710868541,2079.797514227883,0.0
63000,70.0,0.1227308771112026,7515.869797369337,2533.568922859535,0.0
63000,70.0,0.1544753889381938,7386.9367476171,2861.350896067385,0.0
63000,70.0,0.1950753267681702,6918.436317869275,2808.3825305113,0.0
79000,70.0,0.0096840420983846,6955.306524810084,922.9161285998524,0.0
79000,70.0,0.0120948434580736,6999.658209455186,962.6815964499984,0.0
79000,70.0,0.0150415042656902,6897.258980483255,1006.068423826948,0.0
79000,70.0,0.0195201625230497,6988.4335449267,1092.4356299195615,0.0
79000,70.0,0.024410857768932,7047.408966031087,1168.4560846196146,0.0
79000,70.0,0.0310046069622364,7070.454142191918,1277.879169641035,0.0
79000,70.0,0.0388861128433832,7112.044845940896,1395.0291291604678,0.0
79000,70.0,0.0490842575002492,7191.833237358874,1565.1732478910956,0.0
79000,70.0,0.0618246144541143,7202.342450110535,1752.7781919078636,0.0
79000,70.0,0.077201111667851,7208.304029824401,2010.1653110264945,0.0
79000,70.0,0.0978392552388074,7211.594535469582,2369.337004724497,0.0
79000,70.0,0.1230780162869998,7208.211295781146,2792.8297340914983,0.0
79000,70.0,0.1558038672489817,7054.036816254665,3129.9712795532,0.0
79000,70.0,0.1935904260074986,6704.191874099937,3099.755513643877,0.0
99000,70.0,0.0096810179598592,6929.797922316154,1296.8567616983153,0.0
99000,70.0,0.0120573097327403,6837.1376193735305,1312.3923923289738,0.0
99000,70.0,0.0154856147153421,6904.869851815846,1370.045642011985,0.0
99000,70.0,0.0194320916620427,6927.001494159835,1445.3093533956394,0.0
99000,70.0,0.0245810256259412,6936.246323625348,1538.3440804855218,0.0
99000,70.0,0.0309629547169959,6983.404834887042,1636.3722289673167,0.0
99000,70.0,0.0390509398933411,6993.131836014517,1766.1364138853164,0.0
99000,70.0,0.0488905841099453,6972.902661046201,1917.601706547086,0.0
99000,70.0,0.0614797370091276,7014.173092311651,2119.9655710330235,0.0
99000,70.0,0.0774863100254474,6960.513796011005,2372.000877548748,0.0
99000,70.0,0.0972012925056907,6866.338538521091,2678.4989789448937,0.0
99000,70.0,0.1236163266562695,6806.055477096562,3092.539481518016,0.0
99000,70.0,0.1537616633584749,6664.151118417386,3370.275182170452,0.0
99000,70.0,0.1938391667555747,6320.151782840103,3347.994691752367,0.0
125000,70.0,0.0105835544390425,6747.20103950516,1736.897266096587,0.0
125000,70.0,0.0123181714984669,6765.300245363007,1771.829725602982,0.0
125000,70.0,0.0154488133517952,6784.100505861003,1821.366522569165,0.0
125000,70.0,0.0194001352775849,6755.046160179051,1906.3083916513265,0.0
125000,70.0,0.0243468213100391,6802.66346018697,2001.000577122834,0.0
125000,70.0,0.0310145345089343,6813.09723800485,2096.950641239698,0.0
125000,70.0,0.0387481853460285,6733.761804676883,2196.967987119233,0.0
125000,70.0,0.0485077416215093,6742.935689540104,2360.241477584679,0.0
125000,70.0,0.0616530689603396,6713.0911995331935,2553.202765322905,0.0
125000,70.0,0.0776754152312964,6573.200957117715,2766.0466922511423,0.0
125000,70.0,0.097913926059677,6420.235177490984,3049.4872841443143,0.0
125000,70.0,0.1217103027884198,6344.812116114578,3339.479209427334,0.0
125000,70.0,0.1547540207569517,6161.716926190153,3601.468285235831,0.0
125000,70.0,0.1923334459486469,5825.568103361583,3586.816854314502,0.0
158000,70.0,0.0109402335081145,6524.48421693116,2284.5174638849644,0.0
158000,70.0,0.0123121427817185,6519.418418150692,2302.079820871397,0.0
158000,70.0,0.0154658302026999,6470.750634513529,2358.1655598374723,0.0
158000,70.0,0.0195551659802528,6503.288356694922,2442.834612131534,0.0
158000,70.0,0.0246598302722193,6494.88203936847,2525.002893058529,0.0
158000,70.0,0.0308552982909273,6430.708969043119,2580.492613052515,0.0
158000,70.0,0.0386885146770947,6404.995366695805,2713.9856268086487,0.0
158000,70.0,0.0487159658931981,6341.05141985484,2847.094942643648,0.0
158000,70.0,0.0615724161481874,6215.445009489928,2965.6171858605453,0.0
158000,70.0,0.0779708941115139,6002.165591277026,3151.7726130636697,0.0
158000,70.0,0.097352298197483,5909.909417567364,3391.687450917708,0.0
158000,70.0,0.122399141864187,5763.016277857234,3580.623524559047,0.0
158000,70.0,0.1545021999386793,5516.304302474292,3743.717897794444,0.0
199000,70.0,0.0111297033339427,6118.942005288587,2854.503206224676,0.0
199000,70.0,0.0122380833318611,6054.045213783407,2858.443498098194,0.0
199000,70.0,0.015358682233962,6054.989878499013,2919.4939517118028,0.0
199000,70.0,0.0195882112069418,6044.575656838659,2994.2977368659413,0.0
199000,70.0,0.0246178923934804,5970.583564596241,3038.0095093064238,0.0
199000,70.0,0.0307374924637104,5940.005951793781,3105.34241930697,0.0
199000,70.0,0.0387960682636821,5884.385845152704,3212.3874123478613,0.0
199000,70.0,0.0490228439756878,5729.761898369314,3260.813648000745,0.0
199000,70.0,0.061960212698571,5535.432492114547,3350.7014377241985,0.0
199000,70.0,0.0777966572504104,5371.430590246624,3447.4074203277096,0.0
199000,70.0,0.0979245873714401,5250.159072581544,3607.2550246685673,0.0
199000,70.0,0.1235394339770355,5054.9491479906,3705.8013107513775,0.0
251000,70.0,0.0112418207711831,5430.12075855761,3391.504311702096,0.0
251000,70.0,0.012278529548117,5434.75117779488,3402.1545608125143,0.0
251000,70.0,0.0154461815076907,5390.168248800481,3423.6006149473005,0.0
251000,70.0,0.0195752714220994,5338.250079991785,3477.219626478548,0.0
251000,70.0,0.0244710175819931,5319.215689632983,3504.5132956678453,0.0
251000,70.0,0.0309609187383588,5237.354607609068,3532.448218277891,0.0
251000,70.0,0.0390710287837827,5142.63177024346,3581.1987363808703,0.0
251000,70.0,0.0491125701327033,4978.098786150994,3592.4847009094733,0.0
251000,70.0,0.0617836158698065,4806.762231676869,3601.823033728177,0.0
251000,70.0,0.0778447800399076,4646.200568701683,3624.842403253439,0.0
251000,70.0,0.0982593381150879,4499.885981647381,3702.0534480202928,0.0
316000,70.0,0.0113523596871739,4578.090846061004,3757.251553255895,0.0
316000,70.0,0.0124156165426838,4564.159568805237,3773.2258438211657,0.0
316000,70.0,0.0155963466104984,4500.773473581414,3753.8765398502087,0.0
316000,70.0,0.0194180516972872,4492.624428633319,3812.183651857697,0.0
316000,70.0,0.0246592773079169,4468.912180332717,3818.198479901898,0.0
316000,70.0,0.0310419154540023,4378.623765632951,3781.6376258852392,0.0
316000,70.0,0.0391100510554752,4244.5980487471725,3787.245725995296,0.0
316000,70.0,0.0490083576726277,4169.496389500923,3746.524533994146,0.0
316000,70.0,0.0618329950856381,4027.463763536545,3700.288351053094,0.0
316000,70.0,0.0780438985438373,3881.9226685133535,3714.5344029066855,0.0
398000,70.0,0.0114319953065244,3618.8477596437183,3895.243180776667,0.0
398000,70.0,0.0123578820364297,3587.1729640749813,3876.5769476766914,0.0
398000,70.0,0.0154441086821944,3577.14417680328,3931.156970146247,0.0
398000,70.0,0.0195016258025536,3564.294940215241,3914.329225887662,0.0
398000,70.0,0.0245378076445696,3540.556049862431,3869.6696895995983,0.0
398000,70.0,0.0310117787423168,3447.603990148536,3872.617008393298,0.0
398000,70.0,0.0390374875647618,3399.001201350386,3803.586111574312,0.0
398000,70.0,0.0490599463763508,3348.588202287549,3716.995016623342,0.0
398000,70.0,0.0620377104932234,3223.7913020796736,3649.062078898897,0.0
501000,70.0,0.011452904665788,2681.5080775935758,3780.898814917653,0.0
501000,70.0,0.0122384688900805,2676.980241693957,3776.575875522936,0.0
501000,70.0,0.0155400885345253,2677.769341666387,3799.0936095021393,0.0
501000,70.0,0.0195440302622941,2684.417244071617,3783.915225503556,0.0
501000,70.0,0.0246381091693637,2623.224556459192,3733.6322961413,0.0
501000,70.0,0.0310235337247145,2615.5979090850383,3726.505091140812,0.0
501000,70.0,0.0391345675313655,2627.138432536746,3670.9035086044846,0.0
501000,70.0,0.0494674210460477,2552.755236007224,3587.020823188096,0.0
50000,90.0,0.0117379508249818,7202.7474385831765,704.5861584112348,0.0
50000,90.0,0.0150096701374105,7321.704030497569,779.1712059352013,0.0
50000,90.0,0.0188691760658495,7399.521730547208,858.7336232019608,0.0
50000,90.0,0.0235420378516638,7430.699503919551,1009.722899249866,0.0
50000,90.0,0.0308688043441817,7603.6466054603,1152.9357610283555,0.0
50000,90.0,0.0388376122255854,7753.546534665703,1319.3450483979796,0.0
50000,90.0,0.0487944283096021,7918.487343211423,1561.1838500467256,0.0
50000,90.0,0.0618985719271185,8075.096724433413,1853.1877564571355,0.0
50000,90.0,0.0779802859482191,8133.313257422311,2255.4550580021883,0.0
50000,90.0,0.0971064584392847,8096.320764537127,2726.641564972774,0.0
50000,90.0,0.1215722805695365,8084.268408696559,3238.9251016344656,0.0
50000,90.0,0.1536786185393061,7794.741219630754,3425.4050964819057,0.0
50000,90.0,0.1876302673277695,6755.066843360784,2675.9178565786315,0.0
50000,90.0,0.2148901102916632,4911.081247259434,1431.1070259885594,0.0
63000,90.0,0.0093577866862204,7554.528043880893,1094.8365237442138,0.0
63000,90.0,0.0117177838533145,7695.355858317304,1151.9962705274927,0.0
63000,90.0,0.0151586047046787,7725.292755177814,1217.9098351731427,0.0
63000,90.0,0.0183548464667971,7619.048501262084,1300.0254893535168,0.0
63000,90.0,0.0242693373581786,7778.404924612861,1452.3889962343471,0.0
63000,90.0,0.0304911318925242,7816.47617324161,1556.0215926854648,0.0
63000,90.0,0.0385606061132284,7803.865622573601,1748.4902690547212,0.0
63000,90.0,0.0483431792107262,7926.682757783107,1988.4339613965524,0.0
63000,90.0,0.0612249310362667,7905.087285213302,2273.8855669830223,0.0
63000,90.0,0.0770098954617398,7837.647418910381,2620.9170952356503,0.0
63000,90.0,0.0966143059487302,7810.046474151139,3074.1736772237805,0.0
63000,90.0,0.1220892705097702,7759.621088251878,3601.362469001602,0.0
63000,90.0,0.1539339625617694,7412.713285931797,3709.669486517469,0.0
63000,90.0,0.1898856654326566,6402.538490240498,2838.1261401097668,0.0
63000,90.0,0.2183828290364239,4516.220018336124,1391.448565013804,0.0
79000,90.0,0.0094617661996706,7566.695325555734,1530.607716646482,0.0
79000,90.0,0.0120813207420567,7650.945193995854,1605.6302637170986,0.0
79000,90.0,0.0146737476999843,7523.9651856604,1659.7133492199855,0.0
79000,90.0,0.0191067528025046,7568.821846795468,1749.3951064945948,0.0
79000,90.0,0.024070002706645,7662.727268478164,1888.4582073023475,0.0
79000,90.0,0.0306592539528167,7620.74354765984,2005.4776089900176,0.0
79000,90.0,0.038778834573785,7645.100699905677,2176.273945184949,0.0
79000,90.0,0.0482026737158503,7673.298607024067,2408.4776555295084,0.0
79000,90.0,0.0613311492143688,7605.952950007284,2681.673489190021,0.0
79000,90.0,0.0770133778987206,7485.319630712351,2996.4540239272646,0.0
79000,90.0,0.0971027877273008,7378.346324289491,3399.6900081026392,0.0
79000,90.0,0.1226435601635905,7249.919235070985,3865.088414648902,0.0
79000,90.0,0.1543734006911075,6909.930662660348,3931.8007835756166,0.0
79000,90.0,0.1902626845773789,6118.732782640524,3109.525920653343,0.0
79000,90.0,0.2197449743474696,4211.826434240857,1409.6290187070852,0.0
99000,90.0,0.0097539042066741,7411.73108545595,2094.0582954431693,0.0
99000,90.0,0.0119911672502551,7333.345404692659,2134.4668652541377,0.0
99000,90.0,0.0152835787064675,7361.965945553857,2196.5633387205507,0.0
99000,90.0,0.0191980666664185,7348.363788854884,2284.614604546411,0.0
99000,90.0,0.0242545724630715,7361.953998198319,2424.345204728543,0.0
99000,90.0,0.0305799918672061,7359.746584500932,2529.371334456003,0.0
99000,90.0,0.038651221998448,7309.162880537931,2680.376514040063,0.0
99000,90.0,0.0487189194831144,7218.930927056907,2897.101195442611,0.0
99000,90.0,0.0607208643877976,7169.208065560579,3123.6205414992446,0.0
99000,90.0,0.0771644559104389,6983.224277487687,3385.058830150924,0.0
99000,90.0,0.0969630600165274,6798.254145425912,3689.583319686995,0.0
99000,90.0,0.1232517283711599,6626.839986028365,4101.784267551567,0.0
99000,90.0,0.1532852637529912,6365.490445766146,4155.953373962652,0.0
99000,90.0,0.1914109735893038,5671.5616339302605,3298.789689112885,0.0
99000,90.0,0.2188962326991619,3882.284354155569,1447.4036359717518,0.0
125000,90.0,0.0105139149546562,6985.655862041389,2708.03431181045,0.0
125000,90.0,0.0120746190956678,7016.959174611326,2756.45424662142,0.0
125000,90.0,0.0153559804149514,6990.9790773741015,2800.4716548530114,0.0
125000,90.0,0.019208266950136,6913.206610681898,2870.499869747915,0.0
125000,90.0,0.0244017189485713,6952.994790822528,2998.659210594791,0.0
125000,90.0,0.0308711294644638,6892.21980205776,3074.321254757791,0.0
125000,90.0,0.0385518790813712,6754.632575681554,3172.447841256431,0.0
125000,90.0,0.0484342793439353,6680.061846830522,3365.5138121797345,0.0
125000,90.0,0.0614856241679069,6543.273219616166,3535.3781281074366,0.0
125000,90.0,0.0771141454345648,6328.521177736583,3708.4812426265016,0.0
125000,90.0,0.0976395298516791,6111.532006440933,3959.276029147967,0.0
125000,90.0,0.1226820740247988,5971.837803653787,4234.838899979469,0.0
125000,90.0,0.1551716853044067,5690.04938744522,4263.837468166157,0.0
125000,90.0,0.1900511454870112,5119.839523823898,3441.636525244571,0.0
158000,90.0,0.0108247550766563,6469.286375294911,3289.1934314348077,0.0
158000,90.0,0.0123529743151938,6451.06467621707,3308.6837868424886,0.0
158000,90.0,0.0152020943389831,6365.4077969351765,3338.602401491561,0.0
158000,90.0,0.0192545459215665,6346.403685454878,3405.4783103743657,0.0
158000,90.0,0.0243917194656113,6315.404466478206,3501.278415740633,0.0
158000,90.0,0.0308444219520684,6199.132267593383,3544.946080891202,0.0
158000,90.0,0.0385523420814189,6086.516974898401,3628.6155856460337,0.0
158000,90.0,0.0489193920622414,5947.344873658581,3744.603305442664,0.0
158000,90.0,0.061557458477737,5774.760152619814,3808.445957564009,0.0
158000,90.0,0.0779843783156743,5543.522581422093,3941.183545676064,0.0
158000,90.0,0.0976797653418522,5424.074511032309,4145.336011934064,0.0
158000,90.0,0.1229547158858959,5248.988146264725,4282.590169718173,0.0
158000,90.0,0.1543356173841618,4940.442722178264,4236.99260104901,0.0
199000,90.0,0.010937380062466,5702.910029261288,3769.707590712384,0.0
199000,90.0,0.0122578778835821,5633.931550994109,3767.2006332154183,0.0
199000,90.0,0.0153811739199952,5610.486182929036,3786.9269256122247,0.0
199000,90.0,0.0194401752836246,5564.09288040411,3864.8148540286966,0.0
199000,90.0,0.0244338611877611,5458.268356939525,3865.9757517421726,0.0
199000,90.0,0.0306236114534756,5386.12037218734,3880.8543777547497,0.0
199000,90.0,0.0388231199425151,5275.615158897679,3952.997938071357,0.0
199000,90.0,0.048880927972486,5095.272552266588,3928.779830609473,0.0
199000,90.0,0.0616645911455173,4907.170920677128,3950.285654824697,0.0
199000,90.0,0.0776772652534235,4775.21507828302,4005.443077188329,0.0
199000,90.0,0.0975710982535003,4675.735737280096,4141.4861039359375,0.0
199000,90.0,0.1237195618078728,4467.047495061063,4198.514970340744,0.0
251000,90.0,0.0110189280082835,4716.484557958752,4031.59095169053,0.0
251000,90.0,0.012282327118567,4708.5664555983685,4020.90397250952,0.0
251000,90.0,0.015437585660978,4657.279820365595,4027.622411050774,0.0
251000,90.0,0.0194424996797593,4591.593215232466,4054.120604361208,0.0
251000,90.0,0.0243956413041124,4558.889521470323,4038.2524687288414,0.0
251000,90.0,0.0308780697438247,4477.705135139971,4028.6183180241615,0.0
251000,90.0,0.0389814654364771,4370.333509573316,4009.018658874495,0.0
251000,90.0,0.049127146924999,4228.994328063803,3978.722335571677,0.0
251000,90.0,0.0618915063953404,4112.265333423668,3952.3162889205673,0.0
251000,90.0,0.0777721628989523,4014.719359771945,3958.599477276251,0.0
251000,90.0,0.0983417218661056,3902.355110281568,4038.167823194223,0.0
316000,90.0,0.0111349193603327,3747.3245695802734,4030.446581648104,0.0
316000,90.0,0.0123878924250042,3734.544459117175,4032.884118932668,0.0
316000,90.0,0.0155567944402055,3673.1372769839018,4043.009203728269,0.0
316000,90.0,0.0193922860716396,3662.74501004423,4032.176738990919,0.0
316000,90.0,0.0244175214778988,3647.8401819220767,4006.876748214067,0.0
316000,90.0,0.0310027641157142,3586.428318904764,3995.6027241086026,0.0
316000,90.0,0.0390018355840208,3474.8562687825392,3908.407370109482,0.0
316000,90.0,0.0491097027848958,3439.9019067125373,3852.208145533161,0.0
316000,90.0,0.0621659474874058,3364.576985726109,3800.450050097285,0.0
316000,90.0,0.0784975956318971,3284.412242053475,3835.499194046353,0.0
398000,90.0,0.0112228707054958,2856.140835866921,3837.07382688489,0.0
398000,90.0,0.0122811553331356,2826.924996032913,3812.050211650188,0.0
398000,90.0,0.0153698271842013,2827.0047330822936,3848.163059845552,0.0
398000,90.0,0.0194166177166448,2844.4081920145413,3823.646687637921,0.0
398000,90.0,0.024610798521347,2819.8288978750106,3782.2860284241656,0.0
398000,90.0,0.0310950755799117,2752.87147795032,3757.080439780501,0.0
398000,90.0,0.0393213309204577,2761.45457743496,3730.239283267533,0.0
398000,90.0,0.0493542585025787,2724.376929254256,3657.32249540868,0.0
398000,90.0,0.0622324560100028,2658.3457242376626,3615.538292982083,0.0
501000,90.0,0.0112399865875007,2092.8462569114604,3528.8272550540164,0.0
501000,90.0,0.0122780844145282,2087.01644683342,3554.607564825832,0.0
501000,90.0,0.0155459546018024,2126.953193345831,3540.8264726827897,0.0
501000,90.0,0.0195150841359778,2118.05029744756,3512.971267316509,0.0
501000,90.0,0.0246777491582458,2066.0555057291235,3517.3257942787927,0.0
501000,90.0,0.0310899653234127,2107.01479047068,3504.721992842533,0.0
501000,90.0,0.0391553833985152,2108.7364154810407,3429.0808556284123,0.0
501000,90.0,0.0496631789506405,2062.311212563192,3380.261352883592,0.0
50000,25.0,0.0112373348005307,5192.568147917326,95.46926561780988,15.0
50000,25.0,0.0140504997036596,5192.79093455399,122.2436027913832,15.0
50000,25.0,0.0192875243013954,5231.620561496379,161.81765799502332,15.0
50000,25.0,0.0237954106898095,5177.799207841331,232.3667111402752,15.0
50000,25.0,0.0298898833575995,5225.0890501181375,297.9930248135682,15.0
50000,25.0,0.0379822426827897,5285.207983373882,337.03807630401224,15.0
50000,25.0,0.0476258559176569,5276.106765022184,451.9017184821581,15.0
50000,25.0,0.0599217923709015,5247.451434816212,537.1117620172968,15.0
50000,25.0,0.0743690023944507,5241.331533619456,624.6073222269263,15.0
50000,25.0,0.0914056001686213,5185.504851840692,699.1150558705597,15.0
50000,25.0,0.1136794503824707,5173.623642074107,759.7796763353444,15.0
50000,25.0,0.1396370851241448,5218.822246176927,829.6628042428305,15.0
63000,25.0,0.0120583852342691,4500.934450022704,118.80632395999092,15.0
63000,25.0,0.0153024921676845,4524.629605838075,154.3540437402827,15.0
63000,25.0,0.0189904243078075,4548.045641669162,226.0426846420303,15.0
63000,25.0,0.0242446826307271,4626.5825611027685,284.3511549012376,15.0
63000,25.0,0.0305338068747342,4781.640353802506,352.4861530473654,15.0
63000,25.0,0.0382515644890865,4842.149510115754,434.3222427637393,15.0
63000,25.0,0.0481337441617179,4937.734402799445,517.0717635195185,15.0
63000,25.0,0.059654054462497,4989.814973157208,596.9308696922659,15.0
63000,25.0,0.07434117663745,4999.545324630868,685.3173170326153,15.0
63000,25.0,0.0920288890930559,5068.200707720165,775.896197636377,15.0
63000,25.0,0.1146144057374637,5063.166390695085,842.3589735071865,15.0
63000,25.0,0.1424616351744028,5098.598996690808,909.466691775934,15.0
79000,25.0,0.0091545661755849,4529.190437043983,126.01545752749536,15.0
79000,25.0,0.0119044938357464,4511.317875102646,164.34430623282373,15.0
