Repository: upb-lea/materialdatabase

Material database for power electronic usage
===============================================

The materialdatabase mainly contains complex magnetic and dielectric data of soft-magnetic ferrite materials under sinusoidal excitation.
Typical target applications of the provided material data are magnetic components in power electronic converters operated at switching frequencies reaching from 100 kHz to 3 MHz.
The database allows to compare materials and measurement setups, to work with fit functions (e.g., Steinmetz), and features data export as interpolation grids.
FEM solvers like Comsol can directly import these interpolation grids and incorporate the data in frequency-domain simulations.
The amplitude-dependency of the complex permeability is then typically modeled via local linearization (e.g., based on Newton iterations).
The open-source FEM Magnetics Toolbox (`FEMMT <https://github.com/upb-lea/FEM_Magnetics_Toolbox>`__) automatically allows to import material data from this database.

Overview
-------------------

..
    Key features
    ~~~~~~~~~~~~~~~~~
..

* Measurement data is stored in a .csv-files for each combination of material and measurement setup.
* Data sources:
    * Complex Permeability:
        * Datasheet:
            Data based on datasheet or manufacturer design tool data (e.g., `TDK MDT <https://www.tdk-electronics.tdk.com/de/194550/design-support/tools-fuer-entwickler/ferrite-magnetic>`__ ). The complex permeability is computed from the given loss density and amplitude permeability.
        * MagNet:
            Data from the `MagNet <https://mag-net.princeton.edu/>`__ project. The time series data of the sinusoidal measurements is simplified to complex permeability assuming perfectly elliptical hysteresis. For the MagNet data, also DC bias is provided.
        * LEA MTB (LEA Material Test Bench):
            Data from measurements at the department of Power Electronics and Electrical Drives at Paderborn University. The measurements are taken with a setup employing the `capacitive compensated two-winding method <https://ieeexplore.ieee.org/document/6648460>`__.
    * Complex Permittivity:
        * LEA MTB (LEA Material Test Bench):
            Measurements at the department of Power Electronics and Electrical Drives at Paderborn University. The dielectric measurements are taken with a Wayne Kerr 6515B impedance analyzer on thin silver-plated cuboidal cores.
* The database currently contains the ferrite materials listed in the following table:

|material_overview|

Example Data
------------------------------------
The data is stored in .csv files:

|material_data|

Example Code
------------------------------------

Material properties can be loaded as follows:
::
    mdb_data = mdb.Data()
    material_name = mdb.Material.N95

    permeability = mdb_data.get_complex_permeability(material=material_name,
                                                     data_source=mdb.DataSource.LEA_MTB,
                                                     pv_fit_function=mdb.FitFunction.enhancedSteinmetz)
    print(f"Exemplary complex permeability data: \n {permeability.measurement_data.head()} \n")

    permittivity = mdb_data.get_complex_permittivity(material=material_name,
                                                     data_source=mdb.DataSource.LEA_MTB)
    print(f"Exemplary complex permittivity data: \n {permittivity.measurement_data.head()} \n ")


Output:
::
    Exemplary complex permeability data:
                probe        f       T         b      mu_real     mu_imag  h_offset
    0  R29.5x19x14.9  59629.0  30.145  0.040125  3955.516035  333.486173         0
    1  R29.5x19x14.9  58929.0  30.154  0.049834  4050.789996  380.241871         0
    2  R29.5x19x14.9  58329.0  30.154  0.058502  4138.476021  424.009115         0
    3  R29.5x19x14.9  57929.0  30.147  0.066572  4239.539939  458.079275         0
    4  R29.5x19x14.9  57529.0  30.158  0.074332  4303.405675  488.755116         0

    Exemplary complex permittivity data:
       probe         f   T      eps_real      eps_imag
    0   LE2  107760.0  28  95567.710843  36977.344836
    1   LE2  121546.0  28  93791.671181  35002.540113
    2   LE2  137096.0  28  92085.767038  33189.049457
    3   LE2  154635.0  28  90442.389511  31563.885192
    4   LE2  174418.0  28  88863.933437  30088.808585

Adding a Fit Function
------------------------------------

New magnetic loss fit functions are added in two places:

1. Add the model function to ``materialdatabase/processing/utils/empirical/permeability.py``.
   The function must accept the input tuple ``(f, T, b)`` followed by its fit parameters and return the modeled loss density.
   For example:

   .. code-block:: python

       def temperature_enhanced_steinmetz_qT(
               fTb, alpha, beta, k_b, k_f, k_alpha2, c_0, c_1, c_2):
           f, T, b = fTb
           temperature_factor = c_0 - c_1 * T + c_2 * T ** 2

File: materialdatabase/data/complex_permeability/TDK_MDT/N49.csv
f,T,b,mu_real,mu_imag

25000.0,25.0,0.05,2007.4252647524158,83.44706770919738

25000.0,25.0,0.1,2297.0349482929946,165.648562688

25000.0,25.0,0.2,2453.8146234113406,323.13897

25000.0,25.0,0.3,2561.552780626086,500.54705280000013

25000.0,30.0,0.05,2016.489631098617,81.58807330615403

25000.0,30.0,0.1,2301.6429526901043,163.9071246640214

25000.0,30.0,0.2,2461.105245529981,311.11304757639164

25000.0,30.0,0.3,2569.1096880764553,481.15552805880696

25000.0,40.0,0.05,2034.9957902849937,66.86150005248399

25000.0,40.0,0.1,2311.642270283264,143.41882717352374

25000.0,40.0,0.2,2475.5609960233123,286.655228862833

25000.0,40.0,0.3,2582.0644289720744,452.34544379556996

25000.0,50.0,0.05,2053.3141342598065,58.60087425420395

25000.0,50.0,0.1,2320.7811510666215,128.18951638287228

25000.0,50.0,0.2,2488.7052490595142,272.32399015862455

25000.0,50.0,0.3,2592.8224920026923,435.00482408329606

25000.0,60.0,0.05,2071.934908926852,52.785568765127664

25000.0,60.0,0.1,2329.177930779317,119.31662277083417

25000.0,60.0,0.2,2500.614352846267,269.3448480279538

25000.0,60.0,0.3,2601.292921802915,431.17470462134423

25000.0,70.0,0.05,2090.965177626293,55.44265176401381

25000.0,70.0,0.1,2336.780428733615,120.62726459838326

25000.0,70.0,0.2,2511.1342333745265,279.7492812656297

25000.0,70.0,0.3,2607.019930007228,443.96353338949314

25000.0,80.0,0.05,2110.7185415048493,54.78154788176708

25000.0,80.0,0.1,2343.922769120109,127.04117472737299

25000.0,80.0,0.2,2520.3913324760456,301.36092361015574

25000.0,80.0,0.3,2610.1736638529496,471.1237308399892

25000.0,90.0,0.05,2130.6559390925695,61.35487237719524

25000.0,90.0,0.1,2350.43940660865,141.7659432465898

25000.0,90.0,0.2,2528.184175993795,333.7389330718845

25000.0,90.0,0.3,2610.5787058963247,511.2570386221558

25000.0,100.0,0.05,2150.7114531676034,72.90850236850974

25000.0,100.0,0.1,2356.418501169344,162.28323187199993

25000.0,100.0,0.2,2534.758587284429,372.6162961919998

25000.0,100.0,0.3,2609.4647679959185,555.8035845404445

50000.0,25.0,0.05,2006.796761504503,97.39797066986813

50000.0,25.0,0.1,2295.074773505833,190.894693528

50000.0,25.0,0.2,2451.2271343997922,342.21416624999995

50000.0,25.0,0.3,2556.4244660575396,526.1121072000001

50000.0,30.0,0.05,2016.2267910164182,87.84402780886234

50000.0,30.0,0.1,2300.4862995254216,179.41185267278019

50000.0,30.0,0.2,2458.6994262589847,329.5868463109499

50000.0,30.0,0.3,2563.8674405302713,508.3492686515893

50000.0,40.0,0.05,2034.7429649560484,74.15789390741777

50000.0,40.0,0.1,2310.740557615427,157.28007228933706

50000.0,40.0,0.2,2473.1557048089157,306.7153811556433

50000.0,40.0,0.3,2576.519498384014,482.92897027667107

50000.0,50.0,0.05,2053.1146402532286,65.21710199258182

50000.0,50.0,0.1,2319.9520342444443,142.40878505784363

50000.0,50.0,0.2,2486.1340594100075,294.87558555060417

50000.0,50.0,0.3,2586.918452164714,468.8396248830858

50000.0,60.0,0.05,2071.7444348402655,59.79615211674617

50000.0,60.0,0.1,2328.415395772726,133.37179022341599

50000.0,60.0,0.2,2497.8264368141736,294.07801749223984

50000.0,60.0,0.3,2594.5022228750818,470.31341297427076

50000.0,70.0,0.05,2090.953998435597,55.86267185313511

50000.0,70.0,0.1,2336.1672008570217,131.97165876359068

50000.0,70.0,0.2,2508.0784576775427,305.9366740486424

50000.0,70.0,0.3,2599.697343678035,485.0054182253483

50000.0,80.0,0.05,2110.622961101638,58.34805490531963

50000.0,80.0,0.1,2343.184401293556,140.00096146222646

50000.0,80.0,0.2,2516.621268030219,331.3733067063694

50000.0,80.0,0.3,2601.6175444764754,516.2850738732571

50000.0,90.0,0.05,2130.53034912943,65.57120246946695

50000.0,90.0,0.1,2349.5048548408045,156.49256813953966

50000.0,90.0,0.2,2523.2675734467566,369.07676164383736

50000.0,90.0,0.3,2600.4935455162254,560.3019355209102

50000.0,100.0,0.05,2150.7114531676034,72.90850236850974

50000.0,100.0,0.1,2355.3913887857225,176.56558451199993

50000.0,100.0,0.2,2528.7093248224674,411.6711679919999

50000.0,100.0,0.3,2596.6575380854197,612.8569408142223

100000.0,25.0,0.025,1799.3143725389673,52.25896506143723

100000.0,25.0,0.05,2006.516156676803,103.01708436236054

100000.0,25.0,0.1,2293.464794042748,209.35194884800003

100000.0,25.0,0.2,2445.346528089025,381.9755981249999

100000.0,30.0,0.025,1810.231284567403,44.278236780829594

100000.0,30.0,0.05,2016.0968905052578,90.77650648200685

100000.0,30.0,0.1,2299.235340876573,194.78879446168654

100000.0,30.0,0.2,2453.9010884016734,363.5929128689676

100000.0,40.0,0.025,1831.9479000426295,39.108889324316806

100000.0,40.0,0.05,2034.6644968773558,76.28048121067123

100000.0,40.0,0.1,2309.8250704749976,170.1972078306987

100000.0,40.0,0.2,2468.5842591556625,341.56290886925274

100000.0,50.0,0.025,1853.9444840160463,32.34617564538776

100000.0,50.0,0.05,2053.1232006059563,64.9470518808113

100000.0,50.0,0.1,2319.388361446607,151.31203535281048

100000.0,50.0,0.2,2481.768393254348,329.6055438793866

100000.0,60.0,0.025,1876.1513677272499,30.194858346802267

100000.0,60.0,0.05,2071.7641584240864,59.10884002345022

100000.0,60.0,0.1,2327.90720918895,141.9658941611402

100000.0,60.0,0.2,2492.993457231836,332.56940782220926

100000.0,70.0,0.025,1898.7911967402651,30.23540522878372

100000.0,70.0,0.05,2090.910362693411,57.47274886143349

100000.0,70.0,0.1,2335.596264064369,141.71732556574761

100000.0,70.0,0.2,2502.1892752640947,350.86126766494164

100000.0,80.0,0.025,1922.2454477441224,31.69717276582417

100000.0,80.0,0.05,2110.564761002016,60.4166289789801

100000.0,80.0,0.1,2342.4557989106347,151.70444234012982

100000.0,80.0,0.2,2508.7720359025975,386.3337248709686

100000.0,90.0,0.025,1946.5391637418259,32.503650639377426

100000.0,90.0,0.05,2130.4805267996303,67.17050009067347

100000.0,90.0,0.1,2348.5340514743466,170.44294021433706

100000.0,90.0,0.2,2512.7781588784364,434.79055585060655

100000.0,100.0,0.025,1970.9558822046727,38.05283913913942

100000.0,100.0,0.05,2150.5958360929876,76.24273265975258

100000.0,100.0,0.1,2353.8554717386805,195.98065763199992

100000.0,100.0,0.2,2514.613900002131,490.4701152119998

200000.0,25.0,0.025,1799.2931454648733,52.98478402062387

200000.0,25.0,0.05,2006.2354915491126,108.34555424317229

200000.0,25.0,0.1,2292.182778367679,222.950915124

200000.0,25.0,0.2,2434.9793366415074,443.2839159375

200000.0,30.0,0.025,1810.1460421057466,47.63582819548966

200000.0,30.0,0.05,2015.7550240189398,98.07512006849987

200000.0,30.0,0.1,2297.9051374683695,209.89951495923376

200000.0,30.0,0.2,2443.7447407959144,426.54659743077

200000.0,40.0,0.025,1831.9316896929233,39.86098334978444

200000.0,40.0,0.05,2034.4412888891338,82.01810001477824

200000.0,40.0,0.1,2308.859060566007,182.83540190688146

200000.0,40.0,0.2,2459.091465473361,404.2803850082449

200000.0,50.0,0.025,1853.906833476746,34.43657475172235

200000.0,50.0,0.05,2052.9452373837244,70.3480541162218

200000.0,50.0,0.1,2318.624899684687,162.59236703721024

200000.0,50.0,0.2,2472.3172376566627,394.2862522305635

200000.0,60.0,0.025,1876.1214890715614,31.99753645705912

200000.0,60.0,0.05,2071.6244791993,63.81692786252737

200000.0,60.0,0.1,2327.2901649635114,151.74576687001874

200000.0,60.0,0.2,2482.5686256620284,403.0779176517909

200000.0,70.0,0.025,1898.7608969929354,32.081842189320135

200000.0,70.0,0.05,2090.7657419640013,62.51298993088929

200000.0,70.0,0.1,2334.9396604716085,152.15285417524834

200000.0,70.0,0.2,2488.592016617869,436.99493500487495

200000.0,80.0,0.025,1922.2133114850528,33.589541289156955

200000.0,80.0,0.05,2110.408165114124,65.65939430360234

200000.0,80.0,0.1,2341.6191533724505,164.11321773421574

200000.0,80.0,0.2,2488.998273590844,498.07476262238237

200000.0,90.0,0.025,1946.4704873407322,36.38468355154189

200000.0,90.0,0.05,2130.294199910412,72.84073711131472

200000.0,90.0,0.1,2347.3161352181896,186.46701624619894

200000.0,90.0,0.2,2483.0376186185044,581.051708300329

200000.0,100.0,0.025,1970.8985851559653,40.91301985874794

200000.0,100.0,0.05,2150.3044853434617,84.0596503425552

200000.0,100.0,0.1,2351.828597322119,218.96631891199993

200000.0,100.0,0.2,2470.6789794745455,677.9302179299997

300000.0,25.0,0.025,1799.1496880957511,57.65076304396647

300000.0,25.0,0.05,2005.929643291499,113.86778666510443

300000.0,25.0,0.1,2290.4862618671827,239.75338203599995

300000.0,25.0,0.2,2426.041236248101,489.8458124999999

300000.0,30.0,0.025,1810.0486433008227,51.20326907356598

300000.0,30.0,0.05,2015.512397597728,102.9408624594952

300000.0,30.0,0.1,2296.4594294504795,225.1664186143783

300000.0,30.0,0.2,2435.0555822077486,473.6398098833559

300000.0,40.0,0.025,1831.8374406729713,43.979593489250036

300000.0,40.0,0.05,2034.2502058356622,86.62809431403186

300000.0,40.0,0.1,2307.676178606865,197.20446353622557

300000.0,40.0,0.2,2450.5923109075284,452.9578247334249

300000.0,50.0,0.025,1853.819093149193,38.87408864411681

300000.0,50.0,0.05,2052.798348258282,74.51132667268405

300000.0,50.0,0.1,2317.6119440792727,176.4442685883601

300000.0,50.0,0.2,2462.8187149219048,449.8201304329457

300000.0,60.0,0.025,1876.0493690696412,35.97845061720967

300000.0,60.0,0.05,2071.5101761310198,67.42531635233102

300000.0,60.0,0.1,2326.3721108123436,165.2243678558925

300000.0,60.0,0.2,2469.887245123647,474.632263121124

300000.0,70.0,0.025,1898.702118156785,35.39004174361453

300000.0,70.0,0.05,2090.656681771938,66.05982623902484

300000.0,70.0,0.1,2333.9822298410654,166.19464450779427

300000.0,70.0,0.2,2466.5811668330953,547.7519017022141

300000.0,80.0,0.025,1922.135742058047,37.76852177818352

300000.0,80.0,0.05,2110.2671180669217,70.04619794257196

300000.0,80.0,0.1,2340.43480598952,180.21744252038278

300000.0,80.0,0.2,2439.252881845926,702.30780538585

300000.0,90.0,0.025,1946.3494446587397,42.3679426244621

300000.0,90.0,0.05,2130.06674579703,79.21369581400128

300000.0,90.0,0.1,2345.5586059122106,207.40736012635983

300000.0,90.0,0.2,2292.9879960180697,1115.9314285879846

300000.0,100.0,0.025,1970.7326163545356,48.2500051829611

300000.0,100.0,0.05,2149.984674538822,91.87656802535781

300000.0,100.0,0.1,2349.2427546586982,245.15807081066657

300000.0,100.0,0.2,2049.560800358767,1537.2522647999992

500000.0,25.0,0.013,1670.3489741203252,38.05709078348275

500000.0,25.0,0.025,1798.7480123425423,69.05648954547061

500000.0,25.0,0.05,2004.7022538061844,133.7478233840603

500000.0,25.0,0.1,2284.5696101253984,290.776024616

500000.0,30.0,0.013,1681.951422127224,33.358024269849274

500000.0,30.0,0.025,1809.725675785345,61.56983256632892

500000.0,30.0,0.05,2014.5564448757088,120.20555912183046

500000.0,30.0,0.1,2291.69352990606,269.38187053019857

500000.0,40.0,0.013,1705.2758679545418,31.671613808205755

500000.0,40.0,0.025,1831.5251144284528,55.48305067878351

500000.0,40.0,0.05,2033.3976075748822,104.74968341555825

500000.0,40.0,0.1,2303.1710363113853,244.25831253927655

500000.0,50.0,0.013,1728.9403437750577,30.290773020512372

500000.0,50.0,0.025,1853.5079198356548,51.621855825904554

500000.0,50.0,0.05,2051.9776287501954,94.45002659174115

500000.0,50.0,0.1,2313.3192991464903,225.85730772542618

500000.0,60.0,0.013,1752.985922926794,30.70264544217343

500000.0,60.0,0.025,1875.7213696433673,50.24965232340974

500000.0,60.0,0.05,2070.6862640572776,89.21310970981209

500000.0,60.0,0.1,2322.0355808899985,217.84639262495514

500000.0,70.0,0.013,1777.8251341794703,31.579178434116177

500000.0,70.0,0.025,1898.3342925562001,51.469430274952444

500000.0,70.0,0.05,2089.7871695274725,89.43627764356567

500000.0,70.0,0.1,2329.2908102737997,222.48152788708347

500000.0,80.0,0.013,1803.5894726010738,35.43023744864901

500000.0,80.0,0.025,1921.731426725483,54.59483189815088

500000.0,80.0,0.05,2109.295027620215,94.91188491078032

500000.0,80.0,0.1,2334.8471273526357,242.07911840746502

500000.0,90.0,0.013,1829.6217101476536,36.93675847783767

500000.0,90.0,0.025,1945.8898717866882,59.86493267013692

500000.0,90.0,0.05,2128.9052667553174,105.93165880100581

500000.0,90.0,0.1,2337.9603460592216,280.3647749951175

500000.0,100.0,0.013,1855.5830625655578,41.093919882012976

500000.0,100.0,0.025,1970.1875669316175,66.90335770214709

500000.0,100.0,0.05,2148.4974296433647,121.79572783877677

500000.0,100.0,0.1,2338.187931174818,334.5462576511998

700000.0,25.0,0.013,1670.0418387561208,49.74227887622869

700000.0,25.0,0.025,1797.9416860813863,87.5722793206397

700000.0,25.0,0.05,2002.6056697039528,162.14233976710807

700000.0,25.0,0.1,2274.596867648409,360.580212552

700000.0,30.0,0.013,1681.6731823830148,45.26203522558435

700000.0,30.0,0.025,1809.0384108603243,79.23316168702276

700000.0,30.0,0.05,2012.8142525754365,146.51222018396305

700000.0,30.0,0.1,2282.7746256767127,336.69843413682923

700000.0,40.0,0.013,1704.9852806356066,44.655008288588235

700000.0,40.0,0.025,1830.8034655777712,75.63917056131602

700000.0,40.0,0.05,2031.6296865272095,134.755866248069

700000.0,40.0,0.1,2294.817281322953,313.16543725277955

700000.0,50.0,0.013,1728.5719415738192,46.81117459445002

700000.0,50.0,0.025,1852.6873844164604,75.53727898529328

700000.0,50.0,0.05,2050.079383915378,129.25755706959208

700000.0,50.0,0.1,2304.747736793235,300.9909849198937

700000.0,60.0,0.013,1752.5477813298057,49.78526461340919

700000.0,60.0,0.025,1874.756406708193,78.38430711563277

700000.0,60.0,0.05,2068.63222937635,128.30153032997077

700000.0,60.0,0.1,2313.1309702966196,297.87816964906824

700000.0,70.0,0.013,1777.2760691401975,54.306779433077246

700000.0,70.0,0.025,1897.252077194826,82.19941683245128

700000.0,70.0,0.05,2087.551974872299,131.66629746122035

700000.0,70.0,0.1,2319.381049722859,309.13630531439077

700000.0,80.0,0.013,1803.0367966105289,56.99646893913101

700000.0,80.0,0.025,1920.554878224947,86.60965223753449

700000.0,80.0,0.05,2106.8307104734918,139.27719427976052

700000.0,80.0,0.1,2323.123251017797,336.4695651263144

700000.0,90.0,0.013,1828.9112172260004,62.95781028104766

700000.0,90.0,0.025,1944.4904634925972,95.01600218888366

700000.0,90.0,0.05,2125.8492684665953,155.6407366819609

700000.0,90.0,0.1,2322.2724024998656,389.50465387581613

700000.0,100.0,0.013,1854.6596293692603,71.51832995338994

700000.0,100.0,0.025,1968.326699280203,108.65133714984907

700000.0,100.0,0.05,2144.241615036021,181.9431253211838

700000.0,100.0,0.1,2314.692488140414,470.36441760228547

1000000.0,25.0,0.013,1668.7432322691707,82.52310136904507

1000000.0,25.0,0.025,1795.084282636298,133.923966812207

1000000.0,25.0,0.05,1993.9677190005962,246.60158608396785

1000000.0,25.0,0.1,2249.3247168786806,494.3149987999999

1000000.0,30.0,0.013,1680.3253489444267,81.11760520238448

1000000.0,30.0,0.025,1806.0985455406146,130.02272753271097

1000000.0,30.0,0.05,2004.2878565412304,236.0449833303124

1000000.0,30.0,0.1,2257.029471534196,479.83725554579036

1000000.0,40.0,0.013,1703.0652940689722,92.39849071872202

1000000.0,40.0,0.025,1827.0914453618389,138.92251070423526

1000000.0,40.0,0.05,2022.2387365234454,237.12616720002484

1000000.0,40.0,0.1,2269.0650851505043,464.33025434396365

1000000.0,50.0,0.013,1725.9916398346397,105.38075006435261

1000000.0,50.0,0.025,1848.1170556877305,150.39871465049347

1000000.0,50.0,0.05,2039.8631109930468,241.85012884888803

1000000.0,50.0,0.1,2278.1121319286017,461.1537895499822

1000000.0,60.0,0.013,1749.472670220012,115.09854286615726

1000000.0,60.0,0.025,1869.7185468275022,158.13993722228233

1000000.0,60.0,0.05,2057.904274669593,246.43575105125672

1000000.0,60.0,0.1,2284.3921703911205,469.95606342998144

1000000.0,70.0,0.013,1773.9014576654754,122.20094403533581

1000000.0,70.0,0.025,1891.8701245778823,164.77141826586794

1000000.0,70.0,0.05,2076.144575582864,254.6231783601608

1000000.0,70.0,0.1,2285.513688261107,501.5185837514481

1000000.0,80.0,0.013,1799.2850425232693,129.4744111982152

1000000.0,80.0,0.025,1914.540760785099,174.8311969494078

1000000.0,80.0,0.05,2093.81162005435,272.188683023483

1000000.0,80.0,0.1,2272.913394093091,586.4964711130109

1000000.0,90.0,0.013,1824.3496620333979,143.62533554043318

1000000.0,90.0,0.025,1937.0177232822864,195.02190383626453

1000000.0,90.0,0.05,2109.586203778317,305.1314470569186

1000000.0,90.0,0.1,2245.5595714098968,708.6079297134767

1000000.0,100.0,0.013,1848.6941034374724,164.94642841530208

1000000.0,100.0,0.025,1958.4682388938309,224.7604622878451

1000000.0,100.0,0.05,2122.7637808012505,353.19871945167597

1000000.0,100.0,0.1,2210.4672099438467,832.3933647999995

File: materialdatabase/data/complex_permeability/TDK_MDT/N87.csv
f,T,b,mu_real,mu_imag
25000,25,0.05,3677.592147525308,71.00399979937536
25000,25,0.1,3701.4618073892275,175.7659286172648
25000,25,0.2,3740.2569446671428,388.40803513181356
25000,25,0.3,3782.6564653661208,496.8216468039371
25000,30,0.05,3706.9750154566123,67.7415332097068
25000,30,0.1,3731.8972065409985,156.25649595041028
25000,30,0.2,3773.120777030829,360.89107101152297
25000,30,0.3,3816.971277919992,467.9663427054379
25000,40,0.05,3758.201531333228,66.91284158770384
25000,40,0.1,3783.9738998379303,145.00085941593557
25000,40,0.2,3826.112580640724,356.5161282434771
25000,40,0.3,3871.7581890847864,457.2023269097005
25000,50,0.05,3799.3385722374405,75.78488247437036
25000,50,0.1,3825.0329673636556,159.46059713200677
25000,50,0.2,3866.3622137519083,379.12338161720555
25000,50,0.3,3914.08771613302,463.9896899136292
25000,60,0.05,3830.333324825333,93.95379644886172
25000,60,0.1,3855.498613835393,185.94507525106354
25000,60,0.2,3895.043018780245,414.13468372797485
25000,60,0.3,3943.561448001931,491.3406566456922
25000,70,0.05,3851.283257305668,114.01253057380457
25000,70,0.1,3875.556353571712,216.96495612329733
25000,70,0.2,3910.8068316163663,470.1172347452391
25000,70,0.3,3961.40377990028,527.2463264548377
25000,80,0.05,3861.131908065261,162.48999961261725
25000,80,0.1,3883.802932849537,271.6260907021454
25000,80,0.2,3916.6491801244824,518.337514544546
25000,80,0.3,3967.0174623033067,574.1218733895952
25000,90,0.05,3860.4897063012168,210.4632719027898
25000,90,0.1,3880.1224000806205,339.826636406175
25000,90,0.2,3908.0808207525474,590.9615465648013
25000,90,0.3,3959.7249172476495,633.5103471083783
25000,100,0.05,3845.9279926902213,304.82597892891033
25000,100,0.1,3856.137800999709,486.30162359905376
25000,100,0.2,3888.8364379610107,657.8887011239635
25000,100,0.3,3942.047171757402,687.4631972992626
25000,110,0.05,3815.2360117624576,434.0765574568998
25000,110,0.1,3805.5801559683514,694.3560799840249
25000,110,0.2,3856.7953583056455,731.478624346653
25000,110,0.3,3912.316357219671,745.5903371300546
25000,120,0.05,3773.454519603126,539.3482373727223
25000,120,0.1,3746.631118676615,842.3357449710417
25000,120,0.2,3819.769728546388,771.3704363505915
25000,120,0.3,3877.871728106395,770.3087228459086
50000,25,0.05,3676.2935857304915,120.7933899025959
50000,25,0.1,3698.5336118911323,229.26468314014477
50000,25,0.2,3731.643498602843,463.91767935796344
50000,25,0.3,3763.724109229246,624.2615744346346
50000,30,0.05,3706.1648231364707,102.93194007189214
50000,30,0.1,3729.861972889854,199.00380877112968
50000,30,0.2,3766.3902218246567,425.4262099838065
50000,30,0.3,3800.293539332507,588.2442088783242
50000,40,0.05,3757.24369091362,108.05519688825146
50000,40,0.1,3781.4381012840786,200.5233403948223
50000,40,0.2,3820.0003416140876,416.9395873543249
50000,40,0.3,3855.940947983782,575.5561207551195
50000,50,0.05,3797.5816414183346,138.16877963315085
50000,50,0.1,3821.3311469064956,231.80411803674806
50000,50,0.2,3860.0277445707957,438.95001715584425
50000,50,0.3,3898.402344108014,581.229941918591
50000,60,0.05,3827.455088473122,175.6935993593714
50000,60,0.1,3849.7944064711764,280.2287640482374
50000,60,0.2,3888.0392347115053,475.4140971397091
50000,60,0.3,3927.18049675291,608.5604990168788
50000,70,0.05,3846.1323667668553,229.45021777978167
50000,70,0.1,3866.670768070657,340.3939089401065
50000,70,0.2,3903.1793561263044,529.7274794941238
50000,70,0.3,3943.651423013569,646.778207681271
50000,80,0.05,3854.6644395496505,276.23299934144933
50000,80,0.1,3872.7078630358624,399.79965225222026
50000,80,0.2,3906.5227510106647,589.8258853170714
50000,80,0.3,3948.5459464161886,689.8031463860061
50000,90,0.05,3850.7672198736464,345.35109616775964
50000,90,0.1,3864.602714373992,485.46662343739285
50000,90,0.2,3895.8431965488644,666.8860764449148
50000,90,0.3,3938.7479450243654,753.0082374925399
50000,100,0.05,3836.3353924139,408.1810374094939
50000,100,0.1,3839.4228875622134,604.2515203765579
50000,100,0.2,3874.9403022851598,735.3258039849087
50000,100,0.3,3920.2243790453126,802.6097245487664
50000,110,0.05,3810.105964688006,477.012390857528
50000,110,0.1,3797.1147512633884,739.2497920519575
50000,110,0.2,3837.9801892506957,824.5237902227186
50000,110,0.3,3887.3112190584,866.565471255922
50000,120,0.05,3776.95804711023,514.240647012268
50000,120,0.1,3758.3461422009723,788.4215383251361
50000,120,0.2,3799.694970552909,864.8533170139162
50000,120,0.3,3853.2977403118234,885.0769416537586
100000,25,0.025,3663.0282198959185,107.43454336689851
100000,25,0.05,3674.075066982382,175.7781946252829
100000,25,0.1,3692.605597612238,310.4465714202439
100000,25,0.2,3704.092221634292,648.138586657267
100000,30,0.025,3692.2992677419825,105.66098004210203
100000,30,0.05,3703.754177932754,168.69401289560102
100000,30,0.1,3724.2866521374403,284.88907565244443
100000,30,0.2,3743.125019399373,596.4041015486208
100000,40,0.025,3743.248653689075,108.5995664800866
100000,40,0.05,3754.637951890456,176.77649365400134
100000,40,0.1,3775.568345685448,290.80472992040876
100000,40,0.2,3798.6332827613664,580.1951503869576
100000,50,0.025,3783.788402346933,128.4285952572215
100000,50,0.05,3795.5171121810317,186.4585370634661
100000,50,0.1,3815.8968769863454,308.60315562606013
100000,50,0.2,3839.1705598108806,594.3574001380243
100000,60,0.025,3814.4328246195523,146.41276877864024
100000,60,0.05,3824.9685275861857,223.37515105716872
100000,60,0.1,3842.737085305551,364.4404279359787
100000,60,0.2,3865.9950673764224,630.0395173609054
100000,70,0.025,3834.7655299527687,172.57878075304103
100000,70,0.05,3843.693110837878,267.21686853235445
100000,70,0.1,3858.8476731261035,419.88745814194795
100000,70,0.2,3878.5820382587053,687.0383258004598
100000,80,0.025,3844.048178950646,217.25919506076676
100000,80,0.05,3851.5576817597803,316.6165433628204
100000,80,0.1,3863.0861490916177,484.0158665346488
100000,80,0.2,3879.388146704001,747.7714800435307
100000,90,0.025,3843.6836036700975,250.6816423530808
100000,90,0.05,3846.079689494433,394.14030919977
100000,90,0.1,3853.0062184108288,570.2412325551476
100000,90,0.2,3866.2951687397303,821.0316188990465
100000,100,0.025,3832.0166749502205,298.78173788031967
100000,100,0.05,3828.4166886558683,476.76688266849885
100000,100,0.1,3830.5100681897625,658.3924566022974
100000,100,0.2,3840.9912034912068,895.9090126698295
100000,110,0.025,3809.6747769701333,348.4306955773372
100000,110,0.05,3800.6101438148166,547.5498314442741
100000,110,0.1,3796.5893455286105,741.9434147760335
100000,110,0.2,3805.4993392953047,963.382682191786
100000,120,0.025,3778.9161386114733,376.5879338932344
100000,120,0.05,3772.753496739178,544.2302688316995
100000,120,0.1,3764.6859088653764,757.5712866010566
100000,120,0.2,3769.6354547296187,987.6748795228457
200000,25,0.025,3652.657000878773,295.6598633457047
200000,25,0.05,3663.4332060544466,330.1253039452666
200000,25,0.1,3668.709938143093,521.8051005825049
200000,25,0.2,3633.478419766518,968.6162227511734
200000,30,0.025,3682.553231592204,288.16630920573283
200000,30,0.05,3692.7882712545825,331.00976454743096
200000,30,0.1,3701.2450275422434,502.2530226977473
200000,30,0.2,3677.126856345423,919.4676968446446
200000,40,0.025,3734.473490671108,278.2302942878252
200000,40,0.05,3743.471277663519,339.0853458836343
200000,40,0.1,3753.344941767041,501.8819303360112
200000,40,0.2,3739.1563836338573,885.9744737660964
200000,50,0.025,3775.512383558003,281.16688890241704
200000,50,0.05,3784.2570175505716,346.57720643766936
200000,50,0.1,3791.822076239862,527.6269758044341
200000,50,0.2,3776.986062106015,909.3226012116495
200000,60,0.025,3807.4162410082836,273.70794672949626
200000,60,0.05,3815.2518351679996,352.32673668323145
200000,60,0.1,3820.4104594099667,551.27946989498
200000,60,0.2,3804.483670708852,932.0792100057228
200000,70,0.025,3827.7846004038133,288.5743547018063
200000,70,0.05,3835.340372998936,368.1654633112439
200000,70,0.1,3839.166764808569,572.5464119920347
200000,70,0.2,3819.6938138156743,961.9560578945486
200000,80,0.025,3837.432512419516,313.0809361137687
200000,80,0.05,3845.5905701270935,382.3294108532171
200000,80,0.1,3847.2122183335596,597.2136146018153
200000,80,0.2,3820.370621458681,1006.7685403554331
200000,90,0.025,3835.39939505437,355.6071025046544
200000,90,0.05,3843.5015396906597,418.5349157157751
200000,90,0.1,3844.989319617202,622.0041112791596
200000,90,0.2,3817.7565014148336,1023.2626969439168
200000,100,0.025,3823.517126268644,392.860164839471
200000,100,0.05,3828.4759727974906,476.29059207642234
200000,100,0.1,3824.0576540928496,694.8892484330415
200000,100,0.2,3801.7525332230643,1050.02098093889
200000,110,0.025,3801.288337332349,430.38684037039366
200000,110,0.05,3797.8784570798503,566.1868140742172
200000,110,0.1,3773.194257649851,852.9805292907201
200000,110,0.2,3778.80349496261,1063.285267546959
200000,120,0.025,3770.1059522059004,456.42826791716766
200000,120,0.05,3767.2362296237657,581.1942213068129
200000,120,0.1,3722.3685978546996,943.793551788282
200000,120,0.2,3749.0923208811373,1062.9957190436533
300000,25,0.025,3631.7095731577388,489.9015177530572
300000,25,0.05,3642.2200940106627,513.7687790361307
300000,25,0.1,3629.558707259257,747.0051966233754
300000,30,0.025,3663.137619446208,475.03779456945045
300000,30,0.05,3671.2873708782436,517.5922342646428
300000,30,0.1,3660.303260790462,744.0785521448108
300000,40,0.025,3713.911623650469,480.17163691608533
300000,40,0.05,3722.685141762739,519.7801590900688
300000,40,0.1,3718.3413126386636,716.5344420267692
300000,40,0.2,3614.5413115896436,1304.351308600086
300000,50,0.025,3753.86211871743,492.00383278302235
300000,50,0.05,3762.6443197663716,532.1885547742878
300000,50,0.1,3749.730289441716,771.8987238620425
300000,50,0.2,3687.615677539942,1222.2855317719566
300000,60,0.025,3784.085002159583,502.0310436889681
300000,60,0.05,3792.0847501648577,548.06381261836
300000,60,0.1,3773.0663914601964,814.5030005655561
300000,60,0.2,3714.8657276708996,1242.0307080710002
300000,70,0.025,3804.295488214699,512.3923727276081
300000,70,0.05,3812.0911970462707,559.7698549699987
300000,70,0.1,3784.2816912578164,863.8419549353505
300000,70,0.2,3720.190259215938,1294.4515146797125
300000,80,0.025,3814.660023084091,521.8015601896144
300000,80,0.05,3818.0974519335145,597.3897044581516
300000,80,0.1,3773.079499582214,959.9880437761835
300000,80,0.2,3710.5088970146608,1356.8118161075406
300000,90,0.025,3814.526422144848,534.9141105766497
300000,90,0.05,3813.2569004976503,637.7674906145145
300000,90,0.1,3751.1160485028386,1048.7899566085575
300000,90,0.2,3687.366423830681,1423.2568662958565
300000,100,0.025,3802.949315145378,557.8519789537614
300000,100,0.05,3794.2187046064346,698.5595350454196
300000,100,0.1,3724.750091749807,1110.1913183878496
300000,100,0.2,3651.3541697988376,1491.133498709119
300000,110,0.025,3783.139087051373,568.2292705651915
300000,110,0.05,3766.4786635835485,747.0520463479254
300000,110,0.1,3679.1750737857155,1195.090568009286
300000,120,0.025,3753.3260823644164,578.4193755876476
300000,120,0.05,3732.2038801631816,774.9256284090837
300000,120,0.1,3636.7610387839836,1233.184249605364
500000,25,0.013,3564.0043964518054,824.0956461270148
500000,25,0.025,3533.7526100849736,970.5206909592143
500000,25,0.05,3514.3257414035825,1085.9282457121542
500000,25,0.1,3397.937773468124,1478.4221524525071
500000,30,0.013,3606.0989589520645,769.065914235342
500000,30,0.025,3576.7224933396883,922.6561282023554
500000,30,0.05,3571.1789978738334,996.4603583113559
500000,30,0.1,3492.4589010354052,1324.4635432105242
500000,40,0.013,3659.3497695857545,763.3345572216917
500000,40,0.025,3631.15616036824,915.6469233304491
500000,40,0.05,3625.7235220921702,991.3047058459422
500000,40,0.1,3571.473874711615,1258.593693825946
500000,50,0.013,3695.47663325201,791.0172459894059
500000,50,0.025,3665.645383240558,946.8856858893145
500000,50,0.05,3660.1804386782446,1021.6633942840577
500000,50,0.1,3609.022301134024,1277.2090327639335
500000,60,0.013,3723.0967034322734,811.0127882020303
500000,60,0.025,3691.486035620822,971.7331532951791
500000,60,0.05,3685.491380839246,1047.5848304048081
500000,60,0.1,3614.2715937130847,1355.1700923409721
500000,70,0.013,3740.6752576569884,830.5592241224297
500000,70,0.025,3703.645975975913,1009.0671880095841
500000,70,0.05,3700.3683577838005,1073.6179962366596
500000,70,0.1,3611.1776647419365,1423.5191307336274
500000,80,0.013,3747.9006366464077,850.9414047608938
500000,80,0.025,3707.6474018305307,1037.910739722615
500000,80,0.05,3690.414692934045,1146.9882325596511
500000,80,0.1,3587.517286692467,1512.4237739613561
500000,90,0.013,3747.361245457143,860.7759210911134
500000,90,0.025,3702.1233363162455,1063.4978766494337
500000,90,0.05,3652.5278763160854,1267.5628875963478
500000,90,0.1,3565.830718209603,1567.061987124732
500000,100,0.013,3731.644360541739,891.9557918731532
500000,100,0.025,3683.838467798532,1096.7937213328191
500000,100,0.05,3620.1596116856795,1333.6136578139826
500000,100,0.1,3538.5656559259855,1607.744105296315
500000,110,0.013,3710.1079432719143,904.2971404673455
500000,110,0.025,3626.6227994798837,1217.6341512111246
500000,110,0.05,3569.439921820479,1415.467035185543
500000,110,0.1,3492.452856927386,1663.533507763106
500000,120,0.013,3682.119362561371,901.3397200306208
500000,120,0.025,3571.0236527514817,1292.2134986532553
500000,120,0.05,3528.786203819453,1441.3616688408958
500000,120,0.1,3426.241413223665,1734.2560436691601
700000,25,0.013,3379.770314489403,1399.4333114477088
700000,25,0.025,3316.6956315055745,1558.476181664049
700000,25,0.05,3255.553992045757,1712.043742549312
700000,25,0.1,2890.178805759915,2319.1765012521164
700000,30,0.013,3461.359767132432,1270.5906676308941
700000,30,0.025,3404.9503955025516,1431.974486308488
700000,30,0.05,3362.1433686348796,1562.7682647422992
700000,30,0.1,3129.2096553648753,2039.4900797715209
700000,40,0.013,3534.4282936362392,1217.1018936637026
700000,40,0.025,3491.0878888246048,1354.9943548542565
700000,40,0.05,3459.876000684406,1468.950012210369
700000,40,0.1,3294.3607354794362,1867.2629885523413
700000,50,0.013,3574.5893181247407,1226.6079394463313
700000,50,0.025,3521.9140511440446,1389.1256221699468
700000,50,0.05,3489.6089717799346,1504.4421421164318
700000,50,0.1,3377.603674713254,1802.2481238775174
700000,60,0.013,3592.348336824003,1270.5212444714618
700000,60,0.025,3535.0448825553744,1440.4138817421824
700000,60,0.05,3507.1476303766563,1542.7884475449157
700000,60,0.1,3400.0606623820636,1827.3020068994626
700000,70,0.013,3599.3915708196614,1314.1005775565284
700000,70,0.025,3527.579188254428,1513.735503935339
700000,70,0.05,3477.5373284326974,1658.9501844503884
700000,70,0.1,3370.0136970717017,1926.1408368664966
700000,80,0.013,3598.9525785645883,1348.4809207972844
700000,80,0.025,3531.882883566725,1532.876791102478
700000,80,0.05,3451.906782223348,1737.5506261097098
700000,80,0.1,3334.4284505845294,2009.799209446866
700000,90,0.013,3594.6343608957277,1364.6447529493262
700000,90,0.025,3526.606639883162,1549.1257335888438
700000,90,0.05,3415.9426197847924,1810.8041251376396
700000,90,0.1,3238.089694642036,2164.626321532558
700000,100,0.013,3578.55514924406,1383.7260610532176
700000,100,0.025,3491.4157095887967,1607.3701088498212
700000,100,0.05,3315.1994577372725,1973.2038814594641
700000,100,0.1,3202.5968622979435,2202.1946660123654
700000,110,0.013,3558.5026808167336,1385.5370581860636
700000,110,0.025,3453.4511417347503,1645.8131933952566
700000,110,0.05,3243.1690512866194,2055.797360626622
700000,110,0.1,3150.1952952078022,2245.181572025192
700000,120,0.013,3534.527412293894,1370.2307334158227
700000,120,0.025,3388.7576678514565,1714.1607635196244
700000,120,0.05,3118.5393189960705,2191.9324917856943
700000,120,0.1,3100.9367154723395,2265.1635113888633
1000000,25,0.013,2642.104983267923,2529.9292933368924
1000000,25,0.025,2445.0097905386942,2729.696877866157
1000000,25,0.05,2364.134018955549,2817.9062993549664
1000000,30,0.013,2981.1741278490904,2169.795589827996
1000000,30,0.025,2832.8595793949667,2370.4735241511585
1000000,30,0.05,2666.7565264021814,2575.7838242819453
1000000,40,0.013,3152.868590135763,2008.218124545109
1000000,40,0.025,3036.8330245619377,2191.198195078375
1000000,40,0.05,2996.1659503782994,2269.7016712066948
1000000,50,0.013,3237.3512847965135,1949.8237072080738
1000000,50,0.025,3127.2798389704076,2133.932844909633
1000000,50,0.05,3153.707486150039,2120.1051923676073
1000000,60,0.013,3254.2575116604107,1982.170238283606
1000000,60,0.025,3113.2311613090264,2208.8744212043775
1000000,60,0.05,3157.0684960533576,2170.990374543848
1000000,70,0.013,3211.858774023142,2089.6036044553016
1000000,70,0.025,3092.743297358639,2273.7961654298206
1000000,70,0.05,3110.0392605241004,2274.43122189472
1000000,80,0.013,3203.83269997494,2122.8086317617694
1000000,80,0.025,3071.3949561239465,2321.732323810954
1000000,80,0.05,2997.7481142160836,2438.90320742085
1000000,90,0.013,3142.891310989336,2214.92340671006
1000000,90,0.025,2976.125648711412,2445.2854749532335
1000000,90,0.05,2821.976803041799,2642.7490392338946
1000000,100,0.013,3017.8424950561975,2369.2575721630633
1000000,100,0.025,2777.51097401993,2656.8882387458807
1000000,100,0.05,2668.447772576509,2786.299963647071
1000000,110,0.013,2943.0621228108275,2433.318641333887
1000000,110,0.025,2596.0253370718638,2809.9249643333646
1000000,110,0.05,2430.803639136486,2972.48077388964
1000000,120,0.013,2879.168000168101,2465.929422725284
1000000,120,0.025,2496.9615367321476,2861.3298898750654
1000000,120,0.05,1984.1531954816278,3254.687639318152

File: materialdatabase/data/complex_permeability/TDK_MDT/N95.csv
f,T,b,mu_real,mu_imag,h_offset
25000,25,0.05,4262.34183214277,131.51286070411638,0
25000,25,0.1,4767.223904223374,290.1509762706157,0
25000,25,0.2,5353.107005579421,622.33458134697,0
25000,25,0.3,5398.468313520607,795.6276383446921,0
25000,30,0.05,4280.503774292428,124.40627745675847,0
25000,30,0.1,4776.67509073148,265.4904773453173,0
25000,30,0.2,5354.427268103692,575.3788924269751,0
25000,30,0.3,5400.202324090796,746.5545649523176,0
25000,40,0.05,4316.576673399535,118.14607837722356,0
25000,40,0.1,4793.711270490301,246.62542470821896,0
25000,40,0.2,5351.165262894885,530.9131539015825,0
25000,40,0.3,5396.045977235334,698.907013582801,0
25000,50,0.05,4352.350374846089,122.54432387650952,0
25000,50,0.1,4809.93550758032,242.70605317159297,0
25000,50,0.2,5345.194289058218,511.6100338772777,0
25000,50,0.3,5388.302616823022,677.0897586271442,0
25000,60,0.05,4387.93576456381,133.20615735448936,0
25000,60,0.1,4825.435366623254,252.9141152380361,0
25000,60,0.2,5338.227225176227,502.3021320757532,0
25000,60,0.3,5380.20008650267,657.5661013492401,0
25000,70,0.05,4423.281743536606,150.43624278410678,0
25000,70,0.1,4840.262472375891,274.89939777863486,0
25000,70,0.2,5328.85989723283,518.1526978897231,0
25000,70,0.3,5368.114230666689,670.2270949676843,0
25000,80,0.05,4458.255681340688,175.81823337294216,0
25000,80,0.1,4854.558868286163,303.97264581718275,0
25000,80,0.2,5318.605980567671,542.2502074806232,0
25000,80,0.3,5354.210149737665,696.7173858530346,0
25000,90,0.05,4492.949305159539,204.54992593198813,0
25000,90,0.1,4868.404842421553,337.2215910140208,0
25000,90,0.2,5307.982002322185,568.7081207905882,0
25000,90,0.3,5340.244533000657,722.5749436353728,0
25000,100,0.05,4527.229332681637,238.0800154834096,0
25000,100,0.1,4881.148154348172,382.0104501044938,0
25000,100,0.2,5296.010303740458,605.8018521768009,0
25000,100,0.3,5327.066671953522,741.7882172190924,0
25000,110,0.05,4560.410356272049,285.96037207849093,0
25000,110,0.1,4893.21463969823,430.06650355695353,0
25000,110,0.2,5284.270897276333,638.7044869350808,0
25000,110,0.3,5313.779503062819,761.1947397500576,0
25000,120,0.05,4595.021161592444,306.7571319970582,0
25000,120,0.1,4907.137723093146,453.85651324554254,0
25000,120,0.2,5274.635960238174,653.1012927653351,0
25000,120,0.3,5302.509956473242,766.196606601159,0
50000,25,0.05,4261.09860111352,167.0096947879708,0
50000,25,0.1,4761.9681483461545,366.4296605983624,0
50000,25,0.2,5321.478025173989,851.426198747796,0
50000,25,0.3,5343.947118467509,1103.953199192241,0
50000,30,0.05,4279.550353314192,153.74738063052226,0
50000,30,0.1,4772.529492392193,331.7715482411828,0
50000,30,0.2,5328.447828750437,780.1256152361709,0
50000,30,0.3,5351.657535906926,1038.8890594945096,0
50000,40,0.05,4315.738061393952,145.59415719213408,0
50000,40,0.1,4790.135421499872,308.37394285265344,0
50000,40,0.2,5328.630907341341,722.8631275180696,0
50000,40,0.3,5352.472019620072,978.1750769964876,0
50000,50,0.05,4351.454084052786,151.05711210520232,0
50000,50,0.1,4806.454697461224,303.9392317240591,0
50000,50,0.2,5326.244957102388,681.1471731467993,0
50000,50,0.3,5349.206779120313,937.1459149528864,0
50000,60,0.05,4386.868134031124,164.65761117429938,0
50000,60,0.1,4821.84606208678,313.99455518104776,0
50000,60,0.2,5319.299383089742,673.8185308832133,0
50000,60,0.3,5342.681420046693,913.6199386697044,0
50000,70,0.05,4421.815834761193,188.6721211584006,0
50000,70,0.1,4836.299749242864,337.51328249839224,0
50000,70,0.2,5311.255810615637,675.1234974938458,0
50000,70,0.3,5332.621942131447,910.4932589609124,0
50000,80,0.05,4456.398999262203,217.86172396212396,0
50000,80,0.1,4849.855344287082,371.5431530131568,0
50000,80,0.2,5301.02771265365,693.3325707919544,0
50000,80,0.3,5322.570294479358,907.3185237994608,0
50000,90,0.05,4490.439551253271,253.7454777384156,0
50000,90,0.1,4862.477448131317,414.00142218839954,0
50000,90,0.2,5289.47110301132,720.8309885386418,0
50000,90,0.3,5309.123395053752,923.8695781905542,0
50000,100,0.05,4523.684993381879,297.9288591546534,0
50000,100,0.1,4874.193235691943,462.363049800168,0
50000,100,0.2,5277.797673716026,748.0459456100592,0
50000,100,0.3,5295.724310374541,939.7835469676716,0
50000,110,0.05,4555.883773408685,350.76914799347605,0
50000,110,0.1,4884.658863555389,518.2803240800808,0
50000,110,0.2,5264.946779190083,782.1750122118397,0
50000,110,0.3,5282.364158799482,955.143409559178,0
50000,120,0.05,4590.317070644588,370.5517567929066,0
50000,120,0.1,4898.436076355469,539.7317610428584,0
50000,120,0.2,5254.320662425863,800.2750702440287,0
50000,120,0.3,5270.287295328581,963.1930767832288,0
100000,25,0.025,3925.7828014617744,172.9468295531822,0
100000,25,0.05,4258.20228137496,229.27463326292852,0
100000,25,0.1,4750.864935976977,489.78944673605815,0
100000,25,0.2,5258.117312611035,1181.2100876405923,0
100000,30,0.025,3950.8725979219935,158.09493442185703,0
100000,30,0.05,4277.068169500659,211.84276491457456,0
100000,30,0.1,4763.236045699353,445.7493566187414,0
100000,30,0.2,5277.608796420997,1071.3531776228483,0
100000,40,0.025,4000.1213317341007,149.72253285080762,0
100000,40,0.05,4313.326071433706,204.96554506351663,0
100000,40,0.1,4781.431628663408,422.3782965014079,0
100000,40,0.2,5286.100770117889,986.9027793849187,0
100000,50,0.025,4048.9053586133928,153.40200637895188,0
100000,50,0.05,4349.301293290418,203.8361030817188,0
100000,50,0.1,4798.635953148338,409.2417433256486,0
100000,50,0.2,5291.773662202366,911.0314607991628,0
100000,60,0.025,4097.476971267818,162.5071771530977,0
100000,60,0.05,4384.617340227907,216.4600057010452,0
100000,60,0.1,4814.321138171734,413.6471995529032,0
100000,60,0.2,5284.896237639749,904.9028107381184,0
100000,70,0.025,4145.354984320804,187.34343272506572,0
100000,70,0.05,4419.5092129064415,236.62367354583463,0
100000,70,0.1,4828.8022989842175,431.71615410379314,0
100000,70,0.2,5277.93695951677,899.2282658110538,0
100000,80,0.025,4192.765870616046,218.85912851222776,0
100000,80,0.05,4453.087924602518,277.42333563013153,0
100000,80,0.1,4840.670779099185,476.4951032657271,0
100000,80,0.2,5266.49994550727,919.5559732908546,0
100000,90,0.025,4239.966254825944,250.54069327279944,0
100000,90,0.05,4486.151877420178,320.7420515800636,0
100000,90,0.1,4852.038112189202,522.3124247259537,0
100000,90,0.2,5254.565674482269,942.1472476115875,0
100000,100,0.025,4286.330399736191,291.7803342471378,0
100000,100,0.05,4518.365676612504,369.94477544038097,0
100000,100,0.1,4861.413314824731,581.5495431435128,0
100000,100,0.2,5240.4410381488,975.9604229229168,0
100000,110,0.025,4331.851217113728,339.5419429894856,0
100000,110,0.05,4548.682442133641,434.2856118014465,0
100000,110,0.1,4868.685034199491,651.4696811062469,0
100000,110,0.2,5226.789193852582,1006.0502276022324,0
100000,120,0.025,4379.691111496319,354.63948770101587,0
100000,120,0.05,4583.114894021955,450.9737040089495,0
100000,120,0.1,4882.749209915628,666.8931856658068,0
100000,120,0.2,5214.119110313924,1030.1881940250437,0
200000,25,0.025,3917.5523526744655,307.3512228059409,0
200000,25,0.05,4238.963313390949,464.8048561389953,0
200000,25,0.1,4695.994780980095,870.7722773706354,0
200000,25,0.2,4758.293152312618,2530.158339112127,0
200000,30,0.025,3943.917609585072,282.6697403428773,0
200000,30,0.05,4261.314861389814,423.5388243132803,0
200000,30,0.1,4719.229681540205,784.8447800970363,0
200000,30,0.2,5001.2861418442135,1997.02007167176,0
200000,40,0.025,3993.652072851736,272.2694004923933,0
200000,40,0.05,4299.452129569514,401.8756756922226,0
200000,40,0.1,4744.370258609569,729.001161973846,0
200000,40,0.2,5097.818310796649,1711.4575419521848,0
200000,50,0.025,4043.1498133937953,264.7760658047663,0
200000,50,0.05,4336.223781933444,393.8708033506129,0
200000,50,0.1,4764.938233696437,699.8210088200786,0
200000,50,0.2,5148.431617786844,1525.2864293362188,0
200000,60,0.025,4091.287124130444,277.6612695728424,0
200000,60,0.05,4371.1052917992565,406.40211896578006,0
200000,60,0.1,4780.840946382107,701.6778979997655,0
200000,60,0.2,5163.305043357498,1445.4267081867376,0
200000,70,0.025,4138.665711943084,300.8515125526056,0
200000,70,0.05,4404.253812839342,436.5785129130433,0
200000,70,0.1,4794.586936578955,718.085362596858,0
200000,70,0.2,5156.739908267992,1439.8831692685703,0
200000,80,0.025,4185.7079373198,327.1605529306497,0
200000,80,0.05,4436.187383357008,476.6521489902317,0
200000,80,0.1,4803.049217301767,768.0230408248278,0
200000,80,0.2,5144.425090699528,1454.8179783822193,0
200000,90,0.025,4232.303632718331,357.3379934006057,0
200000,90,0.05,4467.012422631865,523.6737027815772,0
200000,90,0.1,4809.690103176587,825.8118566385724,0
200000,90,0.2,5120.549056638081,1509.3307199524718,0
200000,100,0.025,4278.14885144042,393.9625160786253,0
200000,100,0.05,4496.9595886799125,574.3187113836669,0
200000,100,0.1,4815.039899268659,887.0907829170997,0
200000,100,0.2,5098.857150467178,1554.469935558638,0
200000,110,0.025,4322.511256910223,442.8545270663576,0
200000,110,0.05,4525.021080191605,635.0591907958076,0
200000,110,0.1,4820.26900753349,945.2583787784566,0
200000,110,0.2,5083.294651104952,1578.4732583988896,0
200000,120,0.025,4369.52436634223,463.3791215605608,0
200000,120,0.05,4557.512705002653,661.3602325910026,0
200000,120,0.1,4831.922488773854,968.7679962202852,0
200000,120,0.2,5077.441327058686,1570.9600192003547,0
300000,25,0.025,3877.653980782933,636.7737552881927,0
300000,25,0.05,4171.526728162254,884.9962049594851,0
300000,25,0.1,4521.049121997723,1539.7162655869934,0
300000,30,0.025,3917.126207171827,538.9903249487784,0
300000,30,0.05,4215.519595351835,753.3817258250082,0
300000,30,0.1,4605.059186839538,1296.356433115681,0
300000,40,0.025,3971.903148245137,497.3659481687787,0
300000,40,0.05,4262.357895120474,692.1689440281784,0
300000,40,0.1,4654.511233170606,1173.0375208094956,0
300000,50,0.025,4022.754088720909,484.3720886349097,0
300000,50,0.05,4302.240595899036,669.8483050180491,0
300000,50,0.1,4686.483816663108,1109.619417405295,0
300000,50,0.2,4632.682016503507,2714.977743649016,0
300000,60,0.025,4071.615019750755,487.521531459293,0
300000,60,0.05,4338.996897411753,666.955829531853,0
300000,60,0.1,4709.005621527946,1083.5396086730484,0
300000,60,0.2,4892.725041317574,2193.221149260709,0
300000,70,0.025,4118.911160982344,503.6232279726767,0
300000,70,0.05,4371.4377818724015,691.7977775808022,0
300000,70,0.1,4725.29384664543,1084.1164804781229,0
300000,70,0.2,4946.996859226086,2047.5478254424072,0
300000,80,0.025,4163.699495987759,539.2508424167261,0
300000,80,0.05,4400.744071608134,735.1240627259972,0
300000,80,0.1,4730.63484380741,1131.4747675561136,0
300000,80,0.2,4934.131644797186,2058.1423118564912,0
300000,90,0.025,4208.840712578906,570.7401660884202,0
300000,90,0.05,4429.4872788782095,779.7926501246887,0
300000,90,0.1,4734.644332409956,1182.4665562872997,0
300000,90,0.2,4950.178574594518,1998.4578912888744,0
300000,100,0.025,4254.354635524538,598.5237625582313,0
300000,100,0.05,4457.430507448647,826.9224847176988,0
300000,100,0.1,4734.230923045913,1248.4377661547464,0
300000,100,0.2,4926.82736381518,2034.967603817788,0
300000,110,0.025,4300.520731663509,621.0838387779203,0
300000,110,0.05,4483.7328125945805,880.4862391061632,0
300000,110,0.1,4733.171088401671,1313.6202478484086,0
300000,110,0.2,4915.274729071389,2042.434007547076,0
300000,120,0.025,4348.000514525339,634.3145308473455,0
300000,120,0.05,4514.518399413897,909.6389585251998,0
300000,120,0.1,4741.751780138295,1342.302657217999,0
300000,120,0.2,4894.898884738481,2070.818852491793,0
500000,25,0.013,3636.0940597822537,895.4852879523498,0
500000,25,0.025,3764.032365292616,1128.6015962841946,0
500000,25,0.05,3971.272782340027,1553.6556937784085,0
500000,25,0.1,4125.612737566607,2406.2275207589373,0
500000,30,0.013,3680.166174872851,830.7837056276813,0
500000,30,0.025,3810.015690031601,1057.4349790950537,0
500000,30,0.05,4035.652893906891,1432.3739747368006,0
500000,30,0.1,4243.616311496052,2208.807532760669,0
500000,40,0.013,3744.303989989384,800.1433432053268,0
500000,40,0.025,3875.295924902327,1002.730771380272,0
500000,40,0.05,4090.2611255456463,1384.397557792911,0
500000,40,0.1,4318.444630265548,2095.5972466742987,0
500000,50,0.013,3800.86045798285,803.7450725720282,0
500000,50,0.025,3925.544404824745,1003.6273732409234,0
500000,50,0.05,4142.146992486902,1341.8603464477792,0
500000,50,0.1,4390.9412910148585,1978.3883325042236,0
500000,60,0.013,3855.5602118255856,816.0845324154787,0
500000,60,0.025,3971.0340519546303,1023.0418715346666,0
500000,60,0.05,4170.1059369169125,1371.8384121993593,0
500000,60,0.1,4420.204802475089,1952.0710876710632,0
500000,70,0.013,3906.7621376140473,844.7649283607445,0
500000,70,0.025,4011.352840748394,1062.1270615318729,0
500000,70,0.05,4201.764021537645,1390.406973932107,0
500000,70,0.1,4415.893268802621,2000.8990776481287,0
500000,80,0.013,3960.137907282888,863.1877762749551,0
500000,80,0.025,4052.930157835504,1095.8750383339077,0
500000,80,0.05,4219.842168872037,1449.0989756404665,0
500000,80,0.1,4424.822358895361,2019.9228369620012,0
500000,90,0.013,4014.721154474341,876.0446084850411,0
500000,90,0.025,4095.470806650596,1125.7012716174168,0
500000,90,0.05,4240.071496175823,1500.0759441607254,0
500000,90,0.1,4417.121960230659,2074.636763293207,0
500000,100,0.013,4067.926064811109,895.187065703997,0
500000,100,0.025,4136.012481973508,1162.3961493894071,0
500000,100,0.05,4260.009918731426,1550.7427306859984,0
500000,100,0.1,4409.595941934725,2127.6754728008727,0
500000,110,0.013,4120.166820775477,918.6062770261142,0
500000,110,0.025,4176.115580346719,1200.1176433350786,0
500000,110,0.05,4276.282892162744,1610.1306090466244,0
500000,110,0.1,4393.897137938979,2195.945046864888,0
500000,120,0.013,4172.507948615368,941.4387067110353,0
500000,120,0.025,4219.94367654378,1224.5565585773754,0
500000,120,0.05,4304.192184099876,1637.7573250780988,0
500000,120,0.1,4402.617173619354,2214.260235512329,0
700000,25,0.013,3408.462194410998,1550.9543454898528,0
700000,25,0.025,3426.1077485050428,1924.439374399532,0
700000,25,0.05,3463.4724919379764,2487.812658572528,0
700000,30,0.013,3480.556090539375,1455.8687924479989,0
700000,30,0.025,3520.5981784696105,1799.937987558792,0
700000,30,0.05,3589.179905057031,2335.8033078016583,0
700000,40,0.013,3565.915694993273,1394.3769201069165,0
700000,40,0.025,3612.7128016680217,1723.8601213849836,0
700000,40,0.05,3725.627143842587,2183.230418035678,0
700000,50,0.013,3628.477604777469,1388.054982473598,0
700000,50,0.025,3671.5711826542943,1713.6895370141815,0
700000,50,0.05,3791.920374249183,2139.9324223187928,0
700000,60,0.013,3683.710242976147,1400.577508334673,0
700000,60,0.025,3723.4263790050354,1718.086759400063,0
700000,60,0.05,3837.239575137485,2132.4438087072854,0
700000,70,0.013,3728.372601523557,1440.7136871326934,0
700000,70,0.025,3753.746901237999,1768.742408963121,0
700000,70,0.05,3847.501759013509,2187.4146063870007,0
700000,70,0.1,3050.695245933335,3767.886542457081,0
700000,80,0.013,3764.3333773601375,1502.5244110834967,0
700000,80,0.025,3767.649307352821,1852.5667763240488,0
700000,80,0.05,3831.680971507448,2285.8645419142067,0
700000,80,0.1,3088.096564526268,3758.0315037559208,0
700000,90,0.013,3805.375759234714,1550.662901880456,0
700000,90,0.025,3779.1854734777226,1938.5153179955316,0
700000,90,0.05,3810.490401761336,2389.267048493555,0
700000,90,0.1,3114.7674397041264,3756.7682797477214,0
700000,100,0.013,3843.121913204372,1606.174433746752,0
700000,100,0.025,3795.507503280031,2012.9299172353149,0
700000,100,0.05,3794.168714136461,2481.284202410855,0
700000,100,0.1,3077.8755547705614,3807.652998637273,0
700000,110,0.013,3891.2256586953495,1636.4519535635095,0
700000,110,0.025,3822.784405056831,2065.561204785046,0
700000,110,0.05,3790.9951953956606,2550.9745942442546,0
700000,110,0.1,3027.657988011012,3868.047804160632,0
700000,120,0.013,3939.622667490957,1665.9839907825065,0
700000,120,0.025,3857.637222480512,2103.829474574768,0
700000,120,0.05,3805.1863726799456,2594.0077260263247,0
700000,120,0.1,3009.6938956869312,3902.2722896133223,0
1000000,25,0.013,3176.301965355264,1983.4766793192152,0
1000000,25,0.025,2969.258975128968,2573.9429575500744,0
1000000,25,0.05,2939.8758160479133,3089.010150967682,0
1000000,30,0.013,3250.483631464549,1915.2495403460537,0
1000000,30,0.025,3113.462206977943,2437.3636123936803,0
1000000,30,0.05,3121.894219544545,2931.205548162176,0
1000000,40,0.013,3364.530220404928,1827.5607062716635,0
1000000,40,0.025,3217.192313672089,2381.818868488259,0
1000000,40,0.05,3259.932284573778,2831.8958619918394,0
1000000,50,0.013,3408.344904254464,1864.331348334851,0
1000000,50,0.025,3290.869267874113,2363.756806511836,0
1000000,50,0.05,3347.328495490843,2784.486099805896,0
1000000,60,0.013,3466.284321916645,1875.15639632944,0
1000000,60,0.025,3348.6573846085907,2366.9008921378,0
1000000,60,0.05,3389.144421299816,2790.237309955496,0
1000000,70,0.013,3511.384034267269,1909.607380582704,0
1000000,70,0.025,3348.380095195593,2451.00311014011,0
1000000,70,0.05,3376.1958265968574,2861.704769244585,0
1000000,80,0.013,3542.2812226011683,1969.7789525265416,0
1000000,80,0.025,3329.3667891762952,2557.831453998835,0
1000000,80,0.05,3337.0912893095256,2961.549847327814,0
1000000,90,0.013,3576.234266401716,2023.8548801862448,0
1000000,90,0.025,3351.3497279050407,2609.3178193388326,0
1000000,90,0.05,3309.3818992530537,3045.722504731615,0
1000000,100,0.013,3618.2271622347016,2063.44725007458,0
1000000,100,0.025,3401.171864173773,2624.841711324454,0
1000000,100,0.05,3297.2382375924435,3111.383539363779,0
1000000,110,0.013,3669.636088199376,2086.476240793474,0
1000000,110,0.025,3441.458719414499,2652.656325426398,0
1000000,110,0.05,3294.062723437129,3166.743868085101,0
1000000,120,0.013,3715.94990710444,2118.453612341483,0
1000000,120,0.025,3452.821023090421,2717.625872128377,0
1000000,120,0.05,3294.028875505267,3218.3370210173657,0
