Repository: upb-lea/materialdatabase

Material database for power electronic usage
===============================================

The materialdatabase mainly contains complex magnetic and dielectric data of soft-magnetic ferrite materials under sinusoidal excitation.
Typical target applications of the provided material data are magnetic components in power electronic converters operated at switching frequencies reaching from 100 kHz to 3 MHz.
The database allows to compare materials and measurement setups, to work with fit functions (e.g., Steinmetz), and features data export as interpolation grids.
FEM solvers like Comsol can directly import these interpolation grids and incorporate the data in frequency-domain simulations.
The amplitude-dependency of the complex permeability is then typically modeled via local linearization (e.g., based on Newton iterations).
The open-source FEM Magnetics Toolbox (`FEMMT <https://github.com/upb-lea/FEM_Magnetics_Toolbox>`__) automatically allows to import material data from this database.

Overview
-------------------

..
    Key features
    ~~~~~~~~~~~~~~~~~
..

* Measurement data is stored in a .csv-files for each combination of material and measurement setup.
* Data sources:
    * Complex Permeability:
        * Datasheet:
            Data based on datasheet or manufacturer design tool data (e.g., `TDK MDT <https://www.tdk-electronics.tdk.com/de/194550/design-support/tools-fuer-entwickler/ferrite-magnetic>`__ ). The complex permeability is computed from the given loss density and amplitude permeability.
        * MagNet:
            Data from the `MagNet <https://mag-net.princeton.edu/>`__ project. The time series data of the sinusoidal measurements is simplified to complex permeability assuming perfectly elliptical hysteresis. For the MagNet data, also DC bias is provided.
        * LEA MTB (LEA Material Test Bench):
            Data from measurements at the department of Power Electronics and Electrical Drives at Paderborn University. The measurements are taken with a setup employing the `capacitive compensated two-winding method <https://ieeexplore.ieee.org/document/6648460>`__.
    * Complex Permittivity:
        * LEA MTB (LEA Material Test Bench):
            Measurements at the department of Power Electronics and Electrical Drives at Paderborn University. The dielectric measurements are taken with a Wayne Kerr 6515B impedance analyzer on thin silver-plated cuboidal cores.
* The database currently contains the ferrite materials listed in the following table:

|material_overview|

Example Data
------------------------------------
The data is stored in .csv files:

|material_data|

Example Code
------------------------------------

Material properties can be loaded as follows:
::
    mdb_data = mdb.Data()
    material_name = mdb.Material.N95

    permeability = mdb_data.get_complex_permeability(material=material_name,
                                                     data_source=mdb.DataSource.LEA_MTB,
                                                     pv_fit_function=mdb.FitFunction.enhancedSteinmetz)
    print(f"Exemplary complex permeability data: \n {permeability.measurement_data.head()} \n")

    permittivity = mdb_data.get_complex_permittivity(material=material_name,
                                                     data_source=mdb.DataSource.LEA_MTB)
    print(f"Exemplary complex permittivity data: \n {permittivity.measurement_data.head()} \n ")


Output:
::
    Exemplary complex permeability data:
                probe        f       T         b      mu_real     mu_imag  h_offset
    0  R29.5x19x14.9  59629.0  30.145  0.040125  3955.516035  333.486173         0
    1  R29.5x19x14.9  58929.0  30.154  0.049834  4050.789996  380.241871         0
    2  R29.5x19x14.9  58329.0  30.154  0.058502  4138.476021  424.009115         0
    3  R29.5x19x14.9  57929.0  30.147  0.066572  4239.539939  458.079275         0
    4  R29.5x19x14.9  57529.0  30.158  0.074332  4303.405675  488.755116         0

    Exemplary complex permittivity data:
       probe         f   T      eps_real      eps_imag
    0   LE2  107760.0  28  95567.710843  36977.344836
    1   LE2  121546.0  28  93791.671181  35002.540113
    2   LE2  137096.0  28  92085.767038  33189.049457
    3   LE2  154635.0  28  90442.389511  31563.885192
    4   LE2  174418.0  28  88863.933437  30088.808585

Adding a Fit Function
------------------------------------

New magnetic loss fit functions are added in two places:

1. Add the model function to ``materialdatabase/processing/utils/empirical/permeability.py``.
   The function must accept the input tuple ``(f, T, b)`` followed by its fit parameters and return the modeled loss density.
   For example:

   .. code-block:: python

       def temperature_enhanced_steinmetz_qT(
               fTb, alpha, beta, k_b, k_f, k_alpha2, c_0, c_1, c_2):
           f, T, b = fTb
           temperature_factor = c_0 - c_1 * T + c_2 * T ** 2

File: materialdatabase/data/complex_permeability/datasheet/N87.csv
f,T,b,mu_real,mu_imag
25000,25,0.05,2957.116730891929,45.902400257188354
25000,25,0.1,3541.011708377777,160.8272553591663
25000,25,0.2,4232.212848386688,498.83147220217603
25000,25,0.3,4255.830427734339,631.8534453247382
25000,30,0.05,3024.6476105009874,45.093795173861366
25000,30,0.1,3582.2465834364957,143.9559958287078
25000,30,0.2,4244.363199070161,457.79170841350054
25000,30,0.3,4267.8444848605595,587.3025618871824
25000,40,0.05,3159.6513674756116,47.29195927755573
25000,40,0.1,3663.569573206469,135.9074323177974
25000,40,0.2,4260.94654451709,443.0905600275691
25000,40,0.3,4282.625306870613,561.1660692395362
25000,50,0.05,3294.534115075526,56.9785939735392
25000,50,0.1,3743.9261367991057,152.75866121505456
25000,50,0.2,4273.726720570966,464.2237229258817
25000,50,0.3,4294.033310449709,560.0717528629181
25000,60,0.05,3429.221750457114,75.29748175722968
25000,60,0.1,3823.6221176591234,182.8760512647523
25000,60,0.2,4284.465148602596,502.2924911027797
25000,60,0.3,4301.787672190658,586.421656676512
25000,70,0.05,3563.73332852886,97.61067325748095
25000,70,0.1,3902.747058042056,220.02980709696553
25000,70,0.2,4291.354764489857,567.7638702709745
25000,70,0.3,4307.569255938787,625.4832298932361
25000,80,0.05,3697.0919386455084,148.95455774219917
25000,80,0.1,3979.684803894985,285.27335469248305
25000,80,0.2,4298.266608893525,626.5575939844018
25000,80,0.3,4310.5302218516545,680.4965354636769
25000,90,0.05,3829.517572312992,207.08992230182744
25000,90,0.1,4053.887889166741,371.2083800169377
25000,90,0.2,4298.982975353123,718.6452056985864
25000,90,0.3,4309.607473134514,754.084512238094
25000,100,0.05,3956.989307519334,322.8050945824921
25000,100,0.1,4114.54944900296,554.9076580916186
25000,100,0.2,4298.110756905004,808.9693019487052
25000,100,0.3,4307.776766478751,826.003984997431
25000,110,0.05,4075.065488266173,496.1318760421266
25000,110,0.1,4150.313870041518,831.3108920892682
25000,110,0.2,4292.245256862947,914.1917101193975
25000,110,0.3,4302.460081487478,908.9407364266929
25000,120,0.05,4187.3265148110695,667.3843873287822
25000,120,0.1,4180.705178849025,1062.8908281053466
25000,120,0.2,4291.893037437941,984.9593710545408
25000,120,0.3,4303.293425174996,957.7912127337711
50000,25,0.05,2956.4418365934007,78.09005897411922
50000,25,0.1,3538.4491058384137,209.77905120911254
50000,25,0.2,4219.652933270275,595.8083202275008
50000,25,0.3,4228.593840630439,793.9304358572557
50000,30,0.05,3024.2076226793256,68.519143316127
50000,30,0.1,3580.4470393843544,183.33824325899
50000,30,0.2,4234.733159540375,539.6547798383988
50000,30,0.3,4244.33788307071,738.2525181025678
50000,40,0.05,3159.082287255337,76.37012342794473
50000,40,0.1,3661.268690093923,187.94793646480213
50000,40,0.2,4252.467167790379,518.1869223384047
50000,40,0.3,4261.072640951313,706.4324630497707
50000,50,0.05,3293.3888605753395,103.88170486639159
50000,50,0.1,3740.4554188547872,222.06167148688448
50000,50,0.2,4265.133014549584,537.4794091391857
50000,50,0.3,4273.1924921883,701.5898832738161
50000,60,0.05,3427.1570015121947,140.80629088601947
50000,60,0.1,3818.0587228756813,275.60358751502093
50000,60,0.2,4275.096801091673,576.6165948914764
50000,60,0.3,4280.387759536151,726.3251090550514
50000,70,0.05,3559.6536103058975,196.44147993068043
50000,70,0.1,3893.6721836364795,345.2023195787948
50000,70,0.2,4281.214118167411,639.755579498073
50000,70,0.3,4284.583268520583,767.2863746347828
50000,80,0.05,3691.4163274931743,253.22274816173856
50000,80,0.1,3967.740814179985,419.8867189379985
50000,80,0.2,4284.780258775953,712.971523773867
50000,80,0.3,4286.6371141701175,817.6115090272535
50000,90,0.05,3820.0283163929694,339.8157361407259
50000,90,0.1,4036.15993784042,530.2976857384825
50000,90,0.2,4282.525730998842,810.9740546912673
50000,90,0.3,4282.284387185749,896.3260853949187
50000,100,0.05,3946.5329200573824,432.2561969643683
50000,100,0.1,4094.1461569774997,689.4975870919714
50000,100,0.2,4279.092065486564,904.1894188762719
50000,100,0.3,4278.930001729529,964.3553771015555
50000,110,0.05,4068.7905105543928,545.2057898680325
50000,110,0.1,4139.185041140616,885.059441146764
50000,110,0.2,4265.821187195149,1030.4782514883393
50000,110,0.3,4268.642931501472,1056.420152435411
50000,120,0.05,4192.160133185693,636.3164934358906
50000,120,0.1,4197.414271050637,994.8598605361389
50000,120,0.2,4262.739983985929,1104.3272324651196
50000,120,0.3,4269.029716991792,1100.4924287723884
100000,25,0.025,2585.316601952178,53.49378814159436
100000,25,0.05,2955.2890133231963,113.63642990499068
100000,25,0.1,3533.2617499702474,284.0611397781275
100000,25,0.2,4179.421497737502,832.4027726758025
100000,30,0.025,2669.918701709484,55.226458629886295
100000,30,0.05,3022.898673799258,112.29526265698593
100000,30,0.1,3575.5177642019253,262.4626281091262
100000,30,0.2,4201.40906049256,756.5408913761803
100000,40,0.025,2839.04276253647,62.448108315064566
100000,40,0.05,3157.534359098922,124.94024376705603
100000,40,0.1,3655.943078988299,272.5675165550763
100000,40,0.2,4222.798698719727,721.0865757373776
100000,50,0.025,3007.8754168946757,81.12290322292023
100000,50,0.05,3292.0432663913734,140.18818700196994
100000,50,0.1,3735.3606642566383,295.632938469135
100000,50,0.2,4236.814118762095,727.7704790025537
100000,60,0.025,3176.5878287330484,101.49496316216002
100000,60,0.05,3425.3734758514006,179.01976287781355
100000,60,0.1,3811.175806244714,358.42533765511547
100000,60,0.2,4245.586260249752,764.1574857233456
100000,70,0.025,3344.8749237131924,131.23778078088336
100000,70,0.05,3557.7218936713266,228.775015447221
100000,70,0.1,3885.682188230915,425.81879612348854
100000,70,0.2,4248.483425854403,829.7409881012878
100000,80,0.025,3512.0141730871464,181.25215745981964
100000,80,0.05,3688.6902348953017,290.2423367770793
100000,80,0.1,3957.381504498281,508.33419431028847
100000,80,0.2,4248.605281511977,903.893479131858
100000,90,0.025,3678.7730361691856,229.55014274531058
100000,90,0.05,3815.4533722210517,387.8229454016041
100000,90,0.1,4022.909037537238,622.900919110565
100000,90,0.2,4242.741359168215,998.4244153930741
100000,100,0.025,3843.4322227197295,300.57549657672456
100000,100,0.05,3937.8999834355013,504.88734324542907
100000,100,0.1,4083.2613425205727,751.2765708954121
100000,100,0.2,4232.558960498008,1101.649697510919
100000,110,0.025,4005.89231615233,385.59088195781817
100000,110,0.05,4057.172151035069,625.8272197248781
100000,110,0.1,4138.494161581456,888.2843540902136
100000,110,0.2,4220.123991561933,1204.0221442136678
100000,120,0.025,4168.427572204048,459.22324221751745
100000,120,0.05,4186.359222233474,673.4253666968444
100000,120,0.1,4206.450640550226,955.9318561174346
100000,120,0.2,4219.001364286044,1261.1575221156652
200000,25,0.025,2581.6760620680598,147.21490496566764
200000,25,0.05,2949.762545419796,213.41817192747635
200000,25,0.1,3512.358918844917,477.455914347525
200000,25,0.2,4075.897916046914,1243.9914025720495
200000,30,0.025,2666.238955849552,150.61761444514445
200000,30,0.05,3016.9479345265054,220.3446809631862
200000,30,0.1,3555.152330553288,462.7157008779893
200000,30,0.2,4106.558638697011,1166.3483016904472
200000,40,0.025,2835.21894160667,159.991021303058
200000,40,0.05,3150.9044223802016,239.65519904166757
200000,40,0.1,3635.7846029671286,470.4074496759207
200000,40,0.2,4139.9915634673,1101.1196819770603
200000,50,0.025,3003.723232603553,177.6012131273218
200000,50,0.05,3284.707504711993,260.5728382936244
200000,50,0.1,3712.793686093933,505.45145254981287
200000,50,0.2,4152.168944972804,1113.4346857597284
200000,60,0.025,3172.540177919572,189.7373992872227
200000,60,0.05,3418.4062393195713,282.3655565896113
200000,60,0.1,3789.4023202871476,542.1806007047945
200000,60,0.2,4163.0427314866565,1130.493065889666
200000,70,0.025,3340.247703495667,219.44678097787053
200000,70,0.05,3551.1084644852426,315.2011323939489
200000,70,0.1,3865.580373703352,580.6342131725479
200000,70,0.2,4169.939181681665,1161.7610546798817
200000,80,0.025,3506.9750610989067,261.19306533511127
200000,80,0.05,3683.4547795207154,350.4813123345863
200000,80,0.1,3940.2878007367844,627.2193177948567
200000,80,0.2,4169.73225775736,1216.9647317512022
200000,90,0.025,3671.515887005686,325.6307896140864
200000,90,0.05,3812.9371834927565,411.8265500320432
200000,90,0.1,4013.746211794166,679.4439098524307
200000,90,0.2,4177.235849678552,1244.3497137902455
200000,100,0.025,3834.855803660755,395.21873046718054
200000,100,0.05,3937.964618719262,504.3829602851439
200000,100,0.1,4075.379003498117,792.9222251557671
200000,100,0.2,4178.649571816642,1291.1526501829567
200000,110,0.025,3996.123576654641,476.28766198821893
200000,110,0.05,4053.829082806469,647.1285339679911
200000,110,0.1,4107.710769194505,1021.2224320924198
200000,110,0.2,4182.486874121615,1328.8789921260307
200000,120,0.025,4156.54780979818,556.5830717562803
200000,120,0.05,4178.744799631767,719.1642104836014
200000,120,0.1,4146.053102378822,1190.9140931152342
200000,120,0.2,4189.049325568437,1357.33435652055
300000,25,0.025,2574.3389163346606,243.93167392567022
300000,25,0.05,2938.7633220945704,332.1393189341271
300000,25,0.1,3478.136775323994,683.5158352764568
300000,30,0.025,2658.922241554173,248.29085532775326
300000,30,0.05,3005.297557922512,344.54782892582386
300000,30,0.1,3518.9909295018288,685.5047420414658
300000,40,0.025,2826.2740292756453,276.1135367649549
300000,40,0.05,3138.57872342986,367.3647917754273
300000,40,0.1,3604.048880786273,671.5984758668371
300000,40,0.2,3965.356556759165,1621.0928651328943
300000,50,0.025,2992.8769598162426,310.7779792516158
300000,50,0.05,3270.642494159141,400.12406946865434
300000,50,0.1,3673.3529417110194,739.4567546562076
300000,50,0.2,4029.92443665006,1496.6471801797943
300000,60,0.025,3159.097664629166,348.01351487662083
300000,60,0.05,3401.8089109760817,439.23531025050636
300000,60,0.1,3743.2383338419604,801.0596262665431
300000,60,0.2,4042.230091503271,1506.4246557840047
300000,70,0.025,3324.6931989820678,389.649513065282
300000,70,0.05,3532.7115456557112,479.2412916183265
300000,70,0.1,3809.5135607836637,876.0446023305108
300000,70,0.2,4036.5973188561416,1563.3181418055249
300000,80,0.025,3489.6405041599073,435.3217755585188
300000,80,0.05,3659.3415905877773,547.6270505227909
300000,80,0.1,3860.4097353025636,1008.2205615991775
300000,80,0.2,4022.1600449290236,1640.091104995426
300000,90,0.025,3653.236625353469,489.8229056055238
300000,90,0.05,3783.421476727403,627.5452190964467
300000,90,0.1,3906.3163468241055,1145.641862827274
300000,90,0.2,4000.2688985488057,1730.7669667961304
300000,100,0.025,3814.1014959686518,561.2010853805933
300000,100,0.05,3900.6051034405373,739.7616750848775
300000,100,0.1,3953.8110953347446,1266.8139167640788
300000,100,0.2,3970.6711554459084,1833.5642845091993
300000,110,0.025,3974.974860294075,628.8310082107787
300000,110,0.05,4015.376133709078,853.8501489855439
300000,110,0.1,3983.5869523778706,1430.8102641545631
300000,120,0.025,4133.904428107271,705.342888373311
300000,120,0.05,4130.332146619181,958.8856139781352
300000,120,0.1,4023.264044014135,1556.0781269166928
500000,25,0.013,2358.711677536485,350.1861591514557
500000,25,0.025,2540.3151744032666,483.2414845559068
500000,25,0.05,2872.9435634336332,702.0268312504868
500000,25,0.1,3276.37715203923,1352.7683033432475
500000,30,0.013,2453.9737308524536,347.48229911453944
500000,30,0.025,2626.585343030304,482.25021643254433
500000,30,0.05,2951.3616908019376,663.3180143334295
500000,30,0.1,3371.10090530294,1220.201868357519
500000,40,0.013,2637.797998569042,388.33292181248174
500000,40,0.025,2790.49004524651,526.5252901076766
500000,40,0.05,3081.356734264318,700.6239858916803
500000,40,0.1,3471.1102856762946,1179.6636099141476
500000,50,0.013,2818.126098024733,451.1270969717696
500000,50,0.025,2948.925698614352,598.1075764764162
500000,50,0.05,3204.242777602277,768.133984244499
500000,50,0.1,3541.6512718065846,1223.5294828055805
500000,60,0.013,2997.5547046542006,516.8226777467889
500000,60,0.025,3106.0026731808066,673.6162523246543
500000,60,0.05,3325.7117897878347,839.5669215931108
500000,60,0.1,3588.4768210885413,1332.8030061822744
500000,70,0.013,3175.2071489268205,590.007523456363
500000,70,0.025,3258.3110388185933,767.3465870794818
500000,70,0.05,3444.539851440154,919.1671731746122
500000,70,0.1,3632.6005180977995,1443.6277882413629
500000,80,0.013,3350.455828725434,672.7736527686428
500000,80,0.025,3408.419349489983,865.8945862927629
500000,80,0.05,3547.5543562301923,1051.4439370037587
500000,80,0.1,3660.084510163016,1588.4122272618417
500000,90,0.013,3524.794306884189,756.7383808761738
500000,90,0.025,3554.9517955577744,973.8490904346507
500000,90,0.05,3626.6331743572737,1247.2461229541877
500000,90,0.1,3693.4578693381777,1711.7744146795344
500000,100,0.013,3691.366212829557,871.67224552274
500000,100,0.025,3693.8967195659557,1103.378405155065
500000,100,0.05,3710.4520602216207,1412.2722887984028
500000,100,0.1,3724.4904632155312,1834.56001992735
500000,110,0.013,3857.4789541816876,982.6200587435651
500000,110,0.025,3792.111648463849,1347.4950175945257
500000,110,0.05,3772.924555349715,1617.8213349199775
500000,110,0.1,3734.905309371756,1991.6489020889023
500000,120,0.013,4023.44679160134,1089.8490358686922
500000,120,0.025,3886.3396452668094,1575.7660272169717
500000,120,0.05,3846.834521933104,1783.5272419993314
500000,120,0.1,3717.4130820475575,2188.3493053777347
700000,25,0.013,2309.2255691591904,594.6666247147538
700000,25,0.025,2466.688763204023,775.9961747214368
700000,25,0.05,2742.56263560802,1106.7956361664656
700000,25,0.1,2839.2724182688435,2122.0653759468996
700000,30,0.013,2411.049477085365,574.0831289614987
700000,30,0.025,2563.4596564746894,748.4586996605252
700000,30,0.05,2840.4777304991744,1040.294612410722
700000,30,0.1,3053.324827070181,1878.9415673922201
700000,40,0.013,2593.337250436477,619.1790087824666
700000,40,0.025,2730.744877419634,779.163646604017
700000,40,0.05,2984.586246268675,1038.2091465531746
700000,40,0.1,3221.358044894416,1750.1614766865005
700000,50,0.013,2766.944202985336,699.5499550111691
700000,50,0.025,2878.189321338054,877.4518103703618
700000,50,0.05,3094.8009581749307,1131.109466341439
700000,50,0.1,3325.5840997644236,1726.5018163262207
700000,60,0.013,2932.049007414545,809.647148915672
700000,60,0.025,3017.2814469343853,998.5109569693122
700000,60,0.05,3199.4455023615646,1236.4384343692523
700000,60,0.1,3379.912573866043,1797.1423821724447
700000,70,0.013,3091.7021428045514,933.5026387262359
700000,70,0.025,3143.2990617410446,1151.1223300968036
700000,70,0.05,3269.9372693454493,1420.2933974875725
700000,70,0.1,3385.8932791764114,1953.3495378695175
700000,80,0.013,3246.771432685531,1066.1397244250122
700000,80,0.025,3275.9264122872114,1278.828384822558
700000,80,0.05,3339.704319973187,1592.8123926634323
700000,80,0.1,3385.836910117328,2110.7772130988424
700000,90,0.013,3399.636825181577,1199.707189193934
700000,90,0.025,3402.0299084287176,1418.540384281086
700000,90,0.05,3396.0786914083365,1781.78017564884
700000,90,0.1,3313.735078345503,2364.521623895645
700000,100,0.013,3543.6410003465085,1352.259398746215
700000,100,0.025,3499.6518329560686,1617.0200765203538
700000,100,0.05,3375.736298943268,2089.586549752739
700000,100,0.1,3304.9817182200427,2512.87395615669
700000,110,0.013,3684.9738232795003,1505.5410932766727
700000,110,0.025,3588.673333733223,1821.3394193860074
700000,110,0.05,3366.1920457928077,2349.692891193301
700000,110,0.1,3269.667383425012,2688.0212463691387
700000,120,0.013,3825.0346927195,1656.8055423987666
700000,120,0.025,3635.562197420111,2090.30187283884
700000,120,0.05,3259.242506414854,2712.2764509667254
700000,120,0.1,3230.8412656632745,2858.268255607382
1000000,25,0.013,2128.476658828154,1075.0526669107717
1000000,25,0.025,2199.859079378391,1359.1701691016294
1000000,25,0.05,2329.811321167836,1821.7095263044885
1000000,30,0.013,2276.3160668448754,980.365331769598
1000000,30,0.025,2365.675494482072,1238.9896247660276
1000000,30,0.05,2492.0995766311594,1714.6329981157228
1000000,40,0.013,2462.72643398169,1021.6453644910699
1000000,40,0.025,2544.886376660594,1260.0067077718895
1000000,40,0.05,2722.5570134994077,1604.1560403053059
1000000,50,0.013,2628.457021206054,1112.009015099644
1000000,50,0.025,2690.1711191560507,1347.914981979693
1000000,50,0.05,2883.814521878568,1593.993537932312
1000000,60,0.013,2767.109108056221,1263.1496632387623
1000000,60,0.025,2785.0292451172572,1531.2163678082304
1000000,60,0.05,2956.0080013748875,1739.898910964306
1000000,70,0.013,2868.206216818147,1484.399681398791
1000000,70,0.025,2866.284156495875,1729.111547763868
1000000,70,0.05,2986.30432558487,1947.2312537021016
1000000,80,0.013,2976.8020848103383,1678.3408461837303
1000000,80,0.025,2935.1902975043804,1936.944452994195
1000000,80,0.05,2948.242373689544,2235.7421964643468
1000000,90,0.013,3034.0029054936576,1947.2170532301548
1000000,90,0.025,2927.8386053178956,2239.157301506529
1000000,90,0.05,2818.875717657797,2600.390501630901
1000000,100,0.013,3004.1663144443587,2315.379402169778
1000000,100,0.025,2778.1735363674593,2672.8390676601143
1000000,100,0.05,2656.254736402797,2950.640317668092
1000000,110,0.013,2975.6618963440746,2644.0730588328756
1000000,110,0.025,2554.6462072712816,3109.603886756598
1000000,110,0.05,2304.3025577792387,3397.424803331953
1000000,120,0.013,2913.002574767576,2981.662456621894
1000000,120,0.025,2326.4101674067915,3489.1962031232943
1000000,120,0.05,1326.575392898533,4027.319578708168

File: materialdatabase/data/complex_permeability/datasheet/PC200.csv
f,T,b,mu_real,mu_imag
700000,25,0.03,823.1323427074466,8.72068409616222
700000,25,0.05,870.1048024293374,17.285602000188216
700000,30,0.03,832.9388426309351,8.35271524416147
700000,30,0.05,880.7754927055792,17.17088864257304
700000,40,0.03,852.5452005541513,8.247445672475843
700000,40,0.05,902.103453183452,17.623663508457433
700000,50,0.03,872.1516263859587,8.123947417378446
700000,50,0.05,923.4305622549288,18.11980642083007
700000,50,0.1,1057.158308279773,185.08420958686938
700000,60,0.03,891.758440809268,7.944960954000444
700000,60,0.05,944.7577145959181,18.613421761541844
700000,60,0.1,1084.9527812754884,178.88079720494747
700000,70,0.03,911.3657195656322,7.694688955883985
700000,70,0.05,966.0867579335098,19.01089444152005
700000,70,0.1,1112.6829257983222,172.41969066030958
700000,80,0.03,930.9741882529073,7.269826082632472
700000,80,0.05,987.4177069426722,19.311144931648506
700000,80,0.1,1140.7729714107588,162.75680862950827
700000,90,0.03,950.5839302529652,6.614399801001323
700000,90,0.05,1008.7535239238024,19.358660881755746
700000,90,0.1,1169.4812370432296,147.02801538544264
700000,100,0.03,970.1910790382019,6.26583742290295
700000,100,0.05,1030.084597554702,19.649536241312067
700000,100,0.1,1197.4253697910958,135.33985744938673
1000000,25,0.015,789.6682607337906,12.343888655746019
1000000,25,0.03,823.0328519331537,15.486399870008698
1000000,25,0.05,869.9210861314981,24.868919375391673
1000000,30,0.015,798.8647943384843,11.92678925404593
1000000,30,0.03,832.8442549133249,15.077482322339387
1000000,30,0.05,880.6310317040194,23.43702130061945
1000000,40,0.015,817.243101814613,12.05425896021315
1000000,40,0.03,852.4490168200952,15.231975265591702
1000000,40,0.05,901.9669953150596,23.596040415525295
1000000,50,0.015,835.6192198474516,12.329290871963133
1000000,50,0.03,872.0534661311042,15.401627772425664
1000000,50,0.05,923.2918781412702,24.175161830855824
1000000,60,0.015,853.9945578522784,12.657061338631207
1000000,60,0.03,891.6550144812192,15.734494260519558
1000000,60,0.05,944.6093684800519,25.034770577994006
1000000,70,0.015,872.3708037733278,12.923447683755194
1000000,70,0.03,911.2572121051289,16.030484206604303
1000000,70,0.05,965.9307384599276,25.745804710777904
1000000,80,0.015,890.747025478253,13.191466668600793
1000000,80,0.03,930.8602641634448,16.277535624083153
1000000,80,0.05,987.2528281118148,26.429182501917577
1000000,90,0.015,909.125555314376,13.302667498245361
1000000,90,0.03,950.4626936397138,16.559792844142002
1000000,90,0.05,1008.5807442683488,26.894461714782956
1000000,100,0.015,927.5042585841629,13.399976695873319
1000000,100,0.03,970.0683403652749,16.655497137038438
1000000,100,0.05,1029.9151432284266,27.114205551708782
