Repository: upb-lea/materialdatabase

Material database for power electronic usage
===============================================

The materialdatabase mainly contains complex magnetic and dielectric data of soft-magnetic ferrite materials under sinusoidal excitation.
Typical target applications of the provided material data are magnetic components in power electronic converters operated at switching frequencies reaching from 100 kHz to 3 MHz.
The database allows to compare materials and measurement setups, to work with fit functions (e.g., Steinmetz), and features data export as interpolation grids.
FEM solvers like Comsol can directly import these interpolation grids and incorporate the data in frequency-domain simulations.

File: materialdatabase/data/complex_permittivity/LEA_MTB/3F4.csv (part 1 of 2)
f,T,eps_real,eps_imag
100578.0,30,34227.57748706885,75712.99862594553
101451.0,30,34195.60995136701,75115.65758829696
102332.0,30,34160.988858824225,74495.18280354835
103221.0,30,34131.816870440256,73906.29644784969
104117.0,30,34108.926282110966,73307.43996746677
105021.0,30,34067.185767448245,72705.17248477422
105933.0,30,34030.40747891355,72123.1377260793
106853.0,30,34002.50910376452,71525.01142492001
107781.0,30,33970.81471186209,70924.1601372845
108716.0,30,33936.323924507175,70358.5366268563
109660.0,30,33905.33960683259,69812.57660263436
110613.0,30,33874.254339976294,69228.81715174946
111573.0,30,33841.888076866606,68618.52203696863
112542.0,30,33807.83265340021,68076.49644011603
113519.0,30,33787.10389642402,67552.8401824786
114505.0,30,33755.51466610864,67029.08076564761
115499.0,30,33717.41821521645,66485.10558294825
116502.0,30,33690.88588484371,65930.80761827699
117513.0,30,33662.19214123517,65411.622650839905
118534.0,30,33625.88019719021,64858.984872022476
119563.0,30,33605.198154331876,64348.0911087831
120601.0,30,33570.336124065034,63838.61687436485
121648.0,30,33543.741332230515,63302.86680745965
122705.0,30,33518.94234504369,62817.614146328226
123770.0,30,33480.78564452664,62323.03330882345
124845.0,30,33461.16760861938,61801.578115929755
125929.0,30,33425.552858129864,61273.97200008452
127022.0,30,33406.021696045216,60789.200865483275
128125.0,30,33368.74380338835,60280.16482041802
129238.0,30,33341.00870607507,59812.27231508289
130360.0,30,33314.62587221423,59367.66459631711
131492.0,30,33286.52573072059,58867.771701918835
132634.0,30,33264.16661402496,58392.1521287808
133785.0,30,33239.26197289161,57915.669593122875
134947.0,30,33228.02033306142,57472.902822304655
136119.0,30,33182.629756979266,57010.719748495845
137300.0,30,33147.83354073413,56553.602558830135
138493.0,30,33126.585805647395,56117.44569701647
139695.0,30,33079.13629877194,55670.88167014452
140908.0,30,33066.56175772396,55241.6650879255
142132.0,30,33041.66083686833,54781.785291182874
143366.0,30,33009.16121244506,54339.23247982272
144611.0,30,32988.75935453903,53921.02320325101
145866.0,30,32962.07398476875,53479.692255852024
147133.0,30,32945.720058273495,53056.98906480798
148410.0,30,32909.09204006583,52623.854333576535
149699.0,30,32885.91582145502,52217.70357516394
150999.0,30,32851.36700056553,51812.831444463474
152310.0,30,32825.01973385366,51420.528072562774
153633.0,30,32800.33969749104,51024.368285820135
154966.0,30,32781.90580670564,50624.662741440916
156312.0,30,32751.574346835587,50210.350479048226
157669.0,30,32725.937141665094,49796.23129320099
159038.0,30,32696.201081810235,49406.252446076316
160419.0,30,32679.193493912204,49006.868574295295
161812.0,30,32653.305664850468,48620.919752718
163217.0,30,32626.44846545953,48240.00801520989
164634.0,30,32596.848230297986,47861.41558397138
166064.0,30,32579.249435534868,47496.4551786778
167506.0,30,32544.936485396804,47136.95806710059
168960.0,30,32524.194271320048,46776.320503860254
170427.0,30,32501.52613807726,46392.68648223432
171907.0,30,32476.943182399933,46005.92302899554
173400.0,30,32449.42672447813,45651.32910937455
174906.0,30,32422.34048322011,45304.250351975556
176424.0,30,32392.39357035756,44954.82304552272
177956.0,30,32373.172885612712,44607.7662915594
179501.0,30,32353.34570791597,44247.51892214632
181060.0,30,32324.83784932156,43888.59048258011
182632.0,30,32307.48763996429,43559.85645469326
184218.0,30,32278.264755593293,43226.15348232169
185817.0,30,32257.54898205252,42890.79241577943
187431.0,30,32227.696122962287,42586.07432127724
189058.0,30,32204.386217971074,42247.06592338452
190700.0,30,32181.23039684204,41937.42575540862
192356.0,30,32156.012721207055,41592.114839582566
194026.0,30,32133.07518287904,41256.24879166477
195711.0,30,32106.633482695244,40944.89988374831
197410.0,30,32082.320719396335,40624.575931042724
199124.0,30,32062.83981297452,40296.53066036982
200853.0,30,32039.805040742944,39989.78231570689
202597.0,30,32009.868919124583,39706.412473532655
204356.0,30,31982.723791193774,39397.56446359784
206131.0,30,31969.464854002825,39100.80595476328
207921.0,30,31938.19815966601,38777.07712138722
209726.0,30,31908.850277029007,38486.167090505274
211547.0,30,31889.950441707024,38201.695356871525
213384.0,30,31864.616955660837,37896.79669460467
215237.0,30,31834.971622345798,37604.18871185125
217106.0,30,31822.25905124759,37325.909179106806
218991.0,30,31796.834724085562,37033.72772195944
220892.0,30,31770.29376957582,36761.984004819635
222810.0,30,31743.41382995112,36494.74551668645
224745.0,30,31722.013395522896,36205.535259356766
226696.0,30,31696.611024279162,35945.791398003676
228665.0,30,31674.940404746976,35704.82617971884
230650.0,30,31649.746407650848,35437.38118535626
232653.0,30,31622.43039693692,35127.787193573946
234673.0,30,31598.415284854065,34867.02524225142
236711.0,30,31571.89813421005,34628.280641817975
238766.0,30,31546.37153086773,34366.44473795674
240839.0,30,31529.269311238128,34090.50095300519
242930.0,30,31501.881922488472,33806.22934028315
245040.0,30,31475.62097187546,33565.998774137486
247167.0,30,31452.689400571933,33346.102814755664
249314.0,30,31428.840600462045,33112.60535263185
251478.0,30,31407.54656360772,32849.81667771543
253662.0,30,31385.319001318614,32610.640408543062
255864.0,30,31355.545512730816,32361.61140942038
258086.0,30,31342.766484327727,32116.55611062038
260327.0,30,31311.89347300659,31880.683922937133
262588.0,30,31277.595187077444,31627.499852333844
264868.0,30,31257.22527479479,31392.15572927402
267167.0,30,31243.274890975375,31156.910103346083
269487.0,30,31214.7698268494,30937.070889200397
271827.0,30,31185.80540569378,30712.3966965468
274187.0,30,31160.49722060931,30480.858638945723
276568.0,30,31140.10134908962,30258.958395266138
278970.0,30,31113.403545993122,30053.841299622567
281392.0,30,31083.793576916167,29836.000417522013
283835.0,30,31062.62067166919,29617.151599488596
286300.0,30,31040.792291679798,29412.266136028255
288786.0,30,31012.03063207259,29187.900292166098
291293.0,30,30996.637715102763,28964.26018979398
293823.0,30,30969.033118591655,28766.116788621242
296374.0,30,30938.138362517904,28544.093897821615
298947.0,30,30918.63423964117,28337.566135693025
301543.0,30,30886.41540962233,28134.840923906795
304161.0,30,30857.887970243624,27939.621754275406
306802.0,30,30839.738516650166,27728.38839152083
309466.0,30,30811.614164618586,27533.187075276066
312153.0,30,30787.197894561625,27343.37939711681
314864.0,30,30770.28796035135,27153.630145102346
317598.0,30,30735.72116603051,26945.205146304117
320355.0,30,30719.353845210033,26750.744995350782
323137.0,30,30692.4990061406,26562.96351423348
325943.0,30,30661.28560315908,26376.31128351033
328773.0,30,30641.232952545328,26180.53832135864
331628.0,30,30613.122038931335,25989.752672934854
334507.0,30,30587.81248410075,25806.73072855796
337412.0,30,30562.670922086854,25613.599843980526
340341.0,30,30537.920377103164,25429.965202033633
343297.0,30,30506.19443715185,25263.65557265868
346278.0,30,30495.058933792054,25089.149619543696
349284.0,30,30469.159789173238,24904.192527870902
352317.0,30,30443.164265652682,24734.136939978234
355376.0,30,30411.854649431483,24561.979575382535
358462.0,30,30393.806532168906,24373.5552220133
361574.0,30,30376.568747550922,24206.271619761723
364714.0,30,30346.197759474057,24055.463355997592
367881.0,30,30316.356976667874,23873.932189005787
371075.0,30,30289.859207614103,23706.861140224795
374297.0,30,30265.498077028045,23543.06743226759
377547.0,30,30239.7702936415,23374.98562671631
380825.0,30,30214.393844212027,23215.4189170665
384132.0,30,30190.42384235859,23055.031514882357
387468.0,30,30164.709799193603,22888.295886843855
390832.0,30,30133.372114706915,22721.640404135018
394225.0,30,30113.026100631967,22574.754401832568
397649.0,30,30095.80105891664,22412.78773181505
401101.0,30,30050.373481757717,22272.65224743988
404584.0,30,30045.291341745316,22104.468373804924
408097.0,30,30016.513822446446,21962.5729925545
411641.0,30,29990.564965315218,21815.583109307536
415215.0,30,29965.18170471335,21667.510874435735
418820.0,30,29930.240240925636,21512.36698598854
422457.0,30,29910.833089304553,21363.085038957786
426125.0,30,29883.91261367398,21228.208234528025
429825.0,30,29853.57626465092,21094.359312987013
433557.0,30,29835.378263867748,20940.739463822603
437322.0,30,29813.853353523013,20801.990861171962
441119.0,30,29791.416509966908,20652.487745332153
444949.0,30,29762.318419466133,20513.713517554024
448813.0,30,29737.913237775585,20378.52167702751
452710.0,30,29713.96843260901,20239.18809136052
456641.0,30,29689.847693461885,20096.097365993002
460606.0,30,29661.40584613018,19956.219402419396
464605.0,30,29633.723945963648,19822.17437805254
468639.0,30,29613.194537142837,19699.702852353566
472708.0,30,29588.853245493654,19562.385180467343
476813.0,30,29557.220003095958,19420.41265777587
480953.0,30,29534.025759194592,19304.152303201467
485129.0,30,29509.000651252147,19197.43586906116
489341.0,30,29481.509675121244,19060.840662964707
493590.0,30,29458.822109174966,18926.67951842521
497876.0,30,29439.14717043435,18799.54908677324
502199.0,30,29402.27889569642,18667.100783878002
506560.0,30,29384.380693590392,18556.587440041236
510958.0,30,29353.83285775899,18432.69191335804
515395.0,30,29329.609642917025,18306.894885569738
519870.0,30,29305.28288354994,18183.926929614358
524384.0,30,29280.38540787164,18069.959329835256
528937.0,30,29258.078522279393,17951.43670989585
533530.0,30,29230.093404415187,17833.023316486262
538163.0,30,29196.422097544066,17718.28802380001
542836.0,30,29183.88211931195,17592.965863084602
547549.0,30,29159.547128394905,17478.94350356811
552303.0,30,29128.16448573492,17369.314805495167
557099.0,30,29106.067156515775,17258.908498594225
561936.0,30,29080.325082747284,17147.468704658997
566816.0,30,29048.836602703606,17041.011174077317
571737.0,30,29029.745211336223,16928.153305314605
576702.0,30,29005.73901391388,16826.080154566316
581709.0,30,28981.50809483796,16714.883495851856
586760.0,30,28959.543513382345,16598.64686990964
591855.0,30,28926.48970151542,16493.089317033868
596994.0,30,28910.718357583864,16391.886105978618
602178.0,30,28881.427714396053,16284.675048299492
607406.0,30,28860.983553857284,16181.724914820517
612680.0,30,28832.125864662194,16069.31512009179
618000.0,30,28809.477488236014,15971.0632040547
623366.0,30,28781.69149168727,15870.590185534022
628779.0,30,28758.350697416754,15770.580946755816
634239.0,30,28735.69284320626,15671.502697707749
639746.0,30,28707.417553286912,15571.35447049847
645301.0,30,28682.846517341804,15476.424224126216
650904.0,30,28660.510153513747,15382.962189194692
656556.0,30,28634.006046453054,15289.649150823689
662257.0,30,28606.239235431,15186.327615642638
668007.0,30,28587.633222794397,15094.108315973699
673807.0,30,28562.823295585236,15000.90525384739
679658.0,30,28541.38812939439,14902.687684645945
685559.0,30,28508.05478111832,14805.652912931544
691512.0,30,28487.4030079426,14715.410544412383
697516.0,30,28462.35461104167,14627.412169556463
703573.0,30,28440.027183809663,14541.285411778215
709682.0,30,28423.695545440383,14451.615892845866
715844.0,30,28390.12807987336,14361.166520849698
722060.0,30,28374.393993374368,14265.683701767606
728330.0,30,28346.431306471462,14178.93580160411
734654.0,30,28320.765514604387,14099.173788585704
741033.0,30,28300.48057639878,14011.560676755751
747467.0,30,28274.998738409562,13933.074237187928
753957.0,30,28251.235314494654,13844.906719460621
760504.0,30,28233.41673745893,13765.721829665188
767107.0,30,28205.198840654994,13681.35467385556
773768.0,30,28181.08376751099,13597.367332161224
780487.0,30,28167.387142650256,13511.754011468172
787264.0,30,28134.77659739938,13421.528937907146
794099.0,30,28112.477398852872,13342.532905426977
800995.0,30,28091.71027000843,13269.534225393169
807950.0,30,28065.31775039691,13182.970829259884
814965.0,30,28044.60952959807,13102.393037862483
822041.0,30,28023.4108307263,13033.368067044614
829179.0,30,27997.261700258598,12961.939048132774
836379.0,30,27973.67796722219,12881.600328605633
843641.0,30,27953.68919071219,12797.194900533243
850966.0,30,27933.34922094431,12722.71933405967
858355.0,30,27907.852155378783,12649.051801339028
865808.0,30,27882.728836560524,12575.184084172606
873326.0,30,27859.79714327729,12502.57557777164
880909.0,30,27838.36558745228,12423.967316307906
888558.0,30,27813.582912579062,12351.426958897377
896273.0,30,27794.12692927521,12282.6100893901
904056.0,30,27771.921299851463,12208.773356682237
911906.0,30,27750.151772594792,12136.261336316576
919824.0,30,27732.157830978038,12073.712662965141
927811.0,30,27709.70860918735,12001.915434771063
935867.0,30,27687.795452996023,11928.717258683562
943993.0,30,27663.052102921487,11861.886098733006
952190.0,30,27644.33128499823,11792.618159733063
960457.0,30,27618.450430876175,11725.953630996406
968797.0,30,27596.10810751343,11654.214635296432
977209.0,30,27575.999413729325,11586.899318897522
985694.0,30,27555.228823495163,11519.821495944429
994253.0,30,27531.6709977564,11453.845614451262
1002890.0,30,27515.139429017177,11394.780972269158
1011590.0,30,27494.61361227694,11329.262145056931
1020380.0,30,27472.262268734827,11267.139874202674
1029240.0,30,27454.16405055038,11204.619376997138
1038170.0,30,27430.650229312763,11137.762793624039
1047190.0,30,27411.53010981176,11074.253588349966
1056280.0,30,27391.73283999225,11012.683288295944
1065450.0,30,27371.241199398555,10950.319970331722
1074700.0,30,27352.27658038517,10889.438215984526
1084040.0,30,27327.091453709356,10827.616736443946
1093450.0,30,27309.157998036757,10768.32169553903
1102940.0,30,27293.769034718236,10711.206079180012
1112520.0,30,27270.42130322578,10654.121579867464
1122180.0,30,27251.82639749116,10591.413958703746
1131920.0,30,27235.416987460667,10537.243982274333
1141750.0,30,27216.84085447702,10481.644318961946
1151670.0,30,27192.503448227064,10422.653474914026
1161670.0,30,27177.794310151134,10368.46279321772
1171750.0,30,27156.52743516933,10307.662421559904
1181930.0,30,27141.387054141123,10255.334192673748
1192190.0,30,27121.23328440965,10199.982277859153
1202540.0,30,27102.303234255985,10145.70002661794
1212980.0,30,27086.424307193935,10089.605665536834
1223520.0,30,27063.59033240514,10034.437617874082
1234140.0,30,27044.912263822425,9982.436094623406
1244860.0,30,27029.76990250785,9926.329931182814
1255660.0,30,27009.988041039076,9871.95929655904
1266570.0,30,26990.486068646856,9820.746167334897
1277560.0,30,26973.279295521294,9772.338262475503
1288660.0,30,26959.14742473893,9717.638382853227
1299850.0,30,26940.768330332605,9662.268370863507
1311130.0,30,26920.340456002854,9613.493947085755
1322520.0,30,26908.41948280834,9566.419262426938
1334000.0,30,26892.313466363255,9514.247341880488
1345590.0,30,26872.3935348652,9463.47447849754
1357270.0,30,26852.613091918756,9412.754589463731
1369050.0,30,26841.913038131224,9370.672339365403
1380940.0,30,26826.78033404919,9324.27963067205
1392930.0,30,26811.401609052125,9275.319745671512
1405030.0,30,26793.085053760227,9226.906724319328
1417230.0,30,26780.787806867294,9182.849206665896
1429530.0,30,26761.10876042743,9133.319722656875
1441940.0,30,26749.628210558432,9089.023279436446
1454470.0,30,26734.894991159545,9042.762286976793
1467090.0,30,26720.80069586651,8997.838957470043
1479830.0,30,26705.98392741743,8952.907789703695
1492680.0,30,26693.28261044347,8910.52340142847
100578.0,45,36327.13858122504,105598.05507285695
101451.0,45,36276.16394186629,104753.98936741841
102332.0,45,36227.466977746844,103882.22594078825
103221.0,45,36172.02034289918,103059.79127778487
104117.0,45,36129.400764882295,102203.11633392057
105021.0,45,36084.07132486873,101369.43529558512
105933.0,45,36040.73250737438,100492.58824735356
106853.0,45,35988.82708857921,99698.48362509166
107781.0,45,35950.77764158971,98875.4198352674
108716.0,45,35909.33723900266,98108.30540684688
109660.0,45,35848.73145134521,97315.52964807849
110613.0,45,35805.87984522456,96545.15095641879
111573.0,45,35751.65893700294,95770.4094144339
112542.0,45,35718.150450672845,95013.50766588995
113519.0,45,35676.79410232354,94223.87002825091
114505.0,45,35631.29503418911,93427.52571712552
115499.0,45,35580.73242979996,92664.38882232245
116502.0,45,35538.212565004615,91912.15012261183
117513.0,45,35496.37491222436,91194.89499586319
118534.0,45,35455.794355821,90463.6931866424
119563.0,45,35414.856311689866,89683.60795507519
120601.0,45,35374.2678210754,88904.70780714728
121648.0,45,35321.61532929575,88235.2970600933
122705.0,45,35278.95393542025,87554.20456666546
123770.0,45,35239.15007126959,86849.65160746578
124845.0,45,35193.72149970169,86135.56815609185
125929.0,45,35152.2886971232,85406.82491625607
127022.0,45,35114.82657962759,84721.57033706381
128125.0,45,35074.01363588227,84057.62635614398
129238.0,45,35036.92108841711,83365.4256078651
130360.0,45,34991.19952721807,82659.83327962601
131492.0,45,34961.034354733165,82043.94753735534
132634.0,45,34910.13211965949,81367.49480832524
133785.0,45,34868.94433239762,80642.62820586094
134947.0,45,34843.0992567829,80003.01749331481
136119.0,45,34784.73673411211,79365.25695220169
137300.0,45,34753.74088013656,78671.92265421072
138493.0,45,34722.66809612469,78076.75669690134
139695.0,45,34679.74557836782,77499.5981652877
140908.0,45,34638.23279740546,76873.96055899648
142132.0,45,34604.30398036509,76248.32684070236
143366.0,45,34568.110180871976,75645.22288784667
144611.0,45,34523.34458399536,75032.22652653736
145866.0,45,34486.52764834721,74437.01440719888
147133.0,45,34450.469176377825,73816.36042358223
148410.0,45,34414.31867101429,73207.43164328975
149699.0,45,34364.92660689486,72649.34673907114
150999.0,45,34342.304781069535,72047.70444375323
152310.0,45,34291.70902484338,71443.9557354172
153633.0,45,34263.17195195256,70902.35401898192
154966.0,45,34228.7982170882,70333.90443360091
156312.0,45,34192.50849876938,69758.60920920587
157669.0,45,34155.6066734554,69217.46761796171
159038.0,45,34118.9422714556,68665.04693721764
160419.0,45,34086.972079797924,68116.4270386194
161812.0,45,34048.1135649948,67569.87709461541
163217.0,45,34013.6288866247,67000.75574481011
164634.0,45,33979.920795033715,66453.20182112513
166064.0,45,33947.03168095298,65919.58344664332
167506.0,45,33906.29311379471,65406.84105726223
168960.0,45,33871.593196282294,64889.37658566617
170427.0,45,33845.39524288245,64389.23026146792
171907.0,45,33811.07237821872,63886.04208273672
173400.0,45,33767.743795151626,63376.80743676595
174906.0,45,33732.96084941981,62855.84994371302
176424.0,45,33707.55910472372,62331.985290167846
177956.0,45,33672.85614667483,61824.81408977585
179501.0,45,33641.72264805687,61334.724355413055
181060.0,45,33612.60337737276,60856.235585671275
182632.0,45,33576.89512021953,60401.41584815492
184218.0,45,33542.38268671918,59902.326518339054
185817.0,45,33514.93722051935,59423.158623153584
187431.0,45,33471.877641431645,58981.78699362301
189058.0,45,33446.61400726367,58485.5503783508
190700.0,45,33405.90968305066,58028.78139138921
192356.0,45,33370.66409290968,57565.10079300114
194026.0,45,33344.6960317282,57098.74901187416
195711.0,45,33308.70940518735,56652.05457147327
197410.0,45,33274.79015737391,56190.93246598929
199124.0,45,33244.687388895276,55738.17558926609
200853.0,45,33217.652567946905,55361.34498628083
202597.0,45,33186.48333986135,54903.958155178894
204356.0,45,33153.80716274922,54448.55084451731
206131.0,45,33123.410804660256,54021.58981701305
207921.0,45,33091.32326380074,53607.87604900881
209726.0,45,33064.63928764034,53156.74738022688
211547.0,45,33030.24579874694,52766.15402021037
213384.0,45,32993.20228198302,52327.682852878854
215237.0,45,32969.61687693689,51937.17546882037
217106.0,45,32946.716528271136,51536.76368254694
218991.0,45,32913.08553702242,51124.004513875996
220892.0,45,32884.565018395835,50706.93075221185
222810.0,45,32860.11860417187,50302.47281752075
224745.0,45,32822.86910108102,49930.052432781304
226696.0,45,32805.55001163849,49554.57107186617
228665.0,45,32773.509369464635,49166.15303146836
230650.0,45,32744.801971749235,48784.38002416181
232653.0,45,32714.266059242946,48415.72454250249
234673.0,45,32687.53439797221,48037.44503163474
236711.0,45,32652.167837040513,47651.59796400406
238766.0,45,32621.28670066097,47287.60021882815
240839.0,45,32592.445139779786,46904.86318837668
242930.0,45,32567.794955002617,46531.67924824486
245040.0,45,32538.565226066345,46163.97829254251
247167.0,45,32508.38653891239,45805.51349622684
249314.0,45,32488.157415013586,45474.48877553738
251478.0,45,32460.945044998316,45119.822793810046
253662.0,45,32429.016464694916,44768.48937037852
255864.0,45,32396.599506068465,44433.34271953512
258086.0,45,32378.947366874345,44091.497276631984
260327.0,45,32332.04536706144,43739.73700210509
262588.0,45,32315.9933830854,43413.23769099573
264868.0,45,32285.764698434512,43083.859485818764
267167.0,45,32260.668337712963,42755.74351139367
269487.0,45,32230.739190432883,42427.2083028286
271827.0,45,32201.054938213612,42090.12482328153
274187.0,45,32153.444781313312,41785.58091719543
276568.0,45,32147.16808748932,41470.77485225273
278970.0,45,32123.466754931687,41115.71872430249
281392.0,45,32088.652291589646,40800.25690219422
283835.0,45,32056.54423036787,40507.12617670834
286300.0,45,32042.729562391694,40207.98636824202
288786.0,45,32009.771795092314,39907.171806494014
291293.0,45,31984.19920719306,39609.72825806913
293823.0,45,31953.750064096355,39313.75299738675
296374.0,45,31929.108708763284,39000.303394425595
298947.0,45,31901.741880695434,38698.531364302566
301543.0,45,31880.902708521764,38408.37059357368
304161.0,45,31843.194575421683,38115.11514969165
306802.0,45,31818.652915769468,37834.48947111761
309466.0,45,31785.453141907303,37563.24144650964
312153.0,45,31764.01025985254,37281.566754390624
314864.0,45,31741.91805270361,37001.506070593554
317598.0,45,31716.913768200695,36709.799577846425
320355.0,45,31691.159018973016,36429.66124747349
323137.0,45,31664.496878405633,36150.96267188316
325943.0,45,31641.65598095535,35887.635701122956
328773.0,45,31603.57401951,35636.15535543006
331628.0,45,31580.124976337764,35352.96928490799
334507.0,45,31550.88808238258,35082.16248417313
337412.0,45,31517.285252647118,34842.587766536955
340341.0,45,31502.163819349887,34585.60715034438
343297.0,45,31473.242597402463,34319.46868204216
346278.0,45,31446.02357396704,34069.376784716886
349284.0,45,31414.219916957634,33819.2183945043
352317.0,45,31395.432381477807,33580.77390260916
355376.0,45,31367.24225333164,33339.46324390964
358462.0,45,31329.962166003108,33060.623910389295
361574.0,45,31302.8900772494,32805.74517418605
364714.0,45,31280.328188471394,32584.996455143977
367881.0,45,31255.86591848466,32329.225651296278
371075.0,45,31229.32036490459,32092.851324567553
374297.0,45,31193.15723329829,31847.28725088496
377547.0,45,31175.05723636455,31630.852689783696
380825.0,45,31150.381381772022,31417.380290204255
384132.0,45,31121.54309853768,31183.744252807166
387468.0,45,31087.820514806164,30942.530784254683
390832.0,45,31063.98762217694,30721.925917619224
394225.0,45,31037.911357519923,30502.361360436877
397649.0,45,31013.289828697238,30275.911178643302
401101.0,45,30979.10135353432,30060.704170247354
404584.0,45,30958.3218925856,29836.745466731252
408097.0,45,30931.127097236913,29611.87137218845
411641.0,45,30902.462203053252,29413.724764666178
415215.0,45,30888.88199844,29207.712821705234
418820.0,45,30850.170690104045,28983.920516167105
422457.0,45,30826.4222559769,28765.42271187856
426125.0,45,30789.127737976512,28564.692934559374
429825.0,45,30777.0254864665,28364.040996201762
433557.0,45,30741.08546468015,28156.77806371076
437322.0,45,30725.641724292098,27964.653305381045
441119.0,45,30688.601440226754,27766.564440906604
444949.0,45,30664.755832727584,27576.286188609265
448813.0,45,30633.022823165516,27388.12142109897
452710.0,45,30606.267603579992,27179.725720798433
456641.0,45,30585.8451464623,26979.56886778893
460606.0,45,30555.73924579551,26788.92879729763
464605.0,45,30522.695109011915,26601.60627015372
468639.0,45,30500.290201244374,26403.59920846453
472708.0,45,30481.12139363026,26215.864302494734
476813.0,45,30444.93225880391,26031.297787014046
480953.0,45,30419.166514295623,25848.66868027535
485129.0,45,30399.9393368803,25657.76157483286
489341.0,45,30379.744535218808,25488.289470418786
493590.0,45,30336.285237471184,25299.648270687114
497876.0,45,30313.361487350183,25141.980422635268
502199.0,45,30291.563012393803,24975.232859613385
506560.0,45,30262.468783811302,24795.30946864184
510958.0,45,30238.19237051255,24626.184640913685
515395.0,45,30211.57499220902,24450.97246433973
519870.0,45,30193.875412458758,24284.22216103196
524384.0,45,30156.39707990314,24117.51550231991
528937.0,45,30119.088338445054,23941.15843650604
533530.0,45,30109.877218158457,23783.35887211499
538163.0,45,30076.760404459965,23625.690381663124
542836.0,45,30055.674878052392,23460.363738417393
547549.0,45,30022.55942209434,23298.29287931101
552303.0,45,29994.89025043378,23128.545199405813
557099.0,45,29974.43479104353,22980.416983827323
561936.0,45,29948.717929843944,22818.443988243413
566816.0,45,29923.10809954227,22654.239900405693
571737.0,45,29893.747587138256,22494.668388965543
576702.0,45,29864.990853105002,22349.34769893716
581709.0,45,29839.65056025568,22210.129295334285
586760.0,45,29811.858267050946,22058.728973853435
591855.0,45,29788.351332754955,21901.736964743293
596994.0,45,29762.928246242685,21752.314164455358
602178.0,45,29733.57193880294,21607.144983764694
607406.0,45,29709.00171860617,21452.751468414877
612680.0,45,29683.41174351533,21308.41317144645
618000.0,45,29654.716350110306,21158.20473908184
623366.0,45,29630.22178901171,21024.7409661771
628779.0,45,29606.105497984652,20890.382287079443
634239.0,45,29577.215284009722,20747.754207284634
639746.0,45,29550.497674826416,20608.96261637917
645301.0,45,29521.903408005444,20470.22908586195
650904.0,45,29494.123474745997,20336.150142742426
656556.0,45,29467.44240699568,20198.76948708054
662257.0,45,29442.887939101147,20067.1116492777
668007.0,45,29420.660806581836,19935.839196813005
673807.0,45,29390.728139030096,19798.33429336593
679658.0,45,29361.640276051443,19672.235711081343
685559.0,45,29331.490332713707,19535.722057238123
691512.0,45,29316.06071935605,19408.6604707716
697516.0,45,29287.60196811794,19276.870681933382
703573.0,45,29260.391323263633,19153.37204060932
709682.0,45,29233.303093840255,19020.909640231857
715844.0,45,29207.424322220555,18898.022754647995
722060.0,45,29187.28733606452,18778.35947281088
728330.0,45,29163.366269181497,18654.55206957752
734654.0,45,29138.244924669718,18533.452090449075
741033.0,45,29108.612323808713,18407.81667422295
747467.0,45,29084.655848454287,18295.174608152178
753957.0,45,29058.606490327376,18174.126788880876
760504.0,45,29035.27119995474,18056.627075204735
767107.0,45,29007.92456628978,17940.077726705567
773768.0,45,28983.582279272756,17819.942503236332
780487.0,45,28958.951264265164,17702.714711059678
787264.0,45,28933.15395083595,17593.36252940174
794099.0,45,28912.437797106446,17488.965672094982
800995.0,45,28883.431194231125,17370.700729094024
807950.0,45,28864.05460217169,17266.70753589428
814965.0,45,28839.955165264895,17150.678904141765
822041.0,45,28811.77375044601,17036.31705853297
829179.0,45,28788.456362014156,16941.99892831978
836379.0,45,28756.118788592372,16839.017195719785
843641.0,45,28735.621818198233,16729.701610908436
850966.0,45,28714.958297905567,16623.658061619288
858355.0,45,28688.94487763746,16517.802789531932
865808.0,45,28665.854946355095,16416.425516242874
873326.0,45,28640.82576530399,16313.325059861265
880909.0,45,28621.661414368853,16213.146112344517
888558.0,45,28588.93914371996,16103.58339076518
896273.0,45,28562.774496728172,16001.423604947495
904056.0,45,28543.361069669347,15905.828464116625
911906.0,45,28518.940803750724,15809.738567602599
919824.0,45,28497.991988422407,15713.57092713781
927811.0,45,28477.7251832596,15608.675147071714
935867.0,45,28442.172266159498,15511.297408678132
943993.0,45,28428.990722666822,15426.560933302011
952190.0,45,28405.057481874243,15329.866056539357
960457.0,45,28375.686399167447,15233.788808425421
968797.0,45,28353.763680026328,15137.719240913299
977209.0,45,28334.627424436385,15044.671503428614
985694.0,45,28305.090731553275,14953.330628950654
994253.0,45,28289.12199153248,14869.634851230217
1002890.0,45,28264.946870259737,14772.72567140187
1011590.0,45,28241.415828290574,14683.074383752153
1020380.0,45,28221.10218739066,14602.194368015098
1029240.0,45,28198.084300932398,14513.877548591423
1038170.0,45,28177.21808152701,14423.41726824754
1047190.0,45,28154.28992469424,14336.229756553059
1056280.0,45,28131.504514126736,14249.770656225926
1065450.0,45,28116.569945188574,14175.54897707267
1074700.0,45,28091.21963683431,14082.675769075655
1084040.0,45,28069.748725062178,13998.180229868036
1093450.0,45,28042.625051030238,13923.469297684842
1102940.0,45,28024.536827895976,13838.297314234607
1112520.0,45,27998.9495296617,13752.980421660892
1122180.0,45,27976.464633171254,13674.481729132141
1131920.0,45,27961.14577105618,13595.963595009162
1141750.0,45,27938.927832006797,13515.290464938778
1151670.0,45,27915.129000728342,13431.70415961827
1161670.0,45,27898.515778947898,13357.091392104197
1171750.0,45,27873.42989218594,13279.421249192068
1181930.0,45,27853.417982318657,13203.560952199596
1192190.0,45,27833.02278694665,13126.846376119318
1202540.0,45,27811.441892499926,13052.107937910696
1212980.0,45,27796.46568159337,12973.81475351406
1223520.0,45,27773.598900686233,12898.910583977357
1234140.0,45,27750.577944453136,12827.151902233396
1244860.0,45,27730.981652494575,12756.057911566993
1255660.0,45,27717.76714581402,12686.966303088826
1266570.0,45,27688.774551682876,12612.49068224219
1277560.0,45,27676.412993457376,12543.687694068794
1288660.0,45,27656.95782024095,12470.340263540771
1299850.0,45,27634.90235476998,12400.549123668137
1311130.0,45,27618.41288000969,12333.49349285032
1322520.0,45,27598.808393367508,12267.297119172277
1334000.0,45,27581.66445178673,12196.373588445473
1345590.0,45,27559.3478894417,12128.4127967659
1357270.0,45,27544.017992058525,12061.40444530538
1369050.0,45,27526.848283716823,11994.95869253333
1380940.0,45,27506.00282642665,11933.244896344011
1392930.0,45,27487.600851156076,11865.795416551902
1405030.0,45,27472.753596421724,11801.465686118097
1417230.0,45,27455.71718990969,11735.954435190955
1429530.0,45,27437.611855625517,11670.262815971222
1441940.0,45,27420.781033845866,11616.111325651931
1454470.0,45,27402.38676255541,11552.85294560571
1467090.0,45,27388.401850636874,11489.57555183578
1479830.0,45,27372.775476365114,11434.341206758823
1492680.0,45,27355.463802179514,11371.13098459451
100578.0,60,37821.87790865659,136396.0764461286
101451.0,60,37760.575197841645,135338.02188747123
102332.0,60,37688.454761681365,134202.32231034792
103221.0,60,37643.90791831886,133132.7374945557
104117.0,60,37618.884117737754,132029.75830048224
105021.0,60,37530.90151770356,130841.85129085845
105933.0,60,37472.764743299216,129799.37975702371
106853.0,60,37430.203730481524,128799.52557550707
107781.0,60,37378.918295291005,127703.47000631584
108716.0,60,37317.61707572859,126619.76120819744
109660.0,60,37267.262198747136,125590.78234755048
110613.0,60,37219.08179759301,124649.45005656603
111573.0,60,37154.86334104923,123664.79656510746
112542.0,60,37120.50756410776,122640.32730472527
113519.0,60,37033.292403858846,121570.45646180084
114505.0,60,36987.48206373574,120544.78267607061
115499.0,60,36958.39514224123,119584.6207837906
116502.0,60,36900.415518022906,118660.3026781472
117513.0,60,36854.2083439532,117674.6109437473
118534.0,60,36791.56134628246,116722.73087747348
119563.0,60,36746.197507393255,115798.01904003198
120601.0,60,36699.95538762702,114854.95376476078
121648.0,60,36638.438838253845,113917.92744318092
122705.0,60,36589.95823112254,112969.78822789181
123770.0,60,36540.677071283695,112018.75323375763
124845.0,60,36491.60966998119,111097.02597247911
125929.0,60,36422.215828706496,110213.1930927779
127022.0,60,36383.12337860976,109293.36212676935
128125.0,60,36344.539217584446,108401.64019894677
129238.0,60,36295.902604193914,107507.11614659891
130360.0,60,36251.61156789094,106616.48413319461
131492.0,60,36190.79717279837,105764.29807796532
132634.0,60,36147.041134460895,104910.81591813831
133785.0,60,36110.13531062764,104132.88002301934
134947.0,60,36053.50215919163,103292.92096145166
136119.0,60,36009.526700774884,102383.47542756636
137300.0,60,35951.782924625404,101579.35262534553
138493.0,60,35920.74153539005,100758.61508942343
139695.0,60,35859.77828080301,99892.55601564558
140908.0,60,35819.622868657214,99057.0179427978
142132.0,60,35779.167153963645,98268.83261256081
143366.0,60,35730.22690807176,97501.89714421402
144611.0,60,35683.63955274712,96706.54474192271
145866.0,60,35634.03143883853,95894.3697598734
147133.0,60,35586.74283894313,95122.3538046086
148410.0,60,35541.442277467904,94367.39366430661
149699.0,60,35501.012344746414,93613.55570704883
150999.0,60,35456.66499310408,92852.31350634455
152310.0,60,35414.61528557754,92103.00017486424
153633.0,60,35370.704256073645,91359.91937484768
154966.0,60,35321.844487274364,90607.527725841
156312.0,60,35293.9511310845,89862.81802771107
157669.0,60,35224.734187741145,89150.67539653796
159038.0,60,35197.25925656342,88441.4149700264
160419.0,60,35143.04369342693,87711.11546141097
161812.0,60,35106.71457977965,86949.39905607676
163217.0,60,35061.52409148264,86261.02463981012
164634.0,60,35023.01042845709,85585.47567148258
166064.0,60,34979.95835439942,84924.10898621885
167506.0,60,34944.25552555202,84234.79201511176
168960.0,60,34892.56382992841,83551.36167332326
170427.0,60,34856.062481706016,82835.5093757257
171907.0,60,34823.33770899393,82166.60140070472
173400.0,60,34780.51110983577,81528.75497747453
174906.0,60,34737.093906623835,80878.85140148662
176424.0,60,34693.1016832763,80194.45126805159
177956.0,60,34657.61710186822,79564.23561773868
179501.0,60,34607.33725292611,78920.78452176155
181060.0,60,34576.06339739706,78278.95521818397
182632.0,60,34529.74197361638,77604.27510017945
184218.0,60,34495.96768129548,77040.57312981361
185817.0,60,34464.00322216251,76441.33060164604
187431.0,60,34424.88038467905,75820.62523217037
189058.0,60,34371.46244184091,75177.75825538719
190700.0,60,34340.23729953329,74634.26545376268
192356.0,60,34300.541054581,74031.50889659775
194026.0,60,34270.70131624478,73381.70804431087
195711.0,60,34233.96880191562,72801.34181943258
197410.0,60,34181.43288690915,72225.55440382297
199124.0,60,34147.19895141161,71659.63736947287
200853.0,60,34112.247086699965,71089.14364555979
202597.0,60,34072.33061153206,70490.7921848332
204356.0,60,34036.74834264297,69931.8322565056
206131.0,60,34004.67674418094,69380.91524579262
207921.0,60,33960.10596493858,68833.69105817283
209726.0,60,33932.80899691762,68295.53495152092
211547.0,60,33889.198620921896,67737.16520097555
213384.0,60,33873.24200900711,67219.62590561046
215237.0,60,33817.71301642785,66693.83503322113
217106.0,60,33781.9622966765,66137.52334374515
218991.0,60,33751.71365368603,65588.11100213161
220892.0,60,33720.54861118855,65060.48086157509
222810.0,60,33687.58217399541,64549.76554194731
224745.0,60,33653.60629875821,64051.77391332716
226696.0,60,33617.90197226002,63540.35815945398
228665.0,60,33574.785341921175,63033.474983932596
230650.0,60,33546.53414696553,62515.02073094658
232653.0,60,33516.303688301654,62027.7255735667
234673.0,60,33482.18389451528,61527.89716613835
236711.0,60,33452.17328633011,61039.66596768981
238766.0,60,33417.7124133336,60556.813750558606
240839.0,60,33379.34080767287,60094.43493885125
242930.0,60,33338.44322919998,59607.65136807525
245040.0,60,33304.12282074081,59139.079278430494
247167.0,60,33277.20980676865,58659.74393798919
249314.0,60,33250.310590876135,58181.6345061286
251478.0,60,33216.66862820269,57707.27511298648
253662.0,60,33187.71353227156,57270.699418118995
255864.0,60,33151.94243411057,56827.88399311552
258086.0,60,33125.78848932308,56373.81278820098
260327.0,60,33082.61489411097,55939.64679783946
262588.0,60,33049.52138247178,55478.06670556847
264868.0,60,33027.227104922385,55047.02599821594
267167.0,60,33004.21461702698,54622.22127728055
269487.0,60,32963.47207585447,54190.88176086759
271827.0,60,32929.4829580331,53770.15220404509
274187.0,60,32899.278145759075,53359.458705469435
276568.0,60,32868.480496131866,52926.00357214931
278970.0,60,32841.35503254002,52507.17998720845
281392.0,60,32805.27111414403,52079.77468565194
283835.0,60,32778.006428124034,51670.60201903959
286300.0,60,32745.326071819894,51301.80745415238
288786.0,60,32721.126812968476,50907.59007548334
291293.0,60,32684.34763531198,50499.88795270228
293823.0,60,32653.255078441023,50103.56269041215
296374.0,60,32627.043044908645,49713.9712870288
298947.0,60,32591.572197327227,49295.80822452031
301543.0,60,32570.43128501285,48923.640356931995
304161.0,60,32539.56621589507,48562.27384851977
306802.0,60,32503.4836186791,48177.69403683274
309466.0,60,32472.45405802005,47806.708840737
312153.0,60,32445.699532118437,47445.05588490584
314864.0,60,32412.662495554207,47067.033433450066
317598.0,60,32379.751695546318,46699.40567856294
320355.0,60,32357.58389263221,46337.648899132684
323137.0,60,32328.02988324601,45967.43004121006
325943.0,60,32293.20683991337,45628.916843378945
328773.0,60,32263.930955416105,45298.88919797059
331628.0,60,32248.039574161743,44951.52799205368
334507.0,60,32209.56466056914,44600.07756896344
337412.0,60,32188.89056294704,44253.18609730813
340341.0,60,32161.83360863067,43916.38769754503
343297.0,60,32122.46704251117,43569.69517729236
346278.0,60,32103.63450696746,43230.102549863346
349284.0,60,32077.456990379447,42889.74517717151
352317.0,60,32050.14071109659,42570.298292287895
355376.0,60,32024.858173110737,42248.58243398744
358462.0,60,31988.516316591107,41925.92273962241
361574.0,60,31959.715566330964,41608.443925089705
364714.0,60,31936.161827186155,41279.89968098997
367881.0,60,31912.2452103286,40961.95453049186
371075.0,60,31874.182465246053,40653.866444377585
374297.0,60,31844.04375546275,40338.48585185969
377547.0,60,31828.79307674782,40040.09020196308
380825.0,60,31800.066935705916,39754.64685836613
384132.0,60,31766.854842735796,39450.18106784484
387468.0,60,31741.652209857006,39156.85606323649
390832.0,60,31706.61112865051,38855.92668382784
394225.0,60,31670.394158054612,38566.59770207929
397649.0,60,31657.847393160686,38263.68436476211
401101.0,60,31648.51549334326,37955.9488909725
404584.0,60,31601.506981531624,37682.44147913202
408097.0,60,31574.07393732889,37390.79278725503
411641.0,60,31549.141148362487,37111.30277415635
415215.0,60,31520.60043080241,36851.53763556304
418820.0,60,31489.348155711832,36584.035231361275
422457.0,60,31466.887575606892,36291.02913476537
426125.0,60,31432.43425425449,36013.78113854543
429825.0,60,31408.01536866995,35742.43752308368
433557.0,60,31383.773126087894,35485.87963298856
437322.0,60,31355.714874060202,35226.41413905343
441119.0,60,31330.445340932158,34965.83590166859
444949.0,60,31307.09203251751,34704.33787775284
448813.0,60,31275.099925422168,34440.98156796405
452710.0,60,31247.040882111738,34200.930832015154
456641.0,60,31225.94872276218,33956.65567375589
460606.0,60,31195.13520498099,33692.98934552279
464605.0,60,31162.957878880028,33438.183452269135
468639.0,60,31132.511941244684,33189.304771126364
472708.0,60,31105.910808712906,32958.04481393699
476813.0,60,31090.203181833604,32715.89263244149
480953.0,60,31058.050019047187,32457.948655633445
485129.0,60,31034.76012910465,32226.801463114305
489341.0,60,31011.391551328186,31991.663667981924
493590.0,60,30984.190604221585,31763.653559656854
497876.0,60,30952.906890390375,31536.63884972913
502199.0,60,30922.47009867342,31299.963580479714
506560.0,60,30897.61763634027,31079.88655128401
510958.0,60,30865.592286194882,30856.1125127959
515395.0,60,30840.047151499675,30637.680738896124
