Repository: upb-lea/materialdatabase

Material database for power electronic usage
===============================================

The materialdatabase mainly contains complex magnetic and dielectric data of soft-magnetic ferrite materials under sinusoidal excitation.
Typical target applications of the provided material data are magnetic components in power electronic converters operated at switching frequencies reaching from 100 kHz to 3 MHz.
The database allows to compare materials and measurement setups, to work with fit functions (e.g., Steinmetz), and features data export as interpolation grids.
FEM solvers like Comsol can directly import these interpolation grids and incorporate the data in frequency-domain simulations.

File: materialdatabase/data/complex_permittivity/LEA_MTB/N30.csv (part 1 of 2)
f,T,eps_real,eps_imag
100651.0,30,133306.3652706318,178264.34075273748
101497.0,30,133135.2571885596,177058.71501693194
102350.0,30,132949.94000368123,175856.39469715257
103210.0,30,132772.85586692992,174686.7845535947
104077.0,30,132604.62666818398,173476.6714206856
104951.0,30,132414.0453931764,172308.0319904233
105833.0,30,132219.39501464815,171142.88943323592
106722.0,30,132062.61598765609,169989.9037517081
107618.0,30,131873.7260354597,168847.15607125426
108523.0,30,131704.81135469922,167702.77637211993
109434.0,30,131520.85263108255,166589.87077035627
110354.0,30,131336.6538516065,165471.7372385115
111281.0,30,131161.16033831256,164346.27716408353
112216.0,30,130958.09233062013,163255.02114906447
113159.0,30,130791.74266610926,162172.47225371038
114109.0,30,130617.29779109186,161106.23667461277
115068.0,30,130428.99245846772,160026.6425391732
116035.0,30,130264.26926691853,158973.43834518894
117009.0,30,130093.27365962499,157886.48954013045
117992.0,30,129881.31384843419,156869.05118506355
118984.0,30,129718.5039286891,155822.89699653364
119983.0,30,129531.30421280728,154809.50480738058
120991.0,30,129348.0728591337,153778.92057820444
122008.0,30,129180.52711474242,152766.59433065774
123033.0,30,128987.88825578139,151771.0500442377
124067.0,30,128808.6492597352,150780.9101916926
125109.0,30,128623.29512219598,149785.67920126132
126160.0,30,128449.5084690533,148810.71290980038
127220.0,30,128260.12465251907,147840.0618708737
128289.0,30,128088.3268797369,146886.8061275181
129366.0,30,127902.553751025,145925.55326844894
130453.0,30,127720.08972426617,144975.0481150048
131549.0,30,127542.52566585926,144027.83683759693
132654.0,30,127376.1086099518,143102.0356933768
133769.0,30,127186.33295458133,142174.24635311897
134893.0,30,126997.78408363159,141265.8171897794
136026.0,30,126825.3706358135,140340.72150014306
137169.0,30,126659.17075608189,139453.58682593203
138321.0,30,126471.36200052084,138557.2270064427
139483.0,30,126282.017718409,137659.65429176792
140655.0,30,126105.23261006293,136777.19398887313
141837.0,30,125936.55549612464,135906.77330323664
143028.0,30,125748.6376316821,135045.35144894864
144230.0,30,125569.45404324835,134171.89316402483
145442.0,30,125391.4676803406,133338.41588351552
146664.0,30,125216.91766234663,132484.0262781045
147896.0,30,125024.05032088148,131641.98507174716
149138.0,30,124838.89481512041,130813.2228394486
150391.0,30,124663.94086434896,129993.8138292617
151655.0,30,124487.0841296106,129168.86448295262
152929.0,30,124317.96370892765,128354.30515468471
154214.0,30,124129.43775173408,127559.99494820203
155509.0,30,123944.16587139847,126758.22088980567
156816.0,30,123754.96695194195,125950.6774738195
158133.0,30,123584.98164231484,125178.42218165136
159462.0,30,123408.69857058475,124385.68223591242
160802.0,30,123227.18207596244,123608.8802173771
162152.0,30,123052.51296273783,122850.7972644572
163515.0,30,122875.94487957386,122093.94756841863
164889.0,30,122698.55456216115,121336.02014302876
166274.0,30,122512.12997244466,120585.41031861509
167671.0,30,122335.46131518876,119841.56909948474
169079.0,30,122163.17644647832,119097.13751012184
170500.0,30,121983.05751853435,118358.51721683139
171932.0,30,121797.003849333,117644.70529253814
173377.0,30,121633.97192078619,116927.56548649428
174833.0,30,121443.27104083057,116220.08812012609
176302.0,30,121274.58738401196,115500.33775063828
177783.0,30,121089.88696900064,114810.84215239527
179277.0,30,120900.9517689148,114099.53355627482
180783.0,30,120728.0900130144,113406.51839659327
182302.0,30,120554.28768929026,112727.09663343831
183834.0,30,120378.33913768955,112051.31855378795
185378.0,30,120203.034251227,111361.4600762827
186935.0,30,120035.93160735685,110696.55635325053
188506.0,30,119850.89206568988,110037.6441737862
190090.0,30,119674.97970225642,109370.6189103975
191687.0,30,119493.05979967599,108726.1250084298
193297.0,30,119316.73657513017,108076.40382275949
194921.0,30,119145.08141221254,107436.58575013604
196559.0,30,118972.28654794891,106790.8387202683
198210.0,30,118797.36811479689,106152.20540791843
199875.0,30,118610.34736980841,105533.22721417436
201554.0,30,118436.95573279484,104903.99372979639
203248.0,30,118267.84727760311,104289.51321547477
204955.0,30,118088.28497633788,103681.39496030312
206677.0,30,117919.24017395543,103054.66984672524
208413.0,30,117743.8710651998,102458.9444244628
210164.0,30,117566.81482860955,101860.04346908248
211930.0,30,117388.33150524306,101267.55400365432
213711.0,30,117219.65572498569,100679.67244168495
215506.0,30,117041.7473769064,100093.88401333881
217317.0,30,116875.7047747696,99514.40418254473
219142.0,30,116697.83104295276,98942.7991172877
220983.0,30,116523.85266696774,98370.97853061437
222840.0,30,116362.75904783496,97797.17560261796
224712.0,30,116167.18387186523,97241.1321491889
226600.0,30,116001.41964259211,96679.61344346078
228504.0,30,115825.80894632722,96125.95376518849
230423.0,30,115654.52716372494,95569.33545087033
232359.0,30,115480.60317140412,95035.53174765127
234311.0,30,115319.72973915075,94489.98983730617
236280.0,30,115141.00394905261,93953.9038231645
238265.0,30,114965.47906056984,93433.90861129371
240267.0,30,114798.41055720986,92895.25753205392
242285.0,30,114615.54111982742,92372.81924736474
244321.0,30,114450.75381846492,91853.15707871146
246373.0,30,114292.02007361146,91337.44860616015
248443.0,30,114119.0980950364,90821.26718119175
250531.0,30,113942.86663637326,90316.47937277585
252635.0,30,113777.94942270972,89816.1124628705
254758.0,30,113606.69522269322,89315.56463585823
256898.0,30,113425.27889538389,88828.45932988515
259056.0,30,113264.248098027,88327.25758474672
261233.0,30,113095.21447385404,87842.04289420288
263427.0,30,112923.44960376773,87358.4120194564
265641.0,30,112769.04452808686,86872.7049867229
267872.0,30,112584.21375721272,86403.89180837183
270123.0,30,112420.68545617549,85928.16688147334
272392.0,30,112252.20375806457,85470.54458919408
274681.0,30,112087.58179555007,84999.58056944102
276988.0,30,111920.98366373827,84533.14887925734
279315.0,30,111756.64558139774,84078.36100563266
281662.0,30,111589.76085202566,83627.52701026014
284028.0,30,111421.50314720748,83168.46231548056
286415.0,30,111256.41513169695,82729.6904508253
288821.0,30,111092.71353704917,82283.5261243224
291247.0,30,110923.44188897157,81845.87455056208
293694.0,30,110748.36918927639,81412.00093668625
296162.0,30,110601.93305906843,80979.50846747463
298650.0,30,110421.81457452365,80554.33483568659
301159.0,30,110266.32583593277,80121.40851189403
303689.0,30,110100.40909795977,79699.11164188357
306240.0,30,109939.72569572201,79282.57218856044
308813.0,30,109774.96073554797,78865.91474502895
311408.0,30,109610.13368681133,78449.71243752065
314024.0,30,109449.00443021324,78041.83892705305
316662.0,30,109287.8478440474,77639.27476231098
319322.0,30,109116.87821004173,77237.32852296205
322005.0,30,108959.74958369622,76842.42888564248
324710.0,30,108794.03194114054,76438.75111839504
327438.0,30,108633.25655541767,76044.07004509527
330189.0,30,108470.92130146423,75652.06997648886
332963.0,30,108314.00053824521,75265.61359637493
335761.0,30,108135.9726003352,74898.39952516851
338581.0,30,107989.62946687984,74506.23546152207
341426.0,30,107834.25871460026,74131.55462992193
344294.0,30,107679.53148689556,73753.73257880085
347187.0,30,107509.58641552771,73383.16884061492
350104.0,30,107358.43680576232,73016.8848165173
353045.0,30,107195.75615357017,72655.04590111539
356011.0,30,107031.87700696071,72293.43262032417
359002.0,30,106880.99590382288,71934.55924202604
362018.0,30,106724.68516586752,71570.63989055793
365060.0,30,106561.16396368138,71222.34067724342
368127.0,30,106402.46046750588,70869.09157990881
371219.0,30,106247.74623306304,70513.87884412901
374338.0,30,106081.09840884079,70170.95399023691
377483.0,30,105932.88627969222,69831.56630372061
380654.0,30,105775.45479031197,69489.15106136593
383852.0,30,105624.79336519373,69150.26395616299
387077.0,30,105462.584092517,68825.49505373767
390329.0,30,105308.53610324745,68488.28866976942
393608.0,30,105160.66006590678,68168.5099263153
396915.0,30,105000.6197250059,67840.37458293591
400250.0,30,104846.88907577241,67514.83338137426
403613.0,30,104695.90720850085,67192.16249931495
407003.0,30,104535.82494757124,66871.44545263777
410423.0,30,104388.10701896287,66559.69097967961
413871.0,30,104232.67854577655,66254.78693483595
417348.0,30,104076.02731571851,65946.01524505093
420854.0,30,103921.51427549189,65635.54306921424
424390.0,30,103779.71605592527,65317.40758031028
427955.0,30,103632.23103463204,65027.2810046863
431551.0,30,103476.62813508061,64716.894060493054
435176.0,30,103322.77124926698,64436.42603472207
438832.0,30,103167.53210812151,64140.21166792391
442519.0,30,103024.94011883439,63842.327720882975
446237.0,30,102873.99213736148,63545.69830371506
449986.0,30,102727.29158954136,63265.24888284552
453766.0,30,102571.61583348493,62985.31997569817
457579.0,30,102425.61944217187,62690.29730393124
461423.0,30,102273.36801942793,62423.275395355326
465299.0,30,102130.35802914221,62142.62813496883
469209.0,30,101980.49019491661,61871.83526190188
473151.0,30,101823.83422291308,61599.68556107037
477126.0,30,101680.8113291849,61322.53900655308
481134.0,30,101529.05292060258,61061.258941757864
485176.0,30,101391.88291597099,60797.45556613004
489252.0,30,101242.79828294672,60523.46716241855
493363.0,30,101097.00295023665,60271.88794199719
497508.0,30,100946.2573746355,60019.50513132786
501687.0,30,100808.12428650635,59753.677314930035
505902.0,30,100650.73880716412,59493.14980851443
510152.0,30,100512.91764750541,59245.62887071896
514438.0,30,100365.07892350706,59000.92823177142
518760.0,30,100220.40424586093,58749.595984990294
523119.0,30,100080.74361443715,58507.77393293636
527514.0,30,99937.83219356787,58266.12748179106
531945.0,30,99788.88571592113,58031.6625875444
536414.0,30,99653.6922162542,57785.119003100895
540921.0,30,99507.00350613285,57550.01066638801
545465.0,30,99358.29440700148,57319.45951427143
550048.0,30,99216.15324644286,57091.45802514484
554669.0,30,99077.35260691441,56835.63627854789
559329.0,30,98930.50893698134,56626.62697153306
564028.0,30,98782.5800542354,56398.984827098204
568767.0,30,98653.46438515006,56174.22597191196
573545.0,30,98512.36330147185,55954.396901371685
578364.0,30,98363.58578618806,55731.24085205474
583223.0,30,98237.5598141153,55516.55322601251
588123.0,30,98085.08257388836,55301.71459101823
593064.0,30,97951.97503745664,55083.01308735769
598046.0,30,97818.24430978516,54868.12300963279
603070.0,30,97670.63543484376,54664.37539873999
608137.0,30,97526.96725766936,54461.53498160495
613246.0,30,97393.60433460792,54250.44951391363
618398.0,30,97261.8847953678,54049.922696106994
623594.0,30,97118.47628991582,53844.951872609774
628833.0,30,96975.78711016332,53655.69624869273
634116.0,30,96838.46039591232,53446.67668137097
639443.0,30,96699.91002699402,53250.27154177314
644815.0,30,96563.99435930006,53057.31899912729
650233.0,30,96433.38795418432,52862.25904583744
655695.0,30,96294.07452568022,52676.00450267312
661204.0,30,96162.63829692168,52482.27440037608
666759.0,30,96024.04421417038,52298.364336541585
672361.0,30,95882.32155336691,52119.23873590326
678009.0,30,95750.78491699455,51939.10979576139
683706.0,30,95613.35942435321,51759.6471300269
689450.0,30,95483.7888764981,51581.596530320974
695242.0,30,95349.24942936774,51401.04711810413
701083.0,30,95219.6321280405,51220.980325693476
706973.0,30,95081.94220610952,51053.44747168865
712912.0,30,94956.19886421748,50875.812302157006
718902.0,30,94849.90022895415,50644.91741104102
724942.0,30,94684.52232915224,50532.19425788528
731032.0,30,94551.44766785786,50367.92028835798
737174.0,30,94424.05097365154,50213.34605955889
743367.0,30,94295.12110855864,50045.17919292615
749612.0,30,94164.33645245331,49884.386826832946
755910.0,30,94030.6785432431,49743.40448496557
762260.0,30,93906.81994990933,49568.43662912341
768664.0,30,93774.37493943225,49404.812288600726
775122.0,30,93642.08794054552,49253.29666383029
781634.0,30,93512.17392090817,49102.27599633502
788201.0,30,93374.12289127335,48963.900980326885
794823.0,30,93256.04081841515,48799.51268661256
801501.0,30,93134.96238846346,48663.70552394044
808234.0,30,92996.83947939369,48511.80684796519
815024.0,30,92882.46330885643,48355.05272051131
821872.0,30,92754.71688739596,48224.98415577021
828777.0,30,92605.1677135423,48088.32004791662
835739.0,30,92487.13124031808,47947.73845393214
842761.0,30,92360.62238247939,47819.585748308615
849841.0,30,92240.98877893775,47667.85674755563
856981.0,30,92109.02001941206,47539.78876819814
864180.0,30,91987.6136665017,47412.69495817072
871441.0,30,91873.75183443908,47277.92754882676
878762.0,30,91745.30396488943,47149.87196439001
886145.0,30,91616.32721090478,47024.37868686346
893590.0,30,91494.9123402776,46899.12824628625
901097.0,30,91380.78122257307,46769.35490910791
908667.0,30,91252.02954019791,46650.411650200585
916301.0,30,91131.40573473569,46527.57210415207
923999.0,30,91011.49934596654,46407.89537108707
931762.0,30,90892.66276697346,46293.94247426492
939590.0,30,90768.24240083026,46177.31369913166
947484.0,30,90647.82352244182,46069.06063510648
955444.0,30,90522.43253951399,45949.48587266595
963471.0,30,90408.08002505708,45849.57530783958
971566.0,30,90292.93330161873,45743.24453772881
979728.0,30,90169.06240611331,45622.56012499526
987959.0,30,90055.02937468125,45514.139543157
996259.0,30,89937.26511301182,45422.10998552593
100651.0,45,132786.33039417482,231830.79344012897
101497.0,45,132607.9174539049,230146.31172343195
102350.0,45,132441.70387746804,228507.01797569072
103210.0,45,132306.7103401496,226860.0546813194
104077.0,45,132128.10402959562,225234.8209803235
104951.0,45,131954.06582223435,223635.84066125544
105833.0,45,131812.13585900707,222032.24640254382
106722.0,45,131652.83882092455,220422.6259152137
107618.0,45,131489.13963197437,218851.11589143996
108523.0,45,131309.74978786593,217299.76413300965
109434.0,45,131169.1662278358,215736.22688170947
110354.0,45,130998.61642873481,214203.0884781314
111281.0,45,130821.83325093327,212690.2731170714
112216.0,45,130639.71384695754,211192.1438049797
113159.0,45,130507.63302833428,209687.22682500025
114109.0,45,130355.85224432687,208193.08979916153
115068.0,45,130179.25333485167,206729.9479626086
116035.0,45,130014.29872225317,205262.30230694206
117009.0,45,129852.22149995933,203853.06802191696
117992.0,45,129680.32926039866,202393.14497174288
118984.0,45,129506.09778171952,200953.35721989334
119983.0,45,129366.57373971256,199551.5219541947
120991.0,45,129200.78173790628,198133.121733174
122008.0,45,129026.84867668657,196752.9630025226
123033.0,45,128863.62525481175,195371.84020517804
124067.0,45,128694.67866762973,194007.24895230337
125109.0,45,128531.97448404155,192654.89988947165
126160.0,45,128371.33857162877,191312.82991400812
127220.0,45,128198.48481878861,189998.40097088853
128289.0,45,128044.63726599881,188664.01093297193
129366.0,45,127881.37167484916,187360.29004984055
130453.0,45,127705.52418458476,186049.80714341797
131549.0,45,127544.04102716912,184769.68042918656
132654.0,45,127389.41883977946,183480.61897733485
133769.0,45,127212.17563011931,182221.50462322385
134893.0,45,127066.93503709062,180969.11261468727
136026.0,45,126882.76580171911,179719.9104097994
137169.0,45,126722.2014566403,178475.0570880307
138321.0,45,126552.83275491935,177259.49501224625
139483.0,45,126382.81558865105,176032.61223306326
140655.0,45,126232.1616677813,174832.18763496386
141837.0,45,126068.30071313205,173646.20111751257
143028.0,45,125886.33665937377,172452.3716985028
144230.0,45,125727.5660917582,171290.76801732625
145442.0,45,125562.6137477472,170121.17930631584
146664.0,45,125389.21302090393,168954.35604554566
147896.0,45,125234.07035016503,167797.31994352402
149138.0,45,125051.79731083474,166675.1027643416
150391.0,45,124897.5027038582,165546.11768037162
151655.0,45,124727.76825704858,164425.23837693434
152929.0,45,124563.89883537806,163321.22456759668
154214.0,45,124398.94163051393,162222.42482217817
155509.0,45,124228.54350613468,161123.74293255465
156816.0,45,124071.13621028018,160062.8474738717
158133.0,45,123900.6100454277,158967.22261324586
159462.0,45,123726.97334549524,157900.39748807272
160802.0,45,123582.11684052568,156853.24069557866
162152.0,45,123395.333223051,155812.37916996639
163515.0,45,123241.07424127187,154767.19557764416
164889.0,45,123070.84039275837,153747.80880870216
166274.0,45,122903.7719265444,152714.5857595631
167671.0,45,122745.65136148942,151702.7311129851
169079.0,45,122561.97437100946,150701.73784709646
170500.0,45,122413.22970717611,149715.3481685859
171932.0,45,122239.38811023014,148720.32518098285
173377.0,45,122071.21139717697,147752.3880550291
174833.0,45,121905.04837041473,146773.3034038811
176302.0,45,121747.59032283144,145800.74610137453
177783.0,45,121564.04662513809,144852.31041080327
179277.0,45,121390.48058633794,143899.24036745407
180783.0,45,121229.61887471369,142951.08303251813
182302.0,45,121061.28601616158,142028.92206992873
183834.0,45,120905.06637936732,141109.7058031441
185378.0,45,120736.3694977788,140188.23666373015
186935.0,45,120581.65263036445,139273.49048738356
188506.0,45,120408.14069175697,138364.89413734534
190090.0,45,120236.68372662665,137490.93074562674
191687.0,45,120088.55827968652,136597.2629633103
193297.0,45,119911.78639628482,135726.91164992805
194921.0,45,119745.02807818618,134847.4189635933
196559.0,45,119572.62318782137,133966.04036906356
198210.0,45,119409.2608621454,133138.013108603
199875.0,45,119241.76963250633,132274.85983935243
201554.0,45,119079.57654115929,131420.47787576378
203248.0,45,118910.0455975055,130593.40862084352
204955.0,45,118740.59358180112,129751.64800186995
206677.0,45,118577.54568544912,128930.43198246312
208413.0,45,118415.56779610994,128111.55641215184
210164.0,45,118254.94401524238,127308.70881517952
211930.0,45,118090.07192389977,126505.44899456856
213711.0,45,117915.88297372208,125714.87875162136
215506.0,45,117762.16931687256,124910.25787973661
217317.0,45,117592.12804825451,124136.48985756736
219142.0,45,117409.8808496886,123349.41162077327
220983.0,45,117253.98560751436,122584.86861172141
222840.0,45,117091.74141841695,121813.26654197816
224712.0,45,116930.8216144191,121065.95744459597
226600.0,45,116763.86735915135,120310.15987975815
228504.0,45,116595.16033571132,119568.39454513788
230423.0,45,116434.32140745148,118821.21159139999
232359.0,45,116266.8824593827,118094.91257129643
234311.0,45,116102.6170851451,117364.17637227979
236280.0,45,115938.11539746034,116634.26234304164
238265.0,45,115769.89004759674,115921.12710809195
240267.0,45,115605.15827057943,115216.80055878074
242285.0,45,115442.80942377438,114504.88563932985
244321.0,45,115274.72133933596,113808.93771278087
246373.0,45,115116.63768974473,113125.19973768323
248443.0,45,114948.0572508779,112442.50669064968
250531.0,45,114790.75268072059,111743.01057956417
252635.0,45,114618.36179996637,111081.84208752836
254758.0,45,114455.78303466852,110401.72382860149
256898.0,45,114298.33028999018,109732.68139424878
259056.0,45,114139.23432472008,109081.06321374053
261233.0,45,113967.62297186322,108422.23203931029
263427.0,45,113801.58269529013,107792.26996901385
265641.0,45,113643.58611302171,107131.25078283598
267872.0,45,113477.25520659868,106499.26544477166
270123.0,45,113318.50146685433,105865.13332064079
272392.0,45,113155.80995108694,105239.96672150958
274681.0,45,112988.754258676,104615.18125306499
276988.0,45,112821.06901833575,104005.15670510457
279315.0,45,112659.157171491,103384.76343537465
281662.0,45,112503.31022424906,102781.14179210993
284028.0,45,112347.26116467881,102176.18101755925
286415.0,45,112182.6543528922,101579.11185254595
288821.0,45,112010.03392695921,100994.19930777233
291247.0,45,111849.9209814257,100394.90473499712
293694.0,45,111689.4170128448,99813.468373754
296162.0,45,111521.48308249,99234.64848336075
298650.0,45,111369.21427162772,98661.52536934637
301159.0,45,111208.29451054458,98103.68358485782
303689.0,45,111045.41159729924,97530.02620815684
306240.0,45,110885.3488791937,96974.71665806856
308813.0,45,110732.39567311332,96416.43179629867
311408.0,45,110562.03282292704,95867.46411148607
314024.0,45,110400.12174166282,95319.71398850124
316662.0,45,110241.75891980491,94784.71597684566
319322.0,45,110087.3432167345,94246.00088569277
322005.0,45,109923.47866381166,93710.45485629574
324710.0,45,109761.10398764022,93185.67077583126
327438.0,45,109596.47513838235,92665.72359036727
330189.0,45,109450.40994642039,92147.52167602407
332963.0,45,109279.99799241252,91629.22243044726
335761.0,45,109129.67321051931,91122.04412931202
338581.0,45,108965.20552569596,90615.1099437747
341426.0,45,108801.67524744257,90120.25919001162
344294.0,45,108646.73440211713,89616.24845947509
347187.0,45,108491.73556052745,89122.45872957892
350104.0,45,108322.1181540217,88635.37226874677
353045.0,45,108179.98722743461,88144.5891670019
356011.0,45,108010.89623245991,87666.6960730316
359002.0,45,107853.36747339391,87194.03368754081
362018.0,45,107704.9408003847,86707.23296946922
365060.0,45,107550.4547537865,86248.9473528305
368127.0,45,107392.04140510889,85777.21002967922
371219.0,45,107231.89992486287,85320.85867566377
374338.0,45,107072.5124096553,84854.58706539495
377483.0,45,106917.31827548081,84403.06838158373
380654.0,45,106767.6213280589,83955.9943342775
383852.0,45,106596.58566429823,83516.6252709097
387077.0,45,106452.47956834607,83070.2021349923
390329.0,45,106293.66065574509,82624.96951740952
393608.0,45,106138.62886531229,82200.86495432217
396915.0,45,105971.41036827893,81765.24516286528
400250.0,45,105820.32251565356,81338.2601157879
403613.0,45,105675.09198858998,80911.37871311516
407003.0,45,105516.72865104952,80489.65164343375
410423.0,45,105357.63743350355,80079.53870993108
413871.0,45,105205.74801488707,79664.3767781227
417348.0,45,105044.90964767849,79246.16149118982
420854.0,45,104908.40789956694,78847.08638953055
424390.0,45,104741.06478908718,78445.31976512642
427955.0,45,104592.96402596837,78041.30193564242
431551.0,45,104438.1566475421,77649.76207979635
435176.0,45,104277.2850822455,77257.49881960123
438832.0,45,104140.57995881737,76859.60677108294
442519.0,45,103980.12094086218,76480.22642846812
446237.0,45,103820.85764120976,76093.4013469921
449986.0,45,103682.34653681862,75721.83773104577
453766.0,45,103516.29308411406,75340.73969588382
457579.0,45,103368.98095299861,74963.1236520344
461423.0,45,103225.98347248902,74602.13266292303
465299.0,45,103061.05244125289,74235.40625393462
469209.0,45,102905.32634449887,73869.29376559955
473151.0,45,102766.51310472087,73498.20359721854
477126.0,45,102609.18976452952,73155.03282618566
481134.0,45,102465.27294424994,72797.28715818633
485176.0,45,102312.1495737673,72450.15524915964
489252.0,45,102158.53149027315,72099.36842024712
493363.0,45,102006.25431959648,71752.38748035963
497508.0,45,101858.97570069217,71404.58517430599
501687.0,45,101711.8955011169,71065.04451198681
505902.0,45,101558.12572570972,70732.30901487148
510152.0,45,101409.96283346148,70408.55013046673
514438.0,45,101252.32969636637,70074.36309110194
518760.0,45,101109.54034434407,69738.81972041364
523119.0,45,100963.70287557345,69417.67627434847
527514.0,45,100812.40228506595,69099.56338848958
531945.0,45,100660.66213613468,68785.56566123979
536414.0,45,100511.02432319535,68461.71227713312
540921.0,45,100368.9620172203,68155.3763355255
545465.0,45,100228.8890102967,67836.59089361542
550048.0,45,100066.63950555997,67531.88996119995
554669.0,45,99905.82263879858,67235.46923677652
559329.0,45,99780.31929257158,66926.55539035982
564028.0,45,99635.40507179279,66632.36947734961
568767.0,45,99494.23761276458,66324.80756422806
573545.0,45,99341.05197353933,66028.78171771712
578364.0,45,99195.84816561731,65741.73229997093
583223.0,45,99051.78729556625,65448.6326772353
588123.0,45,98895.85906117418,65176.62401258122
593064.0,45,98754.13409048697,64884.639589966864
598046.0,45,98606.8706466609,64609.639855651
603070.0,45,98465.16372574682,64328.553412849615
608137.0,45,98322.70026936669,64048.33330058437
613246.0,45,98176.34486402202,63768.888835859245
618398.0,45,98031.24544924987,63512.009676025584
623594.0,45,97881.35975897755,63237.5084872088
628833.0,45,97747.27178332618,62972.33060342979
634116.0,45,97598.1585038013,62702.61780650954
639443.0,45,97464.91178867336,62447.72013734579
644815.0,45,97317.40368664783,62187.309347052156
650233.0,45,97165.6878832746,61936.42272227542
655695.0,45,97023.7009729484,61679.82055973885
661204.0,45,96887.32500370003,61428.2298399494
666759.0,45,96737.45895907549,61182.29888317196
672361.0,45,96604.97336653293,60936.22761609558
678009.0,45,96456.68201559882,60685.83795902394
683706.0,45,96321.15058748152,60448.853389363234
689450.0,45,96183.55308868962,60214.254573527636
695242.0,45,96045.06923599997,59972.74141219485
701083.0,45,95897.65599014598,59732.84143361988
706973.0,45,95758.66101100402,59506.0121301368
712912.0,45,95620.12915785414,59265.04480817745
718902.0,45,95565.16328475518,59033.30829596242
724942.0,45,95343.02876681594,58816.11320679139
731032.0,45,95200.43721333677,58588.31553544903
737174.0,45,95058.89830607203,58377.52986487907
743367.0,45,94934.59233084341,58150.24187462245
749612.0,45,94787.26771299695,57936.31040090264
755910.0,45,94643.12591611908,57727.794211779794
762260.0,45,94523.46650881092,57513.65773140276
768664.0,45,94380.54766452577,57303.53115167746
775122.0,45,94238.14899655773,57092.21134761847
781634.0,45,94115.86984394841,56888.1946817783
788201.0,45,93978.93646481188,56679.639172999014
794823.0,45,93835.6099330656,56481.36036817512
801501.0,45,93694.60789000787,56277.81600736002
808234.0,45,93572.71804391655,56085.772791636155
815024.0,45,93424.67027964022,55883.1757889711
821872.0,45,93300.0516308295,55699.68578146555
828777.0,45,93162.79918685206,55502.461424328685
835739.0,45,93030.82225482451,55306.2012111354
842761.0,45,92899.63124577807,55125.778067367
849841.0,45,92767.45487645587,54944.28467057676
856981.0,45,92640.81933479127,54756.64233170114
864180.0,45,92502.9308565192,54578.02454691118
871441.0,45,92366.37969314186,54403.39568937432
878762.0,45,92243.67711544003,54222.75632176191
886145.0,45,92106.90959506431,54051.336943509734
893590.0,45,91985.00292525449,53877.97506057261
901097.0,45,91863.41259225964,53705.5963509555
908667.0,45,91721.12710945863,53532.88015764456
916301.0,45,91599.54821689075,53379.00749395219
923999.0,45,91474.02972934919,53213.9391643591
931762.0,45,91326.89265577665,53046.45402134739
939590.0,45,91211.6534512911,52892.689830795534
947484.0,45,91082.53830640863,52727.57511810736
955444.0,45,90948.30390345994,52576.98819733745
963471.0,45,90824.92101664745,52432.931449410746
971566.0,45,90704.68000711822,52272.37429657315
979728.0,45,90580.80840127268,52122.67489319313
987959.0,45,90451.95823450232,51973.327419674635
996259.0,45,90332.34265070078,51828.91790342834
100651.0,60,134964.75251072002,309853.2963901695
101497.0,60,134790.8422443852,307534.50231266976
102350.0,60,134658.4368404724,305226.4179356409
103210.0,60,134519.72850571736,302949.8512085688
104077.0,60,134367.71462070916,300657.27029779955
104951.0,60,134256.03630336898,298398.86957590375
105833.0,60,134076.1736132427,296188.782542278
106722.0,60,133941.96972013632,293984.96962821716
107618.0,60,133789.99308389626,291785.2944794607
108523.0,60,133672.49394086565,289601.6922441248
109434.0,60,133525.87909439014,287434.85024063126
110354.0,60,133366.02096839892,285292.9362599948
111281.0,60,133222.8633206616,283183.5524095684
112216.0,60,133078.79341677582,281071.8722268484
113159.0,60,132930.6291426877,279010.603536087
114109.0,60,132783.3569371099,276930.5921750556
115068.0,60,132644.08054200196,274869.6735502201
116035.0,60,132497.42587954807,272828.8981896168
117009.0,60,132375.50433504762,270812.3408318948
117992.0,60,132201.47919216764,268801.5084136736
118984.0,60,132037.10601977524,266826.0758543314
119983.0,60,131916.61989904998,264883.5959079039
120991.0,60,131759.29169696118,262923.4938231551
122008.0,60,131585.2682792281,260978.78770719515
123033.0,60,131462.7657446269,259039.85997939346
124067.0,60,131304.36300539263,257160.9484318519
125109.0,60,131139.46292728884,255296.9197529873
126160.0,60,131010.66435816343,253410.56840210478
127220.0,60,130856.83746401865,251540.83754149746
128289.0,60,130716.37774610665,249706.09120008117
129366.0,60,130548.77213833758,247891.9089807785
130453.0,60,130378.41125351153,246100.69371782162
131549.0,60,130258.77599446524,244295.65205329214
132654.0,60,130111.64588381772,242505.74304449125
133769.0,60,129939.84803460092,240754.4245098157
134893.0,60,129800.92984913474,239023.7781168405
136026.0,60,129650.4883131961,237293.0101268231
137169.0,60,129485.23084016488,235561.9758075691
138321.0,60,129345.274253709,233862.66349559635
139483.0,60,129197.45689627016,232163.01660389357
140655.0,60,129028.24787072946,230497.4739848616
141837.0,60,128902.44391601218,228836.88603566613
143028.0,60,128729.25958419751,227186.68138247324
144230.0,60,128578.06984500482,225556.71250444688
145442.0,60,128415.33290638113,223929.3675587388
146664.0,60,128283.55183282144,222319.06497901806
147896.0,60,128122.00705290475,220743.15300559954
149138.0,60,127981.96889688105,219173.8076905829
150391.0,60,127818.86682315204,217586.07662823665
151655.0,60,127671.13873127771,216053.91569099497
152929.0,60,127507.19247334152,214501.75769435393
154214.0,60,127368.83827745554,212978.0658017771
155509.0,60,127202.83871710968,211469.42793312835
156816.0,60,127035.93841044228,209956.3885064971
158133.0,60,126896.07379520053,208476.15902819662
159462.0,60,126757.67651006482,207000.53631859118
160802.0,60,126596.63591700795,205541.08556403895
162152.0,60,126445.41985252203,204076.32632826187
163515.0,60,126286.93357449576,202628.99990991456
164889.0,60,126123.62888908775,201215.06541380208
166274.0,60,125962.20068577759,199801.00942691485
167671.0,60,125830.85443007284,198393.2503995839
169079.0,60,125641.2295287289,197023.6668632121
170500.0,60,125487.62464870588,195629.24963335
171932.0,60,125347.5733613145,194253.3243816518
173377.0,60,125189.19965561912,192885.7328724975
174833.0,60,125034.15537033847,191576.0853426021
176302.0,60,124874.48909897245,190228.3870229004
177783.0,60,124724.32480872446,188903.88971610233
179277.0,60,124563.09106600043,187606.10427756066
180783.0,60,124411.31860907045,186290.4053200933
182302.0,60,124256.83781115696,185006.43527694306
183834.0,60,124098.23101739347,183720.93285818695
185378.0,60,123925.38565447823,182462.98900757649
186935.0,60,123777.34872657407,181208.1676387022
188506.0,60,123623.56244886263,179965.57051229352
190090.0,60,123467.92776083181,178727.2408923108
191687.0,60,123312.04498803105,177500.77408159344
193297.0,60,123160.42445612291,176286.55149688164
194921.0,60,122985.72447738102,175076.70997303218
196559.0,60,122866.07694851923,173876.5876731725
198210.0,60,122696.73391397954,172704.69368787148
199875.0,60,122538.36480469967,171518.75685174493
201554.0,60,122362.52533554159,170363.26495798898
203248.0,60,122210.00646908995,169206.09597014813
204955.0,60,122056.37850495709,168070.82242339864
206677.0,60,121888.20494033089,166926.97359439274
208413.0,60,121738.60273685178,165803.4340000024
210164.0,60,121593.13996508162,164675.0694693265
211930.0,60,121414.22108741844,163575.02855250498
213711.0,60,121260.77177980765,162475.39287067536
215506.0,60,121097.81377320776,161379.22398205695
217317.0,60,120946.60060181124,160297.73327756044
219142.0,60,120787.75565355353,159225.45484976665
220983.0,60,120622.85489462173,158162.53487935365
222840.0,60,120476.74417023946,157119.60907766034
224712.0,60,120305.45365232833,156074.3828112095
226600.0,60,120147.25482766531,155022.48126332703
228504.0,60,119999.52072057861,154004.16551024557
230423.0,60,119846.20627631387,152987.90672332136
232359.0,60,119669.79309573563,151982.0078333996
234311.0,60,119503.08135339383,150986.37517518297
236280.0,60,119348.4788726336,149984.10035073172
238265.0,60,119191.50849622804,148994.7604672528
240267.0,60,119039.38403003372,148029.2082822361
242285.0,60,118876.64677267699,147058.97980459398
244321.0,60,118715.66356076412,146096.78292095583
246373.0,60,118565.62150938676,145146.02429950703
248443.0,60,118399.92560436593,144214.2587337047
250531.0,60,118236.08395428618,143266.18937968332
252635.0,60,118080.26767618331,142351.67504934964
254758.0,60,117918.85077762917,141419.14468140798
256898.0,60,117759.9891527909,140511.63366713573
259056.0,60,117601.11500078073,139603.88049011302
261233.0,60,117427.74771709237,138721.56770075252
263427.0,60,117292.65864241534,137813.04699209513
265641.0,60,117119.21928109776,136942.54842839483
267872.0,60,116965.4703259964,136054.5358638719
270123.0,60,116795.7599973964,135191.32146309142
272392.0,60,116638.01006163824,134345.17887418598
274681.0,60,116482.81668846571,133483.01609921685
276988.0,60,116321.47567528202,132632.21720699748
279315.0,60,116158.04198142973,131798.55577332457
281662.0,60,115996.75159259372,130967.6238614829
284028.0,60,115845.95953299744,130147.45306206045
286415.0,60,115675.08300636456,129327.37935963718
288821.0,60,115529.38348679742,128523.39387969387
291247.0,60,115373.30707415228,127704.53850595321
293694.0,60,115197.89160891007,126905.73992107109
296162.0,60,115045.91377878205,126115.9532374107
298650.0,60,114877.45823382305,125343.02784939727
301159.0,60,114712.252056622,124575.71984426699
303689.0,60,114567.47465098328,123792.67621869355
306240.0,60,114405.66476675929,123022.98022014792
308813.0,60,114236.24460525777,122270.41944907494
311408.0,60,114071.17938871635,121524.0377630423
314024.0,60,113925.52527940007,120776.10071306165
316662.0,60,113761.66095293565,120040.79999348328
319322.0,60,113599.56512056314,119305.05377616927
322005.0,60,113428.88621413306,118583.79159918816
324710.0,60,113276.28957814052,117863.72520012197
327438.0,60,113113.00532292432,117143.40174726791
330189.0,60,112954.16583563946,116444.51471524833
332963.0,60,112793.61238527611,115736.97126868175
335761.0,60,112633.12335675307,115035.63258701398
338581.0,60,112461.97202320192,114348.68080589194
341426.0,60,112301.50105087229,113662.9253035321
344294.0,60,112148.60295317468,112984.76578335457
347187.0,60,111992.57250526686,112312.02478725935
350104.0,60,111829.95023505011,111645.07242065501
353045.0,60,111664.96381601194,110987.62829755014
356011.0,60,111511.91425389762,110326.74042740786
359002.0,60,111356.34891243566,109675.11912171922
362018.0,60,111192.99041531145,109032.4008394147
365060.0,60,111029.69531710305,108392.10019007427
368127.0,60,110866.85366670568,107762.49022120952
371219.0,60,110713.47372658952,107118.46554314885
374338.0,60,110555.17745701647,106499.6857432615
377483.0,60,110379.09451228484,105886.3632109954
380654.0,60,110238.11690537096,105277.75422898299
383852.0,60,110066.6895413002,104673.42065931301
387077.0,60,109907.58503659916,104064.96234738953
390329.0,60,109755.15497898817,103474.69101929977
393608.0,60,109587.58385199695,102872.88412129946
396915.0,60,109426.45838388031,102291.33677909149
400250.0,60,109265.5776700719,101722.5748161119
403613.0,60,109106.5796455133,101136.07252348108
407003.0,60,108953.14301215093,100555.26364974336
410423.0,60,108792.17423561163,99988.73150096637
413871.0,60,108621.31315416851,99425.72921831849
417348.0,60,108467.63312977756,98865.57243557154
420854.0,60,108310.34552067857,98308.03981146106
424390.0,60,108159.07092854496,97771.74730819014
427955.0,60,107993.5311350034,97218.36019693846
431551.0,60,107828.8285654485,96685.42868255194
435176.0,60,107681.46802806765,96140.79129565881
438832.0,60,107513.27217846496,95621.98796303757
442519.0,60,107362.7322572964,95088.12227710798
446237.0,60,107202.37141089611,94564.15627222115
449986.0,60,107040.86207194268,94055.24005304587
453766.0,60,106885.85153439242,93540.18969417394
457579.0,60,106722.23721939953,93032.51942142905
461423.0,60,106553.32833307382,92531.07771662754
465299.0,60,106406.57097614506,92030.62802268245
469209.0,60,106253.11600582724,91538.67909512408
473151.0,60,106074.62326758823,91047.73172478644
477126.0,60,105928.53718696797,90555.32271836526
481134.0,60,105774.67067202291,90076.70433161514
485176.0,60,105606.5939264846,89597.03530495241
489252.0,60,105463.71087635041,89121.85252154674
493363.0,60,105305.86398263558,88648.76052392257
497508.0,60,105144.47606946155,88184.16961519183
501687.0,60,104992.84977703562,87725.70649325897
505902.0,60,104836.91935797807,87265.02207186194
510152.0,60,104680.90933139964,86809.35720859256
514438.0,60,104518.82802373002,86360.7687748602
518760.0,60,104365.66172688316,85906.1380727407
523119.0,60,104201.7221358775,85454.68124111828
527514.0,60,104043.4689439561,85023.73552372439
531945.0,60,103887.29143245806,84595.945229286
536414.0,60,103741.95171605272,84155.27799700538
540921.0,60,103572.93862437335,83739.79928773033
545465.0,60,103428.67225438515,83306.30750116939
550048.0,60,103268.05749287014,82885.23102930519
554669.0,60,103095.83340832384,82480.47867720429
559329.0,60,102959.11828117317,82059.75304677687
564028.0,60,102807.1218820311,81656.72360554988
568767.0,60,102653.93841944121,81248.50962417659
573545.0,60,102503.4740707458,80846.6822948806
578364.0,60,102349.07764492497,80438.14824078656
583223.0,60,102190.76050622809,80046.31549681861
588123.0,60,102029.10954064828,79666.56998492517
593064.0,60,101880.47870563198,79271.530246227
598046.0,60,101742.98949541562,78882.13154366924
603070.0,60,101578.10562685394,78505.08349501682
608137.0,60,101412.01673436705,78119.76226585438
613246.0,60,101272.36878349991,77748.62544086821
618398.0,60,101111.25487363433,77387.0751420365
623594.0,60,100970.84921222358,77011.67653294373
628833.0,60,100806.84933050921,76650.58908932142
634116.0,60,100661.9656426769,76287.86365353438
639443.0,60,100505.27228992552,75928.02198389424
644815.0,60,100355.03772340629,75569.68400845384
650233.0,60,100206.76746607925,75226.15683886933
655695.0,60,100044.61054039013,74881.88147383794
661204.0,60,99909.37327136565,74531.7448325101
666759.0,60,99755.12556700411,74182.52871027964
672361.0,60,99600.11840759027,73844.77313569073
678009.0,60,99454.05649224755,73507.81726827606
683706.0,60,99311.19391528792,73169.84489241225
689450.0,60,99160.59228765445,72849.22346049556
695242.0,60,98998.9521632902,72519.98115226947
701083.0,60,98864.18418401782,72203.5411804817
706973.0,60,98698.5535408508,71884.92169889457
712912.0,60,98554.64983507925,71562.89173504937
718902.0,60,98432.42020337365,71260.25848392105
724942.0,60,98262.65619660239,70943.06967382375
731032.0,60,98115.5063067933,70627.33787448052
737174.0,60,97977.80178805691,70313.47730159541
743367.0,60,97831.19095083147,70022.95120820361
749612.0,60,97683.6675219281,69722.3658814011
755910.0,60,97534.31531028188,69425.28184017782
762260.0,60,97377.08128310667,69116.63572712078
768664.0,60,97247.89196835313,68834.45261599685
775122.0,60,97100.71344794733,68559.21962327046
781634.0,60,96948.61343860705,68265.12223452058
788201.0,60,96813.7703138896,67979.27264145348
794823.0,60,96680.29512658862,67701.04948618234
801501.0,60,96522.6891106325,67421.35093876143
808234.0,60,96372.73252618451,67146.81371184347
815024.0,60,96242.06272758174,66870.29798838172
821872.0,60,96092.89382355202,66599.42800659892
828777.0,60,95949.4027301068,66339.70935395807
835739.0,60,95826.74050035363,66076.08312412743
842761.0,60,95673.509764244,65815.81805903754
849841.0,60,95521.5362105854,65556.89840222291
856981.0,60,95392.95918652629,65299.80533849963
864180.0,60,95250.12742356956,65051.50716760958
871441.0,60,95120.26778871812,64799.107939248446
878762.0,60,94990.5348525856,64555.016103694434
886145.0,60,94829.39793637613,64305.03315923659
893590.0,60,94703.20667324525,64069.48675230403
901097.0,60,94558.53414590679,63822.32619161916
908667.0,60,94423.57975132953,63582.14477433663
916301.0,60,94284.30241154938,63365.260199196025
923999.0,60,94154.49325098244,63128.31807064545
931762.0,60,94016.00479470409,62891.66555053274
