Repository: upb-lea/materialdatabase

Material database for power electronic usage
===============================================

The materialdatabase mainly contains complex magnetic and dielectric data of soft-magnetic ferrite materials under sinusoidal excitation.
Typical target applications of the provided material data are magnetic components in power electronic converters operated at switching frequencies reaching from 100 kHz to 3 MHz.
The database allows to compare materials and measurement setups, to work with fit functions (e.g., Steinmetz), and features data export as interpolation grids.
FEM solvers like Comsol can directly import these interpolation grids and incorporate the data in frequency-domain simulations.

File: materialdatabase/data/complex_permittivity/LEA_MTB/PC200.csv (part 1 of 2)
f,T,eps_real,eps_imag
100578.0,30,49599.403808636445,54319.61088148337
101451.0,30,49552.61145445818,53915.06111236048
102332.0,30,49500.29759270631,53503.766041893985
103221.0,30,49461.884359801,53096.71722919338
104117.0,30,49407.127071652925,52696.49255638962
105021.0,30,49357.58345135582,52299.94808335816
105933.0,30,49312.05325063875,51902.706236632395
106853.0,30,49265.28740903981,51521.12395915555
107781.0,30,49227.447188770304,51135.59107696066
108716.0,30,49177.73963577223,50750.680827110584
109660.0,30,49136.016307051614,50358.93134364727
110613.0,30,49077.11937218719,49988.33776691356
111573.0,30,49034.999992843135,49608.66247099426
112542.0,30,48989.18019634571,49234.50084828477
113519.0,30,48944.75009718288,48863.15213567302
114505.0,30,48905.99191374365,48489.3513782923
115499.0,30,48853.60265808801,48126.77505891917
116502.0,30,48805.777532680644,47779.46617257597
117513.0,30,48771.00789211017,47416.14086503492
118534.0,30,48724.29169199752,47062.03445038626
119563.0,30,48678.42145461154,46708.8242537437
120601.0,30,48633.916046852035,46358.79360035078
121648.0,30,48592.92896504939,46012.33096456357
122705.0,30,48549.54035508964,45672.763826153474
123770.0,30,48511.15377950733,45337.84475077904
124845.0,30,48456.204625526065,45006.06729522045
125929.0,30,48421.65710266766,44677.52514258604
127022.0,30,48384.75002771082,44333.50314983347
128125.0,30,48335.13963552059,44006.73563080714
129238.0,30,48294.72754065335,43685.58140103179
130360.0,30,48255.202931247084,43369.18247983647
131492.0,30,48210.516640201604,43043.74361468437
132634.0,30,48184.8318711663,42719.926252021745
133785.0,30,48139.78385284024,42405.84995961342
134947.0,30,48099.98555024004,42093.379403085615
136119.0,30,48044.258309598634,41789.269991685316
137300.0,30,48018.80956960306,41481.93518456284
138493.0,30,47965.61853516141,41184.89661887966
139695.0,30,47924.06509770874,40884.31658165451
140908.0,30,47891.501450383555,40585.35313748731
142132.0,30,47853.595143503895,40289.04671645384
143366.0,30,47814.293051778106,39985.05197016023
144611.0,30,47759.20243061608,39697.22489954866
145866.0,30,47712.27062672443,39407.244584757806
147133.0,30,47691.773685550615,39123.33182920232
148410.0,30,47650.39621259366,38841.25441247923
149699.0,30,47610.945524684386,38562.42661067711
150999.0,30,47573.15861105992,38282.62206078752
152310.0,30,47524.201024676004,38009.14838070819
153633.0,30,47495.86872886567,37737.16938942975
154966.0,30,47456.890384519786,37471.125028088194
156312.0,30,47416.12876114268,37201.58388448597
157669.0,30,47381.401708090074,36928.730902084724
159038.0,30,47340.81305839661,36668.7882804218
160419.0,30,47299.11189461632,36406.022914993264
161812.0,30,47266.461168619804,36146.17423976994
163217.0,30,47225.53111345944,35891.099395640274
164634.0,30,47187.458500481785,35632.60293988107
166064.0,30,47147.24522865185,35389.503311941975
167506.0,30,47113.85114780088,35132.29473969477
168960.0,30,47080.52402794976,34882.155122784105
170427.0,30,47039.6674868503,34636.42649315498
171907.0,30,47004.02158359031,34387.383503600344
173400.0,30,46962.15869028494,34148.44100656146
174906.0,30,46924.368319092835,33909.69830899911
176424.0,30,46889.23640325119,33667.77770807503
177956.0,30,46852.8942584243,33438.60186398988
179501.0,30,46815.76371621367,33200.79909035741
181060.0,30,46779.463484623346,32972.99947540749
182632.0,30,46734.832190712674,32742.197466167876
184218.0,30,46705.05188560293,32518.19240265977
185817.0,30,46670.11250234297,32294.953785447466
187431.0,30,46630.87744860742,32067.211044901094
189058.0,30,46591.94397065687,31843.080490919085
190700.0,30,46560.51217888311,31622.300261437154
192356.0,30,46516.55646032898,31405.707670991615
194026.0,30,46488.032878223705,31191.103501687132
195711.0,30,46454.73058919653,30973.606209078414
197410.0,30,46410.62741465105,30770.03823317805
199124.0,30,46373.76222494162,30550.57965314376
200853.0,30,46340.99145086997,30349.30564924346
202597.0,30,46304.409606503235,30139.766810997244
204356.0,30,46266.23009591627,29934.861233154268
206131.0,30,46231.750159887226,29742.622702016564
207921.0,30,46197.43627299832,29527.34132781335
209726.0,30,46166.836691109296,29329.00519705294
211547.0,30,46124.5261015393,29129.427943632745
213384.0,30,46091.915239674105,28936.95059171801
215237.0,30,46049.21703973868,28745.026765448078
217106.0,30,46015.055199853465,28547.779676741095
218991.0,30,45986.5105195106,28360.72883494195
220892.0,30,45944.158340486225,28173.370877114507
222810.0,30,45915.258185718696,27982.044447604654
224745.0,30,45878.180464919526,27796.525255564615
226696.0,30,45844.33472264564,27611.437101383763
228665.0,30,45806.97424813357,27427.831723599953
230650.0,30,45773.17879304819,27252.627123922262
232653.0,30,45736.03160177043,27069.76677707173
234673.0,30,45695.09720172598,26895.20341871831
236711.0,30,45661.9795562685,26717.249318460286
238766.0,30,45629.872893281296,26545.06736659321
240839.0,30,45587.98835586787,26370.547133564392
242930.0,30,45553.42602002828,26201.576271130754
245040.0,30,45516.68168235298,26041.703315741408
247167.0,30,45485.33964507578,25869.939892906164
249314.0,30,45453.20097052562,25702.78074867448
251478.0,30,45416.99700761257,25534.90192437769
253662.0,30,45380.0514816397,25378.166984535066
255864.0,30,45343.14687914954,25209.070528047676
258086.0,30,45305.105522234895,25046.91547445447
260327.0,30,45277.16360175796,24892.257497916326
262588.0,30,45245.69928175286,24722.4630192981
264868.0,30,45213.410852102264,24576.678080539834
267167.0,30,45167.28580767282,24415.64609565144
269487.0,30,45134.605784111314,24261.038952405383
271827.0,30,45098.10193680876,24098.253045916605
274187.0,30,45071.02236494261,23962.064266260033
276568.0,30,45031.078547290796,23798.872967809824
278970.0,30,44985.82150510465,23652.64931733226
281392.0,30,44968.436957520345,23513.827760078424
283835.0,30,44924.87401153654,23358.811205435766
286300.0,30,44886.80851082129,23215.452094357242
288786.0,30,44847.60592525376,23072.19231191791
291293.0,30,44810.64242122743,22931.75114237035
293823.0,30,44778.88707883386,22788.22833946227
296374.0,30,44746.08665217024,22652.10465612779
298947.0,30,44711.5756343743,22509.485987854787
301543.0,30,44672.5836602607,22371.143674118106
304161.0,30,44632.25458077995,22234.53896762979
306802.0,30,44597.909148050705,22098.34607865936
309466.0,30,44565.272631719556,21966.041321890727
312153.0,30,44530.9698810996,21834.100306803342
314864.0,30,44495.158313886095,21698.66259031777
317598.0,30,44456.49300578673,21568.60192143205
320355.0,30,44423.966469749656,21435.988808726543
323137.0,30,44384.01566777411,21309.755045940125
325943.0,30,44360.39743320678,21173.842141912544
328773.0,30,44322.64700356948,21052.29205125465
331628.0,30,44283.64320832976,20931.931218114143
334507.0,30,44252.58067407657,20805.008008394296
337412.0,30,44210.164284750856,20675.69078735659
340341.0,30,44177.99245423482,20561.123804969804
343297.0,30,44140.20088281056,20442.58584539314
346278.0,30,44112.33025707751,20314.035643573563
349284.0,30,44074.04462945023,20201.101983952907
352317.0,30,44039.94091243998,20079.44088910691
355376.0,30,44007.91900417731,19970.750074660973
358462.0,30,43971.15188505108,19851.334266826045
361574.0,30,43934.75022212589,19737.963121732017
364714.0,30,43901.62837210611,19624.355801335274
367881.0,30,43856.618112914315,19512.19331570496
371075.0,30,43829.01875147043,19401.02790012669
374297.0,30,43792.14950111882,19288.533297102553
377547.0,30,43755.58983195454,19174.76209565491
380825.0,30,43726.67573439747,19067.099758172917
384132.0,30,43684.58334988533,18957.620085804665
387468.0,30,43653.61979925858,18852.35686239248
390832.0,30,43612.555586255134,18742.572434595168
394225.0,30,43586.87802544219,18637.072442909328
397649.0,30,43556.48157945067,18533.50498322789
401101.0,30,43512.41602829272,18429.33742125046
404584.0,30,43474.27312022407,18328.496064930994
408097.0,30,43441.83085022618,18226.38994364326
411641.0,30,43408.18143120102,18121.993784747734
415215.0,30,43380.62769610927,18024.220546059143
418820.0,30,43332.84538444522,17919.287813521598
422457.0,30,43300.95925389018,17821.732983755708
426125.0,30,43268.82595019028,17725.28673146139
429825.0,30,43235.25891356226,17631.395789517832
433557.0,30,43204.39675145287,17533.20997236526
437322.0,30,43159.65879565363,17441.577261892966
441119.0,30,43131.48679754315,17343.293766048046
444949.0,30,43100.806640604016,17247.64474091117
448813.0,30,43063.83849725986,17155.2944774687
452710.0,30,43026.68668591762,17066.142156623693
456641.0,30,42993.66828723881,16975.19545923868
460606.0,30,42959.71543961843,16882.279443532632
464605.0,30,42923.67075552003,16791.621409647752
468639.0,30,42894.30321627789,16703.35326240656
472708.0,30,42852.05484024445,16612.957082279685
476813.0,30,42820.55754021205,16526.169179382297
480953.0,30,42784.91596841731,16440.98529276618
485129.0,30,42758.289578604745,16354.402000427563
489341.0,30,42733.590066313955,16262.760885385978
493590.0,30,42684.4708550914,16159.007027436919
497876.0,30,42648.245603616524,16095.952509660177
502199.0,30,42617.91994467332,16014.77854987302
506560.0,30,42585.53571795063,15932.330789610705
510958.0,30,42550.7697768815,15851.123875426161
515395.0,30,42511.58779698998,15771.584842601764
519870.0,30,42481.80369286347,15687.27626814768
524384.0,30,42450.910744724475,15608.968505666298
528937.0,30,42414.14528725221,15531.27873360954
533530.0,30,42378.0219686857,15451.483022580052
538163.0,30,42342.841227002886,15369.282750454513
542836.0,30,42314.00702189434,15297.329173545111
547549.0,30,42278.15408477828,15216.571122488976
552303.0,30,42251.564536835314,15141.396709995617
557099.0,30,42214.91977176566,15068.928319293627
561936.0,30,42178.84595376336,14985.707991972522
566816.0,30,42146.34701944831,14912.056785610128
571737.0,30,42112.46264457942,14841.623624693113
576702.0,30,42079.36868499307,14771.530259744213
581709.0,30,42050.06153682865,14693.761738586878
586760.0,30,42009.66493779302,14623.311910643477
591855.0,30,41985.60639023465,14546.944734198147
596994.0,30,41948.345117622404,14482.884320781586
602178.0,30,41920.7163384209,14416.785045076238
607406.0,30,41884.36624741754,14342.592302546047
612680.0,30,41854.85141648258,14272.686770930835
618000.0,30,41820.076111916445,14205.03897629291
623366.0,30,41793.194998660176,14144.102285376028
628779.0,30,41756.53086850574,14073.0737362688
634239.0,30,41724.27253937773,14002.7852743472
639746.0,30,41693.77380862508,13937.596188164287
645301.0,30,41653.28547696055,13867.58961988332
650904.0,30,41626.31867629336,13804.80253934367
656556.0,30,41600.72572556685,13741.936286167622
662257.0,30,41564.61531614218,13674.59318293827
668007.0,30,41541.59687964954,13616.176197890749
673807.0,30,41502.262960558095,13548.83731740077
679658.0,30,41466.1206624232,13489.483779455319
685559.0,30,41438.45902368226,13424.522909084844
691512.0,30,41410.92529665432,13367.86214552613
697516.0,30,41380.88795524222,13306.267946549393
703573.0,30,41350.512942321366,13243.723926709043
709682.0,30,41320.36693747928,13181.528487903559
715844.0,30,41289.82079582755,13127.334966450238
722060.0,30,41258.767788585865,13066.814535158144
728330.0,30,41226.82063908008,13009.921654187832
734654.0,30,41197.39646793899,12953.371915860089
741033.0,30,41169.17504454077,12893.036695332125
747467.0,30,41139.08868981778,12840.263698509038
753957.0,30,41104.28075532775,12777.142121469087
760504.0,30,41077.61359363798,12724.602339430014
767107.0,30,41047.280545594556,12669.132086995072
773768.0,30,41023.12575994781,12613.072843262755
780487.0,30,40990.975933224014,12559.662861747609
787264.0,30,40959.130729952696,12504.876998587555
794099.0,30,40936.03916747656,12461.126312278482
800995.0,30,40903.87555792342,12401.42869115345
807950.0,30,40874.09322245475,12346.610363331642
814965.0,30,40841.163427246924,12300.813175767847
822041.0,30,40818.652596792715,12243.464808574377
829179.0,30,40790.95241912277,12192.489111127841
836379.0,30,40764.32915050133,12141.529292055342
843641.0,30,40738.702490744115,12088.315835446925
850966.0,30,40704.53606181848,12038.302593912436
858355.0,30,40684.48475143759,11990.222921890392
865808.0,30,40656.093640394945,11942.765353676446
873326.0,30,40625.373904920176,11892.083508234065
880909.0,30,40600.748804806855,11849.724618265735
888558.0,30,40573.01249122652,11801.219698385441
896273.0,30,40548.194331290426,11752.716878714806
904056.0,30,40520.64990364951,11710.319255010088
911906.0,30,40494.716244259456,11656.27847719746
919824.0,30,40470.54679026976,11614.910040517503
927811.0,30,40444.8424207733,11572.624410595305
935867.0,30,40417.61168313004,11531.260461381671
943993.0,30,40392.24642154898,11479.667092981586
952190.0,30,40371.31285101015,11431.692959151858
960457.0,30,40338.44899119773,11390.833244861933
968797.0,30,40318.389930267,11342.252155160426
977209.0,30,40292.067545082726,11304.87717458988
985694.0,30,40267.67772007931,11263.849956769729
994253.0,30,40244.585623334475,11222.408369432376
1002890.0,30,40218.29080770333,11184.442708666042
1011590.0,30,40196.26855133093,11144.6920486642
1020380.0,30,40175.62161191065,11099.863213733135
1029240.0,30,40151.71587024524,11058.87120269037
1038170.0,30,40127.38701168164,11020.153839639885
1047190.0,30,40109.69674185702,10976.307892775092
1056280.0,30,40086.25225268977,10940.944237491425
1065450.0,30,40062.84959087636,10903.683754718973
1074700.0,30,40040.81295786154,10867.742504305414
1084040.0,30,40018.71659636926,10825.382812926504
1093450.0,30,39994.119798202606,10793.188740709435
1102940.0,30,39974.331263455075,10752.1531901905
1112520.0,30,39957.10525057657,10715.369268399898
1122180.0,30,39934.15749581061,10676.648110128623
1131920.0,30,39909.11703906057,10645.253538834408
1141750.0,30,39892.019823226656,10608.18347092598
1151670.0,30,39870.92987794191,10575.830977751528
1161670.0,30,39851.72104930357,10539.920185966417
1171750.0,30,39830.195705475315,10503.588695427117
1181930.0,30,39811.96208134332,10470.990489021593
1192190.0,30,39796.70871423335,10438.689372976882
1202540.0,30,39774.48201010546,10406.672435775692
1212980.0,30,39755.41409045127,10374.18358230336
1223520.0,30,39736.54939497906,10339.413689497087
1234140.0,30,39719.79576698811,10312.630158145292
1244860.0,30,39703.68011514098,10278.051097297688
1255660.0,30,39685.391871627944,10247.675584631786
1266570.0,30,39668.51933466438,10216.145998258637
1277560.0,30,39654.357752983015,10188.14836157623
1288660.0,30,39635.9299907446,10154.511196044843
1299850.0,30,39620.73459643836,10128.366836458556
1311130.0,30,39603.81639324189,10097.609929848311
1322520.0,30,39584.495752257426,10072.378461445385
1334000.0,30,39574.07324465564,10043.329129909804
1345590.0,30,39559.569162007414,10016.428159056959
1357270.0,30,39545.40743332385,9994.556739197498
1369050.0,30,39529.3420923203,9962.609646417419
1380940.0,30,39518.03743516966,9935.63086027063
1392930.0,30,39504.33151177281,9912.834261268086
1405030.0,30,39492.16448718868,9883.48250811635
1417230.0,30,39482.01255029323,9865.932048919472
1429530.0,30,39463.84001767638,9838.343036493958
1441940.0,30,39451.42458410237,9811.189843703924
1454470.0,30,39442.91428843808,9792.993286982546
1467090.0,30,39433.69244127758,9766.887040938069
1479830.0,30,39421.32953447266,9740.533592350303
1492680.0,30,39408.63300447748,9720.3207678118
1505640.0,30,39400.591175104804,9696.017241986674
1518720.0,30,39394.75423153392,9675.259055604723
1531900.0,30,39381.989745662264,9655.509000758957
1545210.0,30,39371.031275152156,9636.870475072901
1558620.0,30,39368.066950749046,9612.479452381092
1572160.0,30,39359.31077642645,9597.167404179696
1585810.0,30,39350.012523713565,9577.802794807249
1599580.0,30,39341.51209413738,9558.352653190046
1613470.0,30,39336.71259188433,9538.357224680396
1627480.0,30,39330.64306942584,9522.350518115165
1641610.0,30,39319.58274011872,9506.379093455109
1655860.0,30,39323.785432400124,9487.347553789146
1670240.0,30,39316.09069658846,9471.187392179358
1684740.0,30,39311.8433835738,9453.977317111287
1699370.0,30,39305.39873700624,9438.785697607447
1714130.0,30,39305.12776282617,9428.418234035738
1729010.0,30,39304.46678315607,9408.891922326082
1744020.0,30,39300.15171405873,9396.328671176025
1759170.0,30,39300.71931253591,9381.02031681351
1774440.0,30,39296.560164951654,9369.226714538709
1789850.0,30,39296.653616065494,9355.405574343813
1805390.0,30,39295.0417513193,9343.644800495584
1821060.0,30,39303.557843257455,9331.900384480054
1836880.0,30,39300.70367315335,9316.804464769977
1852830.0,30,39296.3362762878,9310.988233367541
1868910.0,30,39306.13701448844,9299.762671166536
1885140.0,30,39314.038895622776,9291.778646887147
1901510.0,30,39315.40192957867,9281.813306907743
1918020.0,30,39315.42508757903,9277.25498909576
1934680.0,30,39321.05319165279,9268.513144523407
1951470.0,30,39324.60623724219,9259.280980599238
1968420.0,30,39331.24810564726,9255.700936607573
1985510.0,30,39339.44354459236,9248.282363284723
100578.0,45,51921.05990877409,74063.1603716189
101451.0,45,51856.46459125789,73491.6163976013
102332.0,45,51798.4194600133,72923.83941583296
103221.0,45,51739.179588269086,72367.47558602388
104117.0,45,51680.05742394243,71812.9728606483
105021.0,45,51614.644049506634,71253.07676755857
105933.0,45,51567.34657683839,70712.33534616574
106853.0,45,51508.136755283434,70161.14381752627
107781.0,45,51445.41420002648,69616.43214903648
108716.0,45,51376.65908349919,69083.46603936792
109660.0,45,51330.782060732236,68558.37794238773
110613.0,45,51271.83496039274,68027.42370252487
111573.0,45,51220.848545359935,67504.70370411988
112542.0,45,51166.9804741663,66994.36573130585
113519.0,45,51102.30147154455,66485.54181540073
114505.0,45,51046.53801397324,65971.98638735813
115499.0,45,50988.830069203956,65458.194870696505
116502.0,45,50932.84462021662,64967.105307989434
117513.0,45,50877.91257992163,64461.924966682556
118534.0,45,50826.99497127782,63979.159462641124
119563.0,45,50762.19221835947,63482.962663585546
120601.0,45,50712.218571483005,63007.046356415325
121648.0,45,50656.34466470908,62521.00878189119
122705.0,45,50606.46743800528,62049.21729632453
123770.0,45,50550.56601867053,61575.87833777428
124845.0,45,50491.9583020736,61099.1844875936
125929.0,45,50443.3412755833,60634.73332383419
127022.0,45,50396.889281435695,60172.774314128466
128125.0,45,50342.52866400963,59724.20066782679
129238.0,45,50286.742197220905,59259.17972913268
130360.0,45,50224.72691504239,58814.74501431651
131492.0,45,50186.85062990753,58385.30645086902
132634.0,45,50136.11847909549,57936.108953622905
133785.0,45,50075.15045728773,57479.94362211488
134947.0,45,50021.22730545974,57062.18115567534
136119.0,45,49970.80362720471,56628.926674057
137300.0,45,49927.5795398301,56203.758939561114
138493.0,45,49886.0118050355,55772.5228550775
139695.0,45,49830.808265865024,55356.12409502253
140908.0,45,49767.79308192242,54937.65468874266
142132.0,45,49726.27249580079,54516.99738308696
143366.0,45,49680.48328429144,54116.90687282799
144611.0,45,49627.84052777718,53712.8557245793
145866.0,45,49583.43520152009,53302.32220615274
147133.0,45,49532.849437564335,52905.6693367505
148410.0,45,49484.829093283464,52509.08714493112
149699.0,45,49427.30311846238,52118.838280510514
150999.0,45,49381.89370996754,51727.59197745892
152310.0,45,49345.62086927208,51338.9858376237
153633.0,45,49297.48040104475,50958.89625519355
154966.0,45,49237.79724417871,50580.73678778835
156312.0,45,49190.47587162149,50200.8028968414
157669.0,45,49160.10459837874,49827.85758182892
159038.0,45,49104.47303164582,49450.215314768895
160419.0,45,49059.871330033915,49095.50452893452
161812.0,45,49009.6632030553,48727.177024355544
163217.0,45,48965.253683839146,48362.8882032147
164634.0,45,48920.78865455246,48003.5492828152
166064.0,45,48873.26325335606,47648.643583098856
167506.0,45,48831.65741341322,47296.55005610537
168960.0,45,48779.30108196455,46951.209919429515
170427.0,45,48739.64733428118,46602.991394519675
171907.0,45,48691.10606593596,46263.989685879686
173400.0,45,48647.45749348498,45915.55644352759
174906.0,45,48611.49689430986,45578.077305134044
176424.0,45,48567.383259659,45244.5141515602
177956.0,45,48514.64931840383,44914.20663030258
179501.0,45,48471.865648085135,44581.06576604667
181060.0,45,48424.72551371503,44257.853912702514
182632.0,45,48388.39238146708,43935.66105946837
184218.0,45,48343.07266266336,43611.940377354695
185817.0,45,48303.68194883462,43299.49677760131
187431.0,45,48252.36816850506,42985.400497634415
189058.0,45,48213.87469510204,42670.58676136672
190700.0,45,48172.2055796368,42360.256103666456
192356.0,45,48128.38577443583,42050.34527853288
194026.0,45,48077.98599101042,41744.228218582815
195711.0,45,48047.43837965523,41445.93224765541
197410.0,45,48008.679355655906,41152.33934021441
199124.0,45,47964.25587482372,40855.292879455104
200853.0,45,47918.79427166617,40556.77894551214
202597.0,45,47882.74832054169,40264.20454097647
204356.0,45,47836.32848443576,39975.11214216868
206131.0,45,47796.74353141255,39695.01022959885
207921.0,45,47745.541294322415,39405.575718634
209726.0,45,47717.93526804875,39127.240808875504
211547.0,45,47672.52949376007,38877.856866152826
213384.0,45,47630.19863236223,38581.18704683546
215237.0,45,47583.54530441011,38304.11760708763
217106.0,45,47546.46927612889,38032.40112584303
218991.0,45,47515.79545212671,37769.50930164535
220892.0,45,47473.08084546029,37499.783732022544
222810.0,45,47428.92907148292,37229.015305968416
224745.0,45,47393.06832577893,36968.81396885962
226696.0,45,47350.62163529857,36710.24690726003
228665.0,45,47306.61191416861,36449.93982851113
230650.0,45,47266.695461598596,36198.154160159356
232653.0,45,47226.0173921153,35940.38569839237
234673.0,45,47199.5136821447,35695.028392676104
236711.0,45,47160.12238809508,35437.4035765357
238766.0,45,47117.03201111145,35198.689136742585
240839.0,45,47064.79713875114,34954.04030848315
242930.0,45,47037.10955134208,34700.16814219965
245040.0,45,46996.608662767205,34461.861700515416
247167.0,45,46954.967586409366,34219.81963828641
249314.0,45,46913.80031615758,33986.014846536804
251478.0,45,46881.724243935685,33749.887873942615
253662.0,45,46848.751574096976,33518.27874980348
255864.0,45,46793.349278836846,33290.82206671519
258086.0,45,46755.691396638234,33065.31864187609
260327.0,45,46729.62862657703,32834.09201177624
262588.0,45,46691.59620923632,32611.655899368052
264868.0,45,46635.7593059466,32383.855153868313
267167.0,45,46608.14977297346,32161.573948729943
269487.0,45,46565.47131048745,31950.101785254206
271827.0,45,46545.29589573812,31736.884461836064
274187.0,45,46494.12805258965,31507.539018176594
276568.0,45,46454.24626458853,31309.136060153785
278970.0,45,46413.91751989035,31099.10269830175
281392.0,45,46379.908077606065,30883.976600241855
283835.0,45,46347.42204168092,30682.85528776623
286300.0,45,46316.375132192436,30474.07081478428
288786.0,45,46267.722607321404,30272.136228781583
291293.0,45,46226.47331208134,30071.466730539625
293823.0,45,46180.87148120663,29863.05614455544
296374.0,45,46149.490214365636,29668.637858770948
298947.0,45,46116.06226817682,29473.403464033767
301543.0,45,46081.55302110438,29279.34160459775
304161.0,45,46034.89562751209,29088.560041999324
306802.0,45,45998.60428838585,28897.84786594215
309466.0,45,45966.192032932064,28706.469201371758
312153.0,45,45925.34435683059,28514.44010215536
314864.0,45,45890.593782553544,28333.31498286278
317598.0,45,45853.362230429746,28145.452174234306
320355.0,45,45812.635626822375,27954.385409014594
323137.0,45,45780.34068929343,27780.192688620475
325943.0,45,45734.251936131725,27599.988106488127
328773.0,45,45705.99125962685,27423.967385211574
331628.0,45,45669.03612091979,27243.44269325928
334507.0,45,45636.158266832135,27064.88940909267
337412.0,45,45591.437339178854,26896.475651036653
340341.0,45,45556.257759985696,26718.82745310539
343297.0,45,45519.0062754384,26553.033527706983
346278.0,45,45484.66856837892,26382.345707002863
349284.0,45,45439.9520283751,26217.746581875723
352317.0,45,45404.89774442455,26049.850189513905
355376.0,45,45369.341977875505,25882.098950107033
358462.0,45,45332.52523829121,25721.071877172144
361574.0,45,45295.80151518845,25555.37922340043
364714.0,45,45250.99134848981,25395.956761832997
367881.0,45,45220.95789085302,25238.762462962502
371075.0,45,45189.86759562633,25080.81529831275
374297.0,45,45146.812546816436,24929.062426314085
377547.0,45,45111.1531593815,24770.75090604304
380825.0,45,45081.25494762687,24612.996298751103
384132.0,45,45045.602184245465,24466.114409564587
387468.0,45,44999.11928730071,24315.20294556487
390832.0,45,44960.008077087616,24161.0187352335
394225.0,45,44925.317514339076,24016.00610217825
397649.0,45,44895.16110184272,23875.10060561029
401101.0,45,44865.40660962315,23709.81291605896
404584.0,45,44816.34101555816,23579.61688027401
408097.0,45,44786.61748084697,23431.796329053202
411641.0,45,44739.32924448926,23291.507860895756
415215.0,45,44713.07358844774,23153.497305866418
418820.0,45,44670.67812035386,23006.023226884765
422457.0,45,44641.2046097095,22875.332004057025
426125.0,45,44597.16236711709,22739.176611653827
429825.0,45,44562.04933186877,22600.772826649143
433557.0,45,44535.0924986989,22466.155600885333
437322.0,45,44496.23109411064,22340.850505627634
441119.0,45,44452.34605896676,22203.33779574632
444949.0,45,44415.729394254864,22069.807156505743
448813.0,45,44378.30760983662,21940.35426802158
452710.0,45,44348.69875767685,21809.76781125776
456641.0,45,44313.81218577166,21681.4990036523
460606.0,45,44271.31955762674,21558.620221861147
464605.0,45,44230.10179955434,21427.017352453873
468639.0,45,44198.3698783889,21302.505185705788
472708.0,45,44165.35709048296,21183.9085768782
476813.0,45,44124.84075034696,21057.247221520756
480953.0,45,44088.043750206365,20935.57961304186
485129.0,45,44056.384901573845,20821.68896490671
489341.0,45,44026.74070553586,20695.35965307051
493590.0,45,43989.360807021105,20582.3470592766
497876.0,45,43960.60955414942,20457.71018065374
502199.0,45,43913.900728267785,20346.623400020864
506560.0,45,43880.388256885846,20229.878968696725
510958.0,45,43843.42962105241,20115.683081479146
515395.0,45,43806.308317533054,20000.168807126847
519870.0,45,43769.981355519936,19887.653254699428
524384.0,45,43737.270857393414,19782.882964415272
528937.0,45,43700.659573947596,19670.850252832628
533530.0,45,43664.39274266747,19560.202572109843
538163.0,45,43627.70230500357,19450.769747462356
542836.0,45,43597.196145687536,19348.20959138095
547549.0,45,43562.88606955848,19239.230239614008
552303.0,45,43525.15376018001,19131.12802346935
557099.0,45,43492.13243210952,19028.18982958448
561936.0,45,43452.210913130075,18924.407418749794
566816.0,45,43423.93023744324,18823.524743577706
571737.0,45,43381.13653271431,18717.256049338623
576702.0,45,43353.19752805915,18620.35701808427
581709.0,45,43318.506240091476,18520.44287877588
586760.0,45,43288.080822271,18418.674478991812
591855.0,45,43248.09543332639,18319.790199651055
596994.0,45,43209.37197898179,18222.322334922712
602178.0,45,43178.67404818398,18123.514009955303
607406.0,45,43140.75343594525,18029.80332139106
612680.0,45,43107.141862239296,17933.532546173796
618000.0,45,43073.25335039349,17837.826661099494
623366.0,45,43040.2360133468,17745.1782290401
628779.0,45,43005.99322839162,17652.425299867835
634239.0,45,42973.52518954548,17565.26275192267
639746.0,45,42933.30182649838,17469.641190944905
645301.0,45,42903.18399900433,17380.019252099755
650904.0,45,42870.605388280856,17290.91533077237
656556.0,45,42828.7385334015,17196.90120899954
662257.0,45,42794.3575719471,17112.79648795099
668007.0,45,42764.79450838868,17022.674664835184
673807.0,45,42728.05631734824,16938.890468347836
679658.0,45,42697.39769856434,16857.7020786113
685559.0,45,42664.86193298534,16768.213384061804
691512.0,45,42627.84657484021,16688.164317099443
697516.0,45,42600.17277513319,16602.175775971093
703573.0,45,42571.748136737086,16516.168621044133
709682.0,45,42536.527878249726,16433.868676480335
715844.0,45,42500.37579778283,16355.315547279071
722060.0,45,42464.95863182354,16269.229718423663
728330.0,45,42430.30606444748,16194.75229784875
734654.0,45,42408.062640586686,16117.019636751531
741033.0,45,42366.13691404397,16036.46681733642
747467.0,45,42340.048261692245,15959.798795016997
753957.0,45,42303.97216951747,15880.965618939594
760504.0,45,42273.11380806488,15803.671835816514
767107.0,45,42243.95674023102,15732.715109142173
773768.0,45,42213.90858539169,15655.783232302918
780487.0,45,42180.31154395721,15581.382062179178
787264.0,45,42146.59349185576,15506.175381251101
794099.0,45,42124.84971159892,15434.516487870857
800995.0,45,42086.21821983167,15360.985072121748
807950.0,45,42050.74610463393,15290.593304563517
814965.0,45,42021.38194227031,15224.718568210437
822041.0,45,41995.13372883232,15146.589505717717
829179.0,45,41961.90767593343,15078.349880758135
836379.0,45,41931.63638758169,15007.589789310754
843641.0,45,41903.53416255581,14939.06244323218
850966.0,45,41873.122952970196,14873.054818489887
858355.0,45,41842.52824506723,14805.053835968905
865808.0,45,41807.35192547525,14735.734604505025
873326.0,45,41775.79044715087,14667.664906886908
880909.0,45,41751.91847437785,14604.87262431987
888558.0,45,41725.598956563816,14538.802021530684
896273.0,45,41691.488360279334,14471.53317858784
904056.0,45,41661.003246045795,14413.469531960312
911906.0,45,41630.92542165566,14352.316016295736
919824.0,45,41609.82906460157,14288.107721295528
927811.0,45,41579.64042617356,14224.867259488914
935867.0,45,41547.62420243813,14166.544874655985
943993.0,45,41516.29423520165,14097.327533748507
952190.0,45,41493.39305007038,14043.527949804391
960457.0,45,41463.8222483939,13980.145054269093
968797.0,45,41441.17156392631,13924.838552824544
977209.0,45,41409.933964869015,13862.079985324086
985694.0,45,41378.86735228968,13805.676602045874
994253.0,45,41352.96712169607,13747.564194737444
1002890.0,45,41334.46546276919,13692.64038057563
1011590.0,45,41302.50303919977,13636.549049883448
1020380.0,45,41278.034477848145,13581.906078116739
1029240.0,45,41250.73081049215,13525.702176619821
1038170.0,45,41227.550228869106,13474.284819573519
1047190.0,45,41198.02833923226,13416.822270849494
1056280.0,45,41174.91018358129,13362.571550907107
1065450.0,45,41149.62723287069,13312.702330080678
1074700.0,45,41124.61088475763,13260.77624142847
1084040.0,45,41093.906127139766,13204.491287471319
1093450.0,45,41075.21007371109,13154.285359412639
1102940.0,45,41048.49006509754,13102.84930752882
1112520.0,45,41020.765524636074,13055.354143221879
1122180.0,45,41002.026612903486,13004.246132989803
1131920.0,45,40980.800989645795,12956.670353758554
1141750.0,45,40956.02961728748,12906.628287779327
1151670.0,45,40924.888332661925,12860.54721077126
1161670.0,45,40904.974235083486,12810.1395859494
1171750.0,45,40886.92464861034,12768.21559172079
1181930.0,45,40863.41030775303,12719.16392542022
1192190.0,45,40839.07723977656,12675.322117590093
1202540.0,45,40816.162260501515,12625.892132684083
1212980.0,45,40796.50475730444,12579.643937336443
1223520.0,45,40773.88380284235,12539.789686596027
1234140.0,45,40750.62430760874,12494.888747562865
1244860.0,45,40735.54474967993,12450.296575083192
1255660.0,45,40710.11776778741,12408.271963340592
1266570.0,45,40696.67902267672,12368.786217872277
1277560.0,45,40675.24878155555,12326.4540073331
1288660.0,45,40654.073015847134,12288.125687216603
1299850.0,45,40638.71225917481,12241.8490274789
1311130.0,45,40616.94107779491,12202.899672417147
1322520.0,45,40596.36621312734,12162.427363828587
1334000.0,45,40581.82551500393,12124.425633524348
1345590.0,45,40567.12075713753,12083.022635050567
1357270.0,45,40545.99951382226,12044.611135953852
1369050.0,45,40531.23497989023,12009.823183314875
1380940.0,45,40512.667571311555,11972.56190233379
1392930.0,45,40492.65430652136,11937.144698068025
1405030.0,45,40482.11562611055,11898.797368797996
1417230.0,45,40461.637788036,11865.16431560948
1429530.0,45,40449.31833433538,11827.212202451554
1441940.0,45,40430.1988643021,11796.655310032718
1454470.0,45,40414.70705438842,11759.229229653174
1467090.0,45,40401.98794080539,11731.210258685487
1479830.0,45,40394.46112498212,11693.56230893286
1492680.0,45,40374.037194676486,11662.68066821176
1505640.0,45,40365.44385139057,11633.4113690373
1518720.0,45,40351.32010872463,11604.555227719331
1531900.0,45,40337.67025013648,11570.45047262711
1545210.0,45,40321.81810552342,11537.803716384436
1558620.0,45,40317.357702135276,11512.855094735658
1572160.0,45,40305.6824703516,11483.961586149311
1585810.0,45,40291.290883207854,11453.48314647726
1599580.0,45,40284.12771340023,11427.969401326354
1613470.0,45,40277.61817494014,11399.543089443481
1627480.0,45,40269.594622517594,11370.175842716955
1641610.0,45,40260.65806734556,11346.108516190003
1655860.0,45,40248.412199660066,11320.671096619457
1670240.0,45,40244.53830803407,11297.982404482778
1684740.0,45,40236.84089401778,11271.581706900773
1699370.0,45,40229.31443890972,11244.261564997218
1714130.0,45,40220.38944777997,11222.394855068893
1729010.0,45,40219.61883743358,11202.88854319644
1744020.0,45,40211.951896494385,11179.57991905457
1759170.0,45,40207.26057982115,11153.483146054105
1774440.0,45,40209.36999695497,11138.047220001337
1789850.0,45,40203.91042828055,11116.062699571276
1805390.0,45,40197.66338328813,11099.232578270285
1821060.0,45,40198.61573941984,11075.864840229851
1836880.0,45,40197.64783899402,11062.615938022294
1852830.0,45,40200.31042121003,11042.368952331091
1868910.0,45,40197.60285824437,11025.857433023235
1885140.0,45,40193.55508119845,11003.403687356578
1901510.0,45,40199.71973093977,10990.687417961726
1918020.0,45,40195.96916898001,10975.262069051432
1934680.0,45,40199.47292081482,10957.523727186937
1951470.0,45,40203.04427428027,10948.773657481905
1968420.0,45,40206.516856304836,10933.514711102864
1985510.0,45,40215.12802463066,10923.72129535444
100578.0,60,54376.4180259441,96980.11480534551
101451.0,60,54310.681904943594,96219.37457943399
102332.0,60,54243.95667726419,95474.99194556862
103221.0,60,54171.52341093705,94724.0888203888
104117.0,60,54097.11800445252,93998.409447362
105021.0,60,54041.172124306715,93261.92523057279
105933.0,60,53969.40140667611,92531.72738910891
106853.0,60,53901.0192857672,91811.1081610176
107781.0,60,53818.348395527304,91103.80284596104
108716.0,60,53763.50716767085,90390.2302749097
109660.0,60,53704.42439936292,89687.01266905954
110613.0,60,53629.11985945989,88985.91137766659
111573.0,60,53567.005807507296,88292.37062457995
112542.0,60,53495.929331369734,87611.85932050372
113519.0,60,53422.28629131674,86928.44782156774
114505.0,60,53371.37348871302,86249.19694794285
115499.0,60,53303.28039085103,85592.67292391592
116502.0,60,53234.346698745176,84928.99108277875
117513.0,60,53168.79537212218,84277.21823168322
118534.0,60,53098.71372571599,83621.78682744142
119563.0,60,53038.17809477264,82979.1085538843
120601.0,60,52971.43343842723,82338.78681582777
121648.0,60,52915.92940210475,81696.4276523847
122705.0,60,52851.94638234445,81064.51578331989
123770.0,60,52788.72055786059,80444.20346625368
124845.0,60,52721.5573412205,79825.71213270191
125929.0,60,52654.062549889044,79202.74173720839
127022.0,60,52594.73253002853,78596.82123670964
128125.0,60,52528.27559041783,77993.4743402544
129238.0,60,52470.31891393051,77393.25531881575
130360.0,60,52408.42680783023,76808.58533062239
131492.0,60,52348.880198452505,76211.96855069353
132634.0,60,52271.25125693605,75612.42788754444
133785.0,60,52225.94005081938,75032.84819878404
134947.0,60,52164.93159394205,74468.53333002412
136119.0,60,52113.76626348955,73900.34095788469
137300.0,60,52041.01958887567,73324.45878969258
138493.0,60,51978.27057648642,72762.53787392567
139695.0,60,51911.99249670325,72193.980497485
140908.0,60,51864.17650787517,71643.60090454337
142132.0,60,51808.313029588084,71097.22463097193
143366.0,60,51737.13986643365,70549.70988781248
144611.0,60,51687.21452583082,70014.68761225961
145866.0,60,51627.62032915903,69481.42788828562
147133.0,60,51564.18905316169,68947.84415864639
148410.0,60,51512.43249607196,68417.92234468427
149699.0,60,51450.367644845035,67906.08030096439
150999.0,60,51386.545443724695,67407.8554459317
152310.0,60,51334.2774628451,66881.52036348489
153633.0,60,51274.126990773795,66380.46753431387
154966.0,60,51226.393755162295,65878.59966545
156312.0,60,51170.42342616351,65368.77882771928
157669.0,60,51111.45494452114,64889.295331259345
159038.0,60,51053.0918515533,64393.344469392774
160419.0,60,50998.29184689218,63896.57832302923
161812.0,60,50945.19051647067,63413.56337215109
163217.0,60,50891.82451193328,62924.05122628086
164634.0,60,50847.17578991891,62455.32921417037
166064.0,60,50775.97384440101,61990.63104772872
167506.0,60,50714.911300637265,61505.264253681504
168960.0,60,50674.62740557983,61043.303052136594
170427.0,60,50618.575709818215,60582.95780385477
171907.0,60,50545.92057768384,60129.505128261226
173400.0,60,50514.926293601784,59673.80877398153
174906.0,60,50448.17702311309,59229.266960363006
176424.0,60,50407.33276948668,58787.36028951682
177956.0,60,50354.77291472846,58339.241906018804
179501.0,60,50301.44751488747,57897.02576801007
181060.0,60,50238.35713245024,57468.32204765409
182632.0,60,50187.326115191056,57019.9691362326
184218.0,60,50145.99770478063,56605.24320602379
185817.0,60,50088.331280794206,56182.75956240049
187431.0,60,50043.69980153853,55760.516681508074
189058.0,60,49994.57268269972,55350.67215296521
190700.0,60,49945.41978720089,54922.60523674529
192356.0,60,49892.563481740544,54526.653157744906
194026.0,60,49831.27119711827,54122.240050197965
195711.0,60,49799.21066644419,53718.41950914167
197410.0,60,49728.07345130453,53294.5585751039
199124.0,60,49692.89130739092,52907.56103255773
200853.0,60,49636.82622571303,52524.16733003871
202597.0,60,49591.34326046287,52137.77593411328
204356.0,60,49559.25910359279,51737.00586525234
206131.0,60,49497.491356111466,51361.7119389595
207921.0,60,49443.28159929554,50987.13057738819
209726.0,60,49394.50860763403,50604.946965915304
211547.0,60,49360.11200555233,50234.30058931252
213384.0,60,49303.757653794826,49847.66516397067
215237.0,60,49246.92674302995,49493.01980052018
217106.0,60,49205.413392987815,49132.469786370435
218991.0,60,49158.755083037984,48763.95691073366
220892.0,60,49121.87465449821,48416.06463135206
222810.0,60,49068.33338445767,48062.000464085235
224745.0,60,49021.4592443713,47710.0887307452
226696.0,60,48971.094179765714,47361.58264894309
228665.0,60,48930.02361919461,47011.138132202046
230650.0,60,48888.87230460721,46669.12937996369
232653.0,60,48842.446532506845,46334.524242006046
234673.0,60,48795.70204250097,45992.552811216745
236711.0,60,48750.68139523661,45659.836110720025
238766.0,60,48702.44512357084,45325.424076085976
240839.0,60,48655.874919256785,45000.02635463564
242930.0,60,48606.32558012662,44673.423640963294
245040.0,60,48570.81405182299,44349.07158992359
247167.0,60,48523.810610931025,44027.108012277255
249314.0,60,48479.541938562565,43711.27123252178
251478.0,60,48439.28048783643,43398.02917219809
253662.0,60,48390.29550761828,43081.618799893404
255864.0,60,48352.74578537903,42775.73650283789
258086.0,60,48303.58696163906,42474.88943032026
260327.0,60,48270.50190951194,42173.028260513776
262588.0,60,48221.6997597657,41857.79209333094
264868.0,60,48171.69849719338,41564.11843173384
267167.0,60,48139.304202202686,41254.98173668855
269487.0,60,48099.552933851184,40965.75696242898
271827.0,60,48046.57319037649,40688.24822938543
274187.0,60,48000.35207746918,40387.12894449462
276568.0,60,47966.10510315351,40107.45373938182
278970.0,60,47925.9295778979,39826.33238313625
281392.0,60,47880.682354985634,39541.70301597101
283835.0,60,47842.7112442797,39266.852302175386
286300.0,60,47788.64311681861,38995.47007060897
288786.0,60,47752.809602548434,38720.68668212891
291293.0,60,47715.05599662725,38448.562537394246
293823.0,60,47672.471927130035,38175.23264443266
296374.0,60,47630.96510747907,37905.84325012697
298947.0,60,47582.39437107883,37647.53471129379
