Repository: upb-lea/materialdatabase

Material database for power electronic usage
===============================================

The materialdatabase mainly contains complex magnetic and dielectric data of soft-magnetic ferrite materials under sinusoidal excitation.
Typical target applications of the provided material data are magnetic components in power electronic converters operated at switching frequencies reaching from 100 kHz to 3 MHz.
The database allows to compare materials and measurement setups, to work with fit functions (e.g., Steinmetz), and features data export as interpolation grids.
FEM solvers like Comsol can directly import these interpolation grids and incorporate the data in frequency-domain simulations.

File: materialdatabase/data/complex_permittivity/LEA_MTB/3F46.csv
probe,f,T,eps_real,eps_imag
L95,107760.0,30,63042.707294229505,51926.686801970085
L95,121546.0,30,61407.17344631687,47900.36725329253
L95,137096.0,30,59826.520573306,44235.8334186503
L95,154635.0,30,58303.64514094729,40900.836179521924
L95,174418.0,30,56831.75631713041,37875.329819666396
L95,196733.0,30,55427.04881592066,35103.0822223381
L95,221901.0,30,54085.107267502186,32572.507567465018
L95,250290.0,30,52804.823795216,30252.573062033407
L95,282311.0,30,51581.113230756906,28131.616861910214
L95,318428.0,30,50423.49229568235,26190.009525731366
L95,359166.0,30,49310.0053035466,24410.041586470415
L95,405115.0,30,48258.94296003146,22777.41973614374
L95,456944.0,30,47259.49821495636,21281.39517440683
L95,515402.0,30,46313.26679822834,19907.626932089952
L95,581340.0,30,45401.013069816894,18640.920099932457
L95,655713.0,30,44544.54152116251,17477.578924592322
L95,739601.0,30,43731.657347531946,16415.60753552096
L95,834221.0,30,42958.11716947654,15444.673994075538
L95,940947.0,30,42212.80471175595,14546.806564548611
L95,1061330.0,30,41544.56966117847,13749.027047735835
L95,1197110.0,30,40894.26655417799,13014.859182217133
L95,1350260.0,30,40287.71090142941,12350.784661484204
L95,1523000.0,30,39710.65811820758,11749.617219348043
L95,1717840.0,30,39161.0315041593,11193.379469219555
L95,1937620.0,30,38641.45799609216,10469.220408362173
L95,107760.0,60,68365.92166869114,80082.42614853423
L95,121546.0,60,66659.33586403697,73183.96519875168
L95,137096.0,60,64985.6920794695,66956.2070014586
L95,154635.0,60,63339.58907168962,61362.81068517835
L95,174418.0,60,61732.91466088017,56314.216314384605
L95,196733.0,60,60152.6821161234,51751.672587847366
L95,221901.0,60,58626.352251453696,47630.66041961039
L95,250290.0,60,57152.19144158629,43895.23830975798
L95,282311.0,60,55735.93271514052,40498.36987812902
L95,318428.0,60,54369.218645603156,37414.81076329375
L95,359166.0,60,53059.9376513321,34608.60295094196
L95,405115.0,60,51811.92804250889,32048.594170401582
L95,456944.0,60,50621.031376589475,29708.013462977902
L95,515402.0,60,49479.93703381206,27574.925089499633
L95,581340.0,60,48394.551337249424,25611.19957889818
L95,655713.0,60,47363.95411623624,23822.71645334144
L95,739601.0,60,46391.256874071194,22188.6825479991
L95,834221.0,60,45465.872849722095,20696.792602324622
L95,940947.0,60,44587.664984754745,19356.12102964684
L95,1061330.0,60,43783.39602773053,18105.787016114173
L95,1197110.0,60,43021.00384837024,16989.329282313913
L95,1350260.0,60,42302.37431938284,15971.435353213277
L95,1523000.0,60,41626.989294893545,15056.793142771128
L95,1717840.0,60,40984.169467753796,14221.618301512564
L95,1937620.0,60,40402.21037069148,13209.948493242453
L95,107760.0,90,70789.57558873139,118616.01043776245
L95,121546.0,90,69344.88772697073,107356.98571172076
L95,137096.0,90,67855.98036812109,97324.70242609261
L95,154635.0,90,66359.0718590015,88384.91977818607
L95,174418.0,90,64832.13739672317,80395.44510029467
L95,196733.0,90,63325.28379860445,73224.2712343918
L95,221901.0,90,61817.51148047254,66816.24573401509
L95,250290.0,90,60335.2358190786,61047.70403833215
L95,282311.0,90,58885.29626420278,55858.69823398157
L95,318428.0,90,57477.77660852911,51173.76077211563
L95,359166.0,90,56111.29970633847,46940.21427616718
L95,405115.0,90,54792.883428828456,43112.979963329766
L95,456944.0,90,53526.42198996912,39640.34003368211
L95,515402.0,90,52306.7894284704,36492.85965677547
L95,581340.0,90,51148.67820864619,33623.40049570067
L95,655713.0,90,50040.71550416508,31017.60069751892
L95,739601.0,90,48993.519828792225,28653.756730983612
L95,834221.0,90,48005.67777492828,26513.190096129598
L95,940947.0,90,47071.172124913355,24593.922126019974
L95,1061330.0,90,46204.33802052135,22821.442864787357
L95,1197110.0,90,45384.7769858023,21242.102751197304
L95,1350260.0,90,44617.124235204756,19820.93330749257
L95,1523000.0,90,43903.58327526453,18545.346129381796
L95,1717840.0,90,43231.090438548854,17395.41012232791
L95,1937620.0,90,42587.32545899775,16138.548189901638
L95,107760.0,120,73088.99616229997,184526.4027262925
L95,121546.0,120,72057.86033230792,165599.8363990939
L95,137096.0,120,70928.30501977511,148868.2342059291
L95,154635.0,120,69735.77170887377,134028.01069971942
L95,174418.0,120,68469.65048072848,120880.36424389457
L95,196733.0,120,67169.22588513061,109192.13554384412
L95,221901.0,120,65812.30811036857,98817.8529694097
L95,250290.0,120,64431.9369065964,89574.95127895607
L95,282311.0,120,63038.34095508207,81326.88966334022
L95,318428.0,120,61640.931143179245,73960.31081836524
L95,359166.0,120,60254.26075797562,67363.65428572652
L95,405115.0,120,58878.89525341053,61443.25556889749
L95,456944.0,120,57538.25901846406,56125.181962183924
L95,515402.0,120,56219.500197492634,51345.15541839631
L95,581340.0,120,54939.07489639714,47019.605051656705
L95,655713.0,120,53709.08166965059,43120.05451684679
L95,739601.0,120,52531.510132738644,39596.47557692175
L95,834221.0,120,51406.25502884578,36425.60423167377
L95,940947.0,120,50310.10362350805,33559.41994231204
L95,1061330.0,120,49332.512020151844,31001.18224073618
L95,1197110.0,120,48380.43606858635,28702.920516277667
L95,1350260.0,120,47503.38042309037,26637.20526191461
L95,1523000.0,120,46670.3180510662,24789.024309079057
L95,1717840.0,120,45907.44814337141,23150.609353128024
L95,1937620.0,120,45191.3995504709,21599.556809361293
XF7,107760.0,30,57106.93198580018,47245.111527527595
XF7,121546.0,30,55623.65058026706,43618.65085378849
XF7,137096.0,30,54191.09720213072,40329.14040623944
XF7,154635.0,30,52804.0123683316,37332.961433752695
XF7,174418.0,30,51469.06973872253,34610.13269673021
XF7,196733.0,30,50183.77971359903,32116.50104566087
XF7,221901.0,30,48963.43263992211,29840.663453600257
XF7,250290.0,30,47790.35151040712,27760.45628178564
XF7,282311.0,30,46668.219263357845,25854.947024294186
XF7,318428.0,30,45597.953443460974,24105.23193387185
XF7,359166.0,30,44578.48067686981,22498.747116473125
XF7,405115.0,30,43608.11195608078,21024.416887371917
XF7,456944.0,30,42689.32449268529,19667.68796985856
XF7,515402.0,30,41820.584641120826,18413.136404848225
XF7,581340.0,30,40995.26043159094,17250.834888793375
XF7,655713.0,30,40221.86034389423,16178.377708936821
XF7,739601.0,30,39503.432393359086,15191.128755718011
XF7,834221.0,30,38839.25420045063,14293.208084439757
XF7,940947.0,30,38229.98522225839,13455.15611783298
XF7,1061330.0,30,37703.185643847,12727.735137764446
XF7,1197110.0,30,37237.27748720079,12068.83160319494
XF7,1350260.0,30,36847.7233768076,11488.836529471333
XF7,1523000.0,30,36545.16433127021,10986.99969541638
XF7,1717840.0,30,36342.7867923156,10574.463287090164
XF7,1937620.0,30,36256.7046919042,10145.95217088282
XF7,107760.0,60,60974.53608314726,70221.76917100295
XF7,121546.0,60,59485.47929228494,64175.01603209832
XF7,137096.0,60,58023.489691201394,58747.90164938112
XF7,154635.0,60,56594.821616453126,53856.775887515025
XF7,174418.0,60,55182.53078191015,49451.60539277883
XF7,196733.0,60,53826.2147983762,45464.07883814011
XF7,221901.0,60,52495.73612996093,41868.27792856706
XF7,250290.0,60,51214.94928169711,38607.35232459747
XF7,282311.0,60,49986.04192125672,35649.00188141953
XF7,318428.0,60,48802.8274600512,32960.25291794985
XF7,359166.0,60,47669.87073595349,30512.23797964587
XF7,405115.0,60,46588.19726678777,28284.46543500068
XF7,456944.0,60,45557.463070815764,26254.880322654113
XF7,515402.0,60,44572.41165303459,24392.64336331304
XF7,581340.0,60,43643.79259198515,22680.592450719705
XF7,655713.0,60,42764.19401128397,21117.20454786
XF7,739601.0,60,41947.40166800744,19687.59155513566
XF7,834221.0,60,41192.28878883037,18386.322303607278
XF7,940947.0,60,40494.323712080004,17225.336192481947
XF7,1061330.0,60,39896.28233207789,16154.057100413014
XF7,1197110.0,60,39371.39764445591,15213.732157535536
XF7,1350260.0,60,38930.79440744139,14388.45701099874
XF7,1523000.0,60,38582.35374961997,13684.039422043468
XF7,1717840.0,60,38337.29875362656,13082.082115385363
XF7,1937620.0,60,38426.485603207926,12537.366735189182
XF7,107760.0,90,63322.261762123024,101220.31071884751
XF7,121546.0,90,62060.471700193186,91647.75616129205
XF7,137096.0,90,60776.5502274902,83121.63572652962
XF7,154635.0,90,59483.791810341,75510.10388884725
XF7,174418.0,90,58196.42866297327,68707.59861213912
XF7,196733.0,90,56903.84419810145,62630.05575167691
XF7,221901.0,90,55617.505433723025,57180.5158531897
XF7,250290.0,90,54364.518096613254,52288.34149023786
XF7,282311.0,90,53131.93250607461,47899.84103837525
XF7,318428.0,90,51935.392248531374,43937.70283072008
XF7,359166.0,90,50771.69466190566,40371.37231982899
XF7,405115.0,90,49641.74110689547,37153.37142555734
XF7,456944.0,90,48559.22767141069,34240.06580225103
XF7,515402.0,90,47518.93684240756,31609.9383941468
XF7,581340.0,90,46528.82130694828,29202.359018785275
XF7,655713.0,90,45589.127918122176,27025.13405246821
XF7,739601.0,90,44707.75134188915,25059.76271224581
XF7,834221.0,90,43891.027490985514,23278.924603798034
XF7,940947.0,90,43133.679837964875,21702.2274957432
XF7,1061330.0,90,42481.04074897968,20264.95027921364
XF7,1197110.0,90,41903.93824415358,19014.829504925456
XF7,1350260.0,90,41423.62840579484,17927.7523770882
XF7,1523000.0,90,41040.60011765656,17009.745652234993
XF7,1717840.0,90,40773.80748043591,16244.379565210716
XF7,1937620.0,90,40766.95119037169,15676.31136753375
XF7,107760.0,120,63656.47155952227,152218.41255512094
XF7,121546.0,120,62775.50804964171,136643.81416154295
XF7,137096.0,120,61825.98956954162,122839.29908405471
XF7,154635.0,120,60828.10152700141,110622.65589294066
XF7,174418.0,120,59791.16217959928,99771.31522734904
XF7,196733.0,120,58723.77447414098,90138.1233490691
XF7,221901.0,120,57629.22631775385,81556.14054086669
XF7,250290.0,120,56520.80284571748,73929.66491543244
XF7,282311.0,120,55405.46902833723,67127.64574609128
XF7,318428.0,120,54298.67848773592,61051.709926059404
XF7,359166.0,120,53199.910675132334,55615.36575070407
XF7,405115.0,120,52124.4121209975,50753.00499469094
XF7,456944.0,120,51062.69465501339,46391.08870084735
XF7,515402.0,120,50041.27384984062,42474.215636918576
XF7,581340.0,120,49047.76779378889,38935.74705896695
XF7,655713.0,120,48100.574650287126,35760.008154535666
XF7,739601.0,120,47206.41903446127,32914.40315433557
XF7,834221.0,120,46370.38769874061,30369.6966640197
XF7,940947.0,120,45576.980422705354,28113.14355356831
XF7,1061330.0,120,44910.78457881521,26091.484937331694
XF7,1197110.0,120,44303.780698604205,24344.830827177644
XF7,1350260.0,120,43793.30788879749,22830.336119005515
XF7,1523000.0,120,43397.678040813866,21559.174528017855
XF7,1717840.0,120,43114.87638752179,20521.722555802244
XF7,1937620.0,120,43041.18991247466,19681.6438738444

File: materialdatabase/data/complex_permittivity/LEA_MTB/DMR96A.csv (part 1 of 18)
probe,f,T,eps_real,eps_imag
SY4,10000.0,112,169911.85838363698,1135010.9339099885
SY4,10086.8,112,169878.5266799451,1125424.1409627357
SY4,10174.4,112,169806.95025996436,1115911.1453824872
SY4,10262.8,112,169779.54233701227,1106486.6119568008
SY4,10351.9,112,169734.6999323301,1097161.6743745676
SY4,10441.8,112,169668.39697522167,1087897.9557418767
SY4,10532.4,112,169649.40188832895,1078743.663892681
SY4,10623.9,112,169579.77060035043,1069633.3231457237
SY4,10716.1,112,169531.40569218926,1060618.6388184596
SY4,10809.2,112,169488.4668924187,1051689.8528026936
SY4,10903.0,112,169410.64858633096,1042826.685770231
SY4,10997.7,112,169393.84632112912,1034065.5587561424
SY4,11093.2,112,169356.88906640085,1025350.8568344554
SY4,11189.5,112,169305.7342976519,1016700.1875804787
SY4,11286.7,112,169261.81538720656,1008159.7229676192
SY4,11384.7,112,169205.57777754028,999678.7154279042
SY4,11483.5,112,169149.3143026991,991299.7157076168
SY4,11583.2,112,169070.62241404585,982959.6226574784
SY4,11683.8,112,169040.5775092856,974702.741268474
SY4,11785.3,112,168960.87236025886,966507.5119865668
SY4,11887.6,112,168925.75963388564,958435.4413903682
SY4,11990.8,112,168855.75910936797,950390.9603100233
SY4,12094.9,112,168826.4067619781,942411.8939711105
SY4,12199.9,112,168774.82143909248,934510.5880855822
SY4,12305.9,112,168697.01468151022,926679.9211907892
SY4,12412.7,112,168632.545164704,918896.8064569198
SY4,12520.5,112,168580.51855411328,911238.7683935189
SY4,12629.2,112,168529.19488821103,903597.6399178082
SY4,12738.9,112,168460.50647644696,896043.0726388142
SY4,12849.5,112,168414.22056165562,888569.5739128559
SY4,12961.1,112,168335.23383655064,881115.6864612823
SY4,13073.6,112,168275.00885496184,873790.452134673
SY4,13187.1,112,168214.829791081,866480.2229057107
SY4,13301.6,112,168142.69409392268,859237.0301984649
SY4,13417.1,112,168092.79605755873,852060.0222305856
SY4,13533.6,112,168051.8448246019,844953.870298876
SY4,13651.1,112,167973.50126831688,837907.8100706681
SY4,13769.7,112,167910.48474188705,830931.7201544764
SY4,13889.2,112,167840.39212612266,824034.2751875008
SY4,14009.8,112,167764.0843264182,817152.5585644429
SY4,14131.5,112,167691.28457187006,810370.2315100725
SY4,14254.2,112,167619.18588519286,803608.9104178621
SY4,14378.0,112,167554.5385993652,796964.3883914643
SY4,14502.8,112,167497.86890923133,790334.92077157
SY4,14628.7,112,167422.37308113906,783778.330979554
SY4,14755.7,112,167358.5183811421,777268.2907248557
SY4,14883.9,112,167284.95451362847,770805.165844824
SY4,15013.1,112,167216.0044312555,764421.5981258367
SY4,15143.5,112,167150.10393682693,758090.69152868
SY4,15275.0,112,167058.2513209734,751799.7857784928
SY4,15407.6,112,166985.6796001842,745596.0512087516
SY4,15541.4,112,166903.02946876443,739421.6324937947
SY4,15676.3,112,166834.08848572714,733309.8872100794
SY4,15812.4,112,166761.52231803825,727261.5682243836
SY4,15949.7,112,166671.60741185932,721273.5303943591
SY4,16088.2,112,166603.96432427288,715310.1028527952
SY4,16227.9,112,166523.87388261093,709398.9361571796
SY4,16368.8,112,166428.02591434054,703551.9310369552
SY4,16511.0,112,166362.6033051221,697744.4908262171
SY4,16654.3,112,166273.4201101136,692009.2932043991
SY4,16798.9,112,166197.75197719704,686313.5156867021
SY4,16944.8,112,166117.46499457597,680682.2131910672
SY4,17091.9,112,166010.08636463576,675073.4038433171
SY4,17240.3,112,165943.03861034426,669537.3823376627
SY4,17390.0,112,165849.00116401803,664033.5079382927
SY4,17541.0,112,165770.271067978,658582.1904541601
SY4,17693.3,112,165686.76403298814,653186.3482507861
SY4,17847.0,112,165582.86269169103,647830.9158528094
SY4,18001.9,112,165498.60465641445,642511.7255610828
SY4,18158.2,112,165404.26170579685,637271.519065459
SY4,18315.9,112,165310.4228047112,632053.5414925988
SY4,18474.9,112,165227.93655428992,626881.9371125344
SY4,18635.4,112,165131.59292042107,621776.0604230007
SY4,18797.2,112,165018.0671779154,616686.655928208
SY4,18960.4,112,164935.23081051532,611659.1341107722
SY4,19125.0,112,164851.5903738443,606670.954004051
SY4,19291.1,112,164761.57481447989,601734.5592888811
SY4,19458.6,112,164641.1424434709,596851.0141838242
SY4,19627.5,112,164554.80318983458,591977.0281999465
SY4,19798.0,112,164440.49275796508,587163.0045276954
SY4,19969.9,112,164362.71913095735,582397.1405306018
SY4,20143.3,112,164258.174442478,577677.3347676615
SY4,20318.2,112,164146.9841463273,572992.0357642703
SY4,20494.6,112,164044.41805847854,568348.9415314172
SY4,20672.6,112,163941.55698774644,563732.2850281073
SY4,20852.1,112,163836.80459512593,559180.2715848695
SY4,21033.1,112,163727.10159681478,554663.2037930031
SY4,21215.7,112,163620.19268294054,550178.534254549
SY4,21400.0,112,163536.1859641245,545741.5658018929
SY4,21585.8,112,163403.20414935148,541340.4480998635
SY4,21773.2,112,163303.63455543458,536976.6160937904
SY4,21962.3,112,163186.79209312875,532665.806647139
SY4,22153.0,112,163073.2621978402,528364.6258543591
SY4,22345.3,112,162963.05611642738,524116.11805988016
SY4,22539.3,112,162858.27961350928,519910.3481987553
SY4,22735.0,112,162720.79964093314,515729.75665396545
SY4,22932.5,112,162626.18207867318,511596.7534138783
SY4,23131.6,112,162496.8094365048,507502.6060337738
SY4,23332.4,112,162387.82700994585,503453.28655432345
SY4,23535.0,112,162272.45867654137,499417.34285646805
SY4,23739.4,112,162138.2281945504,495424.12621320714
SY4,23945.5,112,162023.21907019225,491483.54329585633
SY4,24153.4,112,161888.06567258466,487556.7868856981
SY4,24363.1,112,161770.8679348584,483664.5018659479
SY4,24574.7,112,161648.07615423843,479812.225565392
SY4,24788.1,112,161526.82830837986,475984.61172218825
SY4,25003.3,112,161389.74848413208,472211.7414686265
SY4,25220.4,112,161285.74589351634,468471.5637346743
SY4,25439.4,112,161145.82148637905,464752.66753016686
SY4,25660.3,112,161016.74397407632,461063.04713521875
SY4,25883.1,112,160883.18033161413,457402.8650277752
SY4,26107.8,112,160760.70540531605,453787.9586941417
SY4,26334.5,112,160621.74403058706,450212.7736350542
SY4,26563.2,112,160485.81876697647,446656.64311265666
SY4,26793.8,112,160359.72200314555,443138.66072294203
SY4,27026.5,112,160217.7130613762,439647.73009336024
SY4,27261.2,112,160083.64198375764,436177.24644728587
SY4,27497.9,112,159955.07449737983,432755.94385715504
SY4,27736.6,112,159805.22421318007,429352.33415242686
SY4,27977.5,112,159681.08280725832,425995.8917100064
SY4,28220.4,112,159518.84776665244,422651.80298231606
SY4,28465.4,112,159396.3943594853,419340.56134544977
SY4,28712.6,112,159242.06126153315,416052.5658690554
SY4,28961.9,112,159096.5306435547,412816.6371177711
SY4,29213.4,112,158949.92212520487,409595.91751306114
SY4,29467.1,112,158815.93650805554,406394.2286937327
SY4,29722.9,112,158666.95097521885,403239.06551563676
SY4,29981.0,112,158522.46580291612,400100.47023919906
SY4,30241.3,112,158371.20398326547,396992.76814651897
SY4,30503.9,112,158214.73749871066,393911.189523416
SY4,30768.8,112,158067.2636987372,390860.91104253783
SY4,31035.9,112,157915.766170374,387833.14173790254
SY4,31305.4,112,157775.99249478505,384835.3604984024
SY4,31577.2,112,157619.77574480206,381859.8612195983
SY4,31851.4,112,157461.386586756,378921.48973138107
SY4,32128.0,112,157308.43057853353,375995.2346658678
SY4,32407.0,112,157152.36368328755,373101.28679214016
SY4,32688.3,112,156991.2658373282,370239.8451494616
SY4,32972.2,112,156841.09326789848,367394.2562024028
SY4,33258.5,112,156667.7395671058,364578.5971107417
SY4,33547.3,112,156513.5571184017,361787.16286908113
SY4,33838.6,112,156356.64818852994,359011.21211446554
SY4,34132.4,112,156185.348206493,356266.34586781723
SY4,34428.7,112,156029.4915355351,353547.26382073923
SY4,34727.7,112,155864.79969598708,350858.95308691537
SY4,35029.2,112,155703.75054628955,348181.1703466507
SY4,35333.4,112,155533.96879622582,345531.85251062585
SY4,35640.2,112,155368.5573785842,342912.08161686454
SY4,35949.6,112,155203.10961747536,340324.43045302125
SY4,36261.8,112,155031.80763125143,337744.737505011
SY4,36576.7,112,154855.66244413066,335175.2309389988
SY4,36894.3,112,154694.4385833046,332653.8533590375
SY4,37214.6,112,154505.21658169714,330131.75777061394
SY4,37537.7,112,154339.25980266667,327652.09404788114
SY4,37863.7,112,154169.38510933696,325186.6361633438
SY4,38192.4,112,153988.6445995189,322745.32503016625
SY4,38524.1,112,153827.9754902433,320320.24705285893
SY4,38858.6,112,153645.82010644887,317932.1818318807
SY4,39196.0,112,153467.23035534905,315538.74834060296
SY4,39536.3,112,153281.150399716,313185.9327027066
SY4,39879.6,112,153109.52808283412,310841.85960379
SY4,40225.9,112,152920.95690596438,308520.88241265615
SY4,40575.2,112,152753.79734602955,306237.50303573115
SY4,40927.5,112,152561.89876579042,303949.8543883615
SY4,41282.9,112,152392.070672874,301695.48982053186
SY4,41641.3,112,152204.91513657532,299458.94637651567
SY4,42002.9,112,152020.2322356979,297242.42596756347
SY4,42367.6,112,151835.1046175857,295050.1903195477
SY4,42735.5,112,151648.11515308992,292867.8157109557
SY4,43106.5,112,151457.86912081402,290716.15882488637
SY4,43480.8,112,151265.0408862833,288567.6243636976
SY4,43858.4,112,151086.93251330874,286439.46443722397
SY4,44239.2,112,150892.0800254318,284341.9996744481
SY4,44623.3,112,150706.29409313164,282263.2214459843
SY4,45010.8,112,150504.97297058374,280192.5093701292
SY4,45401.6,112,150318.04443021805,278144.3088469962
SY4,45795.8,112,150129.66557155972,276121.6244355609
SY4,46193.5,112,149933.7218296661,274104.81492277747
SY4,46594.6,112,149742.55042109918,272116.25451931666
SY4,46999.2,112,149548.8576211944,270132.3085771913
SY4,47407.3,112,149349.2291988391,268176.6867432714
SY4,47818.9,112,149164.5202154539,266231.42021754535
SY4,48234.1,112,148951.7962949672,264297.23592126265
SY4,48652.9,112,148762.0154824554,262400.3495763642
SY4,49075.4,112,148561.34062828287,260502.23792027743
SY4,49501.5,112,148361.51962608966,258636.0087421626
SY4,49931.3,112,148161.03876656533,256773.52997112554
SY4,50364.9,112,148008.4875787097,254929.99804412454
SY4,50802.2,112,147761.48991054864,253106.81203931803
SY4,51243.3,112,147582.4211601141,251312.93090417015
SY4,51688.2,112,147364.36419187236,249516.35175118392
SY4,52137.0,112,147149.24258445812,247739.90030527886
SY4,52589.8,112,146932.79102099867,245987.86318948717
SY4,53046.4,112,146725.33243906416,244229.61488195628
SY4,53507.0,112,146529.94480998293,242497.63295807427
SY4,53971.6,112,146310.417406851,240786.97092747915
SY4,54440.2,112,146072.0411051663,239091.36120705248
SY4,54912.9,112,145865.66097409252,237401.02055991272
SY4,55389.7,112,145654.17531446985,235744.92763346998
SY4,55870.7,112,145448.7793422722,234083.74712099627
SY4,56355.8,112,145241.49277479132,232443.1005387302
SY4,56845.1,112,145062.1541278998,230827.1500151098
SY4,57338.7,112,144870.63359176682,229191.02104418108
SY4,57836.6,112,144635.0210761159,227589.4830952695
SY4,58338.8,112,144438.89414069793,226011.81307902135
SY4,58845.3,112,144241.16122180352,224447.69949478508
SY4,59356.3,112,144167.38358957195,222982.7975582032
SY4,59871.7,112,143801.15246434286,221344.6952725632
SY4,60391.6,112,143596.63972319145,219815.27264498523
SY4,60915.9,112,143384.98202566415,218307.68259802423
SY4,61444.9,112,143178.76564360465,216793.55728072126
SY4,61978.4,112,142967.22394872396,215291.37647110838
SY4,62516.5,112,142734.55324737373,213828.9605370091
SY4,63059.4,112,142537.47810371118,212339.82540956058
SY4,63606.9,112,142327.4564399993,210857.47498334682
SY4,64159.2,112,142102.92727265257,209424.23731140426
SY4,64716.3,112,141893.4041774795,207997.03421756093
SY4,65278.2,112,141668.35892305517,206557.09234952484
SY4,65845.1,112,141450.70585231102,205150.93249258588
SY4,66416.8,112,141225.34561121126,203759.9607895812
SY4,66993.5,112,141000.22852944882,202371.14107177197
SY4,67575.2,112,140775.49915891563,200990.75363519613
SY4,68161.9,112,140542.76022370547,199620.87584534448
SY4,68753.8,112,140316.2334810808,198291.64630886322
SY4,69350.8,112,140086.6106025011,196940.42527645567
SY4,69952.9,112,139852.75486552026,195620.39726435614
SY4,70560.3,112,139626.4286718665,194304.29592029835
SY4,71173.0,112,139426.8822862216,193014.65361191722
SY4,71791.0,112,139200.73672378447,191700.30344525236
SY4,72414.4,112,138973.73944113404,190437.40353521387
SY4,73043.1,112,138737.29410205616,189161.1714011428
SY4,73677.4,112,138515.91628736624,187896.9556576489
SY4,74317.1,112,138306.50718965993,186650.13145722484
SY4,74962.4,112,138075.23930082188,185436.6005043853
SY4,75613.3,112,137853.51489385,184196.17849594037
SY4,76269.9,112,137629.2668345997,182977.52207990264
SY4,76932.1,112,137394.16033579086,181756.64243599479
SY4,77600.1,112,137026.39483521183,180619.19753437498
SY4,78273.9,112,136946.35007050668,179391.42168888095
SY4,78953.6,112,136723.21558663846,178221.7357722363
SY4,79639.1,112,136479.6153394452,177021.62223240355
SY4,80330.6,112,136269.5774359887,175890.57044507808
SY4,81028.1,112,136030.73859924244,174746.09906659886
SY4,81731.7,112,135812.56275362466,173605.32976522399
SY4,82441.4,112,135587.132981727,172492.46959120652
SY4,83157.2,112,135365.4473413588,171358.72358232504
SY4,83879.3,112,135140.14695965196,170249.13250330804
SY4,84607.6,112,134878.1664139673,169149.0009809009
SY4,85342.2,112,134672.23034172197,168061.7498558818
SY4,86083.2,112,134439.50677123276,167044.182062018
SY4,86830.7,112,134215.31422825827,165993.12441519988
SY4,87584.7,112,133938.69204128635,164912.06079386274
SY4,88345.2,112,133733.07765934966,163865.48320702792
SY4,89112.3,112,133516.25989034967,162808.20497236814
SY4,89886.0,112,133272.84908650082,161775.8414213774
SY4,90666.5,112,133042.1859244787,160766.66705801865
SY4,91453.7,112,132808.81443572682,159728.3339034159
SY4,92247.8,112,132566.96549658253,158726.68697717154
SY4,93048.8,112,132375.92416179902,157704.6947519757
SY4,93856.8,112,132088.94564395354,156721.82382026812
SY4,94671.7,112,131882.1078750691,155744.09234931652
SY4,95493.8,112,131632.52525116823,154775.4822381987
SY4,96322.9,112,131416.72482448234,153800.1705629805
SY4,97159.3,112,131181.54777969082,152817.71744576094
SY4,98002.9,112,130933.64897174515,151879.30858399768
SY4,98853.9,112,130713.94199242415,150917.86518762066
SY4,99712.2,112,130481.52863247455,149992.87801712126
SY4,100578.0,112,130267.2404923425,149043.81742852557
SY4,101451.0,112,129998.37287288113,148142.91162579198
SY4,102332.0,112,129775.55902080561,147213.9076107342
SY4,103221.0,112,129565.7279962992,146300.1975077281
SY4,104117.0,112,129306.89656098744,145389.69719228317
SY4,105021.0,112,129067.21584846111,144526.8444911348
SY4,105933.0,112,128848.78021992034,143647.17829187374
SY4,106853.0,112,128607.70110990039,142764.65855954948
SY4,107781.0,112,128374.74908463428,141883.87249770982
SY4,108716.0,112,128132.61767469754,141033.3335671171
SY4,109660.0,112,127902.81018306848,140155.43212698767
SY4,110613.0,112,127669.81145852042,139309.57653438274
SY4,111573.0,112,127426.1647797077,138469.62035025426
SY4,112542.0,112,127214.03201274468,137622.25573957965
SY4,113519.0,112,126945.91296638403,136800.99445998302
SY4,114505.0,112,126723.09543706734,135985.69042335104
SY4,115499.0,112,126493.3413651783,135172.3135613858
SY4,116502.0,112,126245.71760853108,134366.58356400725
SY4,117513.0,112,125996.61484204521,133556.70384404963
SY4,118534.0,112,125775.03625924453,132766.44750566417
SY4,119563.0,112,125549.2566561131,131964.1735654501
SY4,120601.0,112,125305.84528434984,131169.98709497272
SY4,121648.0,112,125064.94596512063,130403.7625340936
SY4,122705.0,112,124835.53941637136,129631.81564850104
SY4,123770.0,112,124593.65278146155,128876.38256633791
SY4,124845.0,112,124349.97127973847,128104.29475257538
SY4,125929.0,112,124127.28564917647,127349.94340355683
SY4,127022.0,112,123881.98247866733,126608.39565256794
SY4,128125.0,112,123631.79198788348,125870.1318861311
SY4,129238.0,112,123416.7188602796,125129.80448573947
SY4,130360.0,112,123198.8973506988,124399.82743275401
SY4,131492.0,112,122942.48663060044,123670.32991530368
SY4,132634.0,112,122703.58976522025,122947.54410585565
SY4,133785.0,112,122482.81760453853,122265.81673661868
SY4,134947.0,112,122235.19134300963,121536.58081862648
SY4,136119.0,112,122002.87390384982,120856.2991482245
SY4,137300.0,112,121773.2932832369,120136.77184301695
SY4,138493.0,112,121533.25754719214,119463.76048636572
SY4,139695.0,112,121291.61707122346,118776.28287084041
SY4,140908.0,112,121062.46465093877,118097.84228487685
SY4,142132.0,112,120805.01243301382,117437.54501694496
SY4,143366.0,112,120588.30517029956,116756.61996096068
SY4,144611.0,112,120357.5350872781,116094.02849076668
SY4,145866.0,112,120120.38622777538,115439.06861906894
SY4,147133.0,112,119869.86980249155,114778.50532328014
SY4,148410.0,112,119663.03655772854,114129.72493939383
SY4,149699.0,112,119414.42977145183,113498.04591780783
SY4,150999.0,112,119175.09294517992,112871.37699380767
SY4,152310.0,112,118940.12154981281,112228.60482449048
SY4,153633.0,112,118704.99129854115,111591.93992283088
SY4,154966.0,112,118472.1762611659,110983.81723386572
SY4,156312.0,112,118242.13128163322,110371.4249396802
SY4,157669.0,112,118012.0377998547,109749.94589053538
SY4,159038.0,112,117773.16360676097,109128.655789957
SY4,160419.0,112,117543.15541274681,108527.25217479325
SY4,161812.0,112,117315.0249140242,107943.22212334926
SY4,163217.0,112,117076.93970891843,107354.95160236607
SY4,164634.0,112,116842.31305320344,106758.27759233506
SY4,166064.0,112,116604.9097683627,106172.63667076512
SY4,167506.0,112,116380.94875487365,105594.44230370638
SY4,168960.0,112,116140.40496863595,105018.25591114111
SY4,170427.0,112,115907.48418102997,104445.64856596643
SY4,171907.0,112,115681.83790211222,103867.92417999958
SY4,173400.0,112,115438.51581039696,103315.864944116
SY4,174906.0,112,115217.49673895897,102755.73079600827
SY4,176424.0,112,114976.53331177711,102199.78473683538
SY4,177956.0,112,114743.85188133799,101655.39216204862
SY4,179501.0,112,114513.29655089442,101095.6654433666
SY4,181060.0,112,114292.41222502469,100563.60001771875
SY4,182632.0,112,114064.33016222979,100032.08500949955
SY4,184218.0,112,113820.05682066952,99489.03758953001
SY4,185817.0,112,113596.38124481328,98971.8633541639
SY4,187431.0,112,113371.40188307552,98428.65091514675
SY4,189058.0,112,113130.85880854947,97926.88718090978
SY4,190700.0,112,112903.66473969207,97397.04183609466
SY4,192356.0,112,112679.504227264,96875.19143460704
SY4,194026.0,112,112444.48141875649,96372.49166416173
SY4,195711.0,112,112214.10636738392,95875.132655491
SY4,197410.0,112,111993.67614990065,95367.69212434904
SY4,199124.0,112,111765.04233261735,94865.8419043291
SY4,200853.0,112,111535.56118653163,94369.36865752004
SY4,202597.0,112,111288.99292350831,93887.78663313521
SY4,204356.0,112,111071.04118505235,93406.65671610534
SY4,206131.0,112,110839.92317352573,92910.50734487442
SY4,207921.0,112,110614.45169039904,92424.74577290498
SY4,209726.0,112,110395.80833813708,91942.7449171415
SY4,211547.0,112,110160.20110118687,91489.89415952338
SY4,213384.0,112,109938.04508845875,91018.1690873221
SY4,215237.0,112,109702.21536921596,90532.22568915
SY4,217106.0,112,109486.6695861758,90081.63267039832
SY4,218991.0,112,109256.10485277457,89628.11343559787
SY4,220892.0,112,109033.03220044565,89166.26062282517
SY4,222810.0,112,108805.81145490469,88708.55316414607
SY4,224745.0,112,108580.03256593784,88265.77512912039
SY4,226696.0,112,108360.88307495696,87821.58628181605
SY4,228665.0,112,108129.02000002925,87374.7639047877
SY4,230650.0,112,107905.0621628177,86936.33489869624
SY4,232653.0,112,107687.00024629246,86500.59764938906
SY4,234673.0,112,107460.6026613128,86066.92913496049
SY4,236711.0,112,107228.95622206856,85627.33188387164
SY4,238766.0,112,107016.35200733771,85212.81804561745
SY4,240839.0,112,106798.14423208879,84794.7629133074
SY4,242930.0,112,106572.13590273773,84360.27227469526
SY4,245040.0,112,106349.270490767,83938.3696618476
SY4,247167.0,112,106128.79353391685,83533.72271603315
SY4,249314.0,112,105905.08545161299,83103.49054850028
SY4,251478.0,112,105688.37682036251,82712.5162228023
SY4,253662.0,112,105461.8715567112,82296.88493141255
SY4,255864.0,112,105240.92807644536,81905.99974062141
SY4,258086.0,112,105024.33525929692,81501.04903936567
SY4,260327.0,112,104815.86679475501,81101.82568378931
SY4,262588.0,112,104582.91575515192,80712.25986832226
SY4,264868.0,112,104365.73046912462,80321.37271483516
SY4,267167.0,112,104137.18968733904,79929.22474427747
SY4,269487.0,112,103924.23616263045,79541.47239665403
SY4,271827.0,112,103701.04810491335,79159.03740852505
SY4,274187.0,112,103506.72219722824,78768.23102236023
SY4,276568.0,112,103276.77088253474,78391.90398598347
SY4,278970.0,112,103052.88004003394,78020.02361469952
SY4,281392.0,112,102832.9017457422,77642.20948118536
SY4,283835.0,112,102615.77654084821,77270.6698000964
SY4,286300.0,112,102398.94859360084,76907.3424938293
SY4,288786.0,112,102183.2711873059,76546.65498869012
SY4,291293.0,112,101964.89160757471,76174.06472272314
SY4,293823.0,112,101754.36511671025,75819.95300514348
SY4,296374.0,112,101543.38529555353,75453.75262389453
SY4,298947.0,112,101325.14091452773,75096.59827213484
SY4,301543.0,112,101113.29922419475,74745.9202739378
SY4,304161.0,112,100900.94488461486,74390.8641872601
SY4,306802.0,112,100680.65006418039,74048.23043521635
SY4,309466.0,112,100465.70048333913,73700.09470994512
SY4,312153.0,112,100267.896981999,73362.9725977133
SY4,314864.0,112,100051.41128651294,73015.46471096069
SY4,317598.0,112,99836.5073438979,72677.1966393619
SY4,320355.0,112,99624.4854070212,72341.84943306743
SY4,323137.0,112,99407.05395734595,72007.36929064085
SY4,325943.0,112,99216.2995087485,71657.65772649263
SY4,328773.0,112,98990.01259833711,71338.97169646517
SY4,331628.0,112,98776.42726997836,71012.57575333772
SY4,334507.0,112,98569.78225221601,70690.1033435858
SY4,337412.0,112,98360.60162688665,70362.42374044347
SY4,340341.0,112,98158.76435535854,70040.2665481339
SY4,343297.0,112,97947.84482459057,69710.87677940028
SY4,346278.0,112,97732.97792178688,69400.54435554473
SY4,349284.0,112,97532.60108280781,69083.5130158449
SY4,352317.0,112,97325.17006335806,68769.38592931583
SY4,355376.0,112,97119.28984265984,68455.55836882541
SY4,358462.0,112,96910.65058139962,68152.6589859988
SY4,361574.0,112,96704.21118339096,67835.33501008913
SY4,364714.0,112,96498.41834455816,67536.7973590131
SY4,367881.0,112,96300.77662150619,67237.08905000924
SY4,371075.0,112,96093.90479217851,66934.85616789285
SY4,374297.0,112,95885.79201928113,66637.39779983953
SY4,377547.0,112,95678.65352314286,66337.54708567211
SY4,380825.0,112,95478.21517044073,66036.34475104671
SY4,384132.0,112,95272.43396023742,65745.64863323457
SY4,387468.0,112,95072.58592791736,65451.33332924096
SY4,390832.0,112,94873.18861182677,65164.073295488306
SY4,394225.0,112,94661.65666989743,64872.505162476744
SY4,397649.0,112,94467.15844595502,64593.93180643616
SY4,401101.0,112,94264.95865083883,64317.902028035845
SY4,404584.0,112,94064.11382016768,64027.47542272251
SY4,408097.0,112,93868.8826949159,63736.00280576994
SY4,411641.0,112,93674.5829455373,63461.81057883698
SY4,415215.0,112,93463.490779273,63187.752771458785
SY4,418820.0,112,93272.02802356856,62906.85611427645
SY4,422457.0,112,93077.21940191933,62629.04119368719
SY4,426125.0,112,92877.50055007674,62369.21592650205
SY4,429825.0,112,92672.7792330018,62095.48387288478
SY4,433557.0,112,92483.36777060678,61810.354492870574
SY4,437322.0,112,92289.71508363244,61559.36348636411
SY4,441119.0,112,92090.09474124425,61290.44508698189
SY4,444949.0,112,91895.85815279534,61023.79444522451
SY4,448813.0,112,91704.54178600619,60771.825164926304
SY4,452710.0,112,91513.19088105884,60499.16222523601
SY4,456641.0,112,91319.32436458055,60250.82409201743
SY4,460606.0,112,91122.3185808048,59981.46843990672
SY4,464605.0,112,90931.08861017146,59732.15121559069
SY4,468639.0,112,90741.77376135613,59478.87482255662
SY4,472708.0,112,90550.36104243709,59230.12163912752
SY4,476813.0,112,90359.19079782622,58973.88017480828
SY4,480953.0,112,90167.74478206156,58720.653265423636
SY4,485129.0,112,89980.01563635153,58475.69008924427
SY4,489341.0,112,89787.78124859474,58234.257821213374
SY4,493590.0,112,89602.43745001275,57985.49612720101
SY4,497876.0,112,89403.04201488095,57740.52170922682
SY4,502199.0,112,89220.92017578865,57503.14695301606
SY4,506560.0,112,89026.341269612,57257.29680335281
SY4,510958.0,112,88839.90364796529,57015.59460686469
SY4,515395.0,112,88647.51708389321,56777.72692618226
SY4,519870.0,112,88461.17068120252,56536.30404536533
SY4,524384.0,112,88267.30323488057,56303.754876886574
SY4,528937.0,112,88087.19011300619,56067.59802151571
SY4,533530.0,112,87900.93584840167,55836.799881324296
SY4,538163.0,112,87705.65360629222,55607.3215302886
SY4,542836.0,112,87525.19271788238,55376.25438626595
SY4,547549.0,112,87334.98544574148,55147.75633231908
SY4,552303.0,112,87151.01171247881,54918.678048759095
SY4,557099.0,112,86971.14835673822,54695.97022710408
SY4,561936.0,112,86784.92565332515,54466.468797662674
SY4,566816.0,112,86602.94629314645,54240.44839863729
SY4,571737.0,112,86422.1934636478,54008.24291168271
SY4,576702.0,112,86234.80345447359,53794.28485329866
SY4,581709.0,112,86052.02458506881,53574.96300727677
SY4,586760.0,112,85875.98791949848,53363.09392464964
SY4,591855.0,112,85683.88713137202,53131.851019976326
SY4,596994.0,112,85510.0847084049,52919.58038800243
SY4,602178.0,112,85330.1972105284,52709.43953910064
SY4,607406.0,112,85150.65559506808,52492.64687416391
SY4,612680.0,112,84968.12107176374,52284.5942027918
SY4,618000.0,112,84796.98777010704,52067.3375044932
SY4,623366.0,112,84620.46128989004,51856.2979828365
SY4,628779.0,112,84435.37719481213,51653.726312732724
SY4,634239.0,112,84265.01521136127,51447.29398727356
SY4,639746.0,112,84086.2933128641,51239.712215359556
SY4,645301.0,112,83904.13278384227,51029.35612688071
SY4,650904.0,112,83738.60500398546,50820.232104305025
SY4,656556.0,112,83552.36499421649,50631.21182109029
SY4,662257.0,112,83380.1854767696,50427.04671185235
SY4,668007.0,112,83212.27303686844,50221.219634068315
SY4,673807.0,112,83037.08651892043,50015.89267299185
SY4,679658.0,112,82872.58122950792,49837.2048624768
SY4,685559.0,112,82689.94228610874,49622.2946847913
SY4,691512.0,112,82519.01097537256,49422.41273478635
SY4,697516.0,112,82347.54516523056,49233.05483741165
SY4,703573.0,112,82176.9771051512,49040.00554243463
SY4,709682.0,112,82008.6766263604,48847.02833224375
SY4,715844.0,112,81843.41456503254,48658.45550959255
SY4,722060.0,112,81673.18266748596,48465.84245144295
SY4,728330.0,112,81502.89222810815,48276.93190960836
SY4,734654.0,112,81337.64584835402,48087.62195836505
SY4,741033.0,112,81175.7515750232,47903.61652423403
SY4,747467.0,112,81005.61178484121,47718.04675641216
SY4,753957.0,112,80842.69871968095,47534.124194564334
SY4,760504.0,112,80680.35805484348,47348.13573251001
SY4,767107.0,112,80512.61547652114,47163.02191172332
SY4,773768.0,112,80351.01511838683,46994.92743522092
SY4,780487.0,112,80180.80265016519,46811.64902530905
SY4,787264.0,112,80022.98970596273,46630.415332721714
SY4,794099.0,112,79861.05797477053,46447.596691013394
SY4,800995.0,112,79702.50059052282,46272.76016053611
SY4,807950.0,112,79537.4219372805,46098.81249376989
SY4,814965.0,112,79371.4630600786,45907.92114303732
SY4,822041.0,112,79214.12387028981,45744.43498211803
SY4,829179.0,112,79057.81996414684,45571.412058821275
SY4,836379.0,112,78897.15200259711,45394.99710358993
SY4,843641.0,112,78741.37531819708,45229.30266745948
SY4,850966.0,112,78583.91779179542,45058.63460264878
SY4,858355.0,112,78427.17034929685,44888.21975882885
SY4,865808.0,112,78274.01348452934,44726.04817264071
SY4,873326.0,112,78113.43648819526,44558.91209541666
SY4,880909.0,112,77954.66739416396,44393.35811273796
SY4,888558.0,112,77803.65194406925,44235.27477900012
SY4,896273.0,112,77649.647697514,44069.20221177598
SY4,904056.0,112,77495.85579293092,43900.592055739224
SY4,911906.0,112,77335.31230195222,43740.31743682285
SY4,919824.0,112,77183.66938927177,43572.26343799058
SY4,927811.0,112,77036.01668503329,43421.91421261937
SY4,935867.0,112,76885.93216067142,43263.78880339425
SY4,943993.0,112,76734.11422827524,43104.860475865
SY4,952190.0,112,76582.62136121719,42944.70829289689
SY4,960457.0,112,76430.93558433591,42796.546681547115
SY4,968797.0,112,76284.15629033944,42635.34647191464
SY4,977209.0,112,76141.31912934757,42478.635784369784
SY4,985694.0,112,75989.53336411533,42330.328794069064
SY4,994253.0,112,75843.39354855704,42172.809739655495
SY4,10000.0,132,165823.32100026915,1576808.7091906704
SY4,10086.8,132,165795.73112749224,1563412.5124584422
SY4,10174.4,132,165814.129371336,1550058.901268993
SY4,10262.8,132,165750.70534068125,1536797.124127194
SY4,10351.9,132,165772.86545179688,1523772.9865288415
SY4,10441.8,132,165708.7454917101,1510790.232004532
SY4,10532.4,132,165668.64944830825,1497968.6992848804
SY4,10623.9,132,165628.14764494266,1485188.4520574443
SY4,10716.1,132,165610.31781945477,1472560.5859350043
SY4,10809.2,132,165566.44985987587,1460072.439853038
SY4,10903.0,132,165569.04849020008,1447611.987803474
SY4,10997.7,132,165519.07495966746,1435289.4501266987
SY4,11093.2,132,165484.04697514756,1423096.6904059604
SY4,11189.5,132,165424.19220134502,1411022.0134496652
SY4,11286.7,132,165418.8514477193,1398989.0727139045
SY4,11384.7,132,165411.86581943586,1387084.682919118
SY4,11483.5,132,165358.0406416538,1375285.6185110104
SY4,11583.2,132,165311.00261002692,1363596.0457065422
SY4,11683.8,132,165278.26156344524,1352044.8186578022
SY4,11785.3,132,165265.2805801099,1340536.3467239852
SY4,11887.6,132,165208.6909352389,1329137.751131348
SY4,11990.8,132,165184.22472827788,1317910.8379913568
SY4,12094.9,132,165158.4675904651,1306681.605193988
SY4,12199.9,132,165105.07298561855,1295635.3903058113
SY4,12305.9,132,165109.29747580222,1284565.711610724
SY4,12412.7,132,165018.79114445878,1273687.9230133276
SY4,12520.5,132,165054.13139786926,1262922.5348764928
SY4,12629.2,132,164979.2389569682,1252140.2932777856
SY4,12738.9,132,164941.30971274516,1241554.2396219491
SY4,12849.5,132,164921.43613238528,1231027.939596293
SY4,12961.1,132,164860.87591559926,1220603.2211792564
SY4,13073.6,132,164848.65670701137,1210252.726198362
SY4,13187.1,132,164813.43515641495,1199983.500073497
SY4,13301.6,132,164757.78156379625,1189833.1361153184
SY4,13417.1,132,164719.44685161862,1179729.930628036
SY4,13533.6,132,164702.241708981,1169767.7727394397
SY4,13651.1,132,164650.1667668984,1159823.5245546445
SY4,13769.7,132,164597.7725371434,1150018.363771025
SY4,13889.2,132,164580.9687649736,1140313.839846895
SY4,14009.8,132,164533.3013322921,1130691.6293162417
SY4,14131.5,132,164495.8937779143,1121091.5971771826
SY4,14254.2,132,164428.8337589117,1111655.7481996205
SY4,14378.0,132,164397.50699105856,1102230.656521679
SY4,14502.8,132,164352.8097309388,1092937.1346708161
SY4,14628.7,132,164343.41878264924,1083691.9758273324
SY4,14755.7,132,164273.23331194746,1074552.6267620544
SY4,14883.9,132,164249.77899136822,1065492.9881265769
SY4,15013.1,132,164190.88843702426,1056478.5560547372
SY4,15143.5,132,164126.1668079055,1047581.78100971
SY4,15275.0,132,164110.93353059192,1038729.8292050133
SY4,15407.6,132,164044.28667832102,1030033.9702184144
SY4,15541.4,132,163980.8434584021,1021332.9120664973
SY4,15676.3,132,163960.4425959482,1012703.112911248
SY4,15812.4,132,163903.58311760984,1004175.2447343405
SY4,15949.7,132,163859.401141383,995770.9451238692
SY4,16088.2,132,163809.42011763662,987380.1259581717
SY4,16227.9,132,163768.22138822248,979066.4867465697
SY4,16368.8,132,163704.91887138737,970862.5627113435
SY4,16511.0,132,163668.58395199795,962651.1607235041
SY4,16654.3,132,163622.73602126093,954585.8667730925
SY4,16798.9,132,163568.69535409656,946566.7619999952
SY4,16944.8,132,163543.3893864682,938627.2624703741
SY4,17091.9,132,163460.89534864773,930727.4760446686
SY4,17240.3,132,163415.97479045126,922953.1852689865
SY4,17390.0,132,163365.11007540798,915211.2104363668
SY4,17541.0,132,163307.35546831528,907505.9788862691
SY4,17693.3,132,163248.37920735154,899931.5945304105
SY4,17847.0,132,163189.11889098675,892384.079094019
SY4,18001.9,132,163151.07451038942,884938.2404100087
SY4,18158.2,132,163092.21637597115,877505.0089695874
SY4,18315.9,132,163034.3445391114,870158.3493834414
SY4,18474.9,132,162973.64081811524,862868.5729862662
SY4,18635.4,132,162915.68415592206,855672.786943403
SY4,18797.2,132,162843.96971303964,848491.5826659746
SY4,18960.4,132,162793.89803012338,841429.479299858
SY4,19125.0,132,162733.7323783156,834393.1195960834
SY4,19291.1,132,162681.98498503317,827431.0639289289
SY4,19458.6,132,162626.80397163142,820491.0896554918
SY4,19627.5,132,162554.20004728722,813674.2899607301
SY4,19798.0,132,162497.67427116385,806901.6518652212
SY4,19969.9,132,162423.5631640164,800188.6388966256
SY4,20143.3,132,162365.9675146435,793530.3357191209
SY4,20318.2,132,162298.4342598605,786932.086861396
SY4,20494.6,132,162223.9888243432,780365.9282686188
SY4,20672.6,132,162171.13127255044,773873.7713904622
SY4,20852.1,132,162087.64798495916,767441.5146230084
SY4,21033.1,132,162038.0876874825,761055.538905464
SY4,21215.7,132,161962.2933754124,754741.0450185434
SY4,21400.0,132,161907.01835301088,748501.7521234741
SY4,21585.8,132,161826.83563922398,742285.8019269821
SY4,21773.2,132,161754.21535754396,736135.3023455235
SY4,21962.3,132,161682.90269918612,730021.9442418625
SY4,22153.0,132,161616.96723885767,723958.5856838891
SY4,22345.3,132,161539.21717818582,717974.5155315066
SY4,22539.3,132,161467.4991029647,712047.780643657
SY4,22735.0,132,161387.67838136439,706156.287713269
SY4,22932.5,132,161312.35765989055,700292.9198954935
SY4,23131.6,132,161250.98785662363,694532.5741553307
SY4,23332.4,132,161182.88918774985,688807.1983610841
SY4,23535.0,132,161108.41607893587,683118.0347765218
SY4,23739.4,132,161017.81190583087,677492.0670405192
SY4,23945.5,132,160926.21767808788,671912.4241080524
SY4,24153.4,132,160845.26669981165,666376.0125404303
SY4,24363.1,132,160781.07355054302,660903.8292237372
SY4,24574.7,132,160693.8825500334,655462.7955815301
SY4,24788.1,132,160619.69722259764,650080.0703645821
SY4,25003.3,132,160548.3345901218,644748.6875798773
SY4,25220.4,132,160448.73718839767,639458.0727955034
SY4,25439.4,132,160350.48823918207,634206.2766011077
SY4,25660.3,132,160263.95236136133,629011.1474397228
SY4,25883.1,132,160185.33990430622,623858.1064597567
SY4,26107.8,132,160112.38249849505,618738.8707602018
SY4,26334.5,132,160023.05386269483,613679.2850159875
SY4,26563.2,132,159933.38444342255,608677.521276284
SY4,26793.8,132,159839.1380705061,603682.5547275966
SY4,27026.5,132,159761.92602863957,598767.9248134387
SY4,27261.2,132,159657.5979611813,593876.3130662136
SY4,27497.9,132,159573.42351545257,589025.8285058844
SY4,27736.6,132,159470.97186677033,584237.5520569046
SY4,27977.5,132,159382.8511979732,579481.0891628093
SY4,28220.4,132,159307.64130053372,574772.0056049365
SY4,28465.4,132,159201.42234575146,570076.3371704955
SY4,28712.6,132,159094.28556125492,565446.5929888405
SY4,28961.9,132,159005.77569883427,560871.9037124931
SY4,29213.4,132,158905.41388400318,556330.531893817
SY4,29467.1,132,158821.9232475342,551827.1670163264
SY4,29722.9,132,158709.92199719453,547352.6953428421
SY4,29981.0,132,158599.53307150846,542906.233446545
SY4,30241.3,132,158494.84140544737,538522.7437534665
SY4,30503.9,132,158403.92019450216,534170.3430346565
SY4,30768.8,132,158296.90899632062,529864.6525056297
SY4,31035.9,132,158200.78079684812,525580.4892532979
SY4,31305.4,132,158084.32521979415,521350.36564604356
SY4,31577.2,132,157972.06715875526,517152.0396804525
SY4,31851.4,132,157872.5646286066,512997.56590280816
SY4,32128.0,132,157771.83513500448,508870.31210157357
SY4,32407.0,132,157652.70883852258,504783.398461339
SY4,32688.3,132,157551.25438973279,500752.1010041796
SY4,32972.2,132,157431.80248227622,496721.033865755
SY4,33258.5,132,157315.47018742183,492735.5727466871
SY4,33547.3,132,157206.2333886342,488784.10630938323
SY4,33838.6,132,157097.04794716337,484882.56434549065
SY4,34132.4,132,156978.3950947563,481006.5204790973
SY4,34428.7,132,156855.0534116888,477167.1722707639
SY4,34727.7,132,156754.42094986307,473352.4167455266
SY4,35029.2,132,156626.53747663283,469577.6867650897
SY4,35333.4,132,156507.5947955368,465843.4995895427
SY4,35640.2,132,156390.25172660398,462141.3323149581
SY4,35949.6,132,156269.36685051766,458463.7626391842
SY4,36261.8,132,156144.01727345985,454833.75243096397
SY4,36576.7,132,156017.2759855134,451223.3034157146
SY4,36894.3,132,155891.3424895164,447648.894687874
SY4,37214.6,132,155773.45416552023,444100.93032993726
SY4,37537.7,132,155639.30802351964,440601.5219670733
SY4,37863.7,132,155514.0819940161,437137.42389055656
SY4,38192.4,132,155384.2497066139,433675.61996680975
SY4,38524.1,132,155270.81366066867,430244.30445186683
SY4,38858.6,132,155141.07218081458,426853.8154607288
SY4,39196.0,132,155001.43155428546,423488.0296153622
SY4,39536.3,132,154872.9537857474,420180.8793617852
SY4,39879.6,132,154725.74186723356,416868.7622999364
SY4,40225.9,132,154599.4677604131,413600.6860293609
SY4,40575.2,132,154467.7865644901,410348.06216336694
SY4,40927.5,132,154330.0445365143,407136.98704813025
SY4,41282.9,132,154197.25120621183,403959.2281921719
SY4,41641.3,132,154051.79723537355,400800.0337718407
SY4,42002.9,132,153919.64077734613,397676.4520052446
SY4,42367.6,132,153774.16939832259,394579.2322463898
SY4,42735.5,132,153631.2654700556,391483.678809745
SY4,43106.5,132,153502.27217360874,388454.9968162692
SY4,43480.8,132,153351.24055407924,385419.26557115396
SY4,43858.4,132,153207.05625760645,382421.5284040036
SY4,44239.2,132,153062.77825671868,379470.87554240826
SY4,44623.3,132,152923.0753075599,376530.59283867554
SY4,45010.8,132,152771.12093265165,373613.9945353746
SY4,45401.6,132,152629.15080209504,370730.248149843
SY4,45795.8,132,152479.53795991078,367871.16694829694
SY4,46193.5,132,152327.63394754397,365029.27546650806
SY4,46594.6,132,152175.17239366253,362224.54450339265
SY4,46999.2,132,152027.92031189133,359433.126692514
SY4,47407.3,132,151877.244128761,356678.25951513456
SY4,47818.9,132,151723.25977215145,353943.9976677832
SY4,48234.1,132,151658.19465042726,351344.3244777252
SY4,48652.9,132,151487.98333028925,348683.0541635568
SY4,49075.4,132,151325.6931375189,346016.84681579535
SY4,49501.5,132,151181.5605014092,343368.3679487129
SY4,49931.3,132,151006.78801974197,340756.5518677891
SY4,50364.9,132,150744.25178665147,338173.58695349656
SY4,50802.2,132,150715.44397605784,335552.8441011488
SY4,51243.3,132,150537.77314054596,333047.68121571204
SY4,51688.2,132,150360.49387277453,330470.8115053562
SY4,52137.0,132,150172.98691613102,328033.47859512275
SY4,52589.8,132,150010.37924157924,325515.70822951634
SY4,53046.4,132,149867.33610740845,323065.2657818987
SY4,53507.0,132,149723.62602328573,320640.53790445224
SY4,53971.6,132,149534.168432098,318207.2086726036
SY4,54440.2,132,149401.4713488889,315820.118738036
SY4,54912.9,132,149221.8410644307,313434.14465868165
SY4,55389.7,132,149075.22217582696,311137.02282468247
SY4,55870.7,132,148872.06694573018,308745.6375404299
SY4,56355.8,132,148696.28271603285,306437.4975622976
SY4,56845.1,132,148557.70422319655,304166.59255468997
SY4,57338.7,132,148368.0641868186,301893.39391795156
SY4,57836.6,132,148228.8381462702,299611.45856948337
SY4,58338.8,132,148037.15372778056,297445.53626672295
SY4,58845.3,132,147868.46070570688,295235.0097628229
SY4,59356.3,132,147523.2610480637,293259.97403844737
SY4,59871.7,132,147469.33365530247,290880.48663418833
SY4,60391.6,132,147350.1920347507,288753.5934892504
SY4,60915.9,132,147104.94846779192,286628.9209142222
SY4,61444.9,132,146951.33008303776,284493.6566198106
SY4,61978.4,132,146810.78192587354,282342.05027865357
SY4,62516.5,132,146550.84801275592,280323.5340640595
SY4,63059.4,132,146350.60853606914,278288.1490841567
SY4,63606.9,132,146141.6995055226,276198.95652110537
SY4,64159.2,132,146005.5887106085,274194.68056702876
SY4,64716.3,132,145865.1222548624,272146.78439220676
SY4,65278.2,132,145632.55066150468,270174.08696926263
