Repository: upb-lea/materialdatabase

Material database for power electronic usage
===============================================

The materialdatabase mainly contains complex magnetic and dielectric data of soft-magnetic ferrite materials under sinusoidal excitation.
Typical target applications of the provided material data are magnetic components in power electronic converters operated at switching frequencies reaching from 100 kHz to 3 MHz.
The database allows to compare materials and measurement setups, to work with fit functions (e.g., Steinmetz), and features data export as interpolation grids.
FEM solvers like Comsol can directly import these interpolation grids and incorporate the data in frequency-domain simulations.

File: materialdatabase/data/complex_permittivity/LEA_MTB/N27.csv (part 1 of 2)
probe,f,T,eps_real,eps_imag
RC2,100651.0,30,95574.0763961042,89515.5172541695
RC2,101497.0,30,95445.70720025769,88922.37617604509
RC2,102350.0,30,95298.105173478,88351.18612495821
RC2,103210.0,30,95148.98916608104,87789.58430376614
RC2,104077.0,30,95017.48716165191,87238.79132341567
RC2,104951.0,30,94878.33341443629,86661.03136793427
RC2,105833.0,30,94754.68163052895,86106.82879444135
RC2,106722.0,30,94626.02993828336,85557.8944030078
RC2,107618.0,30,94511.58220117776,84997.11168254462
RC2,108523.0,30,94357.36139792345,84463.35617145977
RC2,109434.0,30,94234.34456431799,83918.44317619356
RC2,110354.0,30,94108.60990922333,83384.7932407086
RC2,111281.0,30,93982.8292340779,82855.55200546564
RC2,112216.0,30,93853.38809076254,82326.91979476981
RC2,113159.0,30,93730.25831902538,81804.43860126463
RC2,114109.0,30,93610.34372518858,81289.65002653816
RC2,115068.0,30,93469.29947160407,80767.97291882698
RC2,116035.0,30,93342.12194327616,80263.65158565363
RC2,117009.0,30,93210.64943809267,79762.87758253486
RC2,117992.0,30,93099.34615954549,79256.17137001778
RC2,118984.0,30,92980.57335226951,78751.48196846517
RC2,119983.0,30,92856.20166124949,78267.27491864207
RC2,120991.0,30,92720.7759779023,77763.09342953775
RC2,122008.0,30,92582.63756465174,77279.68065678464
RC2,123033.0,30,92462.85819554981,76801.49876516311
RC2,124067.0,30,92345.9742371522,76332.54322860645
RC2,125109.0,30,92222.44603700923,75842.98681455624
RC2,126160.0,30,92111.07419429085,75375.1289222033
RC2,127220.0,30,91986.17142492438,74898.9293144361
RC2,128289.0,30,91867.27315938077,74442.57462189835
RC2,129366.0,30,91736.25074442703,73978.21443751032
RC2,130453.0,30,91609.3784486678,73517.20193546746
RC2,131549.0,30,91496.149136849,73068.91935253868
RC2,132654.0,30,91374.51332531076,72620.87913717321
RC2,133769.0,30,91248.33458282854,72162.68437372563
RC2,134893.0,30,91132.67689887386,71729.02676375295
RC2,136026.0,30,91013.28840610357,71292.7637737347
RC2,137169.0,30,90885.05884607497,70867.05306489619
RC2,138321.0,30,90777.9309334881,70425.74743984944
RC2,139483.0,30,90660.08828458605,69986.70783239519
RC2,140655.0,30,90527.93193262703,69559.96554892
RC2,141837.0,30,90415.23497806022,69139.92008504421
RC2,143028.0,30,90280.5958421565,68720.36817418465
RC2,144230.0,30,90194.5692751185,68307.20356975395
RC2,145442.0,30,90062.00223215994,67891.97391739301
RC2,146664.0,30,89951.95355298232,67486.29643744192
RC2,147896.0,30,89824.77989827309,67071.1933546775
RC2,149138.0,30,89715.68401140517,66679.77988025079
RC2,150391.0,30,89595.12461188187,66284.07992972076
RC2,151655.0,30,89480.51748583227,65885.43001909151
RC2,152929.0,30,89366.33619224465,65485.10689778776
RC2,154214.0,30,89247.83995375173,65099.01795934528
RC2,155509.0,30,89128.0942227069,64710.20422588608
RC2,156816.0,30,89018.33366929555,64318.084184847874
RC2,158133.0,30,88901.84960256911,63948.361302628335
RC2,159462.0,30,88782.1890467535,63567.19528577176
RC2,160802.0,30,88676.95958312275,63193.5996776995
RC2,162152.0,30,88552.60175811106,62800.42298349659
RC2,163515.0,30,88446.56876018131,62442.8341347875
RC2,164889.0,30,88324.66528439205,62079.990253314136
RC2,166274.0,30,88219.26430300737,61717.65633631089
RC2,167671.0,30,88101.31658900257,61339.25124419331
RC2,169079.0,30,87986.18055656756,61001.57002655346
RC2,170500.0,30,87877.70200188797,60641.78266968699
RC2,171932.0,30,87768.47155464656,60291.15595110475
RC2,173377.0,30,87650.60708930185,59934.541156723986
RC2,174833.0,30,87545.20412627103,59579.45824766454
RC2,176302.0,30,87424.5793370204,59245.87085292863
RC2,177783.0,30,87322.32682856731,58906.08398690493
RC2,179277.0,30,87201.30513040347,58569.45539706598
RC2,180783.0,30,87095.14492175926,58223.48362257752
RC2,182302.0,30,86984.08934382466,57892.806900603035
RC2,183834.0,30,86885.6294182419,57571.38922397234
RC2,185378.0,30,86770.06076890208,57238.2179079663
RC2,186935.0,30,86655.15589596533,56911.8396026644
RC2,188506.0,30,86543.56234932544,56590.89404043024
RC2,190090.0,30,86428.95484663793,56265.190797573305
RC2,191687.0,30,86327.7010145446,55950.75360352719
RC2,193297.0,30,86209.97772104727,55628.20174080818
RC2,194921.0,30,86108.34764228159,55322.18258269814
RC2,196559.0,30,85996.92903503009,55007.48215625171
RC2,198210.0,30,85890.36505041347,54699.44254857913
RC2,199875.0,30,85775.8688164865,54394.920014434814
RC2,201554.0,30,85674.90099927588,54098.0304296913
RC2,203248.0,30,85562.26724966562,53795.13279549964
RC2,204955.0,30,85454.918106857,53495.056597438954
RC2,206677.0,30,85350.3973919525,53193.137877381334
RC2,208413.0,30,85242.12188256456,52900.976073393984
RC2,210164.0,30,85132.77978860802,52608.43338303333
RC2,211930.0,30,85030.37086033355,52315.329330876615
RC2,213711.0,30,84921.55247666307,52032.65507464422
RC2,215506.0,30,84813.91011472695,51749.706368527884
RC2,217317.0,30,84709.02868570607,51462.79810906997
RC2,219142.0,30,84605.2915766201,51184.9140824606
RC2,220983.0,30,84501.48420599688,50910.60945630804
RC2,222840.0,30,84393.96368268476,50624.8473307047
RC2,224712.0,30,84290.46156842404,50354.133980326085
RC2,226600.0,30,84187.36284105817,50088.60496318658
RC2,228504.0,30,84076.98412718099,49824.45290367954
RC2,230423.0,30,83971.29949530365,49553.133935676735
RC2,232359.0,30,83871.41159889546,49277.92832534964
RC2,234311.0,30,83762.31989498458,49017.76689443812
RC2,236280.0,30,83656.09709897793,48759.013483830684
RC2,238265.0,30,83556.41401258626,48495.59785211114
RC2,240267.0,30,83452.90273712273,48229.14752433568
RC2,242285.0,30,83349.7992672377,47983.638394289264
RC2,244321.0,30,83249.99339813656,47732.14952424326
RC2,246373.0,30,83137.13906970537,47479.64405215941
RC2,248443.0,30,83040.61743603824,47227.90410600894
RC2,250531.0,30,82937.6779260675,46981.6065546954
RC2,252635.0,30,82832.30899887321,46739.723250654475
RC2,254758.0,30,82734.3745203363,46497.31377514479
RC2,256898.0,30,82631.85084468185,46251.43440915216
RC2,259056.0,30,82532.10320504858,46009.06702348559
RC2,261233.0,30,82437.00106684833,45773.09902567618
RC2,263427.0,30,82331.72559326747,45534.709948033786
RC2,265641.0,30,82228.26692033996,45303.53905337292
RC2,267872.0,30,82118.76541282068,45067.748033821765
RC2,270123.0,30,82025.4786394458,44834.91062765448
RC2,272392.0,30,81919.62674088228,44612.66646573446
RC2,274681.0,30,81820.28319471765,44382.64058153394
RC2,276988.0,30,81722.64985918267,44160.73169896097
RC2,279315.0,30,81619.78675726369,43928.98609095078
RC2,281662.0,30,81523.52538231584,43710.33248537736
RC2,284028.0,30,81429.75852891337,43481.0856067987
RC2,286415.0,30,81325.8866236395,43268.32665186594
RC2,288821.0,30,81222.47137627452,43053.7392482791
RC2,291247.0,30,81125.69808415223,42844.048874460495
RC2,293694.0,30,81032.60362187302,42614.35639494331
RC2,296162.0,30,80932.85819515052,42413.60960879488
RC2,298650.0,30,80836.46393983102,42202.632574088864
RC2,301159.0,30,80731.48512887489,41995.8901542903
RC2,303689.0,30,80635.52120927953,41793.020535941476
RC2,306240.0,30,80539.90638318915,41585.946252770496
RC2,308813.0,30,80445.53495259208,41379.248265421345
RC2,311408.0,30,80345.7745977371,41181.565973352204
RC2,314024.0,30,80246.68034348018,40978.269591483
RC2,316662.0,30,80155.98257816494,40774.92482750928
RC2,319322.0,30,80058.96329842988,40585.488700998394
RC2,322005.0,30,79955.7958145311,40390.155131327614
RC2,324710.0,30,79860.89884273503,40189.951119262914
RC2,327438.0,30,79759.8207203668,40000.30820172545
RC2,330189.0,30,79677.82426127195,39809.79780683508
RC2,332963.0,30,79579.22268014992,39614.84573027971
RC2,335761.0,30,79486.50105270017,39423.72893873043
RC2,338581.0,30,79391.42070675573,39239.40817268161
RC2,341426.0,30,79293.34414522663,39052.92425590417
RC2,344294.0,30,79201.70175693021,38879.906943891314
RC2,347187.0,30,79105.17945970588,38690.41696184349
RC2,350104.0,30,79010.84203307267,38506.29375911802
RC2,353045.0,30,78912.13568952809,38334.35542496034
RC2,356011.0,30,78819.14041710853,38153.41837141272
RC2,359002.0,30,78730.4010108433,37972.4967467302
RC2,362018.0,30,78639.78921406352,37801.481493910345
RC2,365060.0,30,78541.00016156858,37631.89050405953
RC2,368127.0,30,78453.64948902302,37453.75643024534
RC2,371219.0,30,78360.62105467958,37284.64588140331
RC2,374338.0,30,78261.64154435974,37115.839896186655
RC2,377483.0,30,78178.15650833336,36941.124475453405
RC2,380654.0,30,78087.56774992369,36777.18689265336
RC2,383852.0,30,77998.09090707137,36608.21632450531
RC2,387077.0,30,77899.29248644868,36447.929312526314
RC2,390329.0,30,77810.99028114679,36288.32482127902
RC2,393608.0,30,77717.65880871007,36125.138900613274
RC2,396915.0,30,77628.43538626921,35963.13213032643
RC2,400250.0,30,77538.35677355506,35804.43366965251
RC2,403613.0,30,77448.86698863882,35643.791091691906
RC2,407003.0,30,77356.7985562687,35483.03444808391
RC2,410423.0,30,77276.85025496906,35332.47718950157
RC2,413871.0,30,77181.97194426712,35179.21981358228
RC2,417348.0,30,77093.88157059024,35021.48059100977
RC2,420854.0,30,77006.95764524087,34870.6653711965
RC2,424390.0,30,76918.84818646952,34722.43430187918
RC2,427955.0,30,76829.67706145823,34574.73283548519
RC2,431551.0,30,76737.04540726014,34417.7965296602
RC2,435176.0,30,76657.1410485481,34283.97397238788
RC2,438832.0,30,76563.2479559609,34138.44323778877
RC2,442519.0,30,76482.55317072179,33985.86947217644
RC2,446237.0,30,76394.89554747767,33845.26332441153
RC2,449986.0,30,76308.6673845198,33703.87099716744
RC2,453766.0,30,76222.3451679328,33567.69713205805
RC2,457579.0,30,76136.74431770515,33420.42619865767
RC2,461423.0,30,76053.955838692,33284.39540845009
RC2,465299.0,30,75966.83984450609,33146.78921376811
RC2,469209.0,30,75877.18964504225,33011.39644460223
RC2,473151.0,30,75791.88069357879,32869.71650852472
RC2,477126.0,30,75710.58580032093,32737.640723950717
RC2,481134.0,30,75623.98295884934,32611.087795604915
RC2,485176.0,30,75547.88286961692,32476.520820641057
RC2,489252.0,30,75460.4422015584,32347.999282355842
RC2,493363.0,30,75373.07423800207,32218.24288103279
RC2,497508.0,30,75285.56733185946,32090.896575397088
RC2,501687.0,30,75210.05198040408,31960.565111611602
RC2,505902.0,30,75132.2092274267,31833.24878339331
RC2,510152.0,30,75039.74637941932,31705.43841578505
RC2,514438.0,30,74954.08478856838,31580.94103787063
RC2,518760.0,30,74878.64180923959,31461.782047019668
RC2,523119.0,30,74796.22027208019,31339.79429116401
RC2,527514.0,30,74712.87238844701,31217.68458928013
RC2,531945.0,30,74631.64719150554,31096.726118373812
RC2,536414.0,30,74552.17466932672,30981.487369021874
RC2,540921.0,30,74467.82734988825,30859.136982462158
RC2,545465.0,30,74394.77635972954,30743.396693426337
RC2,550048.0,30,74311.66931920043,30634.218862505644
RC2,554669.0,30,74221.25938768049,30516.20050612127
RC2,559329.0,30,74156.92227744871,30404.596419214806
RC2,564028.0,30,74070.70334592776,30290.90138402018
RC2,568767.0,30,73992.159690235,30174.552472733718
RC2,573545.0,30,73915.90136779641,30069.45213965047
RC2,578364.0,30,73838.67513306854,29961.611755177357
RC2,583223.0,30,73762.80765820248,29851.83929408581
RC2,588123.0,30,73678.11152658977,29746.201914225512
RC2,593064.0,30,73603.20208546073,29637.850612793154
RC2,598046.0,30,73525.301679327,29533.432330677308
RC2,603070.0,30,73447.65825745849,29429.321929689086
RC2,608137.0,30,73372.56536865373,29324.35581973752
RC2,613246.0,30,73292.94285215055,29226.98167987232
RC2,618398.0,30,73222.45083272245,29125.57783468284
RC2,623594.0,30,73148.4019227291,29020.58992603659
RC2,628833.0,30,73070.69287553054,28922.47289218494
RC2,634116.0,30,72995.66995809444,28830.020200280844
RC2,639443.0,30,72917.16584340218,28733.714883290264
RC2,644815.0,30,72848.98730716867,28632.108114029852
RC2,650233.0,30,72771.64978652718,28540.437871442955
RC2,655695.0,30,72697.20779747196,28445.823057516518
RC2,661204.0,30,72623.22792103389,28346.596279364938
RC2,666759.0,30,72551.01031267627,28267.93256435061
RC2,672361.0,30,72477.77223291478,28172.832150589697
RC2,678009.0,30,72404.61577918596,28083.463482350217
RC2,683706.0,30,72334.28273839157,27997.37743034387
RC2,689450.0,30,72265.74764987505,27907.204348590807
RC2,695242.0,30,72194.19457557141,27819.644551802423
RC2,701083.0,30,72119.03938473873,27734.030454645657
RC2,706973.0,30,72046.43415088442,27654.736469953154
RC2,712912.0,30,71976.62336761817,27560.795359001553
RC2,718902.0,30,71944.13919534188,27489.630113286436
RC2,724942.0,30,71836.45355846972,27397.775515546502
RC2,731032.0,30,71765.40517786208,27319.757191578887
RC2,737174.0,30,71698.42311365307,27242.11993812788
RC2,743367.0,30,71628.31345280689,27160.98830540888
RC2,749612.0,30,71558.62277862157,27086.14626086945
RC2,755910.0,30,71490.02206997263,27005.84353595283
RC2,762260.0,30,71419.43860781904,26926.490908141386
RC2,768664.0,30,71358.87536636752,26851.749371830545
RC2,775122.0,30,71289.96833686547,26780.518192098316
RC2,781634.0,30,71220.92318280332,26711.043163221228
RC2,788201.0,30,71150.71679380664,26631.46583174133
RC2,794823.0,30,71084.55349739452,26566.96173257504
RC2,801501.0,30,71020.14385914331,26496.846074177975
RC2,808234.0,30,70955.02651159762,26430.095384861826
RC2,815024.0,30,70889.40973215114,26352.972863519728
RC2,821872.0,30,70825.28027071111,26295.933627263847
RC2,828777.0,30,70758.65600921976,26225.397270218662
RC2,835739.0,30,70691.91302680908,26164.882162951428
RC2,842761.0,30,70626.78755085175,26103.923396084407
RC2,849841.0,30,70563.1347311937,26038.271317809933
RC2,856981.0,30,70499.48989822369,25966.28640863927
RC2,864180.0,30,70437.1599633263,25918.06203976658
RC2,871441.0,30,70370.39838501737,25851.530520235898
RC2,878762.0,30,70315.4023641483,25794.979459973783
RC2,886145.0,30,70250.51998008638,25738.213316207708
RC2,893590.0,30,70189.11329584144,25685.429057422985
RC2,901097.0,30,70125.67266189303,25624.887058296386
RC2,908667.0,30,70063.25524428097,25567.570058667123
RC2,916301.0,30,70004.83614572392,25514.412369688427
RC2,923999.0,30,69940.92975294117,25460.287406226835
RC2,931762.0,30,69872.63435305105,25410.983232893785
RC2,939590.0,30,69816.43577629431,25359.506599719192
RC2,947484.0,30,69756.627200569,25311.739030169294
RC2,955444.0,30,69696.06651286279,25251.914541709513
RC2,963471.0,30,69638.0337812157,25207.104172906904
RC2,971566.0,30,69578.89290757265,25162.62449939615
RC2,979728.0,30,69523.05262789853,25120.20456361077
RC2,987959.0,30,69462.84765753322,25071.727134321944
RC2,996259.0,30,69403.68826449043,25031.481972298683
RC2,100651.0,45,98047.83164197167,117158.30800243189
RC2,101497.0,45,97896.39613939908,116341.81510859326
RC2,102350.0,45,97731.4756912079,115548.91603944161
RC2,103210.0,45,97626.49258393628,114779.31664378455
RC2,104077.0,45,97443.265378134,113990.24904366788
RC2,104951.0,45,97306.52966683054,113196.39725617689
RC2,105833.0,45,97192.8573161766,112459.2563777823
RC2,106722.0,45,97066.0570582713,111685.34450714174
RC2,107618.0,45,96914.06073372293,110922.99317580012
RC2,108523.0,45,96790.2443258193,110175.18657156722
RC2,109434.0,45,96640.97863745317,109433.49273435534
RC2,110354.0,45,96511.22463145501,108694.41977033013
RC2,111281.0,45,96387.64208750476,107960.9848197649
RC2,112216.0,45,96230.73482806103,107222.29083822262
RC2,113159.0,45,96082.72138639355,106513.11663277565
RC2,114109.0,45,95960.64746711345,105791.99556768224
RC2,115068.0,45,95795.6392535076,105085.17246770041
RC2,116035.0,45,95684.89048788011,104390.27277303905
RC2,117009.0,45,95533.03560686763,103695.80337209195
RC2,117992.0,45,95397.85728340216,102978.48579670597
RC2,118984.0,45,95258.50876314446,102289.24548196857
RC2,119983.0,45,95145.92700210196,101612.2174589395
RC2,120991.0,45,95006.04795129437,100933.32008499892
RC2,122008.0,45,94865.99793826567,100251.01567727079
RC2,123033.0,45,94740.05519365327,99592.9634198311
RC2,124067.0,45,94617.77940642733,98938.18686576428
RC2,125109.0,45,94483.17559097536,98278.62811338443
RC2,126160.0,45,94342.58223723459,97628.77006084149
RC2,127220.0,45,94213.41568213579,96964.70456863502
RC2,128289.0,45,94085.2942605203,96326.30521539682
RC2,129366.0,45,93937.14756023754,95699.32559660137
RC2,130453.0,45,93809.30728656717,95059.97625627721
RC2,131549.0,45,93684.2508631235,94436.79448772127
RC2,132654.0,45,93550.81167962615,93817.65991433297
RC2,133769.0,45,93427.56325327432,93201.50709475062
RC2,134893.0,45,93278.19505119328,92573.97739187097
RC2,136026.0,45,93166.08318699668,91970.82770097119
RC2,137169.0,45,93028.98660209436,91369.23553546444
RC2,138321.0,45,92924.55007810573,90766.80014352454
RC2,139483.0,45,92787.45300789153,90179.87977637138
RC2,140655.0,45,92684.44863333124,89590.96769908433
RC2,141837.0,45,92557.58952264875,89008.88373012304
RC2,143028.0,45,92435.65246152364,88429.78009202465
RC2,144230.0,45,92297.80283841616,87846.10296069387
RC2,145442.0,45,92166.64035077146,87268.33616980222
RC2,146664.0,45,92053.6526208619,86713.61276710035
RC2,147896.0,45,91922.67381830356,86146.79559028117
RC2,149138.0,45,91787.26869381178,85594.8098232498
RC2,150391.0,45,91651.8998279969,85043.08693808169
RC2,151655.0,45,91559.24085628423,84502.63876523322
RC2,152929.0,45,91427.76254866242,83938.23763878595
RC2,154214.0,45,91303.90608460378,83410.21264381387
RC2,155509.0,45,91186.44547063445,82871.51492269478
RC2,156816.0,45,91037.45630192365,82333.72458723011
RC2,158133.0,45,90944.20303817396,81815.56490364825
RC2,159462.0,45,90840.83802327533,81293.86185341093
RC2,160802.0,45,90719.48174177232,80775.86407672503
RC2,162152.0,45,90596.27165540484,80266.19948024656
RC2,163515.0,45,90483.44837813762,79748.31719236099
RC2,164889.0,45,90360.2787180507,79234.91006053881
RC2,166274.0,45,90248.17719084292,78726.83856093521
RC2,167671.0,45,90116.2005410162,78232.77481927643
RC2,169079.0,45,90004.6927866476,77745.63217472294
RC2,170500.0,45,89878.55063924364,77260.54605418097
RC2,171932.0,45,89766.2865522286,76766.33327891768
RC2,173377.0,45,89646.97005997044,76281.2539040405
RC2,174833.0,45,89525.93615605445,75804.85824213756
RC2,176302.0,45,89404.65200712935,75325.18610194854
RC2,177783.0,45,89293.6160867537,74859.33970144323
RC2,179277.0,45,89189.81979541562,74383.23731722876
RC2,180783.0,45,89056.62546024946,73917.33212609103
RC2,182302.0,45,88927.13426029285,73460.58484477486
RC2,183834.0,45,88821.247956515,73005.33889470197
RC2,185378.0,45,88696.9678375812,72551.62323920365
RC2,186935.0,45,88570.85204979591,72095.92998726574
RC2,188506.0,45,88486.6751185158,71651.51677300618
RC2,190090.0,45,88376.02254335466,71211.19297161275
RC2,191687.0,45,88258.65678587687,70765.94621313454
RC2,193297.0,45,88135.505845999,70328.94325947878
RC2,194921.0,45,88022.55176647332,69899.98809869068
RC2,196559.0,45,87912.5535823676,69478.99220378176
RC2,198210.0,45,87813.25256336304,69043.91448622271
RC2,199875.0,45,87692.9870552364,68622.03250039708
RC2,201554.0,45,87584.26344961059,68200.65788023657
RC2,203248.0,45,87467.91274625866,67790.84735900977
RC2,204955.0,45,87365.28347323663,67375.35403861846
RC2,206677.0,45,87244.5291809263,66963.95398125355
RC2,208413.0,45,87140.38471295434,66553.99419917942
RC2,210164.0,45,87029.99224457581,66159.00904665855
RC2,211930.0,45,86915.08059586541,65759.83237528121
RC2,213711.0,45,86810.66041385746,65366.41581264539
RC2,215506.0,45,86705.22662378201,64968.41413675884
RC2,217317.0,45,86598.61010469719,64573.070039301056
RC2,219142.0,45,86481.42806057734,64197.50771375439
RC2,220983.0,45,86377.60542064575,63812.771432328394
RC2,222840.0,45,86263.07125471812,63423.56574895647
RC2,224712.0,45,86173.64487595548,63049.71305931584
RC2,226600.0,45,86051.2844736178,62677.23909143344
RC2,228504.0,45,85933.09340370292,62300.779110158895
RC2,230423.0,45,85834.60144060894,61946.41289090066
RC2,232359.0,45,85732.92826291395,61576.77433901894
RC2,234311.0,45,85632.87888924123,61204.09386977171
RC2,236280.0,45,85536.67758788388,60848.663417894975
RC2,238265.0,45,85418.966294468,60502.384454766645
RC2,240267.0,45,85314.7152841563,60132.97326353096
RC2,242285.0,45,85210.45689698028,59785.43280827004
RC2,244321.0,45,85103.2728397237,59441.76479369094
RC2,246373.0,45,84998.88781710884,59095.349168416375
RC2,248443.0,45,84892.41704304896,58758.40621941801
RC2,250531.0,45,84792.59041483805,58407.382415391854
RC2,252635.0,45,84686.88758671952,58069.29343389514
RC2,254758.0,45,84576.5067314825,57737.452191986136
RC2,256898.0,45,84488.03636626514,57411.32797366953
RC2,259056.0,45,84385.02123732875,57079.05765777303
RC2,261233.0,45,84284.26220320353,56750.769196786874
RC2,263427.0,45,84191.12638323633,56430.01782367925
RC2,265641.0,45,84074.30802680737,56100.70278575969
RC2,267872.0,45,83970.4220236071,55786.646318173254
RC2,270123.0,45,83869.21661794961,55470.36304081404
RC2,272392.0,45,83760.74234602849,55158.11740207223
RC2,274681.0,45,83663.59815026358,54843.28111448084
RC2,276988.0,45,83573.82450523872,54535.771848635064
RC2,279315.0,45,83473.06150446781,54229.79110213314
RC2,281662.0,45,83346.98300207863,53928.867585086955
RC2,284028.0,45,83253.54692536028,53622.612525322016
RC2,286415.0,45,83144.50599750657,53331.93285610868
RC2,288821.0,45,83044.67601590499,53038.449055623016
RC2,291247.0,45,82945.98474902389,52736.852383455625
RC2,293694.0,45,82847.1528102298,52448.505391273364
RC2,296162.0,45,82748.96540215328,52159.032029665774
RC2,298650.0,45,82642.48753297846,51875.71049987353
RC2,301159.0,45,82546.30646510035,51587.86898816508
RC2,303689.0,45,82448.30731430674,51310.767219087385
RC2,306240.0,45,82353.89514561354,51028.15394238077
RC2,308813.0,45,82250.09575911687,50749.13002067912
RC2,311408.0,45,82155.08229173839,50470.422493413804
RC2,314024.0,45,82056.39016176961,50199.94468359381
RC2,316662.0,45,81960.39937059637,49926.7978785435
RC2,319322.0,45,81858.01098379979,49659.759861546656
RC2,322005.0,45,81767.79350560992,49394.61104527269
RC2,324710.0,45,81677.0105847778,49131.61717860253
RC2,327438.0,45,81557.83670142014,48864.73322592078
RC2,330189.0,45,81481.06370400012,48603.49990770688
RC2,332963.0,45,81371.7687382474,48348.06590810828
RC2,335761.0,45,81272.81791522984,48099.65421741975
RC2,338581.0,45,81181.65876054566,47838.73858328956
RC2,341426.0,45,81088.83190112161,47579.67178245247
RC2,344294.0,45,80996.2120865851,47346.106033710894
RC2,347187.0,45,80921.35813656605,47092.06111685238
RC2,350104.0,45,80827.95502325625,46843.96113178408
RC2,353045.0,45,80725.0551505733,46601.56035471566
RC2,356011.0,45,80638.33402396033,46366.664075814275
RC2,359002.0,45,80551.25997884868,46121.313572907704
RC2,362018.0,45,80457.8147153491,45888.79121554442
RC2,365060.0,45,80363.30537406587,45658.46281139728
RC2,368127.0,45,80266.97638835493,45412.130488154806
RC2,371219.0,45,80172.40609825362,45187.7348473521
RC2,374338.0,45,80086.97817223505,44954.29599665133
RC2,377483.0,45,79984.32283053691,44720.41560394349
RC2,380654.0,45,79894.37292430823,44510.83693476477
RC2,383852.0,45,79793.29910742206,44285.32712373579
RC2,387077.0,45,79690.10392298641,44058.65022317838
RC2,390329.0,45,79615.50905850777,43838.50758719302
RC2,393608.0,45,79510.86583133014,43619.52988294629
RC2,396915.0,45,79431.17201997853,43405.34677821988
RC2,400250.0,45,79343.13414774605,43188.52754466513
RC2,403613.0,45,79252.99240231427,42973.748240210145
RC2,407003.0,45,79161.43993410877,42762.44297399261
RC2,410423.0,45,79067.35104383278,42560.922453944724
RC2,413871.0,45,78979.6198308575,42347.08078708874
RC2,417348.0,45,78885.51928278849,42149.78929079351
RC2,420854.0,45,78799.33543839828,41944.757754894556
RC2,424390.0,45,78720.7949246497,41736.6475052435
RC2,427955.0,45,78614.76863827227,41532.89526992519
RC2,431551.0,45,78526.7787692017,41336.98860725495
RC2,435176.0,45,78437.27352159761,41136.49181081171
RC2,438832.0,45,78349.28632169504,40941.039990208345
RC2,442519.0,45,78253.79706399165,40751.62548196712
RC2,446237.0,45,78169.34662248565,40555.14989534514
RC2,449986.0,45,78073.66031496595,40368.46217921006
RC2,453766.0,45,77986.48848825594,40177.39237354328
RC2,457579.0,45,77886.62471501075,39983.61937897978
RC2,461423.0,45,77811.46906522727,39797.92095916283
RC2,465299.0,45,77726.58916752145,39612.90311838579
RC2,469209.0,45,77638.51017378061,39438.36944378903
RC2,473151.0,45,77566.29389923696,39256.51934189157
RC2,477126.0,45,77478.13882177141,39073.39667539369
RC2,481134.0,45,77396.69451577334,38897.03653023906
RC2,485176.0,45,77309.37231436544,38721.75094293435
RC2,489252.0,45,77220.43301500613,38547.98534256895
RC2,493363.0,45,77142.43633340958,38373.58353925222
RC2,497508.0,45,77039.98540053035,38202.43175890985
RC2,501687.0,45,76955.77703109638,38029.56892181853
RC2,505902.0,45,76869.03316441622,37860.922465630814
RC2,510152.0,45,76791.05214278412,37688.70851690992
RC2,514438.0,45,76706.05010122311,37528.78041365713
RC2,518760.0,45,76623.63616088714,37361.581074671594
RC2,523119.0,45,76525.99747005425,37194.521097116456
RC2,527514.0,45,76444.43636618127,37037.67829474183
RC2,531945.0,45,76348.6217288909,36875.16389084531
RC2,536414.0,45,76273.80532573721,36712.53046838794
RC2,540921.0,45,76186.74375821002,36560.30229590325
RC2,545465.0,45,76105.44641158162,36401.0884597644
RC2,550048.0,45,76023.39405142273,36245.012967204246
RC2,554669.0,45,75952.93436548466,36081.02637987641
RC2,559329.0,45,75871.91493147112,35948.44704678855
RC2,564028.0,45,75781.04665877213,35799.20856442032
RC2,568767.0,45,75698.85422343641,35640.38239604194
RC2,573545.0,45,75624.1886907417,35492.742521773165
RC2,578364.0,45,75545.54273434062,35355.162878354975
RC2,583223.0,45,75463.05080093161,35209.68540593306
RC2,588123.0,45,75375.71154576549,35065.50298541429
RC2,593064.0,45,75304.77431809786,34918.25719538038
RC2,598046.0,45,75218.02761704224,34779.188696447105
RC2,603070.0,45,75139.45618259476,34637.85560705242
RC2,608137.0,45,75059.85000100832,34503.201147008265
RC2,613246.0,45,74991.89836441741,34362.315234022404
RC2,618398.0,45,74908.67360878586,34229.31169456564
RC2,623594.0,45,74833.76215087876,34103.394742168224
RC2,628833.0,45,74743.9872812556,33966.58346774172
RC2,634116.0,45,74653.22829112531,33834.67483441308
RC2,639443.0,45,74575.60839698727,33709.47854969497
RC2,644815.0,45,74499.70921582665,33583.4493648255
RC2,650233.0,45,74443.99623239228,33452.08575253674
RC2,655695.0,45,74363.1526084124,33323.295584823914
RC2,661204.0,45,74288.05535992241,33201.09324193964
RC2,666759.0,45,74211.56626805702,33074.801927147586
RC2,672361.0,45,74126.0129463775,32952.65851208342
RC2,678009.0,45,74055.74260519851,32837.246977306495
RC2,683706.0,45,73963.83893909141,32712.035013244025
RC2,689450.0,45,73900.31614505495,32590.379457920877
RC2,695242.0,45,73821.5018956206,32474.549135954712
RC2,701083.0,45,73744.55208449664,32364.226930073964
RC2,706973.0,45,73666.37843619894,32246.845322665118
RC2,712912.0,45,73585.4074753206,32138.580200139477
RC2,718902.0,45,73578.78027554115,32030.687767310515
RC2,724942.0,45,73440.97338976795,31920.39462891641
RC2,731032.0,45,73371.97074173621,31809.134710010076
RC2,737174.0,45,73292.57126184458,31699.974843364056
RC2,743367.0,45,73222.24895835541,31593.130010371984
RC2,749612.0,45,73154.05035453713,31489.674027232108
RC2,755910.0,45,73069.11667760974,31381.640408271855
RC2,762260.0,45,73003.13842228997,31274.254983799383
RC2,768664.0,45,72932.67150499857,31173.887622541275
RC2,775122.0,45,72856.26041118264,31074.175334603773
RC2,781634.0,45,72783.37985962785,30978.401357635223
RC2,788201.0,45,72710.62100257076,30878.655743705847
RC2,794823.0,45,72637.67713877691,30783.651946465216
RC2,801501.0,45,72569.85379879095,30677.694868903836
RC2,808234.0,45,72503.75590084746,30587.42484440792
RC2,815024.0,45,72433.22571539202,30492.910677931355
RC2,821872.0,45,72357.89307326521,30401.598191932553
RC2,828777.0,45,72293.27150070046,30317.75523309976
RC2,835739.0,45,72219.47590254116,30221.021375827233
RC2,842761.0,45,72145.19304866434,30131.802795742853
RC2,849841.0,45,72069.39633759618,30051.112683117513
RC2,856981.0,45,72006.0553438099,29960.105723648467
RC2,864180.0,45,71921.75174511518,29883.510497620402
RC2,871441.0,45,71863.27891382658,29791.875401029698
RC2,878762.0,45,71782.99938534496,29707.95530278834
RC2,886145.0,45,71718.83228490666,29624.23650909252
RC2,893590.0,45,71656.00927366351,29550.71742897759
RC2,901097.0,45,71583.81223152675,29463.65500518261
RC2,908667.0,45,71525.00221650851,29395.95533220674
RC2,916301.0,45,71470.70005636053,29309.647352101063
RC2,923999.0,45,71401.96950908212,29237.21530876738
RC2,931762.0,45,71345.48040442711,29167.131256856683
RC2,939590.0,45,71276.42469575262,29092.884776722676
RC2,947484.0,45,71214.14912300717,29018.612649114017
RC2,955444.0,45,71155.05379548244,28942.124627933765
RC2,963471.0,45,71083.32807666263,28876.95400079051
RC2,971566.0,45,71020.5504934831,28809.580706304427
RC2,979728.0,45,70948.65900145654,28740.624974003524
RC2,987959.0,45,70877.70909004321,28676.608796658507
RC2,996259.0,45,70810.99896550266,28601.450263595376
RC2,100651.0,60,103919.50501771242,152458.01528825317
RC2,101497.0,60,103759.35812098539,151389.87139990364
RC2,102350.0,60,103584.7431959689,150322.40377442868
RC2,103210.0,60,103445.5187895299,149260.6770054015
RC2,104077.0,60,103290.37556943511,148216.48529041783
RC2,104951.0,60,103133.16311171319,147184.96860201945
RC2,105833.0,60,103011.1902379904,146167.3599130273
RC2,106722.0,60,102850.79838861065,145135.67044364288
RC2,107618.0,60,102698.94304820285,144106.78458175022
RC2,108523.0,60,102548.2137240852,143120.6383531494
RC2,109434.0,60,102383.75400053922,142104.8987211093
RC2,110354.0,60,102236.38480142079,141112.13920442984
RC2,111281.0,60,102075.36883716876,140145.64505353302
RC2,112216.0,60,101931.40639674316,139163.53511435853
RC2,113159.0,60,101790.1974942916,138188.03420444607
RC2,114109.0,60,101627.28498769816,137230.65988272408
RC2,115068.0,60,101491.87670935295,136262.5272428304
RC2,116035.0,60,101337.33600940557,135341.1983530651
RC2,117009.0,60,101171.55414312231,134399.20392047043
RC2,117992.0,60,101050.75043650795,133459.50153561236
RC2,118984.0,60,100902.67259085321,132551.08867356647
RC2,119983.0,60,100754.16915363281,131613.3266884897
RC2,120991.0,60,100604.48177002725,130728.18016544415
RC2,122008.0,60,100454.92710040371,129823.10175735646
RC2,123033.0,60,100324.26534849372,128914.89269052705
RC2,124067.0,60,100160.65685190712,128029.75145856904
RC2,125109.0,60,100017.53148930063,127148.92060764672
RC2,126160.0,60,99881.77739175121,126282.28884886364
RC2,127220.0,60,99750.0443592125,125417.36970124666
RC2,128289.0,60,99587.70186299887,124548.82139073714
RC2,129366.0,60,99458.344132903,123692.39025149966
RC2,130453.0,60,99315.4336939986,122852.45480380053
RC2,131549.0,60,99164.30388159784,122019.9080604147
RC2,132654.0,60,99013.27564552968,121171.52033021122
RC2,133769.0,60,98879.47790202365,120355.57448044245
RC2,134893.0,60,98732.0745044948,119523.16129756803
RC2,136026.0,60,98590.0147841697,118719.35801904759
RC2,137169.0,60,98452.26781657244,117922.3074913372
RC2,138321.0,60,98307.0731076169,117123.34636381341
RC2,139483.0,60,98167.61532732706,116327.43956426167
RC2,140655.0,60,98026.37555913352,115539.66994621548
RC2,141837.0,60,97884.59637416026,114746.35374724775
RC2,143028.0,60,97749.75395734484,113964.0471227044
RC2,144230.0,60,97620.9551748971,113212.35759693287
RC2,145442.0,60,97484.07082521953,112422.07233758277
RC2,146664.0,60,97333.26427263305,111686.13471119331
RC2,147896.0,60,97195.80828336821,110928.96026440454
RC2,149138.0,60,97063.56300593585,110177.21849570135
RC2,150391.0,60,96913.76157805152,109440.96908382878
RC2,151655.0,60,96797.79111925662,108703.41497694734
RC2,152929.0,60,96658.8027323356,107980.99866274965
RC2,154214.0,60,96521.88557984491,107256.37453234325
RC2,155509.0,60,96384.18538336238,106531.36448164102
RC2,156816.0,60,96237.28371843486,105829.05299387574
RC2,158133.0,60,96111.56668821661,105125.82008084287
RC2,159462.0,60,96000.87564985525,104419.91821787223
RC2,160802.0,60,95838.9021860537,103722.60252278106
RC2,162152.0,60,95702.67635871659,103040.9877356581
RC2,163515.0,60,95583.0822680577,102360.52840751383
RC2,164889.0,60,95446.89115921735,101672.25979522051
RC2,166274.0,60,95312.67291710987,101009.75429082506
RC2,167671.0,60,95177.9652350717,100338.7272339567
RC2,169079.0,60,95056.5532911859,99674.55119848733
RC2,170500.0,60,94918.21503474057,99013.69467202538
RC2,171932.0,60,94788.77794976199,98359.14468959319
RC2,173377.0,60,94656.64673134533,97712.88366146426
RC2,174833.0,60,94527.3495895368,97074.01236182079
RC2,176302.0,60,94405.54149122248,96439.44982393339
RC2,177783.0,60,94272.4894544383,95810.2162603846
RC2,179277.0,60,94127.92809093966,95174.96329184312
RC2,180783.0,60,94001.77349485802,94563.23344049983
RC2,182302.0,60,93879.59818265394,93943.19383202458
RC2,183834.0,60,93745.4670104103,93327.21542620771
RC2,185378.0,60,93618.97790042922,92718.43632230512
RC2,186935.0,60,93496.86796770625,92114.85649056635
RC2,188506.0,60,93371.39091985699,91516.18559913039
RC2,190090.0,60,93249.92241463371,90924.78358351141
RC2,191687.0,60,93118.65253768051,90341.04653234791
RC2,193297.0,60,92998.13058478301,89750.49246440033
RC2,194921.0,60,92870.46412494378,89170.71989766171
RC2,196559.0,60,92743.29318137809,88586.5463467899
RC2,198210.0,60,92607.48275252357,88033.09309409348
RC2,199875.0,60,92504.19525549357,87472.28160796188
RC2,201554.0,60,92368.83824751843,86905.9059226471
RC2,203248.0,60,92247.97524949032,86348.89511971471
RC2,204955.0,60,92132.57310900169,85808.35149598474
RC2,206677.0,60,92001.50026807367,85247.13108140118
RC2,208413.0,60,91877.08406544659,84701.9013841662
RC2,210164.0,60,91764.20195167551,84159.79302367277
RC2,211930.0,60,91634.47226166553,83637.41151371853
RC2,213711.0,60,91501.9834553798,83101.14341944085
RC2,215506.0,60,91389.02324148682,82580.37546590302
RC2,217317.0,60,91275.3402241409,82062.74841149815
RC2,219142.0,60,91156.99450452773,81538.12043182734
RC2,220983.0,60,91037.92963033401,81023.80686164244
RC2,222840.0,60,90908.84746941758,80514.81765043565
RC2,224712.0,60,90802.06338155562,80012.51908213207
RC2,226600.0,60,90677.15426010118,79510.81150917504
RC2,228504.0,60,90559.89313604857,79011.28583667039
RC2,230423.0,60,90441.40598461512,78524.23146166527
RC2,232359.0,60,90311.80766296439,78025.22983935296
RC2,234311.0,60,90206.6112909797,77550.21653023417
RC2,236280.0,60,90080.87453668201,77059.86405996575
RC2,238265.0,60,89969.70506101057,76585.11399353534
RC2,240267.0,60,89853.65208100471,76114.93364523753
RC2,242285.0,60,89739.30453002024,75647.3167779323
RC2,244321.0,60,89617.81141338016,75180.68250832042
RC2,246373.0,60,89503.8718931328,74710.59842306451
RC2,248443.0,60,89383.48233500286,74257.41766402937
RC2,250531.0,60,89277.47317541264,73812.14213239147
RC2,252635.0,60,89154.95562225244,73352.65823271009
RC2,254758.0,60,89042.73071909604,72902.95220687683
RC2,256898.0,60,88928.45769038188,72454.39361468492
RC2,259056.0,60,88810.1719421387,72013.86644852985
RC2,261233.0,60,88695.45044606432,71586.86654320113
RC2,263427.0,60,88587.16388670912,71150.84320623062
RC2,265641.0,60,88468.39420573642,70729.1251330645
RC2,267872.0,60,88353.66851372492,70300.58106789419
RC2,270123.0,60,88249.72490238587,69876.42974153378
RC2,272392.0,60,88139.91604130977,69454.72777803332
RC2,274681.0,60,88028.38207664146,69034.23337816902
RC2,276988.0,60,87927.22640688422,68628.34117192632
RC2,279315.0,60,87807.28817362811,68217.3987874314
RC2,281662.0,60,87699.77339835555,67819.25913730159
RC2,284028.0,60,87586.10054147473,67403.14602238654
RC2,286415.0,60,87475.405483649,67012.66586180178
RC2,288821.0,60,87370.79052870738,66617.2846321696
RC2,291247.0,60,87265.96428144746,66226.46995567663
RC2,293694.0,60,87155.78021483829,65833.65580821081
RC2,296162.0,60,87046.05130868523,65448.72312722347
RC2,298650.0,60,86926.79694841063,65068.13028346264
RC2,301159.0,60,86823.66953624671,64681.252221042974
RC2,303689.0,60,86711.58775211366,64311.57311838753
RC2,306240.0,60,86606.77198098277,63939.32292378279
RC2,308813.0,60,86497.35736006465,63565.82381840004
RC2,311408.0,60,86385.83207816623,63205.88765035077
RC2,314024.0,60,86284.79705009787,62834.416311078065
RC2,316662.0,60,86177.45906628345,62476.794871245605
RC2,319322.0,60,86065.55505354129,62120.173215911
RC2,322005.0,60,85962.48402478945,61760.074050029216
RC2,324710.0,60,85853.59253498171,61402.829185427276
RC2,327438.0,60,85753.7065223551,61052.88143165516
RC2,330189.0,60,85644.22304883346,60713.80127156168
RC2,332963.0,60,85542.76534025311,60368.829034872055
RC2,335761.0,60,85429.68953233973,60019.16439391744
RC2,338581.0,60,85327.02954584504,59688.05611896097
RC2,341426.0,60,85228.04073321272,59351.364741250596
RC2,344294.0,60,85117.97600688245,59021.158498537654
RC2,347187.0,60,85012.46312857854,58696.550783273495
RC2,350104.0,60,84909.48121795274,58361.47007722928
RC2,353045.0,60,84814.07049198735,58041.88431376228
RC2,356011.0,60,84703.66884597589,57720.28944130904
RC2,359002.0,60,84596.91913570721,57395.576539752605
RC2,362018.0,60,84492.64393221849,57088.68487665663
RC2,365060.0,60,84394.834084616,56763.586960256005
RC2,368127.0,60,84283.37275203173,56460.300612779276
RC2,371219.0,60,84187.27780528142,56149.75612640129
RC2,374338.0,60,84082.97594535128,55845.771183339624
RC2,377483.0,60,83977.77583946961,55539.00295523591
RC2,380654.0,60,83881.99219993416,55243.63001344547
RC2,383852.0,60,83773.08324551026,54944.948546803
RC2,387077.0,60,83677.78787225418,54644.43566975908
RC2,390329.0,60,83571.07314400782,54358.20458597393
RC2,393608.0,60,83468.71126004308,54065.51691253917
RC2,396915.0,60,83362.79209501334,53777.00311649718
RC2,400250.0,60,83270.84480487635,53496.4979244866
RC2,403613.0,60,83171.16117756776,53208.58627821534
RC2,407003.0,60,83067.4187991617,52924.06250753838
RC2,410423.0,60,82968.00569264244,52645.98835369506
RC2,413871.0,60,82860.15504571426,52373.31219297214
RC2,417348.0,60,82767.07462783136,52099.624740689454
RC2,420854.0,60,82668.28034387015,51826.756568145225
RC2,424390.0,60,82571.13673734354,51555.70389393632
RC2,427955.0,60,82466.80520744777,51290.33636163794
RC2,431551.0,60,82373.2088095336,51020.425628181845
RC2,435176.0,60,82273.48156733034,50760.783687587515
RC2,438832.0,60,82175.93167475397,50503.383495981536
RC2,442519.0,60,82077.24795286672,50247.556849516004
RC2,446237.0,60,81976.75905630573,49990.725549558076
RC2,449986.0,60,81873.17666268283,49741.318399803546
RC2,453766.0,60,81782.79772041443,49489.04784215703
RC2,457579.0,60,81681.97779359332,49230.369318850004
RC2,461423.0,60,81588.31554282349,48985.42073522757
RC2,465299.0,60,81486.01041101063,48748.28457724552
RC2,469209.0,60,81391.63538762963,48500.86333019651
RC2,473151.0,60,81300.04179240417,48257.84751480434
RC2,477126.0,60,81200.24443999352,48025.70783900883
RC2,481134.0,60,81106.00767685188,47791.87038216105
RC2,485176.0,60,81011.02295506663,47553.40577941166
RC2,489252.0,60,80910.32109608715,47322.80701326284
RC2,493363.0,60,80821.85303655943,47086.66466508091
RC2,497508.0,60,80721.30318991441,46866.882089433595
RC2,501687.0,60,80629.4263528402,46633.26505588265
RC2,505902.0,60,80534.06443608683,46413.003125549476
RC2,510152.0,60,80434.77001154088,46185.192281459436
RC2,514438.0,60,80340.23756341975,45966.42179467672
RC2,518760.0,60,80247.25977300592,45752.74027261142
RC2,523119.0,60,80161.55156767962,45531.06730078692
RC2,527514.0,60,80064.33295390604,45316.29978054149
RC2,531945.0,60,79969.80571834857,45110.700707601536
RC2,536414.0,60,79880.32062414252,44890.74664652858
RC2,540921.0,60,79785.40128183005,44688.191289979004
RC2,545465.0,60,79688.89610278276,44483.518741338485
RC2,550048.0,60,79597.89805741678,44270.69224363778
RC2,554669.0,60,79522.85748276694,44068.62831806989
RC2,559329.0,60,79411.89511537293,43874.980978111766
RC2,564028.0,60,79318.98105661676,43673.24654670771
RC2,568767.0,60,79232.17917889803,43474.37907367056
RC2,573545.0,60,79144.2321688808,43275.27934165332
RC2,578364.0,60,79048.70203258384,43082.46586159942
RC2,583223.0,60,78960.69712714692,42896.60995753501
RC2,588123.0,60,78874.39842073171,42704.887901638365
RC2,593064.0,60,78779.81208077539,42508.345305891664
RC2,598046.0,60,78681.93770828185,42326.18750036134
RC2,603070.0,60,78596.32491385705,42145.452307717984
RC2,608137.0,60,78502.11877288608,41961.48978465515
