Repository: upb-lea/materialdatabase

Material database for power electronic usage
===============================================

The materialdatabase mainly contains complex magnetic and dielectric data of soft-magnetic ferrite materials under sinusoidal excitation.
Typical target applications of the provided material data are magnetic components in power electronic converters operated at switching frequencies reaching from 100 kHz to 3 MHz.
The database allows to compare materials and measurement setups, to work with fit functions (e.g., Steinmetz), and features data export as interpolation grids.
FEM solvers like Comsol can directly import these interpolation grids and incorporate the data in frequency-domain simulations.

File: materialdatabase/data/complex_permittivity/LEA_MTB/N95.csv (part 1 of 2)
probe,f,T,eps_real,eps_imag
W7A,100578.0,30,101588.3540012021,46148.384353344736
W7A,101451.0,30,101446.3053722818,45937.40976078772
W7A,102332.0,30,101302.24845215937,45699.70900706192
W7A,103221.0,30,101166.09856895273,45491.95433930039
W7A,104117.0,30,101028.53881847025,45275.861396657776
W7A,105021.0,30,100884.9983991274,45056.847865972646
W7A,105933.0,30,100749.89825623391,44843.260705456996
W7A,106853.0,30,100610.56647195184,44638.4677956539
W7A,107781.0,30,100462.65997390037,44427.28345883355
W7A,108716.0,30,100331.34168160414,44213.747968295516
W7A,109660.0,30,100201.09970123468,44008.57088339666
W7A,110613.0,30,100059.55942805305,43816.05764219444
W7A,111573.0,30,99909.04968645566,43600.814962657736
W7A,112542.0,30,99781.51222180745,43395.347998881356
W7A,113519.0,30,99643.80062035358,43192.00952330587
W7A,114505.0,30,99503.27576199414,42999.131269517595
W7A,115499.0,30,99366.81663517024,42796.16808378429
W7A,116502.0,30,99234.72980249468,42592.34670729703
W7A,117513.0,30,99103.64556674079,42401.78000335291
W7A,118534.0,30,98951.25447010857,42208.12385501131
W7A,119563.0,30,98826.18088754873,42007.65976043506
W7A,120601.0,30,98679.27734050251,41821.63727266345
W7A,121648.0,30,98540.21134482839,41635.55437945288
W7A,122705.0,30,98425.83097618714,41439.51424222814
W7A,123770.0,30,98292.4402317381,41247.500315848374
W7A,124845.0,30,98157.7364479256,41064.9004705811
W7A,125929.0,30,98017.5049401921,40876.23884140688
W7A,127022.0,30,97885.94832056527,40693.48088291905
W7A,128125.0,30,97753.71083163061,40516.100587516274
W7A,129238.0,30,97630.46204226499,40328.91017311386
W7A,130360.0,30,97493.17676825378,40156.31951301065
W7A,131492.0,30,97357.52696996275,39971.71787311219
W7A,132634.0,30,97231.80497130702,39796.41222825129
W7A,133785.0,30,97092.13630864694,39615.84596038129
W7A,134947.0,30,96969.07217384865,39429.87509619339
W7A,136119.0,30,96812.90027289125,39257.52433752354
W7A,137300.0,30,96708.64816351555,39101.302477393
W7A,138493.0,30,96571.08346804624,38929.246523258626
W7A,139695.0,30,96437.61678189332,38756.52944198123
W7A,140908.0,30,96317.53548249566,38580.24158805308
W7A,142132.0,30,96183.11171948283,38408.59064156283
W7A,143366.0,30,96058.80316991748,38237.899050577114
W7A,144611.0,30,95927.47102602932,38070.070704629325
W7A,145866.0,30,95793.63830265668,37902.63143209556
W7A,147133.0,30,95676.37185596564,37735.38592076999
W7A,148410.0,30,95539.19247471953,37570.723369804895
W7A,149699.0,30,95408.51080031585,37416.12156440016
W7A,150999.0,30,95293.02410317825,37249.988633390705
W7A,152310.0,30,95160.96370307461,37093.099613310485
W7A,153633.0,30,95036.28830449052,36931.05123948993
W7A,154966.0,30,94913.78344191471,36776.51990358488
W7A,156312.0,30,94788.79690019922,36617.39408645761
W7A,157669.0,30,94668.61541899624,36463.15386810459
W7A,159038.0,30,94535.41548753844,36303.89147589896
W7A,160419.0,30,94408.56703798703,36146.691808525706
W7A,161812.0,30,94287.85850409445,35995.41578497156
W7A,163217.0,30,94170.77519742398,35845.302026100966
W7A,164634.0,30,94042.87622118955,35699.874151763885
W7A,166064.0,30,93917.17174298446,35537.803308871335
W7A,167506.0,30,93794.80757848392,35390.85449327887
W7A,168960.0,30,93674.05891629941,35242.79432845301
W7A,170427.0,30,93551.39548288492,35095.28517489585
W7A,171907.0,30,93433.61490442061,34952.914668016325
W7A,173400.0,30,93303.14922405564,34805.94169148269
W7A,174906.0,30,93184.85236313846,34659.39405412512
W7A,176424.0,30,93065.2274875629,34513.79599060906
W7A,177956.0,30,92941.17089946834,34370.02530791442
W7A,179501.0,30,92825.9710624822,34228.00792970347
W7A,181060.0,30,92698.48210516293,34086.74693391381
W7A,182632.0,30,92580.33258672115,33944.09930019132
W7A,184218.0,30,92466.42299088545,33808.446207974644
W7A,185817.0,30,92344.01701795716,33672.361697090564
W7A,187431.0,30,92221.71436482601,33532.241150463335
W7A,189058.0,30,92108.26269551969,33397.4654225204
W7A,190700.0,30,91989.32312892693,33254.09813627546
W7A,192356.0,30,91874.56633745949,33116.55331548402
W7A,194026.0,30,91747.06148819785,32988.473131763814
W7A,195711.0,30,91639.09179762306,32855.94147442188
W7A,197410.0,30,91520.44578043077,32720.23477418941
W7A,199124.0,30,91400.10607385566,32597.891111046767
W7A,200853.0,30,91283.70847029955,32466.254030071086
W7A,202597.0,30,91164.5599870344,32338.226322938295
W7A,204356.0,30,91056.54837601367,32201.181454492762
W7A,206131.0,30,90934.36443203117,32081.926307487403
W7A,207921.0,30,90821.85950572537,31950.823746313545
W7A,209726.0,30,90707.88928339357,31818.779952770754
W7A,211547.0,30,90598.12522125641,31690.62615906533
W7A,213384.0,30,90480.51721777765,31577.368699126553
W7A,215237.0,30,90366.84981275327,31443.956556979734
W7A,217106.0,30,90255.83248916575,31327.11488781185
W7A,218991.0,30,90133.23917901743,31206.675799722725
W7A,220892.0,30,90027.48510278833,31088.08500035505
W7A,222810.0,30,89909.96395985647,30962.344956364257
W7A,224745.0,30,89800.26887255204,30850.954232586948
W7A,226696.0,30,89687.51753116222,30718.618314305426
W7A,228665.0,30,89575.49582657185,30606.030339161898
W7A,230650.0,30,89467.4141883572,30488.03704561546
W7A,232653.0,30,89356.82721738114,30367.51922911697
W7A,234673.0,30,89247.46329615865,30251.140866154907
W7A,236711.0,30,89133.13536674948,30136.788096113305
W7A,238766.0,30,89026.67273642485,30015.45698508633
W7A,240839.0,30,88919.22521909977,29905.44919417106
W7A,242930.0,30,88810.93079410582,29791.061308539312
W7A,245040.0,30,88701.20477387552,29674.187978050944
W7A,247167.0,30,88584.75528677994,29564.419674778805
W7A,249314.0,30,88485.65823715022,29453.958309135534
W7A,251478.0,30,88372.820264001,29345.827395780172
W7A,253662.0,30,88267.84146132722,29228.205063738347
W7A,255864.0,30,88163.44168755351,29127.22973303625
W7A,258086.0,30,88050.39481320254,29015.072650683058
W7A,260327.0,30,87940.0699317572,28904.55023718884
W7A,262588.0,30,87837.76142065403,28801.4632775744
W7A,264868.0,30,87735.9814721572,28693.6582044164
W7A,267167.0,30,87629.78707218921,28590.038123653165
W7A,269487.0,30,87524.08149148258,28481.032128379706
W7A,271827.0,30,87418.32253925849,28382.007839361762
W7A,274187.0,30,87289.90198014038,28263.202459576965
W7A,276568.0,30,87209.50373476706,28171.600193593342
W7A,278970.0,30,87110.46739245359,28064.407208306835
W7A,281392.0,30,87000.46696749555,27964.62191534244
W7A,283835.0,30,86895.43270415801,27868.62673985501
W7A,286300.0,30,86794.16812286607,27766.332557030884
W7A,288786.0,30,86692.81037250921,27667.705156052434
W7A,291293.0,30,86593.82649387598,27573.513190478938
W7A,293823.0,30,86490.77496080358,27465.069631677943
W7A,296374.0,30,86385.70413381749,27373.292703038755
W7A,298947.0,30,86289.44016690213,27268.39703224729
W7A,301543.0,30,86186.5848215602,27170.722163358525
W7A,304161.0,30,86088.61116850704,27081.371071294656
W7A,306802.0,30,85986.07145101826,26980.68629138752
W7A,309466.0,30,85890.93683110032,26893.87078701894
W7A,312153.0,30,85789.44925396156,26796.014739584763
W7A,314864.0,30,85690.79738681608,26704.80624167856
W7A,317598.0,30,85587.0161722564,26609.05350431322
W7A,320355.0,30,85486.8230233043,26513.285574312034
W7A,323137.0,30,85394.60380364797,26420.16375387701
W7A,325943.0,30,85297.76972035586,26325.458365245588
W7A,328773.0,30,85198.30496558726,26243.141768179597
W7A,331628.0,30,85104.32838949736,26151.75846435547
W7A,334507.0,30,85008.93171125039,26061.56420589191
W7A,337412.0,30,84908.67751856259,25976.20356419634
W7A,340341.0,30,84819.9430418659,25886.41679369942
W7A,343297.0,30,84721.00555418975,25794.973109381914
W7A,346278.0,30,84618.21111883779,25715.753782202155
W7A,349284.0,30,84529.39043584956,25623.828389674738
W7A,352317.0,30,84431.6580145809,25537.57522897278
W7A,355376.0,30,84335.62578605738,25454.71750860264
W7A,358462.0,30,84247.26181299765,25371.103373295864
W7A,361574.0,30,84148.6951493249,25286.00541319588
W7A,364714.0,30,84061.53463313039,25203.677780835427
W7A,367881.0,30,83968.31333386026,25115.36305876167
W7A,371075.0,30,83872.96485302651,25030.556975566567
W7A,374297.0,30,83783.76434833702,24954.575739207925
W7A,377547.0,30,83684.81016893042,24875.33926813226
W7A,380825.0,30,83595.3656301056,24791.91451582303
W7A,384132.0,30,83508.65989415454,24713.881181153753
W7A,387468.0,30,83418.70649307409,24633.432313458834
W7A,390832.0,30,83329.42535915574,24553.31646164489
W7A,394225.0,30,83243.68022954227,24474.216334062447
W7A,397649.0,30,83151.05370915547,24394.488131393377
W7A,401101.0,30,83074.56716495506,24280.427495891636
W7A,404584.0,30,82972.10641689369,24239.950041744694
W7A,408097.0,30,82887.51647174805,24158.095266232027
W7A,411641.0,30,82798.96561553254,24083.846904913404
W7A,415215.0,30,82715.81076436615,24011.440250700078
W7A,418820.0,30,82625.03164958642,23931.309687116558
W7A,422457.0,30,82538.23943473892,23863.70681219696
W7A,426125.0,30,82456.48273050852,23787.2131643376
W7A,429825.0,30,82366.41164395664,23721.05868022864
W7A,433557.0,30,82281.96349102512,23645.735881590816
W7A,437322.0,30,82200.26871034481,23573.18725037742
W7A,441119.0,30,82112.7283683808,23499.85403417855
W7A,444949.0,30,82033.54688125447,23427.322543222068
W7A,448813.0,30,81951.7880857247,23366.23190867603
W7A,452710.0,30,81870.21980091032,23289.98826759557
W7A,456641.0,30,81795.60391719783,23217.229870967858
W7A,460606.0,30,81700.37199235658,23153.06935882543
W7A,464605.0,30,81623.7893966058,23084.895340633688
W7A,468639.0,30,81543.43151640923,23008.842319299743
W7A,472708.0,30,81464.29379275162,22949.062231521173
W7A,476813.0,30,81385.63803648885,22878.770167098253
W7A,480953.0,30,81305.7592755608,22815.28436307833
W7A,485129.0,30,81229.53627858755,22748.785813035287
W7A,489341.0,30,81144.50523340577,22685.877993066882
W7A,493590.0,30,81068.54483249303,22621.933152967293
W7A,497876.0,30,80989.5662974584,22556.630097474288
W7A,502199.0,30,80909.25501443632,22492.11775823298
W7A,506560.0,30,80841.58765012913,22433.792033115893
W7A,510958.0,30,80761.97728929788,22366.92206028166
W7A,515395.0,30,80684.51637687863,22307.113660423685
W7A,519870.0,30,80613.0037580311,22241.61088035988
W7A,524384.0,30,80534.1203065246,22186.421900879126
W7A,528937.0,30,80464.09313348752,22123.4697172302
W7A,533530.0,30,80389.73136200054,22065.14940526759
W7A,538163.0,30,80312.49083657168,22011.996708809904
W7A,542836.0,30,80239.65091447457,21946.418294891526
W7A,547549.0,30,80170.39592277439,21895.746955802235
W7A,552303.0,30,80097.05861731712,21839.21737725414
W7A,557099.0,30,80025.32347180268,21776.598468695724
W7A,561936.0,30,79958.89860225309,21722.85338074451
W7A,566816.0,30,79885.21700940307,21667.35704716968
W7A,571737.0,30,79818.53653046134,21617.867140638173
W7A,576702.0,30,79744.15717203633,21558.886019171357
W7A,581709.0,30,79681.6788500606,21508.868178305132
W7A,586760.0,30,79611.08936323461,21453.593268871005
W7A,591855.0,30,79546.39178232718,21397.89158808288
W7A,596994.0,30,79476.62944147752,21349.080901695143
W7A,602178.0,30,79407.91828111446,21301.947710434084
W7A,607406.0,30,79341.65949924449,21251.964372763574
W7A,612680.0,30,79283.09478752779,21196.53738699585
W7A,618000.0,30,79208.05190035411,21150.4065391646
W7A,623366.0,30,79148.7645999724,21097.13830799584
W7A,628779.0,30,79088.08405297883,21048.73759280859
W7A,634239.0,30,79011.46985702883,21005.16494430626
W7A,639746.0,30,78959.5551687891,20960.823464855494
W7A,645301.0,30,78893.8339985656,20914.78406390204
W7A,650904.0,30,78834.6892750189,20866.268682552083
W7A,656556.0,30,78774.48206509693,20830.472920902666
W7A,662257.0,30,78704.83243360872,20784.868026861568
W7A,668007.0,30,78650.63004509972,20741.187672887878
W7A,673807.0,30,78594.43530100887,20702.16261699935
W7A,679658.0,30,78532.19312037641,20653.671162467108
W7A,685559.0,30,78479.34115191236,20613.41314475277
W7A,691512.0,30,78421.86507192346,20576.517033829106
W7A,697516.0,30,78356.17041807617,20530.19427303563
W7A,703573.0,30,78307.94911503592,20492.73220368165
W7A,709682.0,30,78247.98102809073,20462.739266171473
W7A,715844.0,30,78190.72616545933,20421.23281467225
W7A,722060.0,30,78139.68514637729,20380.370792529782
W7A,728330.0,30,78080.9721640113,20346.282762238094
W7A,734654.0,30,78027.80201140542,20308.28794453467
W7A,741033.0,30,77982.76423401151,20277.820082016424
W7A,747467.0,30,77912.35756094159,20237.592008363572
W7A,753957.0,30,77870.26714269219,20208.525260283353
W7A,760504.0,30,77818.46476355153,20175.512537435014
W7A,767107.0,30,77769.64446113528,20142.141939229405
W7A,773768.0,30,77724.28848124339,20112.30160992103
W7A,780487.0,30,77676.72252573585,20081.623824008264
W7A,787264.0,30,77633.41479944598,20047.156375569393
W7A,794099.0,30,77578.89369396561,20024.26751806578
W7A,800995.0,30,77524.50903650069,19994.066968700077
W7A,807950.0,30,77482.34069277476,19963.866195297778
W7A,814965.0,30,77417.1088883043,19942.736169745756
W7A,822041.0,30,77385.9855664718,19909.516084642946
W7A,829179.0,30,77344.87839444992,19892.031845991165
W7A,836379.0,30,77300.36791775384,19866.488816432055
W7A,843641.0,30,77251.57389359945,19838.138491463167
W7A,850966.0,30,77206.0957123382,19815.687375880516
W7A,858355.0,30,77168.52098686981,19797.57383930684
W7A,865808.0,30,77117.02111121213,19780.48836027979
W7A,873326.0,30,77082.28233943268,19762.831617537948
W7A,880909.0,30,77045.47384106496,19740.78373764605
W7A,888558.0,30,77003.49093021693,19722.006676406123
W7A,896273.0,30,76955.05103180437,19703.44618887403
W7A,904056.0,30,76925.51395017272,19684.439021635186
W7A,911906.0,30,76888.61310486542,19678.571094674448
W7A,919824.0,30,76852.57332821934,19654.48430871972
W7A,927811.0,30,76813.11610851689,19640.679809614474
W7A,935867.0,30,76782.1385678376,19633.75843208283
W7A,943993.0,30,76748.79711428845,19620.095280068195
W7A,952190.0,30,76718.40153682427,19605.763202398284
W7A,960457.0,30,76676.54718091703,19598.916438619053
W7A,968797.0,30,76645.0510558903,19591.578423199968
W7A,977209.0,30,76614.11724603688,19585.808116606924
W7A,985694.0,30,76588.842816324,19568.809010639274
W7A,994253.0,30,76558.81195766633,19572.80857286008
W7A,100578.0,45,105598.22975635697,58795.017078152974
W7A,101451.0,45,105438.99449533463,58491.505586556275
W7A,102332.0,45,105268.07383608051,58181.835094245456
W7A,103221.0,45,105121.15785303757,57885.733574961494
W7A,104117.0,45,104969.43218853122,57578.19230250432
W7A,105021.0,45,104816.22641133534,57289.42223520297
W7A,105933.0,45,104645.51798980971,56982.10812426505
W7A,106853.0,45,104512.43738682763,56679.98202144337
W7A,107781.0,45,104344.70896239168,56397.55790914821
W7A,108716.0,45,104191.41844398926,56108.335961033874
W7A,109660.0,45,104035.47928197142,55821.914258332734
W7A,110613.0,45,103890.51130146286,55532.96650762756
W7A,111573.0,45,103729.1938164105,55248.34189458848
W7A,112542.0,45,103573.55392663741,54963.72284448363
W7A,113519.0,45,103423.83810001517,54680.39499884614
W7A,114505.0,45,103282.58694966497,54404.98021919903
W7A,115499.0,45,103122.92516532232,54115.72289977442
W7A,116502.0,45,102973.14983732652,53854.1169599689
W7A,117513.0,45,102819.72934830846,53576.12095576043
W7A,118534.0,45,102672.89518670352,53319.280906209075
W7A,119563.0,45,102526.86271136263,53035.95407663675
W7A,120601.0,45,102367.66182956652,52764.63798652316
W7A,121648.0,45,102227.76999733163,52506.13938264253
W7A,122705.0,45,102084.807485596,52245.95542668903
W7A,123770.0,45,101925.27813043064,51989.77907074333
W7A,124845.0,45,101791.48980339711,51726.0149377723
W7A,125929.0,45,101629.91988522,51458.80828296356
W7A,127022.0,45,101478.96765223928,51216.26153301034
W7A,128125.0,45,101338.28066650718,50956.765434627276
W7A,129238.0,45,101190.34802951635,50701.95545058853
W7A,130360.0,45,101036.10564404337,50451.16846686226
W7A,131492.0,45,100901.06807074317,50201.91719071712
W7A,132634.0,45,100743.6196882036,49962.01865524339
W7A,133785.0,45,100603.7961404107,49711.661931584684
W7A,134947.0,45,100449.22475611867,49464.38958121146
W7A,136119.0,45,100314.6517918021,49223.77649260612
W7A,137300.0,45,100166.32817600899,48996.42733657646
W7A,138493.0,45,100019.82752157132,48748.14298667613
W7A,139695.0,45,99872.5026181747,48514.65454476484
W7A,140908.0,45,99729.90581655626,48281.98880803437
W7A,142132.0,45,99584.89087127197,48039.833973292676
W7A,143366.0,45,99447.28240089462,47801.75808885674
W7A,144611.0,45,99294.11425231435,47587.6195142694
W7A,145866.0,45,99149.15449950428,47354.824330032774
W7A,147133.0,45,99011.99542267763,47124.94455882221
W7A,148410.0,45,98874.08495654094,46897.06613108584
W7A,149699.0,45,98731.0128914259,46667.40615436878
W7A,150999.0,45,98587.34414399868,46456.43098029546
W7A,152310.0,45,98450.49161122559,46222.80895769546
W7A,153633.0,45,98303.24366022101,46014.924295377976
W7A,154966.0,45,98168.14117829001,45796.37373887171
W7A,156312.0,45,98023.75146930743,45566.21432938524
W7A,157669.0,45,97878.9619183907,45360.83315529028
W7A,159038.0,45,97745.3392360309,45155.992858018624
W7A,160419.0,45,97610.40424602518,44938.91524176883
W7A,161812.0,45,97461.90141896137,44725.69854955834
W7A,163217.0,45,97321.84099963368,44521.261211315374
W7A,164634.0,45,97182.8350603357,44307.821331982224
W7A,166064.0,45,97049.36778747264,44098.93126854049
W7A,167506.0,45,96907.86177402906,43896.353818934185
W7A,168960.0,45,96770.70242448027,43686.327894992384
W7A,170427.0,45,96626.2046125574,43487.37855565664
W7A,171907.0,45,96498.41326817533,43288.774910045664
W7A,173400.0,45,96358.16418034703,43098.24604123238
W7A,174906.0,45,96229.49305376146,42891.02927442838
W7A,176424.0,45,96088.34626139987,42694.30602975909
W7A,177956.0,45,95955.39578535146,42500.34196100223
W7A,179501.0,45,95822.40706785789,42303.877284686016
W7A,181060.0,45,95684.53694649231,42116.55673925753
W7A,182632.0,45,95550.84735240457,41921.41544356984
W7A,184218.0,45,95412.28418279828,41728.23774131002
W7A,185817.0,45,95280.88647598389,41539.494566157504
W7A,187431.0,45,95146.03854312401,41362.18461365752
W7A,189058.0,45,95017.85036162495,41162.006963258
W7A,190700.0,45,94883.87712933215,40975.59963441355
W7A,192356.0,45,94741.5765898748,40798.44464953967
W7A,194026.0,45,94618.26931935253,40618.747336745415
W7A,195711.0,45,94492.78569503644,40430.76634806691
W7A,197410.0,45,94351.62816502349,40248.27260591886
W7A,199124.0,45,94219.88873894887,40069.29240557542
W7A,200853.0,45,94086.58476119774,39888.363657339396
W7A,202597.0,45,93964.08614375108,39712.85788778353
W7A,204356.0,45,93836.15190331762,39536.850375529015
W7A,206131.0,45,93697.37394027355,39361.35102065223
W7A,207921.0,45,93566.93936360771,39188.45336111483
W7A,209726.0,45,93440.39602578258,39018.573428929725
W7A,211547.0,45,93313.67953474028,38850.952651908796
W7A,213384.0,45,93181.0268541816,38678.03789744706
W7A,215237.0,45,93050.85244929961,38505.82793390106
W7A,217106.0,45,92921.47938233952,38338.56025487437
W7A,218991.0,45,92797.5045972964,38177.52596417734
W7A,220892.0,45,92672.75735532609,38012.213673518374
W7A,222810.0,45,92555.54664949683,37840.96111795463
W7A,224745.0,45,92418.42106048603,37683.651341735706
W7A,226696.0,45,92294.87037483568,37514.4071924646
W7A,228665.0,45,92167.46388960214,37360.131855123895
W7A,230650.0,45,92042.17834137376,37194.555067924266
W7A,232653.0,45,91918.28899193235,37029.952497588485
W7A,234673.0,45,91793.55061839885,36877.13813023349
W7A,236711.0,45,91664.99075114953,36719.06611173864
W7A,238766.0,45,91542.80398265028,36557.624516327436
W7A,240839.0,45,91417.6147755329,36406.10425893088
W7A,242930.0,45,91294.94358631525,36254.83257876447
W7A,245040.0,45,91169.51922786381,36094.54151738561
W7A,247167.0,45,91051.81984106061,35944.30725084492
W7A,249314.0,45,90931.48665891106,35790.63517577552
W7A,251478.0,45,90807.79824467008,35644.05943452679
W7A,253662.0,45,90689.81479278526,35489.46844119278
W7A,255864.0,45,90562.68217312761,35346.06554975969
W7A,258086.0,45,90445.28450999616,35200.054961327696
W7A,260327.0,45,90321.59258617433,35047.03942967174
W7A,262588.0,45,90205.60056506668,34895.56192677929
W7A,264868.0,45,90088.06482553974,34752.15604230438
W7A,267167.0,45,89972.37290912253,34606.72182107301
W7A,269487.0,45,89850.03058027453,34469.14568173617
W7A,271827.0,45,89737.8296039614,34330.72988030425
W7A,274187.0,45,89595.98572653509,34185.431326515354
W7A,276568.0,45,89498.18121760093,34051.51881065612
W7A,278970.0,45,89383.05208903408,33907.38773483708
W7A,281392.0,45,89261.97627626231,33773.628424553666
W7A,283835.0,45,89145.84919896626,33628.16845139768
W7A,286300.0,45,89030.98666913186,33495.408865808036
W7A,288786.0,45,88921.6379916344,33357.57223576347
W7A,291293.0,45,88809.45548662545,33227.640469657956
W7A,293823.0,45,88687.4343660237,33090.78942121597
W7A,296374.0,45,88573.29341802323,32958.59070118217
W7A,298947.0,45,88459.74572401664,32821.10582190051
W7A,301543.0,45,88348.25105596501,32684.866991810144
W7A,304161.0,45,88228.02368882923,32567.056877284744
W7A,306802.0,45,88122.71824730418,32432.45187027653
W7A,309466.0,45,88011.10015956337,32299.13811612667
W7A,312153.0,45,87904.52631940307,32176.317320620696
W7A,314864.0,45,87786.15648094397,32047.013418604634
W7A,317598.0,45,87674.94984299896,31924.416254828142
W7A,320355.0,45,87567.11460255909,31798.80303642843
W7A,323137.0,45,87451.69583561532,31671.055938509144
W7A,325943.0,45,87336.50013797947,31560.38539862774
W7A,328773.0,45,87233.63913357648,31423.070220524023
W7A,331628.0,45,87124.26180567197,31300.033799806904
W7A,334507.0,45,87018.41877722049,31178.524708697227
W7A,337412.0,45,86910.46414577177,31056.685976240944
W7A,340341.0,45,86802.58055764606,30940.934803109696
W7A,343297.0,45,86695.80716967853,30824.2796514704
W7A,346278.0,45,86590.65760779161,30701.463443962097
W7A,349284.0,45,86481.50891074783,30582.757882662623
W7A,352317.0,45,86375.7335783568,30468.202694616844
W7A,355376.0,45,86273.43896999654,30351.04317020857
W7A,358462.0,45,86165.23047668154,30230.697384169405
W7A,361574.0,45,86062.37869715474,30119.731340140504
W7A,364714.0,45,85960.6389232558,30002.13570583182
W7A,367881.0,45,85853.93300258873,29900.022919343166
W7A,371075.0,45,85749.28343822062,29789.423581664378
W7A,374297.0,45,85647.14768010909,29670.20525008244
W7A,377547.0,45,85545.7504425835,29553.497791175876
W7A,380825.0,45,85443.25527531079,29448.832297912984
W7A,384132.0,45,85342.6385908126,29341.015977656447
W7A,387468.0,45,85241.44167173043,29233.21159990284
W7A,390832.0,45,85140.96336678397,29122.37900276616
W7A,394225.0,45,85042.03515061049,29026.21694812487
W7A,397649.0,45,84939.9566718827,28915.589054152886
W7A,401101.0,45,84839.83359185465,28804.692422851578
W7A,404584.0,45,84739.55194023489,28708.473776760413
W7A,408097.0,45,84642.77761519994,28593.534411968725
W7A,411641.0,45,84548.4183643344,28494.76184449884
W7A,415215.0,45,84452.27135899331,28393.108595502064
W7A,418820.0,45,84354.90587649938,28288.290471726737
W7A,422457.0,45,84263.41357162928,28187.275602864727
W7A,426125.0,45,84164.28690300112,28086.839832963436
W7A,429825.0,45,84079.30723670556,27988.3703796731
W7A,433557.0,45,83975.97088162688,27888.05054222453
W7A,437322.0,45,83881.96943297469,27797.19066477489
W7A,441119.0,45,83784.14419941501,27694.519173460005
W7A,444949.0,45,83694.52921419282,27598.478759108268
W7A,448813.0,45,83602.5921810512,27503.465072955994
W7A,452710.0,45,83509.76124855915,27412.850712000018
W7A,456641.0,45,83415.64359944794,27315.364710145062
W7A,460606.0,45,83327.33882171423,27222.856398750686
W7A,464605.0,45,83241.17049913135,27130.08280628262
W7A,468639.0,45,83149.79960412974,27034.657669692508
W7A,472708.0,45,83054.65712037252,26939.305401553484
W7A,476813.0,45,82969.93351046987,26849.261055959414
W7A,480953.0,45,82879.5763758388,26765.38026266748
W7A,485129.0,45,82790.7133431634,26677.495590207804
W7A,489341.0,45,82700.65742342058,26586.353195614964
W7A,493590.0,45,82618.0676931778,26500.312331382258
W7A,497876.0,45,82528.18974311433,26411.606412536454
W7A,502199.0,45,82448.56173571461,26325.0604009639
W7A,506560.0,45,82364.33215653672,26242.57634031774
W7A,510958.0,45,82279.04648426033,26158.785038465583
W7A,515395.0,45,82191.73173898386,26070.226941229226
W7A,519870.0,45,82108.3795124806,25990.803228361216
W7A,524384.0,45,82023.49883559681,25907.875061698403
W7A,528937.0,45,81948.55242851563,25826.171900823156
W7A,533530.0,45,81860.31686676948,25739.320736320777
W7A,538163.0,45,81779.58928315916,25658.425690342414
W7A,542836.0,45,81693.97823688544,25589.910630758583
W7A,547549.0,45,81616.395562478,25498.205491094654
W7A,552303.0,45,81534.32939363802,25425.716345599976
W7A,557099.0,45,81459.2133428282,25349.886118517985
W7A,561936.0,45,81377.40254680869,25271.62538307647
W7A,566816.0,45,81299.3680773135,25198.548563573688
W7A,571737.0,45,81222.4713469448,25120.808379705224
W7A,576702.0,45,81146.9534169231,25049.820808059463
W7A,581709.0,45,81070.60771381663,24980.54172403131
W7A,586760.0,45,80994.53681984097,24904.175391208264
W7A,591855.0,45,80910.724583607,24835.13258811255
W7A,596994.0,45,80841.47287264152,24760.15901859082
W7A,602178.0,45,80766.80691728616,24696.12791144292
W7A,607406.0,45,80699.42401239586,24621.012934101578
W7A,612680.0,45,80627.08282325207,24553.418566892455
W7A,618000.0,45,80550.73379469373,24487.92710813523
W7A,623366.0,45,80478.39562011686,24422.057891943474
W7A,628779.0,45,80406.6345199536,24350.786868562463
W7A,634239.0,45,80332.92564826799,24284.387999204177
W7A,639746.0,45,80259.39080375269,24217.524574015835
W7A,645301.0,45,80198.46242977127,24160.96580708175
W7A,650904.0,45,80124.6923377678,24096.03761138775
W7A,656556.0,45,80057.65491149732,24038.096019585577
W7A,662257.0,45,79987.80287337406,23976.797168515248
W7A,668007.0,45,79926.71933953695,23911.972420442802
W7A,673807.0,45,79858.30654560405,23855.064681205396
W7A,679658.0,45,79787.64479360956,23796.04128008888
W7A,685559.0,45,79721.89947898452,23736.43817241173
W7A,691512.0,45,79656.95659481532,23680.02544247836
W7A,697516.0,45,79597.26136338104,23623.879687920275
W7A,703573.0,45,79533.7437421776,23560.327138512494
W7A,709682.0,45,79462.92057383909,23510.988362763655
W7A,715844.0,45,79407.30210109233,23455.198551314825
W7A,722060.0,45,79341.32599427812,23409.21472551756
W7A,728330.0,45,79285.36176113796,23353.747876825924
W7A,734654.0,45,79223.96347416042,23303.508881576814
W7A,741033.0,45,79162.26793008849,23249.48737521138
W7A,747467.0,45,79104.60315401542,23205.10919433021
W7A,753957.0,45,79047.84251962116,23149.656059557743
W7A,760504.0,45,78989.93921019134,23104.709865027144
W7A,767107.0,45,78930.84231122168,23062.45173410152
W7A,773768.0,45,78871.9502758056,23015.365443502356
W7A,780487.0,45,78815.46144768932,22969.776427498695
W7A,787264.0,45,78763.43877262957,22921.657929878456
W7A,794099.0,45,78707.23851116271,22880.420994159016
W7A,800995.0,45,78651.52487040735,22836.53702294271
W7A,807950.0,45,78598.96996427709,22798.81874204061
W7A,814965.0,45,78539.00275750931,22761.957764713257
W7A,822041.0,45,78497.81361922031,22721.063438686542
W7A,829179.0,45,78443.41349901073,22672.380763614095
W7A,836379.0,45,78396.37808255173,22642.034021644617
W7A,843641.0,45,78340.66115314994,22601.501828749537
W7A,850966.0,45,78296.57404546348,22570.576320393124
W7A,858355.0,45,78249.24050170575,22533.85780621918
W7A,865808.0,45,78197.02007828979,22501.084944441067
W7A,873326.0,45,78154.12882781106,22465.999174659573
W7A,880909.0,45,78110.31574896214,22432.8907365416
W7A,888558.0,45,78055.95175031776,22405.77545918963
W7A,896273.0,45,78007.47563069864,22376.53514645742
W7A,904056.0,45,77974.29499378508,22347.281858672915
W7A,911906.0,45,77925.05424424188,22326.39961013385
W7A,919824.0,45,77886.35014181862,22296.189183654315
W7A,927811.0,45,77846.53758262319,22280.82321531476
W7A,935867.0,45,77810.4478817904,22250.512712923985
W7A,943993.0,45,77762.22693052319,22232.319051698203
W7A,952190.0,45,77723.82977914442,22204.026727680106
W7A,960457.0,45,77680.89889551644,22192.642161833654
W7A,968797.0,45,77641.497144908,22167.60853698408
W7A,977209.0,45,77607.09029339635,22156.46653792204
W7A,985694.0,45,77567.91048691198,22136.05695456679
W7A,994253.0,45,77536.54532079802,22131.642925197815
W7A,100578.0,60,111120.81929708955,74393.67947166457
W7A,101451.0,60,110952.29072931263,73972.4804431203
W7A,102332.0,60,110772.87241237336,73565.55535978427
W7A,103221.0,60,110598.32582866964,73135.44325023009
W7A,104117.0,60,110447.57130330645,72721.97731695556
W7A,105021.0,60,110276.57658269766,72305.99591045486
W7A,105933.0,60,110103.34602815293,71905.88215486382
W7A,106853.0,60,109946.43019933811,71497.75572198162
W7A,107781.0,60,109795.72020311716,71100.18944065321
W7A,108716.0,60,109625.79347731467,70692.33839335754
W7A,109660.0,60,109448.37211987586,70301.29819521753
W7A,110613.0,60,109285.20395790516,69903.70440098
W7A,111573.0,60,109120.78858276037,69523.23208439664
W7A,112542.0,60,108960.68983779647,69122.68325432824
W7A,113519.0,60,108799.13356904524,68745.14512053656
W7A,114505.0,60,108639.29865538157,68366.6916015358
W7A,115499.0,60,108475.92972913706,67979.82905965653
W7A,116502.0,60,108308.70524684717,67615.46144357233
W7A,117513.0,60,108145.91616602526,67235.31921497193
W7A,118534.0,60,107987.83875427081,66883.82312708843
W7A,119563.0,60,107831.81556193248,66494.3351472045
W7A,120601.0,60,107673.16456858475,66135.58537844886
W7A,121648.0,60,107498.20023637718,65767.15440426004
W7A,122705.0,60,107341.29452024489,65416.27771152456
W7A,123770.0,60,107175.03930299536,65066.89437064758
W7A,124845.0,60,107025.46694662643,64709.4903670837
W7A,125929.0,60,106860.19753492395,64363.78926405909
W7A,127022.0,60,106699.02724160874,64015.474244108824
W7A,128125.0,60,106537.91875288772,63666.20411298436
W7A,129238.0,60,106384.23163458772,63329.933514084034
W7A,130360.0,60,106216.49034604615,62990.7867836101
W7A,131492.0,60,106058.32267665959,62646.53747865947
W7A,132634.0,60,105894.70661038927,62307.80987577474
W7A,133785.0,60,105756.816530662,61979.68711855674
W7A,134947.0,60,105594.26776855644,61632.88011164174
W7A,136119.0,60,105436.70417188175,61315.62698257225
W7A,137300.0,60,105271.80650705712,60989.07952060941
W7A,138493.0,60,105114.2000427534,60660.31825427774
W7A,139695.0,60,104968.63956471882,60349.16265641727
W7A,140908.0,60,104814.3540807636,60033.8201468136
W7A,142132.0,60,104650.77688188189,59719.590996702405
W7A,143366.0,60,104502.06406833974,59403.79971785196
W7A,144611.0,60,104345.42469550029,59093.99458032368
W7A,145866.0,60,104189.0456242921,58787.316229604905
W7A,147133.0,60,104036.91117794605,58484.30725606249
W7A,148410.0,60,103876.23380576722,58175.86769363516
W7A,149699.0,60,103713.2720292867,57867.45487840652
W7A,150999.0,60,103567.3560066057,57571.24150224669
W7A,152310.0,60,103419.41783592936,57273.003783533575
W7A,153633.0,60,103264.70402463782,56972.26212042652
W7A,154966.0,60,103124.309678373,56685.56897294248
W7A,156312.0,60,102963.16692837054,56394.98091954193
W7A,157669.0,60,102811.68242056988,56100.149689972124
W7A,159038.0,60,102657.30079492256,55812.16180033119
W7A,160419.0,60,102508.45954469878,55526.274967811834
W7A,161812.0,60,102354.47766643394,55245.93299998001
W7A,163217.0,60,102203.54509516165,54969.74919158725
W7A,164634.0,60,102048.60846326164,54695.283629237
W7A,166064.0,60,101902.45014314276,54425.01263469094
W7A,167506.0,60,101759.03554303646,54139.04856267661
W7A,168960.0,60,101605.57802975872,53867.33551242132
W7A,170427.0,60,101458.73136918149,53598.39695689793
W7A,171907.0,60,101304.20884852242,53331.00930869588
W7A,173400.0,60,101151.00321646815,53057.27987340848
W7A,174906.0,60,101008.59546247617,52799.5079737261
W7A,176424.0,60,100860.75181687757,52533.42601500663
W7A,177956.0,60,100713.78031175169,52269.085148264756
W7A,179501.0,60,100569.14199505193,52009.45400193303
W7A,181060.0,60,100425.620193435,51752.53563458115
W7A,182632.0,60,100275.36072452646,51495.8246203641
W7A,184218.0,60,100127.36979381867,51240.85104577882
W7A,185817.0,60,99979.66722761783,50997.36695423749
W7A,187431.0,60,99837.62087458544,50738.18632533294
W7A,189058.0,60,99691.02960077922,50490.41523772645
W7A,190700.0,60,99534.68101647832,50244.13851227423
W7A,192356.0,60,99396.25377347329,49999.367637846524
W7A,194026.0,60,99260.58384819304,49759.747338882175
W7A,195711.0,60,99120.32075195567,49519.618151864306
W7A,197410.0,60,98973.439925596,49279.70903994718
W7A,199124.0,60,98823.54850656833,49036.01393586477
W7A,200853.0,60,98691.5706365058,48801.91940035698
W7A,202597.0,60,98540.43622889131,48566.75931173903
W7A,204356.0,60,98405.08859718435,48330.88586822654
W7A,206131.0,60,98255.07329430271,48104.68454811885
W7A,207921.0,60,98113.21416838487,47871.24309749911
W7A,209726.0,60,97973.47878465799,47641.849679129315
W7A,211547.0,60,97830.62662372044,47420.258847658
W7A,213384.0,60,97696.51878132748,47189.43188765255
W7A,215237.0,60,97554.68865140184,46965.21019053805
W7A,217106.0,60,97411.96944480391,46743.300038483016
W7A,218991.0,60,97275.27830664982,46535.54914934284
W7A,220892.0,60,97135.50329099713,46308.78529524202
W7A,222810.0,60,97001.80121236316,46092.83402164383
W7A,224745.0,60,96860.5377998183,45877.42451673057
W7A,226696.0,60,96724.77017869156,45664.18513936435
W7A,228665.0,60,96583.53443860967,45457.61532925836
W7A,230650.0,60,96448.82013571358,45239.67736145731
W7A,232653.0,60,96309.14616388718,45030.07919731451
W7A,234673.0,60,96173.7867893548,44824.709343628085
W7A,236711.0,60,96035.72645198647,44609.88202496312
W7A,238766.0,60,95896.80734188783,44406.651610626264
W7A,240839.0,60,95763.04266143659,44203.92201619527
W7A,242930.0,60,95632.34416502064,43992.839482825075
W7A,245040.0,60,95499.3515729141,43795.014236540694
W7A,247167.0,60,95364.7566439594,43603.0218593517
W7A,249314.0,60,95232.922550628,43402.953489988984
W7A,251478.0,60,95094.18904627491,43209.302689106036
W7A,253662.0,60,94959.35075437404,43010.740706360455
W7A,255864.0,60,94829.86847856369,42817.52666737316
W7A,258086.0,60,94697.6883020615,42618.63969585537
W7A,260327.0,60,94562.85804039147,42422.07918500346
W7A,262588.0,60,94432.47018405983,42238.71838979123
W7A,264868.0,60,94304.93570347475,42054.532473751744
W7A,267167.0,60,94172.46738742507,41866.458761263755
W7A,269487.0,60,94037.36465330294,41683.60235534601
W7A,271827.0,60,93915.60297081192,41488.8932674058
W7A,274187.0,60,93803.21570591345,41306.650258154135
W7A,276568.0,60,93652.44406889072,41128.09554181864
W7A,278970.0,60,93523.05972171019,40943.02732729101
W7A,281392.0,60,93397.00753097242,40764.942603485244
W7A,283835.0,60,93270.07745876718,40581.11768312303
W7A,286300.0,60,93139.9109073662,40406.99074927655
W7A,288786.0,60,93011.8482579647,40231.319628854406
W7A,291293.0,60,92892.10567707,40054.10409073976
W7A,293823.0,60,92763.65932411521,39882.99290259737
W7A,296374.0,60,92631.5823778417,39704.62614952749
W7A,298947.0,60,92508.1097939397,39539.754567440934
W7A,301543.0,60,92378.15775264642,39372.70843288547
W7A,304161.0,60,92260.20415819774,39195.394102623424
W7A,306802.0,60,92133.49040390919,39026.19946192488
W7A,309466.0,60,92007.25189890573,38868.41266715984
W7A,312153.0,60,91880.67424685134,38697.258977791775
W7A,314864.0,60,91761.34952347782,38534.48077508744
W7A,317598.0,60,91632.25837579468,38375.711056454355
W7A,320355.0,60,91516.56115563003,38213.72334756519
W7A,323137.0,60,91390.61545546325,38050.101842984834
W7A,325943.0,60,91263.4875346654,37900.39699753064
W7A,328773.0,60,91147.97429776403,37734.04088396269
W7A,331628.0,60,91031.07198097892,37572.91234349479
W7A,334507.0,60,90913.51387421039,37421.550390735974
W7A,337412.0,60,90788.5649740509,37253.43123284284
W7A,340341.0,60,90670.38665955722,37107.905752369654
W7A,343297.0,60,90551.39898841694,36957.95056877419
W7A,346278.0,60,90436.04221444105,36799.699369148664
W7A,349284.0,60,90317.95957843492,36648.798837885115
W7A,352317.0,60,90195.62122734888,36502.02265569745
W7A,355376.0,60,90078.1334058796,36348.94771331301
W7A,358462.0,60,89965.31389684127,36200.84860800943
W7A,361574.0,60,89844.00233761435,36056.962521257905
W7A,364714.0,60,89731.96205195268,35906.21183827672
W7A,367881.0,60,89617.50936598529,35765.1837510751
W7A,371075.0,60,89499.0459523836,35622.32921280903
W7A,374297.0,60,89386.17888994818,35478.407406014136
W7A,377547.0,60,89270.99811999644,35339.66192094866
W7A,380825.0,60,89156.64384428438,35202.26850422195
W7A,384132.0,60,89044.84462041938,35063.31030376466
W7A,387468.0,60,88931.06758426598,34924.24049514425
W7A,390832.0,60,88822.07938708445,34782.88531441272
W7A,394225.0,60,88708.98535819899,34651.127797206114
W7A,397649.0,60,88601.94339373428,34510.07651552242
W7A,401101.0,60,88498.64409925936,34348.75356085104
W7A,404584.0,60,88374.75152875134,34242.644777012705
W7A,408097.0,60,88270.82780789664,34107.26003540609
W7A,411641.0,60,88160.28451605112,33974.38876781599
W7A,415215.0,60,88046.62500042316,33844.13510461215
W7A,418820.0,60,87941.02195173137,33721.82764849987
W7A,422457.0,60,87834.3652572334,33595.84946943521
W7A,426125.0,60,87732.75307243627,33464.16414534502
W7A,429825.0,60,87622.89862472007,33338.72726482076
W7A,433557.0,60,87522.64864513055,33204.09156810805
W7A,437322.0,60,87412.70051765132,33085.78684687014
W7A,441119.0,60,87307.01887149166,32963.58482090729
W7A,444949.0,60,87206.4589111582,32839.39081428133
W7A,448813.0,60,87101.00432719204,32723.15434295469
W7A,452710.0,60,86993.40535582078,32594.04966113106
W7A,456641.0,60,86897.90791169748,32474.75789491438
W7A,460606.0,60,86794.50849027214,32352.75675300352
W7A,464605.0,60,86688.65895888163,32239.567729908722
W7A,468639.0,60,86582.20023783985,32129.81207254247
W7A,472708.0,60,86483.75663425616,32005.213056225028
W7A,476813.0,60,86388.6289540435,31895.288284240993
W7A,480953.0,60,86282.40962847618,31778.06406062529
W7A,485129.0,60,86189.36276481197,31666.600054845898
W7A,489341.0,60,86093.25229193231,31555.417685352437
W7A,493590.0,60,85991.73671375947,31450.29860782948
W7A,497876.0,60,85894.14594049293,31338.482900772953
W7A,502199.0,60,85794.82409338311,31225.236040261032
W7A,506560.0,60,85698.7030159529,31117.267560298566
W7A,510958.0,60,85605.44455496555,31013.750940139005
W7A,515395.0,60,85511.96222704873,30911.860140252636
W7A,519870.0,60,85416.18868150967,30801.913487922568
W7A,524384.0,60,85317.1415583719,30696.382208475305
W7A,528937.0,60,85220.87070760768,30596.075757110582
W7A,533530.0,60,85132.1763362593,30493.969872762234
W7A,538163.0,60,85040.95176904522,30396.666602258454
W7A,542836.0,60,84942.58197473065,30290.467281663943
W7A,547549.0,60,84852.53955290336,30187.432599163985
W7A,552303.0,60,84763.74851342195,30093.692277859365
W7A,557099.0,60,84670.15440598894,29998.57547235081
W7A,561936.0,60,84578.89615079145,29899.965941583014
W7A,566816.0,60,84486.35386028203,29805.224241333075
W7A,571737.0,60,84398.1944938622,29708.051039531532
W7A,576702.0,60,84312.40448408875,29620.311177582964
W7A,581709.0,60,84225.29483493388,29523.666669231334
W7A,586760.0,60,84134.5408546985,29436.13473566273
W7A,591855.0,60,84051.04501102724,29335.316695248966
W7A,596994.0,60,83966.7321393282,29255.428226535536
W7A,602178.0,60,83878.70697500645,29157.138650093348
W7A,607406.0,60,83800.60275987718,29066.397871400037
W7A,612680.0,60,83714.28627189304,28981.96210410259
W7A,618000.0,60,83626.4387245206,28897.131563963514
W7A,623366.0,60,83549.6383560572,28808.25235767743
W7A,628779.0,60,83459.97476650443,28732.360083610016
W7A,634239.0,60,83376.24825385398,28653.576105654924
W7A,639746.0,60,83303.82011427022,28566.59964788721
W7A,645301.0,60,83218.38377765719,28478.228935967338
W7A,650904.0,60,83132.75759818123,28405.494704391454
W7A,656556.0,60,83058.089919398,28323.656160947907
W7A,662257.0,60,82978.41665857901,28248.318830390464
W7A,668007.0,60,82902.38594228303,28166.420409494942
W7A,673807.0,60,82828.88454434824,28088.72913094116
W7A,679658.0,60,82750.89217079195,28024.9251315754
W7A,685559.0,60,82674.07439765439,27943.269183267148
W7A,691512.0,60,82591.09698778977,27874.111871096742
W7A,697516.0,60,82519.78685315487,27798.236315360988
W7A,703573.0,60,82448.34971870153,27731.396981437774
W7A,709682.0,60,82370.08196778907,27663.951016855488
W7A,715844.0,60,82297.68089904916,27591.372611506413
W7A,722060.0,60,82227.01016055404,27530.96607779492
W7A,728330.0,60,82160.5220927367,27459.436723974522
