Repository: upb-lea/materialdatabase

Material database for power electronic usage
===============================================

The materialdatabase mainly contains complex magnetic and dielectric data of soft-magnetic ferrite materials under sinusoidal excitation.
Typical target applications of the provided material data are magnetic components in power electronic converters operated at switching frequencies reaching from 100 kHz to 3 MHz.
The database allows to compare materials and measurement setups, to work with fit functions (e.g., Steinmetz), and features data export as interpolation grids.
FEM solvers like Comsol can directly import these interpolation grids and incorporate the data in frequency-domain simulations.

File: materialdatabase/data/complex_permittivity/LEA_MTB/3C92.csv (part 2 of 2)
f,T,eps_real,eps_imag
424390.0,60,103734.26344476608,47717.03679650121
427955.0,60,103617.93515262638,47506.512470003014
431551.0,60,103493.50302091206,47302.64344018334
435176.0,60,103373.93956872514,47105.642729691885
438832.0,60,103246.92988459422,46899.214447036684
442519.0,60,103131.85168737984,46693.72616969399
446237.0,60,103009.12123453668,46500.6623152609
449986.0,60,102899.16203595295,46303.01333334481
453766.0,60,102781.80805790077,46104.462105882936
457579.0,60,102658.88165187102,45910.57109129987
461423.0,60,102536.50745214608,45726.62341376346
465299.0,60,102432.57396096925,45527.75297724001
469209.0,60,102316.77041559937,45331.79257365675
473151.0,60,102183.52215089991,45161.431566801446
477126.0,60,102074.62895803154,44969.42343305735
481134.0,60,101964.87474135916,44788.10802342739
485176.0,60,101849.04664673076,44603.48696973932
489252.0,60,101733.4918320295,44424.28071811308
493363.0,60,101618.7685855356,44246.48062283279
497508.0,60,101505.31916121404,44065.00704249072
501687.0,60,101391.23134324119,43896.284912489915
505902.0,60,101281.07525870923,43712.01503133925
510152.0,60,101168.19103589003,43542.69737646098
514438.0,60,101056.6306719337,43376.20109600075
518760.0,60,100946.87190277265,43204.16726376252
523119.0,60,100828.79955806726,43037.29025088387
527514.0,60,100720.33710876558,42866.56770227255
531945.0,60,100618.893261085,42708.52819510243
536414.0,60,100508.70700103068,42543.80398047094
540921.0,60,100394.88931469437,42377.904711544885
545465.0,60,100288.94291029431,42220.21764705
550048.0,60,100177.45907593731,42063.0031448855
554669.0,60,100052.16606346506,41926.40665815843
559329.0,60,99968.64727207166,41740.52393828535
564028.0,60,99858.66867457605,41592.10127494551
568767.0,60,99753.45763831573,41440.44764875486
573545.0,60,99650.29327793841,41284.65372459367
578364.0,60,99539.40200407828,41139.212174269414
583223.0,60,99442.40531137622,40988.01394280337
588123.0,60,99330.848648008,40833.56666775566
593064.0,60,99231.03014136557,40692.35113200041
598046.0,60,99124.63142996543,40547.90846389781
603070.0,60,99023.72394300759,40404.583371563276
608137.0,60,98924.54282874179,40268.88394139248
613246.0,60,98816.52743701181,40121.413738937605
618398.0,60,98720.42085554583,39987.89277885192
623594.0,60,98621.60527786723,39856.527513331814
628833.0,60,98528.0385443389,39708.92886819057
634116.0,60,98422.37842812685,39579.3113267133
639443.0,60,98323.02729857253,39443.101596078086
644815.0,60,98226.95571969904,39314.23183839171
650233.0,60,98128.11906607501,39188.264828205756
655695.0,60,98028.86561946833,39056.21221622768
661204.0,60,97934.86412547894,38933.025996331526
666759.0,60,97835.38170737332,38801.16272469465
672361.0,60,97741.71855763935,38689.40964445131
678009.0,60,97645.66435346259,38563.693859434155
683706.0,60,97544.20117676616,38431.94277039464
689450.0,60,97444.63067499328,38318.268310011845
695242.0,60,97354.18944830954,38201.11256386935
701083.0,60,97260.08853990288,38086.63745969009
706973.0,60,97182.92287711496,37929.318981886354
712912.0,60,97081.4153126661,37857.098970119034
718902.0,60,97011.94209199802,37652.218954672826
724942.0,60,96900.19748094195,37645.63259214538
731032.0,60,96808.2285849446,37532.7213390504
737174.0,60,96716.84467335488,37424.49412441584
743367.0,60,96620.84306475686,37316.40205749345
749612.0,60,96531.92307364663,37204.636388464605
755910.0,60,96448.21623253479,37109.36009289455
762260.0,60,96357.52083476684,37009.79950848381
768664.0,60,96271.9634132264,36927.20044767411
775122.0,60,96185.6389338881,36810.72813011657
781634.0,60,96094.8819827932,36714.67021885462
788201.0,60,96007.9671243702,36616.18891550721
794823.0,60,95922.02473304272,36522.634250062634
801501.0,60,95830.17155696347,36434.24148719097
808234.0,60,95756.12869188418,36346.04006641152
815024.0,60,95678.0518019042,36257.764599118076
821872.0,60,95576.50507457866,36168.54749757654
828777.0,60,95495.08461695454,36085.91879056576
835739.0,60,95412.35209579075,36004.23358562983
842761.0,60,95335.50288849138,35918.029863935735
849841.0,60,95259.23968382338,35838.04480841175
856981.0,60,95163.20534550272,35761.91522488515
864180.0,60,95079.61069508972,35675.590845567036
871441.0,60,95008.48764489367,35611.83225088843
878762.0,60,94918.00286937079,35534.46678784752
886145.0,60,94845.4417313533,35458.99347804579
893590.0,60,94750.03382063766,35386.951350048585
901097.0,60,94682.55986628677,35325.037072044084
908667.0,60,94597.57147974805,35252.8960734263
916301.0,60,94509.78204602403,35153.318154632056
923999.0,60,94441.25236483754,35120.88590103211
931762.0,60,94366.88783861665,35061.1758617268
939590.0,60,94280.36820560104,35002.253813270996
947484.0,60,94198.08339047966,34930.74310034703
955444.0,60,94113.36506099309,34875.4133669889
963471.0,60,94034.4096914374,34828.42358170455
971566.0,60,93964.18727901785,34767.54411248631
979728.0,60,93884.19699798738,34709.81966157315
987959.0,60,93804.43158179974,34660.046470869755
996259.0,60,93727.35497765505,34614.46374438248
1004630.0,60,93655.73559705327,34562.56787166045
1013070.0,60,93581.10659971998,34521.295107449245
1021580.0,60,93517.05071595425,34507.493491442714
1030160.0,60,93424.54466082256,34431.867208828386
1038820.0,60,93348.15497585395,34381.32387685509
1047550.0,60,93271.89070279548,34344.36111890038
1056350.0,60,93201.51306278873,34310.319267753795
1065220.0,60,93123.67118251853,34256.750163037344
1074170.0,60,93048.28983052286,34224.59519037265
1083190.0,60,92961.22136887054,34199.56976926793
1092290.0,60,92892.38065718522,34151.236914170455
1101470.0,60,92829.68127422544,34116.96742549178
1110730.0,60,92744.02539957913,34086.58939281451
1120060.0,60,92664.96162408424,34058.99939039009
1129470.0,60,92586.33743766237,34043.30820080391
1138960.0,60,92508.91452170968,34010.80810511995
1148520.0,60,92442.95588870996,33987.10793650358
1158170.0,60,92371.92853489997,33950.74610534877
1167900.0,60,92280.32523100103,33936.27492577493
1177720.0,60,92219.63321115512,33915.96526141506
1187610.0,60,92142.49582505395,33890.88246714293
1197590.0,60,92056.85602782943,33879.81422492649
1207650.0,60,91995.94949143141,33855.39329930704
1217790.0,60,91917.71505558184,33837.16756802409
1228030.0,60,91834.83154680241,33822.8552843508
1238340.0,60,91773.18409783488,33813.06605784948
1248750.0,60,91689.80891854968,33795.252198669485
1259240.0,60,91623.11617893827,33789.0169661446
1269820.0,60,91550.80195195225,33770.51724939044
1280480.0,60,91475.23743230707,33766.76896506733
1291240.0,60,91413.56504337522,33763.402513152876
1302090.0,60,91335.54177340907,33749.98397937946
1313030.0,60,91269.86323472086,33751.606734090834
1324060.0,60,91186.8524845986,33743.34464530867
1335190.0,60,91122.55068436646,33742.15392437252
1346400.0,60,91048.56396119398,33739.69576541525
1357710.0,60,90983.69335510455,33757.74352614853
1369120.0,60,90912.78630589017,33741.36358057532
1380620.0,60,90839.39918552677,33749.305892991375
1392220.0,60,90767.65615335763,33751.86088361854
1403920.0,60,90712.18744382713,33760.252414217626
1415710.0,60,90637.69921148891,33762.43067457773
1427610.0,60,90575.97857174386,33770.22666102775
1439600.0,60,90502.71175402305,33779.43741404224
1451700.0,60,90436.7253039124,33792.93787439714
1463890.0,60,90364.74954399181,33817.27779666495
1476190.0,60,90311.29277507144,33819.01778101619
1488590.0,60,90246.23005975803,33830.218403661784
100651.0,75,141270.76315141225,162336.52069140464
101497.0,75,141043.7664462931,161298.08090751493
102350.0,75,140828.94893023995,160230.58571416917
103210.0,75,140614.0355462897,159164.05228726516
104077.0,75,140386.5359582093,158118.38167884175
104951.0,75,140178.9875095539,157071.6333183617
105833.0,75,139939.88608042686,156052.6511511019
106722.0,75,139710.02883592388,155016.19547244083
107618.0,75,139487.49126140823,153994.14933777542
108523.0,75,139269.1875745542,152992.06546600457
109434.0,75,139063.846556984,151983.48288540583
110354.0,75,138826.97948608134,150991.71701164154
111281.0,75,138604.9726831085,149974.56942339725
112216.0,75,138383.08794957044,149015.9625819776
113159.0,75,138192.04179432348,148015.58965305347
114109.0,75,137956.5996834888,147070.80625953907
115068.0,75,137743.96344849665,146116.1741678347
116035.0,75,137524.1296088272,145162.54386418965
117009.0,75,137294.37314154216,144205.04170307313
117992.0,75,137100.53876160644,143284.16095549593
118984.0,75,136871.9620065477,142354.78348376325
119983.0,75,136654.73782844376,141433.53398386392
120991.0,75,136451.65548793235,140485.95753693415
122008.0,75,136227.28112125432,139591.91989204567
123033.0,75,136019.51286657163,138686.79345451607
124067.0,75,135796.38141523206,137787.56683535044
125109.0,75,135586.13417811866,136914.50481869042
126160.0,75,135400.85012974532,136020.95122470957
127220.0,75,135167.23509953378,135161.57334620858
128289.0,75,134975.35236732743,134284.52854612554
129366.0,75,134763.03631494354,133422.46693085224
130453.0,75,134550.0560928312,132560.75961730687
131549.0,75,134337.0430549113,131713.40520354162
132654.0,75,134131.83140068682,130877.77621578841
133769.0,75,133903.56093065045,130044.20511435982
134893.0,75,133693.1801166877,129210.21094801341
136026.0,75,133494.99608310833,128375.38359832976
137169.0,75,133292.9188134402,127570.34300715414
138321.0,75,133089.08003967124,126754.07861824063
139483.0,75,132888.8131217947,125943.33864832374
140655.0,75,132688.6904827864,125136.5991608339
141837.0,75,132488.60068421657,124353.30053850549
143028.0,75,132285.8167000401,123563.28174044652
144230.0,75,132074.3270639532,122786.4640410447
145442.0,75,131878.97704923066,122004.6037742113
146664.0,75,131679.01463761134,121239.11876689068
147896.0,75,131479.427298811,120476.16506161747
149138.0,75,131274.5841945256,119719.83799943909
150391.0,75,131080.39888729158,118967.3836987181
151655.0,75,130877.44260971733,118217.43275395088
152929.0,75,130683.89610752878,117474.75309047404
154214.0,75,130481.42269067233,116733.9487852121
155509.0,75,130281.2402635076,116024.15190442544
156816.0,75,130083.18971029273,115289.19945101612
158133.0,75,129895.93970596114,114572.67830210872
159462.0,75,129705.39401363113,113853.94729268725
160802.0,75,129491.5306686274,113136.30376238066
162152.0,75,129323.30221497388,112441.62101780843
163515.0,75,129113.62415871902,111740.00536575691
164889.0,75,128927.45921478416,111047.09977480184
166274.0,75,128730.56676312063,110372.07994160557
167671.0,75,128541.04222767187,109691.33551851017
169079.0,75,128355.03425435477,109002.89094086732
170500.0,75,128172.34752230144,108333.97274810247
171932.0,75,127979.31896788404,107670.51971069415
173377.0,75,127788.86459034175,107002.40371273387
174833.0,75,127599.72091482935,106349.437303141
176302.0,75,127402.37944263042,105713.2849341726
177783.0,75,127219.48427718863,105039.94727649356
179277.0,75,127034.11973351112,104407.54024685707
180783.0,75,126851.33858131053,103763.0418158395
182302.0,75,126658.56356306087,103133.56001725128
183834.0,75,126473.16576175588,102508.81701167117
185378.0,75,126301.91177133693,101880.77058298461
186935.0,75,126123.01840219676,101267.86157699136
188506.0,75,125928.3585757119,100660.86094991938
190090.0,75,125755.19252509606,100042.73990777525
191687.0,75,125572.38460937375,99440.40493360073
193297.0,75,125385.79864780173,98838.03233124455
194921.0,75,125209.25078492811,98250.36788836763
196559.0,75,125022.15607074252,97647.79679407843
198210.0,75,124866.09274741208,97066.02438486042
199875.0,75,124681.96063707494,96488.28012052545
201554.0,75,124492.49792520406,95914.3659147945
203248.0,75,124313.53729180976,95333.9892574059
204955.0,75,124140.4531700386,94766.02997926286
206677.0,75,123969.0855592691,94196.93411922883
208413.0,75,123781.77455650318,93643.61160849108
210164.0,75,123614.02356820113,93086.60944318681
211930.0,75,123436.81918538532,92537.23405011497
213711.0,75,123263.2667698325,91982.06416151229
215506.0,75,123094.89837869679,91449.343462046
217317.0,75,122920.08580617714,90904.96044876566
219142.0,75,122752.7735608309,90362.99244484273
220983.0,75,122575.11024133732,89844.21392839414
222840.0,75,122408.16456531396,89318.84989082399
224712.0,75,122244.1839695082,88796.04117329938
226600.0,75,122069.16289306161,88269.53622443423
228504.0,75,121902.14816123956,87759.57356866932
230423.0,75,121728.44258140786,87246.73338788509
232359.0,75,121564.88106672071,86731.55613548814
234311.0,75,121395.08673419086,86232.73777514647
236280.0,75,121239.30284415981,85737.73612384511
238265.0,75,121061.44750041283,85245.44522756441
240267.0,75,120904.60201952112,84758.67156092342
242285.0,75,120742.29212364965,84266.70983242239
244321.0,75,120574.80736864293,83777.02087968819
246373.0,75,120414.49511575526,83299.99782792131
248443.0,75,120246.43485416108,82826.45406208503
250531.0,75,120086.67719626133,82355.04392114753
252635.0,75,119933.41920714773,81883.29157311603
254758.0,75,119768.96529309689,81422.4099682005
256898.0,75,119611.26437972384,80958.55993169808
259056.0,75,119454.13518825277,80492.47143795264
261233.0,75,119299.62075985393,80038.23542411196
263427.0,75,119128.99797043708,79591.33167249033
265641.0,75,118969.3206794973,79146.3269835351
267872.0,75,118803.33396161938,78707.88528361559
270123.0,75,118650.14938441683,78268.93755924616
272392.0,75,118501.6798018605,77826.84386087631
274681.0,75,118348.55954125375,77389.38276546725
276988.0,75,118197.61259931474,76955.96479455232
279315.0,75,118035.4260082499,76531.31640662429
281662.0,75,117886.66282651537,76104.46120170812
284028.0,75,117720.13632911042,75697.77211504444
286415.0,75,117570.08809757094,75273.94909879018
288821.0,75,117418.62466811374,74864.43074559585
291247.0,75,117271.08575731875,74456.95166251477
293694.0,75,117124.56818391221,74048.80084916664
296162.0,75,116980.31845529997,73643.05907905658
298650.0,75,116826.7357802549,73229.31028324147
301159.0,75,116669.76334298737,72840.5184813012
303689.0,75,116524.54657898976,72452.85120204376
306240.0,75,116374.20306411854,72044.60069307406
308813.0,75,116229.43326021152,71662.07467339776
311408.0,75,116075.08823441985,71265.29213350767
314024.0,75,115935.63058349049,70887.4493018429
316662.0,75,115784.99377756707,70511.91219236412
319322.0,75,115646.67935587326,70134.98572447138
322005.0,75,115493.42458381229,69772.95083138674
324710.0,75,115351.81317632023,69398.62375599268
327438.0,75,115204.32576323823,69024.30770164236
330189.0,75,115063.24272198018,68669.05533110967
332963.0,75,114921.74381448588,68305.00644710648
335761.0,75,114781.88459410054,67942.40065306389
338581.0,75,114632.75636368056,67599.6028995714
341426.0,75,114498.1526306299,67241.49641331837
344294.0,75,114359.79698710864,66891.54936737896
347187.0,75,114220.26072548976,66540.24408602949
350104.0,75,114070.93457044824,66193.78397816136
353045.0,75,113939.33677531009,65852.12882555176
356011.0,75,113794.2803369728,65523.1767063433
359002.0,75,113656.48270384235,65184.44174089215
362018.0,75,113513.22980470309,64848.45870887137
365060.0,75,113384.97959528588,64521.617076219314
368127.0,75,113239.29683801321,64205.27968485037
371219.0,75,113115.2449821832,63875.87372163487
374338.0,75,112973.87946718586,63541.4388268633
377483.0,75,112832.88351599661,63233.17742004137
380654.0,75,112694.22055471386,62913.76991306539
383852.0,75,112575.02002043276,62598.50352114493
387077.0,75,112430.79630969031,62277.806534480165
390329.0,75,112301.50230864482,61982.252428744636
393608.0,75,112167.99834461948,61685.020523649124
396915.0,75,112039.61391651581,61376.755022834295
400250.0,75,111906.263916518,61069.53635227861
403613.0,75,111780.49087428786,60776.50504885512
407003.0,75,111651.36683570626,60469.68641882921
410423.0,75,111513.99703186651,60177.47825260887
413871.0,75,111388.01857302728,59891.033243604295
417348.0,75,111263.6114933349,59606.53056913727
420854.0,75,111127.70560504516,59315.484090464284
424390.0,75,110995.22925121369,59033.363194956364
427955.0,75,110864.85954215568,58754.683369815066
431551.0,75,110747.29382364413,58476.168057385854
435176.0,75,110612.50527756155,58192.84988990539
438832.0,75,110488.49596619143,57929.80028121358
442519.0,75,110364.46763388383,57662.32591381813
446237.0,75,110231.88086610966,57392.86653288621
449986.0,75,110120.64057305094,57117.45508133665
453766.0,75,109986.64229729438,56860.506201252414
457579.0,75,109868.41224287535,56595.8984753239
461423.0,75,109740.80948066678,56342.95447915044
465299.0,75,109619.6167684506,56072.74151097939
469209.0,75,109495.36090361282,55824.37791250526
473151.0,75,109371.2880147848,55578.4597890577
477126.0,75,109262.7865718037,55331.26465216668
481134.0,75,109140.94813142726,55080.85992877095
485176.0,75,109018.88714190088,54830.31119360075
489252.0,75,108891.27492811435,54585.27510283168
493363.0,75,108779.17946462495,54346.28305266554
497508.0,75,108654.49554519771,54112.05790467919
501687.0,75,108533.36881424,53873.12674372708
505902.0,75,108416.7996484166,53647.211018737675
510152.0,75,108301.63095957079,53410.33387816014
514438.0,75,108184.82341107442,53183.820165054836
518760.0,75,108065.9379951181,52952.88498183819
523119.0,75,107952.01628984159,52726.60422281929
527514.0,75,107837.8566251494,52500.31353439493
531945.0,75,107718.06552988397,52287.89086056145
536414.0,75,107609.73826736188,52064.14756303605
540921.0,75,107496.39457538584,51848.48673187204
545465.0,75,107383.4645511889,51637.47464530389
550048.0,75,107273.56025574383,51421.742890846595
554669.0,75,107145.24508353099,51210.83351905691
559329.0,75,107042.81144157775,51010.256150124376
564028.0,75,106936.24745286815,50799.93745041156
568767.0,75,106819.85626524837,50598.9342003097
573545.0,75,106719.62859459512,50385.30686471395
578364.0,75,106597.64967985042,50186.04558093151
583223.0,75,106491.32215764147,50007.75780630691
588123.0,75,106377.96014470186,49801.421923543785
593064.0,75,106270.77430465848,49613.59846917711
598046.0,75,106160.38726467457,49420.64073922118
603070.0,75,106055.60153144304,49227.346323031255
608137.0,75,105952.35152401749,49043.50615777333
613246.0,75,105840.4132987259,48857.39759517706
618398.0,75,105740.93392401648,48676.31959007132
623594.0,75,105635.35292060742,48484.56693158453
628833.0,75,105529.65280278753,48314.13336149136
634116.0,75,105423.61119150867,48143.89449827643
639443.0,75,105322.78102630153,47967.50196654276
644815.0,75,105218.99108687142,47787.03482076442
650233.0,75,105107.51179515397,47616.297647788546
655695.0,75,105009.22861305396,47451.439927385414
661204.0,75,104899.363968139,47290.06147388782
666759.0,75,104801.51305140067,47122.314618295575
672361.0,75,104695.85584627432,46965.01504334772
678009.0,75,104595.40287530766,46800.053878135244
683706.0,75,104492.97807348722,46647.44916473154
689450.0,75,104392.08449520008,46488.39340937567
695242.0,75,104294.27875044863,46333.855527737775
701083.0,75,104199.38858498046,46181.99339134847
706973.0,75,104099.45096299688,46026.01266810361
712912.0,75,104007.05823902303,45886.89051198746
718902.0,75,103842.0050244732,45713.42657670103
724942.0,75,103803.42514194905,45587.911611888834
731032.0,75,103702.50425680458,45444.95584414898
737174.0,75,103606.02033655134,45312.17118793387
743367.0,75,103504.9407544106,45167.92949213835
749612.0,75,103416.68064763732,45029.10634413257
755910.0,75,103314.062022882,44892.218726210194
762260.0,75,103223.62931895223,44766.209505170256
768664.0,75,103128.22683992865,44629.492160910086
775122.0,75,103039.52997404286,44508.714104635656
781634.0,75,102933.87921101204,44387.20764556355
788201.0,75,102846.0976715957,44256.99527747569
794823.0,75,102758.97896505908,44145.76719092419
801501.0,75,102650.30922178559,44022.914145141745
808234.0,75,102571.96222199152,43905.831052749214
815024.0,75,102483.8120626589,43783.25571875987
821872.0,75,102377.05498464979,43668.14805697147
828777.0,75,102292.63533105554,43549.65601777581
835739.0,75,102190.24793134825,43443.5070292924
842761.0,75,102108.17103818664,43342.76778052158
849841.0,75,102011.76785624232,43223.49185072477
856981.0,75,101937.2895162747,43124.58702741819
864180.0,75,101837.4396401765,43019.07545647196
871441.0,75,101755.80604893695,42915.54250661705
878762.0,75,101667.16052616258,42810.66365930264
886145.0,75,101573.06074082403,42714.48972751891
893590.0,75,101482.19465159028,42623.760001512615
901097.0,75,101402.13614616633,42518.531280259216
908667.0,75,101296.97351212974,42434.94414103336
916301.0,75,101219.69650726298,42350.45739793398
923999.0,75,101140.27116959072,42257.08516767679
931762.0,75,101044.28583027181,42168.93335326694
939590.0,75,100958.21580225002,42088.331528326
947484.0,75,100871.59110315086,42003.663835006344
955444.0,75,100791.23281306015,41928.92476138187
963471.0,75,100706.99392020075,41842.757132606785
971566.0,75,100622.85317555656,41769.08648682622
979728.0,75,100538.77671088756,41685.02983337385
987959.0,75,100451.24079477735,41620.18003629343
996259.0,75,100374.8304675478,41540.08728134091
1004630.0,75,100289.27234849287,41480.89912904607
1013070.0,75,100208.70967740739,41415.83419357614
1021580.0,75,100124.07446950034,41348.122754476055
1030160.0,75,100040.99185080075,41282.13653671023
1038820.0,75,99956.59372832268,41212.80993755138
1047550.0,75,99886.56396240476,41153.75162009024
1056350.0,75,99795.74108849859,41104.71930474989
1065220.0,75,99719.90924485022,41041.3244695722
1074170.0,75,99642.93607132779,40986.259573628784
1083190.0,75,99565.53664505205,40938.57591176187
1092290.0,75,99485.6542114219,40883.20033590713
1101470.0,75,99402.5204780353,40831.19262438117
1110730.0,75,99316.08049886218,40783.73390167182
1120060.0,75,99241.57783311754,40736.340039704155
1129470.0,75,99160.63288966523,40701.496221453526
1138960.0,75,99090.02599853135,40664.02771063231
1148520.0,75,99023.53793506218,40612.916467014504
1158170.0,75,98938.40119665381,40585.05960595826
1167900.0,75,98863.71039962817,40541.72179874447
1177720.0,75,98780.13184395985,40508.05235422169
1187610.0,75,98713.84976895094,40473.62597368777
1197590.0,75,98639.89243576014,40442.900556952496
1207650.0,75,98572.15444735049,40411.10843093928
1217790.0,75,98482.2601589467,40381.48294493346
1228030.0,75,98423.16717340071,40356.048596741246
1238340.0,75,98354.98213408208,40339.12009866985
1248750.0,75,98279.50257309122,40323.192644977105
1259240.0,75,98210.76072853607,40295.789549311914
1269820.0,75,98133.0136640243,40277.89823605403
1280480.0,75,98064.7941359702,40263.49797356475
1291240.0,75,97997.37950993249,40251.00983257173
1302090.0,75,97925.22133234054,40241.94717722914
1313030.0,75,97858.11826917548,40223.754756464885
1324060.0,75,97788.11549375576,40220.719678549554
1335190.0,75,97723.65113959588,40217.73800939832
1346400.0,75,97665.6045267538,40201.22455725323
1357710.0,75,97590.32971269751,40217.65426450109
1369120.0,75,97547.53924665734,40210.3770835201
1380620.0,75,97474.93911546079,40223.44829577243
1392220.0,75,97409.05282921775,40221.33139105928
1403920.0,75,97344.76650472562,40222.23301842961
1415710.0,75,97285.94273765931,40237.49132814778
1427610.0,75,97224.90420412422,40250.80235685406
1439600.0,75,97158.65546032433,40261.51931396557
1451700.0,75,97100.8391026949,40281.45282876806
1463890.0,75,97046.88608593827,40294.611954298554
1476190.0,75,96985.13429604944,40321.373724538644
1488590.0,75,96934.75726538175,40344.68568116603
