Repository: upb-lea/materialdatabase

Material database for power electronic usage
===============================================

The materialdatabase mainly contains complex magnetic and dielectric data of soft-magnetic ferrite materials under sinusoidal excitation.
Typical target applications of the provided material data are magnetic components in power electronic converters operated at switching frequencies reaching from 100 kHz to 3 MHz.
The database allows to compare materials and measurement setups, to work with fit functions (e.g., Steinmetz), and features data export as interpolation grids.
FEM solvers like Comsol can directly import these interpolation grids and incorporate the data in frequency-domain simulations.

File: materialdatabase/data/complex_permittivity/LEA_MTB/DMR96A.csv (part 2 of 18)
probe,f,T,eps_real,eps_imag
SY4,65845.1,132,145439.7250961869,268208.1456675298
SY4,66416.8,132,145256.65419387803,266258.0952324549
SY4,66993.5,132,145102.8550141908,264325.6446219385
SY4,67575.2,132,144882.92422896143,262382.441529342
SY4,68161.9,132,144700.42356884075,260496.14676977808
SY4,68753.8,132,144496.3515835801,258629.5080595941
SY4,69350.8,132,144307.47637500786,256710.73454552045
SY4,69952.9,132,144147.22584302447,254900.7954713192
SY4,70560.3,132,143930.98718937236,253037.25538361148
SY4,71173.0,132,143748.26245235198,251242.58844060733
SY4,71791.0,132,143554.34084549823,249429.9956479815
SY4,72414.4,132,143373.17043513595,247665.3299344496
SY4,73043.1,132,143146.45573409475,245892.97767910696
SY4,73677.4,132,142962.30933978377,244123.17498464373
SY4,74317.1,132,142780.74493570108,242387.8004879468
SY4,74962.4,132,142597.20238755675,240645.87912863967
SY4,75613.3,132,142393.29310683598,238951.35490813458
SY4,76269.9,132,142195.98897092772,237249.06529406767
SY4,76932.1,132,141980.58807240383,235540.4745246949
SY4,77600.1,132,141964.2998882646,234019.91146327567
SY4,78273.9,132,141585.788041514,232238.12544843214
SY4,78953.6,132,141367.27115475992,230619.03847861712
SY4,79639.1,132,141189.68052215327,228996.0555998222
SY4,80330.6,132,140971.84594304618,227394.44058668244
SY4,81028.1,132,140790.85251643724,225788.33616210718
SY4,81731.7,132,140586.78050525725,224202.31722461924
SY4,82441.4,132,140364.72061061833,222642.81443412584
SY4,83157.2,132,140141.24981303824,221095.00593799131
SY4,83879.3,132,139957.66609089775,219546.5987822343
SY4,84607.6,132,139753.48089616717,218026.42475869317
SY4,85342.2,132,139537.05896693908,216518.3025069472
SY4,86083.2,132,139335.5513546546,215016.08396574104
SY4,86830.7,132,139151.61769512788,213518.4253368313
SY4,87584.7,132,138933.57568320102,212061.444018116
SY4,88345.2,132,138729.77767383627,210573.84019808582
SY4,89112.3,132,138524.66391357747,209130.08518810483
SY4,89886.0,132,138295.0932313965,207688.90592791283
SY4,90666.5,132,138093.89054694877,206284.52738381363
SY4,91453.7,132,137890.039046294,204858.9256764475
SY4,92247.8,132,137667.80410479743,203474.4554243217
SY4,93048.8,132,137478.5096709601,202063.54332491898
SY4,93856.8,132,137237.48681674717,200712.72279166002
SY4,94671.7,132,137034.7747533809,199322.73484892497
SY4,95493.8,132,136825.11903706784,197983.50406039716
SY4,96322.9,132,136636.08868183268,196636.03877438096
SY4,97159.3,132,136396.63924073658,195273.67748184793
SY4,98002.9,132,136209.81378663206,193983.22898371558
SY4,98853.9,132,135965.79587703795,192684.53726711834
SY4,99712.2,132,135766.37122373152,191384.02175232617
SY4,100578.0,132,135534.61047297117,190107.94996025218
SY4,101451.0,132,135327.29618317657,188810.0439065038
SY4,102332.0,132,135114.58886946284,187561.70525922888
SY4,103221.0,132,134875.0043003275,186315.66451663888
SY4,104117.0,132,134680.8775851693,185084.82001042084
SY4,105021.0,132,134448.65919020402,183823.95995141062
SY4,105933.0,132,134246.63655954058,182613.661630706
SY4,106853.0,132,134012.81929886085,181420.96716294257
SY4,107781.0,132,133802.2384697614,180237.1481685744
SY4,108716.0,132,133582.23542482327,179017.96845958626
SY4,109660.0,132,133353.32275354615,177839.97799943283
SY4,110613.0,132,133132.07441491212,176670.9468394728
SY4,111573.0,132,132895.06838110564,175492.66582344234
SY4,112542.0,132,132703.0458234719,174361.0984310394
SY4,113519.0,132,132460.99947677768,173231.7427643917
SY4,114505.0,132,132241.26129363122,172093.75931406507
SY4,115499.0,132,132019.94329317746,170977.22367154548
SY4,116502.0,132,131803.65190361274,169872.48749308547
SY4,117513.0,132,131568.15013864325,168752.5996696613
SY4,118534.0,132,131357.34723714364,167662.99397021535
SY4,119563.0,132,131141.83708957792,166568.98001197245
SY4,120601.0,132,130922.24672716606,165512.4572071116
SY4,121648.0,132,130685.24486387346,164444.04140784277
SY4,122705.0,132,130462.48595011629,163374.89311870318
SY4,123770.0,132,130224.0511620375,162331.8237885976
SY4,124845.0,132,129999.97693216534,161300.74756346297
SY4,125929.0,132,129786.77703127004,160260.7394303826
SY4,127022.0,132,129563.91840882153,159236.34398425563
SY4,128125.0,132,129337.30115269743,158236.68168761788
SY4,129238.0,132,129103.07315633642,157237.5469399977
SY4,130360.0,132,128886.58002145303,156231.3304853524
SY4,131492.0,132,128646.18805788636,155239.33833656082
SY4,132634.0,132,128420.96290794334,154267.52581314443
SY4,133785.0,132,128199.45147400166,153284.58875651626
SY4,134947.0,132,127963.25262791094,152329.96765454888
SY4,136119.0,132,127731.6027384581,151373.8079978019
SY4,137300.0,132,127505.6529166877,150421.87230077691
SY4,138493.0,132,127285.03280045971,149508.1179908843
SY4,139695.0,132,127071.88836979303,148555.6358500416
SY4,140908.0,132,126820.53788600309,147638.34406588314
SY4,142132.0,132,126606.30266124707,146707.94043459275
SY4,143366.0,132,126372.04086695469,145805.06581245278
SY4,144611.0,132,126143.24519314273,144893.99690493272
SY4,145866.0,132,125911.88819925686,144005.39134879503
SY4,147133.0,132,125698.19238592699,143133.65420926665
SY4,148410.0,132,125463.36379089342,142253.1842524894
SY4,149699.0,132,125239.09038522697,141377.4491359146
SY4,150999.0,132,125001.43564006862,140518.11286910324
SY4,152310.0,132,124761.3615409042,139666.4701550012
SY4,153633.0,132,124536.19289964889,138786.64668402338
SY4,154966.0,132,124316.42017394335,137953.5427152616
SY4,156312.0,132,124081.00994037697,137128.19215537223
SY4,157669.0,132,123857.36230154127,136290.8291483814
SY4,159038.0,132,123618.5956513042,135481.69965798166
SY4,160419.0,132,123393.13286682974,134655.25648592517
SY4,161812.0,132,123166.65113124032,133839.54729684704
SY4,163217.0,132,122941.39482067668,133036.8410813188
SY4,164634.0,132,122711.8609999456,132242.4100993793
SY4,166064.0,132,122482.42730761616,131452.53719306173
SY4,167506.0,132,122230.92460653238,130658.57546241017
SY4,168960.0,132,122026.14303578128,129891.02605701542
SY4,170427.0,132,121784.74808786824,129107.46326457454
SY4,171907.0,132,121549.07877920936,128348.20073664804
SY4,173400.0,132,121324.06472329551,127585.95509141115
SY4,174906.0,132,121092.07984542003,126830.79997900038
SY4,176424.0,132,120867.67584438829,126091.6191519065
SY4,177956.0,132,120630.77699961195,125356.98983025653
SY4,179501.0,132,120406.40057828854,124625.7001229625
SY4,181060.0,132,120166.101703565,123897.47500013279
SY4,182632.0,132,119933.7017188557,123163.54718475058
SY4,184218.0,132,119709.01357235879,122454.70079147947
SY4,185817.0,132,119480.00182284323,121729.84079919172
SY4,187431.0,132,119253.62948574564,121009.85200255552
SY4,189058.0,132,119021.67081858571,120334.26995079996
SY4,190700.0,132,118797.27760547628,119629.54761081857
SY4,192356.0,132,118551.70494777877,118952.54918755536
SY4,194026.0,132,118324.15359133159,118254.78502149317
SY4,195711.0,132,118103.48929038963,117597.08575283393
SY4,197410.0,132,117877.63835663193,116912.99442631558
SY4,199124.0,132,117648.80248910344,116249.37563998574
SY4,200853.0,132,117407.13347045513,115579.25831735598
SY4,202597.0,132,117176.85432885034,114926.07027114867
SY4,204356.0,132,116952.66995861595,114282.05750948354
SY4,206131.0,132,116722.70395615872,113638.74579181413
SY4,207921.0,132,116497.98376905735,113001.29650762618
SY4,209726.0,132,116263.96298384074,112358.75475573487
SY4,211547.0,132,116021.79895273985,111734.15655944672
SY4,213384.0,132,115810.6394765624,111106.9214010575
SY4,215237.0,132,115580.48993952479,110471.18611214752
SY4,217106.0,132,115349.17314229564,109866.64903434535
SY4,218991.0,132,115105.15701101488,109250.95317649566
SY4,220892.0,132,114894.78058449525,108642.99607531849
SY4,222810.0,132,114673.89947765057,108037.14566296047
SY4,224745.0,132,114443.49482693394,107450.05086098623
SY4,226696.0,132,114202.35165232338,106855.58604267963
SY4,228665.0,132,113989.85800787297,106259.70112926925
SY4,230650.0,132,113755.37232303253,105690.99722012228
SY4,232653.0,132,113517.58827193615,105105.19146172934
SY4,234673.0,132,113290.87876671234,104524.2426480822
SY4,236711.0,132,113074.08248632154,103953.27673942684
SY4,238766.0,132,112839.44327626882,103400.11108150434
SY4,240839.0,132,112623.51578160956,102832.55339354168
SY4,242930.0,132,112389.85677114307,102271.56255157862
SY4,245040.0,132,112166.21399538817,101718.24143355132
SY4,247167.0,132,111940.14276930295,101179.75443388223
SY4,249314.0,132,111708.60562909555,100631.96280179828
SY4,251478.0,132,111489.85176981703,100083.30709551825
SY4,253662.0,132,111256.73344035109,99563.43626349742
SY4,255864.0,132,111035.67918405705,99029.34432253249
SY4,258086.0,132,110800.17754604071,98488.56435459113
SY4,260327.0,132,110587.22114980358,97992.18858120524
SY4,262588.0,132,110360.53437765459,97451.42369866036
SY4,264868.0,132,110134.25745647095,96938.34958933815
SY4,267167.0,132,109910.01065899397,96423.79172558567
SY4,269487.0,132,109678.58468612273,95918.66607612261
SY4,271827.0,132,109459.54528003291,95427.44327302481
SY4,274187.0,132,109256.59562360849,94930.12294522369
SY4,276568.0,132,109015.24244859413,94424.6387505574
SY4,278970.0,132,108788.73985887009,93925.79195082937
SY4,281392.0,132,108561.35191840163,93429.59175580481
SY4,283835.0,132,108333.5959192234,92960.09513951819
SY4,286300.0,132,108111.38764488793,92472.33932128028
SY4,288786.0,132,107895.13322197882,91998.18789290037
SY4,291293.0,132,107671.03897582302,91520.26474435962
SY4,293823.0,132,107448.2528534103,91048.93872699937
SY4,296374.0,132,107235.91937398879,90586.4140401473
SY4,298947.0,132,107011.82640423677,90118.07114390169
SY4,301543.0,132,106783.01053378322,89662.89763133666
SY4,304161.0,132,106578.40232828938,89201.90920408635
SY4,306802.0,132,106340.45416404108,88749.93136130308
SY4,309466.0,132,106118.6165685438,88308.69234930382
SY4,312153.0,132,105902.19615980974,87856.46031442106
SY4,314864.0,132,105683.46098973234,87417.77825111206
SY4,317598.0,132,105467.35518488198,86968.40639926524
SY4,320355.0,132,105253.75157419295,86533.03819018374
SY4,323137.0,132,105021.67146975017,86100.75057266006
SY4,325943.0,132,104798.74436586877,85693.42479143252
SY4,328773.0,132,104589.59759867581,85239.81090652557
SY4,331628.0,132,104365.03845694276,84818.1906407303
SY4,334507.0,132,104147.71809328039,84399.47804813273
SY4,337412.0,132,103935.47295380193,83981.92737719533
SY4,340341.0,132,103712.74110938229,83563.16733865447
SY4,343297.0,132,103499.55876832291,83157.20700524638
SY4,346278.0,132,103280.81466453554,82746.7908140605
SY4,349284.0,132,103062.38726526094,82343.44427264071
SY4,352317.0,132,102849.9478673683,81938.99166007161
SY4,355376.0,132,102630.19850188521,81535.18841548252
SY4,358462.0,132,102415.53707558567,81138.34464527904
SY4,361574.0,132,102205.60906497866,80742.90754147245
SY4,364714.0,132,101988.82730048317,80361.39671383682
SY4,367881.0,132,101770.9227064088,79967.96261130169
SY4,371075.0,132,101561.21121124753,79583.79598627384
SY4,374297.0,132,101347.46101722732,79202.39607527957
SY4,377547.0,132,101130.96517453592,78821.04597041992
SY4,380825.0,132,100916.11600216184,78444.57442746533
SY4,384132.0,132,100704.3744907139,78070.69433765813
SY4,387468.0,132,100488.62879454486,77694.7376925947
SY4,390832.0,132,100274.23561122392,77338.44174575918
SY4,394225.0,132,100069.74716477665,76963.40757601007
SY4,397649.0,132,99862.30490955882,76598.24654469504
SY4,401101.0,132,99613.81475894495,76282.6255224596
SY4,404584.0,132,99439.5621189504,75884.6566259542
SY4,408097.0,132,99217.60403393369,75521.45690811252
SY4,411641.0,132,99021.09830509452,75168.45943575267
SY4,415215.0,132,98804.35926402465,74813.28948790714
SY4,418820.0,132,98593.65322850543,74476.29659385266
SY4,422457.0,132,98387.57814651841,74126.35908766511
SY4,426125.0,132,98187.22998316378,73785.660041066
SY4,429825.0,132,97973.73739083274,73438.63745918688
SY4,433557.0,132,97764.120629438,73099.38991731686
SY4,437322.0,132,97553.62535908283,72765.3620238883
SY4,441119.0,132,97350.81394186422,72433.10372118508
SY4,444949.0,132,97137.769851183,72097.74405741117
SY4,448813.0,132,96936.77658007358,71770.03216494914
SY4,452710.0,132,96731.50266737671,71443.86534229378
SY4,456641.0,132,96519.78471266225,71121.78607520332
SY4,460606.0,132,96322.0142932189,70795.16207291269
SY4,464605.0,132,96115.16888687886,70478.9426935816
SY4,468639.0,132,95911.39799080076,70165.17477269266
SY4,472708.0,132,95709.53048814299,69845.31325279451
SY4,476813.0,132,95497.68680742462,69536.5512358009
SY4,480953.0,132,95295.1136024567,69219.43653791932
SY4,485129.0,132,95099.82861610767,68901.52264504557
SY4,489341.0,132,94892.67040781942,68606.82258983259
SY4,493590.0,132,94684.89498493813,68301.21036144666
SY4,497876.0,132,94493.59138349279,67999.11367458885
SY4,502199.0,132,94289.23062650047,67695.5599164116
SY4,506560.0,132,94084.78738947614,67398.58540557095
SY4,510958.0,132,93887.43842117468,67101.37120716847
SY4,515395.0,132,93684.8306030135,66801.79950534558
SY4,519870.0,132,93476.24719737827,66516.08845930635
SY4,524384.0,132,93273.92056481587,66224.11179982983
SY4,528937.0,132,93078.46845765904,65935.91632064858
SY4,533530.0,132,92875.79234633889,65643.95418430502
SY4,538163.0,132,92670.11126642492,65361.399470342694
SY4,542836.0,132,92479.53728983663,65075.072346280525
SY4,547549.0,132,92270.84850442951,64799.24912575071
SY4,552303.0,132,92076.45599921593,64517.90364563995
SY4,557099.0,132,91879.56392877847,64240.887970206764
SY4,561936.0,132,91677.1595725324,63961.77099845839
SY4,566816.0,132,91482.28824934541,63696.285123726986
SY4,571737.0,132,91288.00703036548,63414.45123275942
SY4,576702.0,132,91093.20221516542,63146.51413502811
SY4,581709.0,132,90889.19479370293,62876.00751824839
SY4,586760.0,132,90693.81195813669,62613.607897082664
SY4,591855.0,132,90495.81770891552,62354.31627709953
SY4,596994.0,132,90302.21339126061,62082.25415110581
SY4,602178.0,132,90107.4441674738,61825.45050911831
SY4,607406.0,132,89918.4839579086,61568.470931836295
SY4,612680.0,132,89722.02793850584,61306.84243496914
SY4,618000.0,132,89523.3514578266,61053.351087399395
SY4,623366.0,132,89333.16523785035,60798.32000047807
SY4,628779.0,132,89137.75473055654,60542.48339702345
SY4,634239.0,132,88947.15943605907,60297.85653447413
SY4,639746.0,132,88755.01759031425,60047.16948560942
SY4,645301.0,132,88558.4361073271,59798.88311707896
SY4,650904.0,132,88367.6175347551,59556.02836022857
SY4,656556.0,132,88198.47585142663,59294.85081709657
SY4,662257.0,132,87990.7086976986,59068.69308180602
SY4,668007.0,132,87799.00331799567,58822.034699708
SY4,673807.0,132,87609.45825141434,58586.11170307141
SY4,679658.0,132,87416.90259797043,58356.27419078598
SY4,685559.0,132,87230.85191019908,58110.87978896771
SY4,691512.0,132,87040.17109962065,57872.2797504934
SY4,697516.0,132,86850.87197305661,57647.44460736044
SY4,703573.0,132,86670.9355995412,57419.335400243355
SY4,709682.0,132,86478.93151077519,57190.76478857612
SY4,715844.0,132,86298.13928099714,56957.8288922623
SY4,722060.0,132,86115.55670620938,56738.550162062864
SY4,728330.0,132,85932.30749890028,56509.042821863295
SY4,734654.0,132,85740.15424411665,56284.987362286425
SY4,741033.0,132,85550.76455455468,56059.65426777316
SY4,747467.0,132,85364.93113776349,55836.77805215685
SY4,753957.0,132,85187.27725736267,55618.94365449803
SY4,760504.0,132,84996.88752079927,55402.22104153936
SY4,767107.0,132,84814.24484404582,55191.46674214337
SY4,773768.0,132,84628.70144242149,54978.05306090393
SY4,780487.0,132,84449.15734783215,54764.84136767609
SY4,787264.0,132,84268.63387285804,54551.089401235586
SY4,794099.0,132,84084.86912552,54340.33498001539
SY4,800995.0,132,83903.83313890967,54124.36749613107
SY4,807950.0,132,83720.14594969414,53928.93217835015
SY4,814965.0,132,83530.75592120283,53716.422091833294
SY4,822041.0,132,83355.01178807899,53509.06317861436
SY4,829179.0,132,83179.61700943821,53302.013154624496
SY4,836379.0,132,82997.4823851315,53102.987695452444
SY4,843641.0,132,82821.14339460286,52902.80787787485
SY4,850966.0,132,82639.84238116114,52707.832095561265
SY4,858355.0,132,82463.14773685481,52508.114250201
SY4,865808.0,132,82284.20224546686,52303.99349022049
SY4,873326.0,132,82101.58583653066,52106.26585417009
SY4,880909.0,132,81935.26850610557,51917.09814632787
SY4,888558.0,132,81753.87385143408,51718.808655950466
SY4,896273.0,132,81578.27186320943,51531.595754398295
SY4,904056.0,132,81406.09897902956,51341.17803296034
SY4,911906.0,132,81225.84223393422,51144.50541104423
SY4,919824.0,132,81049.1888660925,50958.63466326698
SY4,927811.0,132,80877.03690687894,50776.56748861351
SY4,935867.0,132,80697.83602983896,50587.709339853085
SY4,943993.0,132,80529.2259955716,50403.14567790401
SY4,952190.0,132,80360.39084067331,50213.380216449004
SY4,960457.0,132,80179.23511447156,50038.525008862234
SY4,968797.0,132,80011.7010118238,49850.960875635166
SY4,977209.0,132,79838.46297516384,49668.58393375771
SY4,985694.0,132,79671.37838698506,49488.48746918795
SY4,994253.0,132,79495.782291253,49308.87599403776
SY4,10000.0,30,163001.15356299607,267064.9600023429
SY4,10086.8,30,162761.53116449097,265170.3266228527
SY4,10174.4,30,162530.48127420535,263287.7383885924
SY4,10262.8,30,162298.6936677681,261425.69251671786
SY4,10351.9,30,162057.29217078834,259568.61458574652
SY4,10441.8,30,161827.68587437703,257741.53999079988
SY4,10532.4,30,161594.29946206135,255934.25483151228
SY4,10623.9,30,161354.48211908783,254127.49309294502
SY4,10716.1,30,161122.14994460222,252348.00921349137
SY4,10809.2,30,160882.95675115223,250574.98523350232
SY4,10903.0,30,160649.12738690132,248832.04792225055
SY4,10997.7,30,160414.22507793296,247087.04787393814
SY4,11093.2,30,160168.51990563126,245362.75932278892
SY4,11189.5,30,159932.61054059502,243651.09548184252
SY4,11286.7,30,159692.89850398275,241955.36563450386
SY4,11384.7,30,159448.64771937887,240274.17319874078
SY4,11483.5,30,159209.968801678,238615.19280134846
SY4,11583.2,30,158970.1423895739,236961.8433456978
SY4,11683.8,30,158728.94513725705,235323.56673885818
SY4,11785.3,30,158485.97678031973,233699.54347149702
SY4,11887.6,30,158243.56407826292,232093.84149850596
SY4,11990.8,30,157999.5393007259,230493.5212996411
SY4,12094.9,30,157755.65494592165,228913.11483758056
SY4,12199.9,30,157508.4800922304,227344.78959020716
SY4,12305.9,30,157261.92263143137,225789.76953402226
SY4,12412.7,30,157023.5265404324,224244.5063700335
SY4,12520.5,30,156772.14711311157,222712.03166603815
SY4,12629.2,30,156530.24446443378,221204.0917345097
SY4,12738.9,30,156282.59324650382,219696.5193758703
SY4,12849.5,30,156036.42859661448,218205.14036555108
SY4,12961.1,30,155781.71686219555,216726.9407049945
SY4,13073.6,30,155539.74711371682,215261.02057094366
SY4,13187.1,30,155290.31176401768,213811.75089692982
SY4,13301.6,30,155040.37358776823,212366.51527326702
SY4,13417.1,30,154792.9035160555,210940.2106684252
SY4,13533.6,30,154541.75053896738,209521.9122449115
SY4,13651.1,30,154292.14107505797,208117.0518074151
SY4,13769.7,30,154041.6898000725,206720.0014769675
SY4,13889.2,30,153793.63952825835,205341.00512669544
SY4,14009.8,30,153538.697098974,203968.18712395418
SY4,14131.5,30,153288.2337483589,202612.805418972
SY4,14254.2,30,153039.96301753915,201267.24578281833
SY4,14378.0,30,152782.20771221787,199929.1674636566
SY4,14502.8,30,152538.48079727325,198603.9114406742
SY4,14628.7,30,152285.9606772345,197292.5044699664
SY4,14755.7,30,152035.62635244842,195993.2595511947
SY4,14883.9,30,151776.11756352958,194690.7638912947
SY4,15013.1,30,151528.91552213687,193416.00779077073
SY4,15143.5,30,151276.172381593,192148.6892875032
SY4,15275.0,30,151022.34496075546,190890.21712933577
SY4,15407.6,30,150769.57953301148,189636.39463466575
SY4,15541.4,30,150512.58183579776,188398.81634976354
SY4,15676.3,30,150261.72613651885,187172.7031995948
SY4,15812.4,30,150008.69029937265,185956.28274153254
SY4,15949.7,30,149755.24311291988,184744.35153210044
SY4,16088.2,30,149495.72703886108,183545.66400240368
SY4,16227.9,30,149244.49199259919,182358.02056441514
SY4,16368.8,30,148987.79619738727,181178.18161570877
SY4,16511.0,30,148733.24997811334,180007.5539159866
SY4,16654.3,30,148479.6568235337,178850.96244906538
SY4,16798.9,30,148223.1121572348,177704.15406570793
SY4,16944.8,30,147969.4359901341,176565.16349303717
SY4,17091.9,30,147713.7497944196,175430.63106832636
SY4,17240.3,30,147456.11367895416,174312.32698742
SY4,17390.0,30,147202.10534429902,173196.32275317056
SY4,17541.0,30,146942.631598622,172094.54335184486
SY4,17693.3,30,146692.03760466457,170996.27162681113
SY4,17847.0,30,146432.29420009063,169915.45468571695
SY4,18001.9,30,146179.0550661615,168839.4427870246
SY4,18158.2,30,145924.20661357068,167766.6297697267
SY4,18315.9,30,145667.29569815088,166715.28896212106
SY4,18474.9,30,145412.11472867074,165660.7826731136
SY4,18635.4,30,145155.49723493448,164616.47250191137
SY4,18797.2,30,144897.47356333028,163585.70002711038
SY4,18960.4,30,144644.55547590335,162561.28887447875
SY4,19125.0,30,144389.16691139896,161543.2581924718
SY4,19291.1,30,144126.60135278245,160535.872264666
SY4,19458.6,30,143875.85401037632,159534.8041501269
SY4,19627.5,30,143619.67468129916,158543.28713059778
SY4,19798.0,30,143364.22165705415,157558.53697845686
SY4,19969.9,30,143104.6256376739,156583.94549972125
SY4,20143.3,30,142850.9923339473,155614.54793606087
SY4,20318.2,30,142591.6462410643,154652.8524336366
SY4,20494.6,30,142334.79835226812,153705.44764196777
SY4,20672.6,30,142076.3594164108,152758.1168900243
SY4,20852.1,30,141823.11252877352,151818.7027307252
SY4,21033.1,30,141565.4841859021,150890.6672229999
SY4,21215.7,30,141311.2335038692,149972.6191456839
SY4,21400.0,30,141052.40211829366,149053.95545608312
SY4,21585.8,30,140798.03744915238,148147.34297244242
SY4,21773.2,30,140538.50460569913,147239.45877634417
SY4,21962.3,30,140285.919354897,146353.21650908905
SY4,22153.0,30,140031.04117432426,145460.41910450722
SY4,22345.3,30,139769.64122104258,144588.16327014114
SY4,22539.3,30,139514.88213886003,143715.51462234592
SY4,22735.0,30,139261.9158374057,142853.06283032201
SY4,22932.5,30,138997.61104102866,141998.17685109924
SY4,23131.6,30,138744.48096641852,141140.0980697015
SY4,23332.4,30,138495.90746818567,140294.33492187748
SY4,23535.0,30,138234.19783615856,139457.00944705142
SY4,23739.4,30,137983.36471853132,138626.4223805661
SY4,23945.5,30,137725.39746697084,137804.26342534405
SY4,24153.4,30,137474.7813972346,136980.91582519707
SY4,24363.1,30,137219.19170643974,136171.8262194364
SY4,24574.7,30,136965.33679080117,135366.38058137245
SY4,24788.1,30,136707.7982660546,134563.93359658885
SY4,25003.3,30,136456.4761724079,133770.89389322183
SY4,25220.4,30,136203.452228409,132985.4790604241
SY4,25439.4,30,135946.85730242525,132205.3120017201
SY4,25660.3,30,135695.2154315028,131430.7793728586
SY4,25883.1,30,135439.0770103676,130662.77550414264
SY4,26107.8,30,135187.26274030496,129902.87640570174
SY4,26334.5,30,134932.33135141703,129144.33520413368
SY4,26563.2,30,134678.154831785,128390.84473292813
SY4,26793.8,30,134428.5746789881,127648.68754431799
SY4,27026.5,30,134174.43645660582,126910.40654497931
SY4,27261.2,30,133918.76554552992,126177.03894229559
SY4,27497.9,30,133669.44793429528,125448.03647683939
SY4,27736.6,30,133416.25667669537,124725.17759039954
SY4,27977.5,30,133163.39942819934,124008.3924535645
SY4,28220.4,30,132914.71464935676,123300.3164074643
SY4,28465.4,30,132661.13393926976,122595.91514360445
SY4,28712.6,30,132412.08378734792,121893.57301388934
SY4,28961.9,30,132162.94295693233,121200.96270371723
SY4,29213.4,30,131908.80762373636,120510.10189755872
SY4,29467.1,30,131659.42594685795,119829.42624974923
SY4,29722.9,30,131408.77721839427,119149.18807599312
SY4,29981.0,30,131161.32497562093,118475.51745483516
SY4,30241.3,30,130909.74249183536,117809.61878658031
SY4,30503.9,30,130661.69466663804,117143.85888320557
SY4,30768.8,30,130410.49549516114,116487.4489660152
SY4,31035.9,30,130160.57287371672,115836.46690541606
SY4,31305.4,30,129914.60023150606,115186.34878562937
SY4,31577.2,30,129666.24298315393,114545.2288768013
SY4,31851.4,30,129418.19496072998,113906.13998305911
SY4,32128.0,30,129169.53526459992,113270.26702099516
SY4,32407.0,30,128921.25228444194,112643.21162316704
SY4,32688.3,30,128674.9873495909,112020.77110342006
SY4,32972.2,30,128428.08856823498,111403.7524770663
SY4,33258.5,30,128181.11218106748,110788.28012960247
SY4,33547.3,30,127932.49201319982,110178.84152494589
SY4,33838.6,30,127687.06609455633,109573.32710533359
SY4,34132.4,30,127441.27593202147,108970.98310799438
SY4,34428.7,30,127197.51120765322,108374.20584781785
SY4,34727.7,30,126951.20445957832,107783.64294838462
SY4,35029.2,30,126706.30525548024,107194.59261953372
SY4,35333.4,30,126462.72093610876,106612.64732002364
SY4,35640.2,30,126221.02294277125,106036.33343927312
SY4,35949.6,30,125974.14822828161,105460.43435567617
SY4,36261.8,30,125728.68058024994,104893.04761559534
SY4,36576.7,30,125488.93129676065,104324.6992848215
SY4,36894.3,30,125241.34449690524,103764.85643791998
SY4,37214.6,30,124999.69668286316,103207.52595112693
SY4,37537.7,30,124759.8026953793,102655.47708188544
SY4,37863.7,30,124516.4170095732,102103.99757816512
SY4,38192.4,30,124276.86740606996,101557.99278139857
SY4,38524.1,30,124033.4345712607,101017.97347010912
SY4,38858.6,30,123791.6225891552,100480.44775026068
SY4,39196.0,30,123550.82398792884,99945.62839123592
SY4,39536.3,30,123312.8857583156,99416.76572868173
SY4,39879.6,30,123071.97588227264,98891.59444082614
SY4,40225.9,30,122835.22629841203,98372.26750202509
SY4,40575.2,30,122594.01312237441,97851.50288462588
SY4,40927.5,30,122355.2523398751,97339.01236130831
SY4,41282.9,30,122116.04272146952,96830.67383932149
SY4,41641.3,30,121880.13282514841,96322.49942648159
SY4,42002.9,30,121638.91069449238,95818.73971619755
SY4,42367.6,30,121401.10412606111,95322.08136915338
SY4,42735.5,30,121165.39793187795,94822.56205517681
SY4,43106.5,30,120931.46219665471,94332.54643532707
SY4,43480.8,30,120691.6267846785,93843.93948540579
SY4,43858.4,30,120454.99170693102,93358.39210634839
SY4,44239.2,30,120222.67153394273,92877.08568184442
SY4,44623.3,30,119987.11116325187,92399.84605805374
SY4,45010.8,30,119748.48232804543,91924.10266380032
SY4,45401.6,30,119517.57252983421,91453.79923574827
SY4,45795.8,30,119284.65974521401,90987.74276101848
SY4,46193.5,30,119049.75855352994,90519.67000298912
SY4,46594.6,30,118818.16335010409,90060.81334022875
SY4,46999.2,30,118585.17666144908,89601.35218128862
SY4,47407.3,30,118352.11795292303,89145.53709938709
SY4,47818.9,30,118119.70969583157,88694.52392917198
SY4,48234.1,30,117889.7695492234,88243.52924102187
SY4,48652.9,30,117657.66916639454,87802.86661830153
SY4,49075.4,30,117429.17958060667,87360.47223548945
SY4,49501.5,30,117197.7592787494,86915.66048337032
SY4,49931.3,30,116971.7658190074,86485.06710624915
SY4,50364.9,30,116734.93938544442,86055.92908693175
SY4,50802.2,30,116518.05800856836,85621.70999537085
SY4,51243.3,30,116289.82808212187,85204.20528610614
SY4,51688.2,30,116055.0232167052,84780.59146413844
SY4,52137.0,30,115826.90201833441,84361.21534055093
SY4,52589.8,30,115594.53058308926,83950.43999246822
SY4,53046.4,30,115369.85722044882,83532.87624785067
SY4,53507.0,30,115137.36967333076,83122.80914640188
SY4,53971.6,30,114909.23480058587,82722.50760277816
SY4,54440.2,30,114671.95940843307,82312.79059377071
SY4,54912.9,30,114442.87249445484,81915.82990353253
SY4,55389.7,30,114218.91483420249,81519.09214924529
SY4,55870.7,30,113997.93392234022,81112.37405924521
SY4,56355.8,30,113779.24399395876,80725.17699864498
SY4,56845.1,30,113566.36394202322,80328.55387661184
SY4,57338.7,30,113336.40889638604,79930.49121221999
SY4,57836.6,30,113119.12537829584,79545.70345377228
SY4,58338.8,30,112899.26232729034,79161.02872286427
SY4,58845.3,30,112673.6620765158,78792.1242155586
SY4,59356.3,30,112443.99029269976,78487.24539893442
SY4,59871.7,30,112241.81376345918,78030.14086752439
SY4,60391.6,30,112012.63385492114,77656.70997917031
SY4,60915.9,30,111796.60070286057,77283.24475773713
SY4,61444.9,30,111583.35386618208,76914.70543892912
SY4,61978.4,30,111366.73349491692,76533.65330125623
SY4,62516.5,30,111137.57337039421,76175.86127173103
SY4,63059.4,30,110918.78249850901,75823.47880220127
SY4,63606.9,30,110694.74311566468,75470.35754489564
SY4,64159.2,30,110490.73473906911,75092.52681878247
SY4,64716.3,30,110282.8170436265,74732.22358896951
SY4,65278.2,30,110064.19387260506,74381.0251081591
SY4,65845.1,30,109841.025388141,74031.54049167882
SY4,66416.8,30,109616.28629684186,73686.30571581771
SY4,66993.5,30,109390.14708963568,73338.75207468691
SY4,67575.2,30,109179.00908749315,73001.25657699887
SY4,68161.9,30,108964.64007166587,72648.12735415241
SY4,68753.8,30,108733.49333306223,72320.62081000328
SY4,69350.8,30,108533.00452016803,71978.71343643224
SY4,69952.9,30,108310.05864753414,71641.84290250429
SY4,70560.3,30,108093.34971243392,71310.16750652538
SY4,71173.0,30,107884.37572101745,70972.76612618819
SY4,71791.0,30,107685.05666973797,70647.11055689883
SY4,72414.4,30,107459.64585712872,70316.13962984097
SY4,73043.1,30,107244.43800745875,69996.61728926573
SY4,73677.4,30,107030.79640415146,69683.09313871524
SY4,74317.1,30,106824.90920222906,69357.26885958624
SY4,74962.4,30,106614.80556090582,69032.14398557632
SY4,75613.3,30,106410.02005323049,68716.23758314915
SY4,76269.9,30,106204.03031174949,68405.7930544834
SY4,76932.1,30,106006.97858015039,68097.6044312621
SY4,77600.1,30,105820.26393313437,67829.30011242954
SY4,78273.9,30,105580.6510432823,67477.25339194437
SY4,78953.6,30,105361.64517520343,67174.4871522549
SY4,79639.1,30,105167.2450541109,66869.19891473558
SY4,80330.6,30,104962.22369060319,66564.03607283474
SY4,81028.1,30,104760.82546368516,66259.03834037491
SY4,81731.7,30,104548.6213704717,65961.95105410594
SY4,82441.4,30,104336.95567897064,65670.66830482084
SY4,83157.2,30,104137.18271387469,65374.023867400836
SY4,83879.3,30,103925.00585772056,65077.84297009101
SY4,84607.6,30,103729.02066313059,64785.372169092996
SY4,85342.2,30,103526.9146093885,64492.73757360382
SY4,86083.2,30,103325.83616706434,64209.37955347367
SY4,86830.7,30,103122.68288950919,63925.31769277872
SY4,87584.7,30,102916.55918973082,63639.263189461744
SY4,88345.2,30,102721.3956397612,63360.82019999581
SY4,89112.3,30,102516.27967842686,63081.01555761887
SY4,89886.0,30,102309.55556759628,62798.33681379593
SY4,90666.5,30,102118.5328278121,62519.248960721394
SY4,91453.7,30,101911.56808657301,62256.16985100105
SY4,92247.8,30,101712.20351136076,61970.92930952728
SY4,93048.8,30,101509.6307799592,61701.35256898415
SY4,93856.8,30,101304.1272264581,61435.121037971025
SY4,94671.7,30,101110.32804720268,61165.87101009171
SY4,95493.8,30,100918.73158976725,60900.89531441306
SY4,96322.9,30,100715.59683950739,60633.326222653675
SY4,97159.3,30,100520.14618446853,60369.708457283254
SY4,98002.9,30,100327.35391098217,60108.19947281889
SY4,98853.9,30,100125.78455968872,59844.562557806865
SY4,99712.2,30,99932.67726065603,59585.543395770525
SY4,100578.0,30,99732.03278344008,59332.43902276011
SY4,101451.0,30,99541.4128643148,59064.60053708413
SY4,102332.0,30,99336.5814494755,58817.482090139274
SY4,103221.0,30,99149.58988239468,58561.018285878505
SY4,104117.0,30,98960.3197719856,58303.94881035704
SY4,105021.0,30,98765.36450783726,58060.747076765874
SY4,105933.0,30,98571.69257019015,57810.39476463706
SY4,106853.0,30,98372.64534166911,57553.91075673039
SY4,107781.0,30,98182.09857341622,57307.49097585287
SY4,108716.0,30,97992.90917248822,57063.0043946779
SY4,109660.0,30,97798.08379564814,56819.80137794947
SY4,110613.0,30,97606.91741968157,56580.52340230575
SY4,111573.0,30,97412.06813063772,56334.77184640458
SY4,112542.0,30,97220.05967345156,56093.608672864066
SY4,113519.0,30,97041.62810943478,55845.81822874141
SY4,114505.0,30,96841.59614339138,55612.8668686651
SY4,115499.0,30,96657.32271353243,55383.50573367983
SY4,116502.0,30,96468.18858945962,55141.9199592058
SY4,117513.0,30,96286.79543932491,54910.99621145586
SY4,118534.0,30,96095.82817041675,54681.24331065628
SY4,119563.0,30,95907.73472570283,54449.3057038654
SY4,120601.0,30,95725.40304965303,54213.31686648223
SY4,121648.0,30,95535.12718374337,53988.45958601958
SY4,122705.0,30,95350.38292227269,53760.072746541904
SY4,123770.0,30,95165.93200479262,53533.34350571098
SY4,124845.0,30,94980.145325679,53308.65510855102
SY4,125929.0,30,94802.67769658075,53079.00992695501
SY4,127022.0,30,94618.27680866735,52856.09740520175
SY4,128125.0,30,94429.30174137765,52634.686538094466
SY4,129238.0,30,94252.81930383237,52411.33126328963
SY4,130360.0,30,94065.85837769177,52191.78926497006
SY4,131492.0,30,93884.34818556703,51980.12613210815
SY4,132634.0,30,93700.9894634477,51760.08392600071
SY4,133785.0,30,93520.29188219916,51539.11955710043
SY4,134947.0,30,93343.23355635014,51325.63633983787
SY4,136119.0,30,93163.04872611898,51121.15313820384
SY4,137300.0,30,92983.79746200598,50904.610983242856
SY4,138493.0,30,92802.94870025307,50683.78265237969
SY4,139695.0,30,92622.20837519011,50475.572613777294
SY4,140908.0,30,92447.48625337142,50268.035081398746
SY4,142132.0,30,92265.60279122225,50061.319792549795
SY4,143366.0,30,92092.23192783509,49848.72843541323
SY4,144611.0,30,91911.7388461858,49644.88258699486
SY4,145866.0,30,91742.04921953878,49436.4275974606
SY4,147133.0,30,91560.0448035751,49238.59432904231
SY4,148410.0,30,91383.52582858513,49031.66129254741
SY4,149699.0,30,91213.48571773157,48830.177044443095
SY4,150999.0,30,91038.39777226136,48626.72244191838
SY4,152310.0,30,90859.01411371336,48423.34273562292
SY4,153633.0,30,90691.16493526753,48220.73865892206
SY4,154966.0,30,90517.38453407132,48026.45596221122
SY4,156312.0,30,90345.13947354286,47824.58953400627
SY4,157669.0,30,90167.75659392605,47629.80099750187
SY4,159038.0,30,89995.9280181605,47443.04671582674
SY4,160419.0,30,89837.00344822071,47237.71012597226
SY4,161812.0,30,89657.81481810004,47047.25441424226
SY4,163217.0,30,89489.8156801293,46854.57016347976
SY4,164634.0,30,89315.56146007955,46659.90444362061
SY4,166064.0,30,89154.43760100397,46464.86749230612
SY4,167506.0,30,88978.3106857394,46282.27292029504
SY4,168960.0,30,88816.20108087311,46092.63211612725
SY4,170427.0,30,88644.46697236542,45905.94977895908
SY4,171907.0,30,88477.57113358556,45720.47221048421
SY4,173400.0,30,88314.09438551971,45530.19746194855
SY4,174906.0,30,88145.024383381,45338.1240797674
SY4,176424.0,30,87974.55991180181,45159.224239590585
SY4,177956.0,30,87812.10473869374,44972.4754343723
SY4,179501.0,30,87645.48113263519,44789.09330983589
SY4,181060.0,30,87483.4220801879,44606.5762686623
SY4,182632.0,30,87317.52566550727,44428.70718821046
SY4,184218.0,30,87153.84284113221,44250.866227624305
SY4,185817.0,30,86992.97952815902,44058.86506671352
SY4,187431.0,30,86827.611739053,43880.89817683424
SY4,189058.0,30,86667.4972226419,43708.29824165951
SY4,190700.0,30,86538.06479946879,43563.482077463
SY4,192356.0,30,86374.20684562359,43391.09105492713
SY4,194026.0,30,86213.6566492537,43219.45625401658
SY4,195711.0,30,86053.68715359102,43054.91216247709
SY4,197410.0,30,85888.16321557085,42863.6303023409
SY4,199124.0,30,85733.51312221793,42694.720697210476
SY4,200853.0,30,85571.50545421816,42516.418565545144
SY4,202597.0,30,85415.87273036137,42350.46356075322
SY4,204356.0,30,85258.19421882465,42172.40858010762
SY4,206131.0,30,85101.35054547152,42003.908944404284
SY4,207921.0,30,84934.55205835676,41831.10270397356
SY4,209726.0,30,84795.97385154697,41660.83798514857
SY4,211547.0,30,84632.75425381928,41499.263064903025
SY4,213384.0,30,84487.62372489295,41328.82310571624
SY4,215237.0,30,84320.97551032998,41169.81897932286
SY4,217106.0,30,84164.93421604524,40997.26079257609
SY4,218991.0,30,84009.6625367925,40838.9340332911
SY4,220892.0,30,83871.46959439403,40672.084305466604
SY4,222810.0,30,83705.33956792514,40506.745076227344
SY4,224745.0,30,83564.32111175392,40333.613977481924
SY4,226696.0,30,83415.6252829872,40185.94017012553
SY4,228665.0,30,83259.13284018112,40017.66758932608
SY4,230650.0,30,83107.52103487683,39853.9492939706
SY4,232653.0,30,82956.18922987668,39692.37504363564
SY4,234673.0,30,82803.34972525122,39536.69107213314
SY4,236711.0,30,82656.1827222443,39378.945234385465
SY4,238766.0,30,82506.19268145085,39215.827233607844
SY4,240839.0,30,82361.98994888365,39053.22451628144
SY4,242930.0,30,82205.08313311584,38904.69131494993
SY4,245040.0,30,82058.5420263258,38743.17239764497
SY4,247167.0,30,81920.47790869589,38595.139945292794
SY4,249314.0,30,81768.57267939001,38427.87595147006
SY4,251478.0,30,81632.30958237151,38284.89734576637
SY4,253662.0,30,81485.1289785863,38126.729406388135
SY4,255864.0,30,81338.88151541029,37973.716283597976
SY4,258086.0,30,81192.79663699266,37818.73594670266
SY4,260327.0,30,81055.31213457893,37663.6630365751
SY4,262588.0,30,80907.14001805671,37518.94876367321
SY4,264868.0,30,80777.17959701309,37362.28423793129
SY4,267167.0,30,80623.88776705293,37211.63863834956
SY4,269487.0,30,80485.70944922297,37062.357477523765
SY4,271827.0,30,80337.28985443588,36912.809207708866
SY4,274187.0,30,80190.47641577352,36762.665704890525
SY4,276568.0,30,80069.58999172706,36618.66537052077
SY4,278970.0,30,79926.73133306467,36475.93738005036
SY4,281392.0,30,79785.27346925614,36330.481628834386
SY4,283835.0,30,79650.40468138925,36179.14435151478
SY4,286300.0,30,79515.4384133146,36039.68607787693
SY4,288786.0,30,79378.76896873256,35888.767001671375
SY4,291293.0,30,79239.00230713714,35746.984752726385
SY4,293823.0,30,79100.07774629287,35612.89055212744
SY4,296374.0,30,78961.70356067418,35456.652763181504
SY4,298947.0,30,78824.65688139957,35320.91366114936
SY4,301543.0,30,78692.90968575816,35174.01140167116
SY4,304161.0,30,78560.29552715422,35036.78805312052
SY4,306802.0,30,78427.00334592065,34885.48168456287
SY4,309466.0,30,78288.17070798445,34752.5527373544
SY4,312153.0,30,78161.26834153898,34612.31806649486
SY4,314864.0,30,78024.97773025036,34467.94951401141
SY4,317598.0,30,77897.41852352113,34336.71905747789
SY4,320355.0,30,77761.85633786926,34198.21755828443
SY4,323137.0,30,77639.4721664253,34063.245881576055
SY4,325943.0,30,77501.3558756788,33934.60157123341
SY4,328773.0,30,77373.80999018643,33787.2233755077
SY4,331628.0,30,77250.0288152611,33653.57532049202
SY4,334507.0,30,77117.1651163666,33523.65596828103
SY4,337412.0,30,76990.32931035807,33383.717225202214
SY4,340341.0,30,76868.18266466974,33251.88741169291
SY4,343297.0,30,76736.02739407684,33113.02922697534
SY4,346278.0,30,76604.39731059805,32973.473820228304
SY4,349284.0,30,76486.24322914529,32840.21172334569
SY4,352317.0,30,76353.87659756535,32715.21825450963
SY4,355376.0,30,76239.58439861394,32582.96753429673
SY4,358462.0,30,76115.19273731858,32449.395668589015
SY4,361574.0,30,75989.67431852671,32321.776661972093
SY4,364714.0,30,75867.26421795304,32187.64830445942
SY4,367881.0,30,75743.26605723139,32062.373192871895
SY4,371075.0,30,75620.08178135574,31933.841649763188
SY4,374297.0,30,75502.73096864592,31801.3998138418
SY4,377547.0,30,75379.72463486291,31676.191965455015
SY4,380825.0,30,75263.66362907647,31551.40636957166
SY4,384132.0,30,75145.66819172876,31420.86185579962
SY4,387468.0,30,75023.78806310272,31298.237352084958
SY4,390832.0,30,74909.41274208495,31166.747290988762
SY4,394225.0,30,74784.06336059092,31051.988265464985
SY4,397649.0,30,74668.99933001446,30920.209712596497
SY4,401101.0,30,74547.75567757772,30830.076273473416
SY4,404584.0,30,74436.9050490198,30672.1673184532
SY4,408097.0,30,74324.2177823129,30552.466248646266
SY4,411641.0,30,74205.6474628903,30427.750944351243
SY4,415215.0,30,74088.86500898408,30306.026471655758
SY4,418820.0,30,73978.34584390464,30187.292604113052
SY4,422457.0,30,73871.79237770624,30065.634413649947
SY4,426125.0,30,73754.26414652079,29943.25293399498
SY4,429825.0,30,73643.73678568256,29824.445472152598
SY4,433557.0,30,73528.11547738427,29702.957982986783
SY4,437322.0,30,73419.12924273947,29589.197871930744
SY4,441119.0,30,73308.84890987538,29467.59033965785
SY4,444949.0,30,73200.19611541684,29346.330379502113
SY4,448813.0,30,73087.81841698296,29236.741036950883
SY4,452710.0,30,72981.89565882659,29112.24684497394
SY4,456641.0,30,72877.11029451963,29000.440479330096
