Repository: upb-lea/materialdatabase

Material database for power electronic usage
===============================================

The materialdatabase mainly contains complex magnetic and dielectric data of soft-magnetic ferrite materials under sinusoidal excitation.
Typical target applications of the provided material data are magnetic components in power electronic converters operated at switching frequencies reaching from 100 kHz to 3 MHz.
The database allows to compare materials and measurement setups, to work with fit functions (e.g., Steinmetz), and features data export as interpolation grids.
FEM solvers like Comsol can directly import these interpolation grids and incorporate the data in frequency-domain simulations.

File: materialdatabase/data/complex_permittivity/LEA_MTB/N27.csv (part 2 of 2)
probe,f,T,eps_real,eps_imag
RC2,613246.0,60,78425.0241460152,41773.44662189656
RC2,618398.0,60,78324.80133287501,41598.00179612627
RC2,623594.0,60,78234.51378563278,41421.819020602234
RC2,628833.0,60,78153.80657828058,41239.47786448076
RC2,634116.0,60,78056.41104895464,41068.85607388478
RC2,639443.0,60,77976.14732642092,40897.7773323124
RC2,644815.0,60,77886.70671038757,40725.629456284114
RC2,650233.0,60,77794.68981243845,40559.8437263738
RC2,655695.0,60,77714.3781560965,40387.47360692095
RC2,661204.0,60,77618.3435660831,40225.9659133732
RC2,666759.0,60,77530.87942715028,40060.03612706064
RC2,672361.0,60,77442.30034200473,39896.009125997065
RC2,678009.0,60,77362.27492734516,39729.62604200433
RC2,683706.0,60,77270.07808889427,39572.07392316669
RC2,689450.0,60,77189.89668491442,39412.55574172315
RC2,695242.0,60,77100.79628323378,39257.701442923324
RC2,701083.0,60,77012.94218068669,39098.10977431613
RC2,706973.0,60,76929.59323665104,38945.75283084319
RC2,712912.0,60,76846.89318398022,38797.45462821632
RC2,718902.0,60,76765.85446433906,38587.2136566529
RC2,724942.0,60,76672.64636764055,38503.657465373304
RC2,731032.0,60,76585.10421388716,38346.61668703275
RC2,737174.0,60,76507.89035924242,38202.29717678888
RC2,743367.0,60,76421.75089994367,38057.691353034665
RC2,749612.0,60,76330.95339230025,37922.73531755836
RC2,755910.0,60,76258.21597602502,37771.16792686629
RC2,762260.0,60,76165.63572314467,37642.574791885745
RC2,768664.0,60,76083.7024928415,37501.51204718012
RC2,775122.0,60,76001.7093730851,37362.059301668276
RC2,781634.0,60,75917.46122737898,37229.37711497911
RC2,788201.0,60,75836.07933159899,37091.66106588582
RC2,794823.0,60,75762.48593499076,36959.03582963669
RC2,801501.0,60,75677.4671717754,36837.63602035611
RC2,808234.0,60,75590.2247538777,36701.869441784766
RC2,815024.0,60,75518.68136721154,36574.98795779859
RC2,821872.0,60,75426.4888726318,36449.7599679016
RC2,828777.0,60,75349.63502103956,36331.38184491732
RC2,835739.0,60,75261.86523075332,36204.589374022864
RC2,842761.0,60,75181.89720155094,36084.55664959831
RC2,849841.0,60,75104.6319475448,35961.22648497214
RC2,856981.0,60,75027.336960338,35846.660690274664
RC2,864180.0,60,74944.06065951183,35727.057419383076
RC2,871441.0,60,74870.69913292798,35604.72228555744
RC2,878762.0,60,74791.72212653737,35492.447329382085
RC2,886145.0,60,74705.821828819,35379.18450218243
RC2,893590.0,60,74630.32797344706,35270.26418225799
RC2,901097.0,60,74547.8700010706,35158.89900503042
RC2,908667.0,60,74468.06287189796,35049.15453436188
RC2,916301.0,60,74396.16494464398,34940.16343895547
RC2,923999.0,60,74320.4828616974,34831.184541803654
RC2,931762.0,60,74240.25351454689,34732.44437091381
RC2,939590.0,60,74157.01511672285,34622.85304690558
RC2,947484.0,60,74085.69305837645,34523.27327554766
RC2,955444.0,60,74015.78986856496,34419.655580119055
RC2,963471.0,60,73937.46099095674,34319.99931397393
RC2,971566.0,60,73863.92812840901,34223.05353061136
RC2,979728.0,60,73790.05738210534,34115.95608011512
RC2,987959.0,60,73709.68309728449,34025.252395816846
RC2,996259.0,60,73642.31665249322,33933.05469931338
RC2,100651.0,75,111760.36362753386,197677.4303207838
RC2,101497.0,75,111609.84900636673,196271.80601801598
RC2,102350.0,75,111461.95300032137,194857.6870669333
RC2,103210.0,75,111296.70481382211,193429.7923265483
RC2,104077.0,75,111143.24857688873,192054.1841424321
RC2,104951.0,75,110978.39435374919,190673.84906326025
RC2,105833.0,75,110817.82620780826,189311.1254568866
RC2,106722.0,75,110669.95842893387,187944.80963204333
RC2,107618.0,75,110533.35244735489,186613.89917173274
RC2,108523.0,75,110348.88852091126,185281.78296138317
RC2,109434.0,75,110193.8150713258,183953.55859997476
RC2,110354.0,75,110052.41045450345,182613.9114466714
RC2,111281.0,75,109902.96533158858,181337.0564150094
RC2,112216.0,75,109740.40407455189,180029.43242397156
RC2,113159.0,75,109567.23397450242,178740.75085041873
RC2,114109.0,75,109417.38085290574,177453.35463462866
RC2,115068.0,75,109272.84462486385,176195.1080569277
RC2,116035.0,75,109114.21428196057,174942.48399825545
RC2,117009.0,75,108996.87269369984,173705.38823900456
RC2,117992.0,75,108781.08911942269,172466.28159449925
RC2,118984.0,75,108642.96691370562,171246.10832429802
RC2,119983.0,75,108501.16534272369,170037.52686526268
RC2,120991.0,75,108340.04327059284,168845.7528798369
RC2,122008.0,75,108184.37523942426,167623.10645232847
RC2,123033.0,75,108032.20755999199,166449.76009708704
RC2,124067.0,75,107879.29297928246,165278.97094887058
RC2,125109.0,75,107712.92090279469,164096.43465960614
RC2,126160.0,75,107582.4638123976,162957.39991500456
RC2,127220.0,75,107418.56229019239,161805.34037641907
RC2,128289.0,75,107265.11748675555,160665.28634058265
RC2,129366.0,75,107114.32276286266,159546.04816479576
RC2,130453.0,75,106959.20933320794,158419.62646556686
RC2,131549.0,75,106813.98139124177,157308.3879524912
RC2,132654.0,75,106649.93665507586,156200.0286692493
RC2,133769.0,75,106499.90863798241,155107.90910020116
RC2,134893.0,75,106358.75142235284,154035.40414109486
RC2,136026.0,75,106211.1453029561,152943.08842701686
RC2,137169.0,75,106059.32052589774,151886.10765536453
RC2,138321.0,75,105923.32249182719,150814.89411686806
RC2,139483.0,75,105756.44561503304,149768.87764047622
RC2,140655.0,75,105609.96231793033,148741.2113079531
RC2,141837.0,75,105456.7669420733,147702.02319892903
RC2,143028.0,75,105305.0829486338,146677.14284546513
RC2,144230.0,75,105152.67337672121,145648.77208588368
RC2,145442.0,75,105006.57432482965,144635.29437192463
RC2,146664.0,75,104846.532359827,143648.78237017212
RC2,147896.0,75,104704.0821452386,142639.05728769666
RC2,149138.0,75,104563.11827578924,141663.35612561807
RC2,150391.0,75,104411.09621935937,140696.85260546088
RC2,151655.0,75,104273.91977719248,139719.55675665857
RC2,152929.0,75,104110.3075891411,138759.23324246693
RC2,154214.0,75,103955.9629741475,137797.03604444882
RC2,155509.0,75,103808.58977768385,136857.97334331064
RC2,156816.0,75,103679.13029770367,135925.49084471713
RC2,158133.0,75,103524.49330223633,134985.9777288691
RC2,159462.0,75,103377.06982137672,134066.9136525352
RC2,160802.0,75,103229.09641985652,133137.31888213902
RC2,162152.0,75,103081.28247949613,132234.61992730066
RC2,163515.0,75,102931.77581081058,131328.9808868915
RC2,164889.0,75,102795.75831619446,130451.51647522903
RC2,166274.0,75,102661.28178796322,129528.15943632551
RC2,167671.0,75,102512.59112468407,128666.58874322062
RC2,169079.0,75,102350.12199500513,127789.02643675455
RC2,170500.0,75,102215.15695391998,126926.20365477858
RC2,171932.0,75,102063.23058642214,126054.68639326858
RC2,173377.0,75,101930.2426812681,125218.70234281525
RC2,174833.0,75,101780.14784471702,124366.09754120276
RC2,176302.0,75,101640.74961323985,123521.74524620468
RC2,177783.0,75,101499.36907981933,122689.91694019568
RC2,179277.0,75,101347.9606287523,121869.79129077226
RC2,180783.0,75,101208.75472586635,121040.44883168748
RC2,182302.0,75,101070.39446821834,120228.81096115595
RC2,183834.0,75,100920.04772694726,119419.78990978093
RC2,185378.0,75,100787.82045905734,118622.71944377535
RC2,186935.0,75,100654.22070243041,117829.71108034177
RC2,188506.0,75,100512.63115411774,117037.98327501777
RC2,190090.0,75,100359.86128757562,116255.30131253862
RC2,191687.0,75,100231.36985974082,115481.17823387927
RC2,193297.0,75,100078.52645438889,114710.85192469289
RC2,194921.0,75,99946.37960369453,113949.34990178184
RC2,196559.0,75,99818.73524790697,113183.49682563724
RC2,198210.0,75,99671.6259619854,112451.67308171093
RC2,199875.0,75,99529.10072784818,111699.59327107304
RC2,201554.0,75,99401.83574959454,110962.3028625199
RC2,203248.0,75,99251.64754012442,110245.5988820995
RC2,204955.0,75,99126.23902888317,109506.7646527513
RC2,206677.0,75,98987.80711166414,108786.5610227005
RC2,208413.0,75,98841.15873601004,108067.47675135697
RC2,210164.0,75,98714.2865712406,107365.27089473058
RC2,211930.0,75,98578.95202303023,106660.78136590876
RC2,213711.0,75,98443.45385756384,105957.05611745502
RC2,215506.0,75,98313.34400490153,105269.28080189794
RC2,217317.0,75,98179.05078554328,104589.204562318
RC2,219142.0,75,98038.80631815187,103903.92177840807
RC2,220983.0,75,97910.64831067194,103226.79889361249
RC2,222840.0,75,97772.30879094107,102552.70033533893
RC2,224712.0,75,97649.34486476301,101900.3969095757
RC2,226600.0,75,97513.02117059723,101225.94848188256
RC2,228504.0,75,97368.0344033633,100582.04678869965
RC2,230423.0,75,97241.25074030725,99932.88831075646
RC2,232359.0,75,97118.0508974398,99280.04755919406
RC2,234311.0,75,96973.19148737109,98656.1792475306
RC2,236280.0,75,96844.14615637345,98019.8927170614
RC2,238265.0,75,96719.64156905029,97389.08067802551
RC2,240267.0,75,96580.47877747634,96768.10489440733
RC2,242285.0,75,96464.38385387482,96138.31307501858
RC2,244321.0,75,96329.94994735373,95533.63609793647
RC2,246373.0,75,96196.21292396972,94925.62404658875
RC2,248443.0,75,96060.31150867103,94322.76512081243
RC2,250531.0,75,95932.39195122501,93717.8867344408
RC2,252635.0,75,95806.9493657518,93136.63392600874
RC2,254758.0,75,95681.8155991903,92548.39573981009
RC2,256898.0,75,95539.82376252883,91957.05015009468
RC2,259056.0,75,95420.00012319548,91380.21118414632
RC2,261233.0,75,95293.55229666956,90804.8786057578
RC2,263427.0,75,95165.08009322203,90235.08214478983
RC2,265641.0,75,95036.05082589724,89672.44503984298
RC2,267872.0,75,94911.01753521692,89110.23444158434
RC2,270123.0,75,94784.06092104077,88551.62893349514
RC2,272392.0,75,94651.40813363681,88005.40090035868
RC2,274681.0,75,94530.63610274385,87456.68199633516
RC2,276988.0,75,94402.12897633233,86918.56650196019
RC2,279315.0,75,94285.2977779395,86384.75175991487
RC2,281662.0,75,94150.20874445749,85855.91446775376
RC2,284028.0,75,94037.45686803138,85322.704425262
RC2,286415.0,75,93911.29817534081,84794.0579738538
RC2,288821.0,75,93784.74660373524,84273.30332665962
RC2,291247.0,75,93649.62518559385,83755.96080791901
RC2,293694.0,75,93526.25519271936,83238.4179648855
RC2,296162.0,75,93415.97644027506,82743.44139638935
RC2,298650.0,75,93280.74792649147,82243.2500628531
RC2,301159.0,75,93156.06859370138,81743.43866504275
RC2,303689.0,75,93046.1675935658,81252.60262076273
RC2,306240.0,75,92924.09906627188,80750.35603841495
RC2,308813.0,75,92799.11703811646,80264.70860566192
RC2,311408.0,75,92671.89021912099,79783.87636922931
RC2,314024.0,75,92542.37305560318,79305.23961370163
RC2,316662.0,75,92434.10220686978,78836.03756485731
RC2,319322.0,75,92312.97944113128,78370.78905774321
RC2,322005.0,75,92193.65424569321,77899.74937530975
RC2,324710.0,75,92076.13184317945,77436.20391955026
RC2,327438.0,75,91952.95707741418,76978.18469272
RC2,330189.0,75,91834.34483935956,76524.08233147433
RC2,332963.0,75,91711.51259257899,76075.22246771844
RC2,335761.0,75,91588.81106014241,75632.98053273969
RC2,338581.0,75,91473.20602414275,75181.86740163459
RC2,341426.0,75,91357.13910313483,74742.47302404133
RC2,344294.0,75,91239.58216776329,74309.0350584747
RC2,347187.0,75,91121.16609542168,73873.821659019
RC2,350104.0,75,91005.31443927887,73446.45645607951
RC2,353045.0,75,90890.55461840588,73024.09403469705
RC2,356011.0,75,90763.9084139389,72603.05192563447
RC2,359002.0,75,90645.85909581528,72184.63294628936
RC2,362018.0,75,90537.04561907219,71770.61389649326
RC2,365060.0,75,90416.65485643066,71356.05112511714
RC2,368127.0,75,90300.65454465173,70943.56444778669
RC2,371219.0,75,90184.85801308177,70546.10335969139
RC2,374338.0,75,90062.69056252608,70150.01949763246
RC2,377483.0,75,89945.54327243548,69752.57293803821
RC2,380654.0,75,89833.20030627049,69356.63435179235
RC2,383852.0,75,89723.73131316112,68969.43286625869
RC2,387077.0,75,89599.18421174992,68583.82025562969
RC2,390329.0,75,89488.47835906454,68205.77335295946
RC2,393608.0,75,89375.47324776957,67807.4742252862
RC2,396915.0,75,89262.14214694257,67440.37017424473
RC2,400250.0,75,89147.0052523586,67074.20034919094
RC2,403613.0,75,89037.81709213159,66702.64180095702
RC2,407003.0,75,88914.33572323719,66333.38291139476
RC2,410423.0,75,88806.41474920129,65963.56502310376
RC2,413871.0,75,88696.2052049232,65602.27743092821
RC2,417348.0,75,88575.43738314576,65248.33882051706
RC2,420854.0,75,88467.81083196291,64891.264998553335
RC2,424390.0,75,88354.71140431444,64535.71841132395
RC2,427955.0,75,88246.08059937714,64179.50134922714
RC2,431551.0,75,88129.59672679348,63840.207234261776
RC2,435176.0,75,88020.41903160179,63499.377921139625
RC2,438832.0,75,87904.8247958195,63158.58023254896
RC2,442519.0,75,87798.73084261185,62822.26190880783
RC2,446237.0,75,87680.62426130229,62492.583738931324
RC2,449986.0,75,87563.0427559764,62159.06796108496
RC2,453766.0,75,87459.41815945864,61831.26569586718
RC2,457579.0,75,87350.02691548006,61505.03244337202
RC2,461423.0,75,87237.74495616212,61181.467614231646
RC2,465299.0,75,87131.0999155633,60864.01658250656
RC2,469209.0,75,87019.45765465288,60548.372061629394
RC2,473151.0,75,86907.81316079831,60232.594812431525
RC2,477126.0,75,86796.2082038996,59916.27559009464
RC2,481134.0,75,86679.38931944534,59610.07663168102
RC2,485176.0,75,86569.31685251792,59302.32763538088
RC2,489252.0,75,86457.84580753875,59000.54249439566
RC2,493363.0,75,86352.04512861211,58697.12802152086
RC2,497508.0,75,86244.06904786521,58404.13827198277
RC2,501687.0,75,86138.22091800216,58109.276062225654
RC2,505902.0,75,86027.7122427696,57823.48096225642
RC2,510152.0,75,85922.18855439723,57523.58374653533
RC2,514438.0,75,85807.78264510795,57239.22779363861
RC2,518760.0,75,85705.07784739515,56956.98045797098
RC2,523119.0,75,85593.81788077834,56670.93038481192
RC2,527514.0,75,85485.0400694007,56394.83141323589
RC2,531945.0,75,85372.88162111328,56117.04921251118
RC2,536414.0,75,85275.97231381194,55843.85462499727
RC2,540921.0,75,85165.53766987612,55571.04712475889
RC2,545465.0,75,85054.20462797397,55299.028377360875
RC2,550048.0,75,84950.84680309327,55034.807722043566
RC2,554669.0,75,84838.46175615051,54757.473996943045
RC2,559329.0,75,84740.05759630284,54508.72754501164
RC2,564028.0,75,84637.35988551295,54245.93812273086
RC2,568767.0,75,84529.79066041851,53992.97651864682
RC2,573545.0,75,84414.22744676126,53734.92867590979
RC2,578364.0,75,84308.85739286555,53488.34210493768
RC2,583223.0,75,84210.55936707732,53234.88290951572
RC2,588123.0,75,84102.44749435021,52985.51031022529
RC2,593064.0,75,83997.7896380288,52736.46499697011
RC2,598046.0,75,83892.23624958999,52494.80503364463
RC2,603070.0,75,83788.7660304373,52255.620576043715
RC2,608137.0,75,83677.84875013142,52014.58785467901
RC2,613246.0,75,83578.75551834634,51780.036990079825
RC2,618398.0,75,83477.55677557855,51540.48835613899
RC2,623594.0,75,83363.94291913565,51315.92944447801
RC2,628833.0,75,83260.60538190392,51082.550095605686
RC2,634116.0,75,83156.19383855969,50856.82072106848
RC2,639443.0,75,83055.32831546386,50638.710256982435
RC2,644815.0,75,82951.55571508294,50414.71564175516
RC2,650233.0,75,82854.82864195503,50184.79513761144
RC2,655695.0,75,82747.28104329687,49966.59350841071
RC2,661204.0,75,82632.70429935803,49752.667865629264
RC2,666759.0,75,82538.2766605692,49538.92177868688
RC2,672361.0,75,82434.85744001895,49319.63598248637
RC2,678009.0,75,82334.43843916795,49111.75909097317
RC2,683706.0,75,82230.11074115775,48909.53381320926
RC2,689450.0,75,82132.72274598983,48696.29425064934
RC2,695242.0,75,82031.45737440303,48493.94599210829
RC2,701083.0,75,81927.71661648568,48296.8713594655
RC2,706973.0,75,81826.44396102744,48091.795532106655
RC2,712912.0,75,81722.3318078992,47892.92200014259
RC2,718902.0,75,81600.8994464682,47687.72780379609
RC2,724942.0,75,81524.94361692292,47504.28879999489
RC2,731032.0,75,81429.44496481819,47312.241650770404
RC2,737174.0,75,81320.62282209343,47120.386976740425
RC2,743367.0,75,81221.66507301842,46929.6474060618
RC2,749612.0,75,81125.18629280881,46747.640044213455
RC2,755910.0,75,81021.2047230186,46565.74125123624
RC2,762260.0,75,80924.59104757484,46374.83982967569
RC2,768664.0,75,80825.81084546215,46196.879677384546
RC2,775122.0,75,80720.43243071227,46014.864690950235
RC2,781634.0,75,80624.46166124631,45837.743041191105
RC2,788201.0,75,80523.2726624319,45663.87093868011
RC2,794823.0,75,80425.80922870619,45490.319136943566
RC2,801501.0,75,80326.46075681096,45314.845587702905
RC2,808234.0,75,80233.07516722575,45150.91694408689
RC2,815024.0,75,80135.6602596866,44987.32418175095
RC2,821872.0,75,80037.69419742518,44818.49146546322
RC2,828777.0,75,79934.96818056291,44651.44337139055
RC2,835739.0,75,79836.34459296006,44489.098936460156
RC2,842761.0,75,79744.48775494249,44324.16256934391
RC2,849841.0,75,79646.09698009423,44163.272963620926
RC2,856981.0,75,79545.14451341612,44006.42546564605
RC2,864180.0,75,79457.08988438212,43851.090737090155
RC2,871441.0,75,79354.48648187098,43694.23984338729
RC2,878762.0,75,79252.56832992166,43539.931980209716
RC2,886145.0,75,79166.45818655219,43393.5660514754
RC2,893590.0,75,79064.5082200692,43233.121096667106
RC2,901097.0,75,78980.40969380515,43093.889895870016
RC2,908667.0,75,78872.48725545108,42950.188458246696
RC2,916301.0,75,78783.86087192614,42800.006691986746
RC2,923999.0,75,78694.4868076516,42665.21973788813
RC2,931762.0,75,78600.80115519659,42517.38003597009
RC2,939590.0,75,78510.84547508539,42386.39492665432
RC2,947484.0,75,78412.79847390082,42241.775211547916
RC2,955444.0,75,78324.65811100777,42103.68036277316
RC2,963471.0,75,78231.26630386879,41969.56558279344
RC2,971566.0,75,78140.92261503632,41841.39403361106
RC2,979728.0,75,78049.57029085491,41712.76012637933
RC2,987959.0,75,77952.51399769874,41583.26021576437
RC2,996259.0,75,77863.28617247297,41453.999858087336
