Repository: upb-lea/materialdatabase

Material database for power electronic usage
===============================================

The materialdatabase mainly contains complex magnetic and dielectric data of soft-magnetic ferrite materials under sinusoidal excitation.
Typical target applications of the provided material data are magnetic components in power electronic converters operated at switching frequencies reaching from 100 kHz to 3 MHz.
The database allows to compare materials and measurement setups, to work with fit functions (e.g., Steinmetz), and features data export as interpolation grids.
FEM solvers like Comsol can directly import these interpolation grids and incorporate the data in frequency-domain simulations.

File: materialdatabase/data/complex_permittivity/LEA_MTB/N95.csv (part 2 of 2)
probe,f,T,eps_real,eps_imag
W7A,734654.0,60,82089.38631559831,27391.867862298943
W7A,741033.0,60,82014.98062889786,27324.730825761366
W7A,747467.0,60,81950.99005138964,27259.718513488475
W7A,753957.0,60,81879.67717245175,27195.212687831397
W7A,760504.0,60,81808.55126710403,27139.727594348373
W7A,767107.0,60,81738.64747684369,27078.535744945504
W7A,773768.0,60,81675.26560249663,27018.786239523488
W7A,780487.0,60,81613.06990694803,26962.34342471769
W7A,787264.0,60,81541.18686582948,26904.346613878395
W7A,794099.0,60,81479.16330584374,26849.667714169544
W7A,800995.0,60,81412.82359728431,26795.67624424676
W7A,807950.0,60,81351.98103318902,26753.149270716585
W7A,814965.0,60,81291.37601188921,26693.91851028601
W7A,822041.0,60,81231.35474817833,26646.411802217957
W7A,829179.0,60,81158.52911653685,26591.932526244265
W7A,836379.0,60,81099.85655982269,26542.460359948982
W7A,843641.0,60,81034.0440600282,26495.71407046035
W7A,850966.0,60,80979.01080817044,26447.060029589124
W7A,858355.0,60,80919.4068670872,26407.43331433119
W7A,865808.0,60,80862.75112169745,26362.711334109586
W7A,873326.0,60,80816.04795868264,26323.924859886974
W7A,880909.0,60,80742.64095455525,26285.98630983641
W7A,888558.0,60,80688.47084675397,26237.35963279095
W7A,896273.0,60,80634.97427695045,26200.046940227396
W7A,904056.0,60,80578.47051930499,26163.34182517801
W7A,911906.0,60,80526.65194970599,26128.34041864011
W7A,919824.0,60,80468.29606976807,26094.97020334875
W7A,927811.0,60,80415.68847304674,26056.506402268704
W7A,935867.0,60,80367.12183877392,26034.570098700602
W7A,943993.0,60,80312.42710831984,26001.829319037384
W7A,952190.0,60,80261.19513253008,25964.505516321362
W7A,960457.0,60,80209.9098890659,25940.492058888656
W7A,968797.0,60,80177.85710985104,25913.587625609962
W7A,977209.0,60,80143.96623729575,25886.722599078064
W7A,985694.0,60,80100.65976969802,25869.0292361706
W7A,994253.0,60,80053.42743102406,25850.072275941067
W7A,100578.0,75,116248.4991653771,96663.293458335
W7A,101451.0,75,116073.01683150136,96048.52169255773
W7A,102332.0,75,115898.25412650338,95459.67634965373
W7A,103221.0,75,115730.86626014812,94874.47536981171
W7A,104117.0,75,115558.78326067852,94290.7758572471
W7A,105021.0,75,115372.82508554953,93692.76327604479
W7A,105933.0,75,115200.50616192372,93124.51756181501
W7A,106853.0,75,115028.28388371074,92553.8881221596
W7A,107781.0,75,114847.80888461492,91975.56530056108
W7A,108716.0,75,114686.84930632553,91420.32762689065
W7A,109660.0,75,114505.42514534522,90856.47173302146
W7A,110613.0,75,114335.77373157126,90305.70190604948
W7A,111573.0,75,114158.28958329519,89744.38252450293
W7A,112542.0,75,113991.49303415032,89201.93578791038
W7A,113519.0,75,113827.38499329977,88668.37021810912
W7A,114505.0,75,113659.21168258965,88118.64805605715
W7A,115499.0,75,113486.05916156949,87578.86988117432
W7A,116502.0,75,113310.39396816392,87064.6386452796
W7A,117513.0,75,113142.96632124181,86521.22761405217
W7A,118534.0,75,112976.24970746617,85997.55000485039
W7A,119563.0,75,112806.54720826872,85491.15879343655
W7A,120601.0,75,112639.41518378821,84973.62597430934
W7A,121648.0,75,112463.51636229428,84474.378758326
W7A,122705.0,75,112305.85403394731,83957.44287171453
W7A,123770.0,75,112135.23624913474,83456.44708168028
W7A,124845.0,75,111974.65798274988,82971.26658556455
W7A,125929.0,75,111811.58618647649,82461.42272822943
W7A,127022.0,75,111642.49953268998,81969.6764135339
W7A,128125.0,75,111467.36298419362,81494.57206659928
W7A,129238.0,75,111294.12509659509,81019.39438876932
W7A,130360.0,75,111129.72105042316,80545.34246821188
W7A,131492.0,75,110972.18693393041,80060.98911409697
W7A,132634.0,75,110799.13802069119,79589.40364837517
W7A,133785.0,75,110636.50430669617,79122.41224058173
W7A,134947.0,75,110475.77319847609,78655.07183020895
W7A,136119.0,75,110308.44130216147,78196.70605606529
W7A,137300.0,75,110150.91333282668,77736.03690368765
W7A,138493.0,75,109970.07820461849,77290.27263465626
W7A,139695.0,75,109817.53930727167,76834.52871160695
W7A,140908.0,75,109663.09638719594,76407.88956999431
W7A,142132.0,75,109505.07217998679,75952.5005057489
W7A,143366.0,75,109331.28109883443,75510.78212623738
W7A,144611.0,75,109170.19371467279,75094.85658789832
W7A,145866.0,75,109007.61051206225,74643.81944954454
W7A,147133.0,75,108846.21441237345,74229.53379656479
W7A,148410.0,75,108690.07765560113,73793.06682603617
W7A,149699.0,75,108526.00186972659,73385.3993004694
W7A,150999.0,75,108362.34431504474,72968.93582480199
W7A,152310.0,75,108206.2235683121,72549.66452248949
W7A,153633.0,75,108045.05309738503,72133.13075891457
W7A,154966.0,75,107876.4490238794,71734.02038288827
W7A,156312.0,75,107728.99594119881,71325.90044254609
W7A,157669.0,75,107571.36142478573,70923.24043213428
W7A,159038.0,75,107407.65305548806,70529.49187249725
W7A,160419.0,75,107256.54809121772,70124.44028497231
W7A,161812.0,75,107086.94578087314,69735.35197997437
W7A,163217.0,75,106938.84362079743,69346.10490841344
W7A,164634.0,75,106772.80390564266,68956.84972615175
W7A,166064.0,75,106626.04285301239,68578.12440989402
W7A,167506.0,75,106467.64711877739,68190.79353184819
W7A,168960.0,75,106313.75838690823,67806.312910762
W7A,170427.0,75,106160.66319665853,67442.06157007487
W7A,171907.0,75,106006.54986496118,67058.5899135466
W7A,173400.0,75,105839.62240607558,66696.9549201043
W7A,174906.0,75,105688.40351130623,66332.65991914562
W7A,176424.0,75,105539.56209988869,65964.5747434427
W7A,177956.0,75,105383.26681331065,65601.43116091874
W7A,179501.0,75,105226.92500510937,65252.6113857024
W7A,181060.0,75,105073.43410257234,64894.67555153085
W7A,182632.0,75,104921.7665910365,64541.738463986934
W7A,184218.0,75,104763.58373707047,64191.66160917758
W7A,185817.0,75,104607.55758311563,63851.97405912394
W7A,187431.0,75,104462.09537709966,63505.459350092184
W7A,189058.0,75,104306.60592367007,63168.08658744752
W7A,190700.0,75,104149.09281474429,62826.50155619589
W7A,192356.0,75,104012.83118296786,62488.56673835151
W7A,194026.0,75,103854.68007481638,62162.39099930019
W7A,195711.0,75,103697.40109794191,61823.90734820538
W7A,197410.0,75,103551.8257766443,61495.08652892898
W7A,199124.0,75,103399.7144605277,61170.15270877203
W7A,200853.0,75,103256.92716989518,60848.71246053699
W7A,202597.0,75,103098.67066591495,60527.30565837956
W7A,204356.0,75,102952.53118737352,60210.9905713793
W7A,206131.0,75,102805.8650514884,59886.33908583253
W7A,207921.0,75,102654.18053846952,59575.74527199503
W7A,209726.0,75,102510.22825488479,59261.14660442189
W7A,211547.0,75,102359.29092027679,58964.56065787907
W7A,213384.0,75,102214.77880873559,58654.150808860206
W7A,215237.0,75,102063.44447049257,58349.1901634543
W7A,217106.0,75,101914.79163323401,58052.22240759579
W7A,218991.0,75,101773.02981164922,57743.25463248484
W7A,220892.0,75,101626.11696501843,57452.576829655925
W7A,222810.0,75,101480.19210818603,57143.81930755441
W7A,224745.0,75,101332.97245623375,56861.45866553352
W7A,226696.0,75,101184.66443614097,56572.44871293751
W7A,228665.0,75,101038.53201040835,56279.37065122309
W7A,230650.0,75,100899.35570779677,55998.50969774219
W7A,232653.0,75,100752.99354456611,55720.093704406754
W7A,234673.0,75,100609.61086227425,55437.57979138615
W7A,236711.0,75,100465.6015385676,55153.82144887926
W7A,238766.0,75,100326.33999215024,54875.18809273052
W7A,240839.0,75,100180.76207019622,54596.28366887725
W7A,242930.0,75,100043.63283777978,54321.97370055203
W7A,245040.0,75,99905.16269630732,54057.0600819113
W7A,247167.0,75,99749.76860408072,53788.79163964369
W7A,249314.0,75,99612.60407286928,53524.00692529595
W7A,251478.0,75,99466.182530874,53255.765450729974
W7A,253662.0,75,99331.96527380584,52991.32962656455
W7A,255864.0,75,99195.05400810116,52733.396993324655
W7A,258086.0,75,99047.96083011542,52467.987731546884
W7A,260327.0,75,98918.9679881648,52223.3559465255
W7A,262588.0,75,98774.41143808416,51960.90847797011
W7A,264868.0,75,98627.64091742937,51710.86132585066
W7A,267167.0,75,98497.38547714773,51452.70006299814
W7A,269487.0,75,98359.29371288621,51196.716435907765
W7A,271827.0,75,98217.58260876719,50954.01055260069
W7A,274187.0,75,98072.09367388074,50700.531069585515
W7A,276568.0,75,97953.14644415259,50467.789524890875
W7A,278970.0,75,97809.15042280141,50229.31675385583
W7A,281392.0,75,97666.42987920441,49993.71006647874
W7A,283835.0,75,97535.48810637904,49757.08230386066
W7A,286300.0,75,97458.82761856812,49532.69126062414
W7A,288786.0,75,97287.95574598727,49294.45683263686
W7A,291293.0,75,97144.13730417995,49060.607469349
W7A,293823.0,75,97003.14916101976,48827.81253218812
W7A,296374.0,75,96872.94934345772,48601.750329151815
W7A,298947.0,75,96732.70495508227,48375.74155008197
W7A,301543.0,75,96599.37297518695,48144.77882921705
W7A,304161.0,75,96464.28452450983,47922.22579106627
W7A,306802.0,75,96329.37373643652,47698.509850069364
W7A,309466.0,75,96198.51440845047,47482.863300331206
W7A,312153.0,75,96067.80653533108,47259.55879762769
W7A,314864.0,75,95937.82294127958,47045.55687275926
W7A,317598.0,75,95807.04223102206,46822.434770299966
W7A,320355.0,75,95671.40629985007,46617.63041184202
W7A,323137.0,75,95543.60261571888,46396.7779477366
W7A,325943.0,75,95402.59271104592,46182.701420613404
W7A,328773.0,75,95278.99233557745,45979.88544298363
W7A,331628.0,75,95145.75728248259,45785.03865539624
W7A,334507.0,75,95017.33722334028,45572.403310971364
W7A,337412.0,75,94890.49300225644,45365.38802149086
W7A,340341.0,75,94761.14606336254,45166.87870850608
W7A,343297.0,75,94637.93042985062,44962.29296975876
W7A,346278.0,75,94507.08499981328,44763.53323004034
W7A,349284.0,75,94380.63975151503,44569.59793677462
W7A,352317.0,75,94261.13556981925,44366.37313232283
W7A,355376.0,75,94125.40095462304,44179.134256204234
W7A,358462.0,75,94001.42680206549,43985.87998098419
W7A,361574.0,75,93879.43174265948,43791.06126859477
W7A,364714.0,75,93751.26173381788,43607.01877567504
W7A,367881.0,75,93627.85126845875,43416.912681909664
W7A,371075.0,75,93503.01431494167,43226.24403163929
W7A,374297.0,75,93379.92355203716,43037.47079935884
W7A,377547.0,75,93257.55911465849,42857.01126833445
W7A,380825.0,75,93137.68557133933,42681.29070414448
W7A,384132.0,75,93018.12283085789,42502.4121042657
W7A,387468.0,75,92888.25226349398,42321.04313638236
W7A,390832.0,75,92773.60391904006,42139.43353965491
W7A,394225.0,75,92652.30222787031,41959.74848196655
W7A,397649.0,75,92522.35277966542,41791.38620023903
W7A,401101.0,75,92404.18089163107,41631.25657221714
W7A,404584.0,75,92286.26199569606,41450.31204892279
W7A,408097.0,75,92175.39600063898,41274.52929595319
W7A,411641.0,75,92057.03770936186,41112.405500619294
W7A,415215.0,75,91937.48037668246,40937.43351263259
W7A,418820.0,75,91816.7456440041,40772.92560694135
W7A,422457.0,75,91689.23006256195,40602.359445191876
W7A,426125.0,75,91578.0274384053,40436.36237528956
W7A,429825.0,75,91450.3310824123,40279.69465973594
W7A,433557.0,75,91341.8407994974,40121.175811441346
W7A,437322.0,75,91232.07287476999,39955.057751552325
W7A,441119.0,75,91115.56175006287,39798.88829663791
W7A,444949.0,75,90994.20674944553,39638.50996544102
W7A,448813.0,75,90881.66519003158,39483.847933106175
W7A,452710.0,75,90767.20071620744,39337.17141847622
W7A,456641.0,75,90660.35444932299,39180.77483131774
W7A,460606.0,75,90549.69547768419,39031.712059469304
W7A,464605.0,75,90431.11666414191,38882.75298461051
W7A,468639.0,75,90325.12162345403,38738.77765669818
W7A,472708.0,75,90214.8260967443,38583.585410586355
W7A,476813.0,75,90104.90607381774,38439.87691319902
W7A,480953.0,75,89991.1720065081,38288.5490211687
W7A,485129.0,75,89876.95500488706,38149.022937034635
W7A,489341.0,75,89770.742254633,38008.37937062995
W7A,493590.0,75,89664.1304392365,37868.78832920953
W7A,497876.0,75,89563.2079089985,37728.944964990194
W7A,502199.0,75,89450.56564036477,37591.81930631433
W7A,506560.0,75,89346.82929995739,37455.78384986824
W7A,510958.0,75,89235.79517138598,37321.1879679135
W7A,515395.0,75,89128.40034312801,37185.46920204269
W7A,519870.0,75,89019.07145604271,37051.78188353558
W7A,524384.0,75,88916.45335402501,36928.07329614617
W7A,528937.0,75,88812.89366231824,36790.41074798441
W7A,533530.0,75,88714.43944194845,36656.59978498494
W7A,538163.0,75,88606.56587025242,36529.856417780284
W7A,542836.0,75,88500.55627079413,36411.357598545386
W7A,547549.0,75,88399.52658873114,36282.68726222341
W7A,552303.0,75,88299.9277986695,36159.36092563636
W7A,557099.0,75,88196.22958591768,36036.03659632893
W7A,561936.0,75,88092.71494837242,35914.82211814488
W7A,566816.0,75,87994.59153800635,35789.59195489629
W7A,571737.0,75,87901.78324930034,35679.273965429486
W7A,576702.0,75,87795.17728873505,35560.35112713519
W7A,581709.0,75,87693.50473889631,35439.55602216579
W7A,586760.0,75,87596.40665718548,35320.66244226139
W7A,591855.0,75,87504.18097433618,35211.58609117517
W7A,596994.0,75,87405.59871695732,35094.48069784672
W7A,602178.0,75,87309.63137038979,34992.79310202731
W7A,607406.0,75,87220.11658962395,34876.19929309596
W7A,612680.0,75,87118.24070302887,34772.51739697707
W7A,618000.0,75,87021.26907250487,34664.280488451855
W7A,623366.0,75,86929.89407099117,34563.02985654214
W7A,628779.0,75,86835.06063830145,34451.9807449082
W7A,634239.0,75,86739.78987995251,34342.5371696671
W7A,639746.0,75,86647.87403381357,34245.632129468104
W7A,645301.0,75,86564.00590550453,34141.4092771992
W7A,650904.0,75,86467.09058525397,34048.961826490326
W7A,656556.0,75,86383.46201285481,33941.51805564211
W7A,662257.0,75,86289.93203878628,33849.49464992738
W7A,668007.0,75,86192.12959720092,33753.165771108914
W7A,673807.0,75,86109.75253381224,33664.75772527707
W7A,679658.0,75,86026.02880083348,33566.78679774042
W7A,685559.0,75,85927.79212237126,33472.13333584063
W7A,691512.0,75,85838.49348515063,33390.42332755188
W7A,697516.0,75,85750.38043332144,33299.643433861784
W7A,703573.0,75,85670.90669113395,33207.88216964443
W7A,709682.0,75,85587.02788021415,33128.98558505376
W7A,715844.0,75,85496.08662691261,33044.894235253
W7A,722060.0,75,85410.73470325687,32952.29303109456
W7A,728330.0,75,85335.55996662346,32867.34986783457
W7A,734654.0,75,85236.49901938057,32798.449685776664
W7A,741033.0,75,85166.59107831739,32718.487612415593
W7A,747467.0,75,85079.14638989202,32638.211146550213
W7A,753957.0,75,85001.33581766738,32560.88769633771
W7A,760504.0,75,84924.93777360575,32483.69942737148
W7A,767107.0,75,84851.50838453506,32402.658433089233
W7A,773768.0,75,84761.2034882197,32339.359909939492
W7A,780487.0,75,84695.31092847312,32270.368258814433
W7A,787264.0,75,84608.35366714728,32188.54249373926
W7A,794099.0,75,84532.75635327828,32135.63294022379
W7A,800995.0,75,84441.09627195129,32070.429702147532
W7A,807950.0,75,84375.8430698334,31988.873014782876
W7A,814965.0,75,84290.05885721343,31946.75977844948
W7A,822041.0,75,84216.68573950705,31876.932559410645
W7A,829179.0,75,84145.11310811724,31807.20164299172
W7A,836379.0,75,84067.36175929062,31756.013431461302
W7A,843641.0,75,83997.02162419441,31678.52652114707
W7A,850966.0,75,83917.47135065545,31629.454760463195
W7A,858355.0,75,83848.79117710966,31581.842898317893
W7A,865808.0,75,83769.44598982485,31525.248642664214
W7A,873326.0,75,83697.26444991789,31480.908364916755
W7A,880909.0,75,83623.47155028717,31418.338463148742
W7A,888558.0,75,83556.57158471688,31372.069823771868
W7A,896273.0,75,83487.25340337766,31318.78099273088
W7A,904056.0,75,83408.33882317561,31266.429257499127
W7A,911906.0,75,83336.33216122509,31218.702571474492
W7A,919824.0,75,83284.62439913502,31187.895503806343
W7A,927811.0,75,83202.09183747972,31139.935785649253
W7A,935867.0,75,83140.32456660837,31100.93761789849
W7A,943993.0,75,83076.1069267868,31060.553083604053
W7A,952190.0,75,83015.00354112923,31022.02018810008
W7A,960457.0,75,82929.53009905161,30988.429965196472
W7A,968797.0,75,82873.73453441865,30950.10907101408
W7A,977209.0,75,82802.75747918304,30915.039126004656
W7A,985694.0,75,82740.60149133259,30886.732087731583
W7A,994253.0,75,82680.7426844819,30863.893795999982
W7A,100417.0,100,110659.61409314095,84393.16563212108
W7A,101632.0,100,110385.20881338853,83787.54115592958
W7A,102863.0,100,110104.16807589075,83159.41160807796
W7A,104108.0,100,109818.02656723876,82551.15667495922
W7A,105369.0,100,109550.31092725835,81946.9465399921
W7A,106645.0,100,109277.07662136425,81359.20401494527
W7A,107936.0,100,108989.09299249103,80770.50753407266
W7A,109243.0,100,108715.12608578903,80185.97576139224
W7A,110565.0,100,108436.23805417737,79616.75401094457
W7A,111904.0,100,108169.1486490477,79033.40645741994
W7A,113259.0,100,107889.88425799161,78473.22061582965
W7A,114630.0,100,107619.0664348686,77920.67481711406
W7A,116018.0,100,107335.97643459987,77373.56992328311
W7A,117423.0,100,107059.96628587268,76822.20710697824
W7A,118844.0,100,106799.91650625554,76282.3391694478
W7A,120283.0,100,106530.24828176975,75749.92940791602
W7A,121740.0,100,106251.03400630543,75222.96548163428
W7A,123214.0,100,105982.65365115405,74703.54782089693
W7A,124705.0,100,105714.39697656881,74177.48208728465
W7A,126215.0,100,105441.14702469659,73666.25201985442
W7A,127744.0,100,105164.11023948721,73171.01835522962
W7A,129290.0,100,104908.86524321401,72659.68058374259
W7A,130856.0,100,104637.15875911343,72165.20518954379
W7A,132440.0,100,104357.4551338653,71675.97155106271
W7A,134043.0,100,104103.45631904514,71183.4890285262
W7A,135666.0,100,103836.82303564073,70702.62879995276
W7A,137309.0,100,103563.99285035867,70229.92130462122
W7A,138971.0,100,103305.51099341051,69758.91210582746
W7A,140654.0,100,103035.54300254546,69298.89356074644
W7A,142357.0,100,102773.88764062207,68838.79283744881
W7A,144081.0,100,102512.04776797733,68378.4116393615
W7A,145825.0,100,102246.09753994497,67935.48878791387
W7A,147591.0,100,101983.87427985555,67477.85084450354
W7A,149378.0,100,101724.01738906576,67039.73800954295
W7A,151186.0,100,101453.37434862035,66604.90312413266
W7A,153017.0,100,101213.55455149649,66169.99475542274
W7A,154869.0,100,100933.65947023552,65755.15882907652
W7A,156744.0,100,100687.71541547647,65307.44544023791
W7A,158642.0,100,100411.9939329077,64900.778600587124
W7A,160563.0,100,100162.9247121532,64494.449411788824
W7A,162507.0,100,99902.5813422837,64073.79361735263
W7A,164474.0,100,99638.45909596395,63665.60109910955
W7A,166466.0,100,99395.80650233656,63267.98301643878
W7A,168481.0,100,99130.67978465528,62867.536146087325
W7A,170521.0,100,98870.83120930918,62477.46324834557
W7A,172586.0,100,98619.63539966941,62076.21813401766
W7A,174675.0,100,98369.25882053991,61697.35030521614
W7A,176790.0,100,98117.18776303343,61314.709630862955
W7A,178931.0,100,97857.92200850438,60938.20938275139
W7A,181097.0,100,97607.51934124762,60566.40588576535
W7A,183290.0,100,97353.92290782543,60195.57036815057
W7A,185509.0,100,97106.12903209255,59831.943403557045
W7A,187755.0,100,96847.78127514794,59456.33339222219
W7A,190028.0,100,96601.17708833145,59111.03949868523
W7A,192329.0,100,96351.73452225931,58751.27646789027
W7A,194658.0,100,96101.34444090803,58398.834687099494
W7A,197015.0,100,95848.83795441798,58067.09881619037
W7A,199400.0,100,95602.10964709049,57705.93198031637
W7A,201814.0,100,95355.4093969157,57360.33888393153
W7A,204258.0,100,95100.25983811115,57033.62061801177
W7A,206731.0,100,94855.32552268718,56693.99237711323
W7A,209234.0,100,94618.67961802633,56372.05106275208
W7A,211767.0,100,94372.64103640491,56037.0471050308
W7A,214331.0,100,94124.44705057364,55711.61721007514
W7A,216926.0,100,93873.55192185604,55395.98735164362
W7A,219552.0,100,93634.86878779365,55077.03607903006
W7A,222211.0,100,93394.0519898142,54761.322260211535
W7A,224901.0,100,93153.31912318128,54453.817299848364
W7A,227624.0,100,92915.26252931966,54139.64847526426
W7A,230380.0,100,92668.75035855948,53841.43575417746
W7A,233169.0,100,92426.96411018718,53528.9093869339
W7A,235992.0,100,92179.5213402333,53238.32104637823
W7A,238850.0,100,91950.29484046706,52936.993641815236
W7A,241741.0,100,91703.03893371223,52644.30276687682
W7A,244668.0,100,91463.21462333888,52355.82900152807
W7A,247631.0,100,91243.49178413638,52045.21310947409
W7A,250629.0,100,90987.39325686135,51779.865325585866
W7A,253663.0,100,90755.33636690753,51500.071479973776
W7A,256735.0,100,90519.40713570696,51230.102361966594
W7A,259843.0,100,90281.99917844731,50952.07974688521
W7A,262989.0,100,90021.70380789535,50680.54096200262
W7A,266173.0,100,89813.65308284029,50405.81233331764
W7A,269396.0,100,89574.45454054566,50141.106056998025
W7A,272658.0,100,89340.09570895511,49877.30107630339
W7A,275959.0,100,89113.80628852709,49616.406863797616
W7A,279300.0,100,88880.52347207084,49357.55886896948
W7A,282682.0,100,88651.63908004861,49099.75814889312
W7A,286104.0,100,88413.44160674827,48845.908143565335
W7A,289568.0,100,88188.69136421711,48598.260954174926
W7A,293074.0,100,87952.56880684455,48344.33816494937
W7A,296623.0,100,87723.45140032204,48096.66032940501
W7A,300214.0,100,87497.52572799001,47852.89456439711
W7A,303849.0,100,87270.71575544764,47614.14699370422
W7A,307528.0,100,87038.2931260706,47376.020817126366
W7A,311251.0,100,86812.4318677517,47137.65890976446
W7A,315020.0,100,86585.54492632822,46901.22939288437
W7A,318834.0,100,86358.41396466151,46670.25350857333
W7A,322694.0,100,86137.38616871592,46432.576756909104
W7A,326601.0,100,85908.51225776593,46212.30010894791
W7A,330555.0,100,85678.43226618921,45986.20460420115
W7A,334557.0,100,85461.08661957082,45761.43810963663
W7A,338608.0,100,85230.9682064331,45543.1321240748
W7A,342708.0,100,85011.042497657,45319.620119192245
W7A,346857.0,100,84791.42263588189,45109.839206521334
W7A,351057.0,100,84566.06524533537,44893.981393780516
W7A,355307.0,100,84351.02115824749,44680.22917177784
W7A,359609.0,100,84125.94119002558,44475.490839595375
W7A,363963.0,100,83911.00836845167,44257.9148051033
W7A,368370.0,100,83684.61477906095,44056.20956278655
W7A,372830.0,100,83472.96971321013,43855.32968870184
W7A,377344.0,100,83251.31183969528,43646.39793974488
W7A,381912.0,100,83030.6305857748,43450.92130840384
W7A,386536.0,100,82813.2619671216,43253.06265369254
W7A,391216.0,100,82602.57677539739,43059.01599473938
W7A,395953.0,100,82384.92402076104,42863.66980685834
W7A,400747.0,100,82166.64208845039,42670.49889527388
W7A,405599.0,100,81951.37327422187,42486.4529299055
W7A,410510.0,100,81735.84817466562,42292.21599713688
W7A,415480.0,100,81524.78275024323,42102.76753556895
W7A,420511.0,100,81310.56070503521,41924.2068581254
W7A,425602.0,100,81094.11142721969,41740.785799458405
W7A,430755.0,100,80891.2851140933,41556.94784163893
W7A,435970.0,100,80675.79547751823,41379.7047365059
W7A,441249.0,100,80460.90392922417,41203.876808620684
W7A,446591.0,100,80253.41496096307,41023.57025959833
W7A,451998.0,100,80046.64368992367,40851.28764805001
W7A,457471.0,100,79834.50494478119,40683.50407541495
W7A,463010.0,100,79629.12193678612,40511.98707143393
W7A,468616.0,100,79425.13467566801,40350.63753477609
W7A,474289.0,100,79214.78971794187,40174.9193603542
W7A,480032.0,100,79012.59339566871,40014.48284620026
W7A,485844.0,100,78803.51071343542,39850.548849157654
W7A,491726.0,100,78601.32298402835,39689.23372582945
W7A,497680.0,100,78397.165248031,39527.95129262697
W7A,503706.0,100,78188.3026054935,39374.046275259076
W7A,509804.0,100,77982.66895562598,39221.025916126724
W7A,515977.0,100,77782.5740141206,39063.42357086269
W7A,522224.0,100,77572.2766849691,38903.572958409975
W7A,528547.0,100,77368.39404758676,38754.01559014812
W7A,534946.0,100,77171.04876281889,38601.93900461668
W7A,541423.0,100,76964.31954180957,38456.05131678823
W7A,547978.0,100,76763.10124695838,38307.47127917459
W7A,554613.0,100,76542.50281973269,38178.19785354521
W7A,561328.0,100,76365.71675501847,38019.30790832713
W7A,568124.0,100,76165.2179407029,37875.373315701145
W7A,575003.0,100,75961.39648215595,37737.3137944578
W7A,581964.0,100,75780.37237787088,37558.7043600746
W7A,589011.0,100,75562.74101950023,37448.869338371886
W7A,596142.0,100,75362.79569685404,37316.52284632894
W7A,603360.0,100,75167.95904992687,37183.62581344959
W7A,610665.0,100,74968.45173218926,37057.25217391275
W7A,618059.0,100,74778.9512011436,36920.71648178828
W7A,625542.0,100,74576.6911423574,36789.45287141723
W7A,633116.0,100,74393.4463108032,36652.734882421864
W7A,640781.0,100,74197.05049614851,36530.066480877686
W7A,648539.0,100,74001.22649464037,36400.925924982745
W7A,656391.0,100,73807.14614469995,36277.78492705656
W7A,664339.0,100,73614.23436950948,36155.37160062427
W7A,672382.0,100,73428.68169895705,36033.224216534174
W7A,680523.0,100,73234.55645833812,35914.49269477426
W7A,688763.0,100,73045.14279882393,35797.09384296767
W7A,697102.0,100,72847.74290211397,35683.48435483873
W7A,705542.0,100,72667.83813586991,35564.070873735574
W7A,714084.0,100,72475.96915348554,35444.928991526525
W7A,722730.0,100,72291.69195610442,35328.7000027268
W7A,731481.0,100,72102.90520273133,35219.76103149037
W7A,740337.0,100,71918.82398577753,35109.6347223506
W7A,749301.0,100,71729.04922103266,34990.17399989416
W7A,758373.0,100,71550.4088645474,34892.21036922211
W7A,767555.0,100,71365.90354532847,34780.65230564816
W7A,776848.0,100,71178.97994791807,34672.490570462876
W7A,786254.0,100,70988.69977154273,34572.13730449134
W7A,795773.0,100,70815.6087913262,34469.03435921002
W7A,805408.0,100,70628.48907035265,34363.77600509521
W7A,815159.0,100,70478.45689949117,34232.53321777546
W7A,825029.0,100,70257.77553199106,34175.82582379067
W7A,835018.0,100,70083.04205625932,34076.15830180995
W7A,845128.0,100,69905.28243065636,33977.96135471827
W7A,855360.0,100,69716.41779473278,33889.471756831015
W7A,865717.0,100,69541.43940343102,33788.05971211993
W7A,876198.0,100,69372.67087721167,33700.52296213599
W7A,886807.0,100,69196.18304806961,33611.20458033853
W7A,897544.0,100,69009.48356140418,33526.025643052155
W7A,908411.0,100,68838.09620376489,33445.13869716889
W7A,919410.0,100,68657.05617916159,33354.810197803024
W7A,930541.0,100,68479.27822629358,33271.84033006866
W7A,941808.0,100,68304.52367549202,33181.92284122124
W7A,953211.0,100,68127.1891236996,33102.53546037455
W7A,964752.0,100,67960.98802585452,33018.11410564329
W7A,976433.0,100,67782.91265716136,32934.81517787162
W7A,988255.0,100,67610.19347162152,32853.664621533935
