Repository: upb-lea/materialdatabase

Material database for power electronic usage
===============================================

The materialdatabase mainly contains complex magnetic and dielectric data of soft-magnetic ferrite materials under sinusoidal excitation.
Typical target applications of the provided material data are magnetic components in power electronic converters operated at switching frequencies reaching from 100 kHz to 3 MHz.
The database allows to compare materials and measurement setups, to work with fit functions (e.g., Steinmetz), and features data export as interpolation grids.
FEM solvers like Comsol can directly import these interpolation grids and incorporate the data in frequency-domain simulations.

File: materialdatabase/data/complex_permittivity/LEA_MTB/DMR96A.csv (part 3 of 18)
probe,f,T,eps_real,eps_imag
SY4,460606.0,30,72769.1772431672,28883.66249097531
SY4,464605.0,30,72659.18111336885,28774.84641869872
SY4,468639.0,30,72550.00264604781,28655.758095114572
SY4,472708.0,30,72449.10155249895,28540.358949139012
SY4,476813.0,30,72335.6296663658,28426.843264288
SY4,480953.0,30,72237.88588883246,28314.66307108652
SY4,485129.0,30,72128.57082680028,28206.33737571396
SY4,489341.0,30,72029.73609851673,28091.910480218143
SY4,493590.0,30,71921.62431262345,27977.60552635383
SY4,497876.0,30,71822.91989585813,27867.21629547861
SY4,502199.0,30,71718.93959536635,27756.90273647275
SY4,506560.0,30,71608.34899819132,27641.988351689615
SY4,510958.0,30,71508.42569367697,27530.162661569797
SY4,515395.0,30,71406.7559387302,27420.781418626677
SY4,519870.0,30,71304.6396449939,27307.051447981856
SY4,524384.0,30,71206.38043346809,27194.775095475088
SY4,528937.0,30,71097.24860063446,27082.594332503057
SY4,533530.0,30,71000.11882729456,26982.752369870323
SY4,538163.0,30,70902.55775872857,26873.048487145403
SY4,542836.0,30,70805.91584499038,26755.74972082848
SY4,547549.0,30,70698.44233606997,26646.76968940486
SY4,552303.0,30,70598.52418508462,26540.459539705866
SY4,557099.0,30,70501.65337421483,26429.355063797328
SY4,561936.0,30,70401.44259924996,26322.7210546782
SY4,566816.0,30,70308.22512796827,26219.21548641181
SY4,571737.0,30,70209.16192616253,26112.5060892711
SY4,576702.0,30,70115.05551280193,26009.130317385658
SY4,581709.0,30,70019.03684016193,25902.07856461694
SY4,586760.0,30,69922.48630234251,25799.649279073197
SY4,591855.0,30,69830.20544889593,25696.525947435242
SY4,596994.0,30,69736.03382294705,25592.244947461957
SY4,602178.0,30,69646.00572496105,25487.50798879766
SY4,607406.0,30,69551.04361182847,25387.806230422928
SY4,612680.0,30,69459.68521174238,25283.454559083348
SY4,618000.0,30,69370.02263617588,25179.814757384167
SY4,623366.0,30,69275.70084993163,25082.103318386417
SY4,628779.0,30,69189.02468284959,24978.763434685996
SY4,634239.0,30,69097.85091057976,24883.023819794926
SY4,639746.0,30,69010.44178051286,24783.53526261734
SY4,645301.0,30,68920.58200094824,24683.38387330864
SY4,650904.0,30,68835.02118892332,24584.851798913038
SY4,656556.0,30,68748.19043193608,24479.72384863925
SY4,662257.0,30,68659.02515954147,24387.63401085073
SY4,668007.0,30,68577.20278120114,24289.983951652724
SY4,673807.0,30,68491.23726186677,24196.052152565197
SY4,679658.0,30,68412.2036794474,24097.37690437812
SY4,685559.0,30,68318.09470270498,24003.930612330958
SY4,691512.0,30,68232.87291258501,23916.071593854773
SY4,697516.0,30,68157.7647077574,23817.373473077918
SY4,703573.0,30,68074.04385341478,23726.940937604435
SY4,709682.0,30,67994.16100025567,23634.70194405847
SY4,715844.0,30,67909.23302548846,23540.37205422374
SY4,722060.0,30,67832.06926001715,23451.842346372105
SY4,728330.0,30,67752.85687670398,23361.45837687141
SY4,734654.0,30,67671.80694083036,23264.550535078157
SY4,741033.0,30,67592.56236609316,23177.962117043044
SY4,747467.0,30,67514.32485469608,23089.65170595074
SY4,753957.0,30,67442.14218722818,23000.823812790575
SY4,760504.0,30,67356.65601273255,22916.565015619795
SY4,767107.0,30,67284.48146862701,22827.038980616948
SY4,773768.0,30,67210.30987267863,22740.02165113636
SY4,780487.0,30,67139.28793850425,22655.67385709565
SY4,787264.0,30,67064.70017981839,22567.419671462332
SY4,794099.0,30,66993.05585898495,22481.23997016411
SY4,800995.0,30,66921.35308726381,22395.46786608843
SY4,807950.0,30,66845.65525574124,22313.84517717833
SY4,814965.0,30,66761.76857185848,22239.87798136346
SY4,822041.0,30,66703.00003769535,22153.711794278555
SY4,829179.0,30,66634.32605756016,22071.39163457268
SY4,836379.0,30,66565.49141560751,21986.98220851123
SY4,843641.0,30,66490.93120762131,21908.309523139014
SY4,850966.0,30,66421.37124515211,21828.216375228185
SY4,858355.0,30,66354.88290357991,21749.535424059868
SY4,865808.0,30,66291.96658015273,21674.0859185196
SY4,873326.0,30,66226.07151935731,21595.4939912635
SY4,880909.0,30,66159.32386809049,21518.044069122898
SY4,888558.0,30,66097.31030347233,21438.57229645829
SY4,896273.0,30,66030.0727693427,21365.70085161693
SY4,904056.0,30,65964.82841414804,21289.40478650193
SY4,911906.0,30,65903.47629985787,21215.513297203284
SY4,919824.0,30,65841.4103595018,21140.378311328954
SY4,927811.0,30,65777.30844395845,21072.82336340094
SY4,935867.0,30,65716.00089034897,20994.516633537994
SY4,943993.0,30,65659.487639418,20925.829724959607
SY4,952190.0,30,65594.86375285992,20856.690838110255
SY4,960457.0,30,65535.98070531006,20786.090405323535
SY4,968797.0,30,65478.661516329026,20716.478768493744
SY4,977209.0,30,65418.26662040071,20647.265184187
SY4,985694.0,30,65363.26026925883,20582.872107827417
SY4,994253.0,30,65305.30660120463,20518.152489356526
SY4,10000.0,51,170036.76494408576,385543.1787841792
SY4,10086.8,51,169859.0081866766,382583.7164761127
SY4,10174.4,51,169680.92582468677,379676.6371843994
SY4,10262.8,51,169493.4360882337,376786.42307825026
SY4,10351.9,51,169315.10282461383,373922.4732087976
SY4,10441.8,51,169121.0117420091,371076.4459298442
SY4,10532.4,51,168942.84156820714,368271.005197246
SY4,10623.9,51,168752.6359318368,365482.17247136997
SY4,10716.1,51,168570.47662153165,362717.94375447265
SY4,10809.2,51,168372.93429320902,359972.39717949415
SY4,10903.0,51,168188.42384469192,357253.49671630026
SY4,10997.7,51,167996.23759773196,354560.76230347314
SY4,11093.2,51,167804.80734087675,351898.6042691819
SY4,11189.5,51,167616.6131924144,349246.6793309361
SY4,11286.7,51,167414.3742756767,346626.6274847268
SY4,11384.7,51,167220.76431770108,344022.98345587205
SY4,11483.5,51,167027.93513122931,341450.1037422287
SY4,11583.2,51,166825.2558349528,338894.8177189836
SY4,11683.8,51,166632.5128411267,336368.6098857659
SY4,11785.3,51,166432.34532447,333861.25460722094
SY4,11887.6,51,166234.82448601705,331369.3498173673
SY4,11990.8,51,166031.2237478967,328908.4456012203
SY4,12094.9,51,165833.0575248093,326466.58490560367
SY4,12199.9,51,165629.35823351462,324043.2080982128
SY4,12305.9,51,165428.52533829267,321647.41236238304
SY4,12412.7,51,165224.741668166,319270.28742770304
SY4,12520.5,51,165014.36193698144,316903.2079453079
SY4,12629.2,51,164812.58561469405,314568.41126669565
SY4,12738.9,51,164603.1939886428,312246.6114394173
SY4,12849.5,51,164401.01881696554,309953.7851685947
SY4,12961.1,51,164186.53375566239,307678.8482292125
SY4,13073.6,51,163979.7792178909,305416.4093484115
SY4,13187.1,51,163774.26747796018,303181.2092756252
SY4,13301.6,51,163560.2653083931,300962.38892449817
SY4,13417.1,51,163343.38802648793,298761.18109573715
SY4,13533.6,51,163137.1622627751,296594.55680104165
SY4,13651.1,51,162926.20190134525,294424.5350539315
SY4,13769.7,51,162710.10810437566,292295.150051437
SY4,13889.2,51,162492.62722053833,290165.7186161933
SY4,14009.8,51,162277.10706098494,288067.1750164475
SY4,14131.5,51,162060.14887687902,285975.49142273556
SY4,14254.2,51,161839.20292624712,283907.0051305002
SY4,14378.0,51,161624.34355518964,281859.4253560882
SY4,14502.8,51,161410.40928485256,279830.3872585898
SY4,14628.7,51,161188.70174065637,277812.4838730959
SY4,14755.7,51,160969.72276622808,275815.7651851109
SY4,14883.9,51,160751.2058756394,273837.1853264895
SY4,15013.1,51,160523.94210215326,271879.332147171
SY4,15143.5,51,160298.49060255822,269927.2788782312
SY4,15275.0,51,160080.24080299784,268006.1333157048
SY4,15407.6,51,159855.83580177918,266094.2283285601
SY4,15541.4,51,159633.2786853489,264198.43351629196
SY4,15676.3,51,159408.81113440605,262317.5560337182
SY4,15812.4,51,159176.08281397948,260455.29896584558
SY4,15949.7,51,158955.16660341402,258607.45459700667
SY4,16088.2,51,158730.8009908854,256783.46927909058
SY4,16227.9,51,158505.14041732135,254964.4736605933
SY4,16368.8,51,158273.80770051442,253167.13567352272
SY4,16511.0,51,158041.8341032731,251382.4252110364
SY4,16654.3,51,157813.0277559297,249614.3039941283
SY4,16798.9,51,157580.85729281852,247864.74284036647
SY4,16944.8,51,157348.92731816604,246125.77611849623
SY4,17091.9,51,157120.86686090412,244399.23057731797
SY4,17240.3,51,156892.6543337749,242695.55130745517
SY4,17390.0,51,156652.08657213056,240997.3883555699
SY4,17541.0,51,156424.74416821817,239325.48800534414
SY4,17693.3,51,156188.6571751839,237655.17120978032
SY4,17847.0,51,155959.31616454263,236011.68713332957
SY4,18001.9,51,155721.74837636683,234375.63590563866
SY4,18158.2,51,155482.54436814648,232748.83136125552
SY4,18315.9,51,155247.0510782426,231143.51285485484
SY4,18474.9,51,155008.97010373228,229548.30198424877
SY4,18635.4,51,154778.79336908343,227968.2568308221
SY4,18797.2,51,154539.81961528157,226400.87849701187
SY4,18960.4,51,154298.89893371172,224845.7688551104
SY4,19125.0,51,154064.6523418221,223306.91320891675
SY4,19291.1,51,153823.29831645952,221782.4759275262
SY4,19458.6,51,153581.75578069536,220265.68526200348
SY4,19627.5,51,153346.37157760674,218763.93980017252
SY4,19798.0,51,153104.699499441,217269.10855800394
SY4,19969.9,51,152866.71482349187,215799.16352126212
SY4,20143.3,51,152625.65434040554,214337.85174457947
SY4,20318.2,51,152379.61753781905,212884.768991499
SY4,20494.6,51,152141.89093534413,211444.24896435873
SY4,20672.6,51,151899.81659482824,210014.17707294665
SY4,20852.1,51,151657.8797015984,208602.85007382484
SY4,21033.1,51,151412.87022646389,207201.00352318506
SY4,21215.7,51,151168.37930578238,205806.62057103208
SY4,21400.0,51,150922.77251286016,204429.3992775898
SY4,21585.8,51,150679.9727963526,203061.74148702912
SY4,21773.2,51,150435.3605342686,201701.79920744954
SY4,21962.3,51,150193.21882571658,200358.85456083858
SY4,22153.0,51,149942.9971953019,199020.82415802058
SY4,22345.3,51,149703.1804711691,197703.43160813
SY4,22539.3,51,149455.50638309988,196391.68326557078
SY4,22735.0,51,149210.2024684175,195091.79468423
SY4,22932.5,51,148972.135345167,193788.96623560466
SY4,23131.6,51,148714.76886677105,192526.21177228223
SY4,23332.4,51,148470.67392856412,191255.55659105373
SY4,23535.0,51,148223.92773711315,189996.01213902418
SY4,23739.4,51,147976.64302314067,188750.10154225596
SY4,23945.5,51,147724.14179707953,187515.0456565409
SY4,24153.4,51,147477.0118527683,186289.3265483721
SY4,24363.1,51,147226.29060595823,185078.2053716465
SY4,24574.7,51,146983.1553136467,183869.74100089207
SY4,24788.1,51,146729.96846494087,182673.44345939503
SY4,25003.3,51,146483.9194106988,181487.65359407832
SY4,25220.4,51,146236.25049330288,180314.37608680734
SY4,25439.4,51,145986.6775516074,179146.04379269617
SY4,25660.3,51,145734.04571259287,177995.7927675787
SY4,25883.1,51,145484.45097368158,176846.79502585
SY4,26107.8,51,145235.57404061576,175705.08393614492
SY4,26334.5,51,144989.92342568535,174581.6800579734
SY4,26563.2,51,144736.4412811216,173461.82374036903
SY4,26793.8,51,144486.76139777343,172353.22374939872
SY4,27026.5,51,144233.0547839265,171254.35146325134
SY4,27261.2,51,143981.39173318975,170161.38233970437
SY4,27497.9,51,143732.7838524213,169079.67037394198
SY4,27736.6,51,143482.42374417934,168009.39618016934
SY4,27977.5,51,143230.22675206786,166942.62245443778
SY4,28220.4,51,142980.0380920732,165888.48634537522
SY4,28465.4,51,142730.7745851757,164840.91854646636
SY4,28712.6,51,142476.8908096427,163803.88556389321
SY4,28961.9,51,142229.52031229174,162775.043169445
SY4,29213.4,51,141976.09438311605,161754.26766834166
SY4,29467.1,51,141719.2151106279,160741.5433130645
SY4,29722.9,51,141471.0405076587,159731.38234128806
SY4,29981.0,51,141222.63496238322,158742.28132282326
SY4,30241.3,51,140970.27567131026,157749.76934659423
SY4,30503.9,51,140720.75099674118,156769.77357989465
SY4,30768.8,51,140469.60430123826,155796.09729598902
SY4,31035.9,51,140217.81927094018,154835.1876844966
SY4,31305.4,51,139965.08303208573,153877.33748249206
SY4,31577.2,51,139708.69549847336,152928.16520628025
SY4,31851.4,51,139461.2966893968,151985.87195868138
SY4,32128.0,51,139209.25921103833,151056.82474207957
SY4,32407.0,51,138956.20311053813,150127.36182461373
SY4,32688.3,51,138703.16371903857,149208.05909251922
SY4,32972.2,51,138453.98172676467,148297.18764984387
SY4,33258.5,51,138200.98256743973,147393.1886338303
SY4,33547.3,51,137949.11867233375,146497.1247628775
SY4,33838.6,51,137691.91583794277,145604.60947095742
SY4,34132.4,51,137446.79239931313,144722.8096519836
SY4,34428.7,51,137191.64326476143,143853.6142916957
SY4,34727.7,51,136941.9690492627,142982.98895478097
SY4,35029.2,51,136696.41153522328,142122.544075528
SY4,35333.4,51,136445.22049353065,141269.4757208674
SY4,35640.2,51,136188.49357052764,140420.333215347
SY4,35949.6,51,135938.3277702568,139578.70994151745
SY4,36261.8,51,135689.21508217574,138744.25506715997
SY4,36576.7,51,135436.23490584624,137920.55047046006
SY4,36894.3,51,135184.32201922013,137098.5528722509
SY4,37214.6,51,134932.05924888395,136286.36907641994
SY4,37537.7,51,134683.73255942707,135479.19459702825
SY4,37863.7,51,134433.2335865951,134673.70992346134
SY4,38192.4,51,134178.53314553862,133882.38109177366
SY4,38524.1,51,133926.61854280683,133089.62366156158
SY4,38858.6,51,133679.2692282996,132312.98692774258
SY4,39196.0,51,133434.1233701237,131532.02084087074
SY4,39536.3,51,133179.9428187194,130760.47334995867
SY4,39879.6,51,132929.24276722688,129996.34415904402
SY4,40225.9,51,132679.8879949652,129241.99831342245
SY4,40575.2,51,132432.4308779826,128485.73655522555
SY4,40927.5,51,132179.37142825403,127744.48588706329
SY4,41282.9,51,131932.32319187993,127001.23298417917
SY4,41641.3,51,131680.97247111268,126265.16007469331
SY4,42002.9,51,131436.07965124186,125537.6676632059
SY4,42367.6,51,131185.0341605677,124816.71638719946
SY4,42735.5,51,130934.95075398347,124098.97005809622
SY4,43106.5,51,130688.44056801496,123384.72482612748
SY4,43480.8,51,130439.3916002657,122679.38225223198
SY4,43858.4,51,130191.80313446987,121978.8861743627
SY4,44239.2,51,129940.4502035108,121282.5657552827
SY4,44623.3,51,129693.50811669102,120592.9068845434
SY4,45010.8,51,129444.34443223529,119909.58866272154
SY4,45401.6,51,129198.43935463947,119225.06357537555
SY4,45795.8,51,128951.338599815,118553.16052896158
SY4,46193.5,51,128706.56333131569,117884.95068861272
SY4,46594.6,51,128458.20975946926,117222.83671938133
SY4,46999.2,51,128213.59165783913,116563.16891060819
SY4,47407.3,51,127964.30655569567,115910.54200754863
SY4,47818.9,51,127721.33800718702,115257.78109780335
SY4,48234.1,51,127481.24295912997,114615.52831023002
SY4,48652.9,51,127231.14936842104,113978.9351940738
SY4,49075.4,51,126985.68688745247,113343.43899526073
SY4,49501.5,51,126740.7942467742,112711.79687678603
SY4,49931.3,51,126497.01565360687,112090.3741860872
SY4,50364.9,51,126258.40755736377,111459.4933703848
SY4,50802.2,51,126021.01420407761,110851.36674809476
SY4,51243.3,51,125774.76145974768,110247.53665170299
SY4,51688.2,51,125519.42026318485,109660.86278746977
SY4,52137.0,51,125277.76702920497,109072.47316690502
SY4,52589.8,51,125010.6996095341,108476.84688635812
SY4,53046.4,51,124787.58893425035,107867.77936655376
SY4,53507.0,51,124537.18609038477,107285.76139275698
SY4,53971.6,51,124279.83892939195,106706.71318549314
SY4,54440.2,51,124042.29119466094,106144.84849193593
SY4,54912.9,51,123795.05586605264,105560.68780843438
SY4,55389.7,51,123564.19539701531,104987.83201741023
SY4,55870.7,51,123317.13513363096,104435.94036332292
SY4,56355.8,51,123091.4269112108,103871.63358818523
SY4,56845.1,51,122858.40653383532,103316.83453242652
SY4,57338.7,51,122612.94424166402,102774.02882603026
SY4,57836.6,51,122375.34325220349,102212.84512445706
SY4,58338.8,51,122140.31176394575,101672.13268240668
SY4,58845.3,51,121902.15396976918,101136.13141683691
SY4,59356.3,51,121743.430771563,100590.4379345281
SY4,59871.7,51,121424.01543630402,100068.60942055353
SY4,60391.6,51,121203.48331363722,99530.74210808937
SY4,60915.9,51,120950.49258687686,99016.57373699504
SY4,61444.9,51,120716.14493113432,98489.47566366958
SY4,61978.4,51,120498.02664556722,97962.41273128364
SY4,62516.5,51,120240.20018778669,97456.88426677846
SY4,63059.4,51,120009.03319921749,96959.99000622907
SY4,63606.9,51,119775.00637800433,96455.52487479728
SY4,64159.2,51,119541.78447605402,95926.3038487961
SY4,64716.3,51,119307.58287132374,95430.67162959254
SY4,65278.2,51,119070.41160834783,94939.74940151843
SY4,65845.1,51,118833.48337248742,94445.54512922277
SY4,66416.8,51,118587.88409708881,93964.30508896882
SY4,66993.5,51,118356.07673073017,93470.99089005179
SY4,67575.2,51,118120.49551168627,92990.72777487626
SY4,68161.9,51,117887.74772029641,92515.90090752493
SY4,68753.8,51,117643.29649851224,92040.38718672539
SY4,69350.8,51,117407.26340116134,91569.32437546627
SY4,69952.9,51,117169.61054815029,91108.34421369311
SY4,70560.3,51,116940.27716361462,90641.834241569
SY4,71173.0,51,116703.92124036945,90187.97881051195
SY4,71791.0,51,116471.77574652787,89722.54783356642
SY4,72414.4,51,116246.92460085626,89263.88947281384
SY4,73043.1,51,116016.05558081676,88819.10275419735
SY4,73677.4,51,115783.5608261859,88376.97144215512
SY4,74317.1,51,115554.1812382808,87926.43023784031
SY4,74962.4,51,115326.08551424983,87499.1995071535
SY4,75613.3,51,115090.38857904018,87052.59793918989
SY4,76269.9,51,114866.56458808311,86608.46695599343
SY4,76932.1,51,114645.96781543396,86186.62510504396
SY4,77600.1,51,114340.59784258703,85735.18943096371
SY4,78273.9,51,114185.11232317165,85324.12983891735
SY4,78953.6,51,113959.1185250596,84906.31477402772
SY4,79639.1,51,113731.83542992373,84494.28513136836
SY4,80330.6,51,113504.67898164252,84072.76819237291
SY4,81028.1,51,113277.94944850188,83658.61399849066
SY4,81731.7,51,113059.54157380268,83247.82212513426
SY4,82441.4,51,112819.12869326779,82844.18336804133
SY4,83157.2,51,112600.65777256637,82437.78458524596
SY4,83879.3,51,112378.60802874784,82038.05510862585
SY4,84607.6,51,112162.46454487857,81625.76974425235
SY4,85342.2,51,111928.85787270585,81232.16417573656
SY4,86083.2,51,111710.27283468015,80845.43921586077
SY4,86830.7,51,111484.89053086843,80446.85680803613
SY4,87584.7,51,111250.24542159865,80072.2092246768
SY4,88345.2,51,111039.50117500826,79676.59739665929
SY4,89112.3,51,110813.53097720501,79300.76668877035
SY4,89886.0,51,110597.78462237955,78920.38261627195
SY4,90666.5,51,110375.2737181639,78555.94521765574
SY4,91453.7,51,110157.08939878475,78170.61650796837
SY4,92247.8,51,109926.67559187,77792.39404186369
SY4,93048.8,51,109708.4356449567,77428.64661731767
SY4,93856.8,51,109481.95712248083,77057.45045807159
SY4,94671.7,51,109263.1431317999,76696.87636493496
SY4,95493.8,51,109044.88026469595,76333.06037256327
SY4,96322.9,51,108828.13295687587,75972.93873854638
SY4,97159.3,51,108604.58615215169,75618.01106720051
SY4,98002.9,51,108387.57110338705,75265.13310677481
SY4,98853.9,51,108175.80047362976,74911.73816236049
SY4,99712.2,51,107954.22698460666,74558.59227065249
SY4,100578.0,51,107725.19318562934,74219.49239020489
SY4,101451.0,51,107511.22460489228,73875.77578991711
SY4,102332.0,51,107295.92653069393,73527.30890522839
SY4,103221.0,51,107077.0913080336,73183.33533531615
SY4,104117.0,51,106865.83927328819,72844.011112806
SY4,105021.0,51,106646.3525385993,72506.44902356922
SY4,105933.0,51,106431.34019518377,72177.61173303054
SY4,106853.0,51,106213.00527998082,71844.58289369932
SY4,107781.0,51,106010.95000856758,71508.51913927376
SY4,108716.0,51,105788.30810818468,71175.53767276835
SY4,109660.0,51,105575.28749130305,70856.22074150525
SY4,110613.0,51,105356.76283396933,70534.19972246188
SY4,111573.0,51,105154.8114514475,70215.75109552387
SY4,112542.0,51,104937.77870776562,69892.22197848419
SY4,113519.0,51,104725.99524538376,69568.9833073353
SY4,114505.0,51,104515.57363665967,69242.95014283586
SY4,115499.0,51,104305.81531704072,68941.1646397761
SY4,116502.0,51,104094.30803723738,68628.1660229167
SY4,117513.0,51,103880.270596998,68316.80874718777
SY4,118534.0,51,103675.91823927862,68006.29150784534
SY4,119563.0,51,103456.87646149856,67703.63551933241
SY4,120601.0,51,103258.37838927966,67390.10134271628
SY4,121648.0,51,103043.62366700235,67092.34015910656
SY4,122705.0,51,102839.48851380966,66792.40051990369
SY4,123770.0,51,102625.9079950204,66498.6955284505
SY4,124845.0,51,102421.0615205831,66202.11699880956
SY4,125929.0,51,102205.63758914833,65898.09669701937
SY4,127022.0,51,102011.40607567935,65610.4038654469
SY4,128125.0,51,101809.71049237828,65315.51476661931
SY4,129238.0,51,101593.970417552,65034.78101584314
SY4,130360.0,51,101394.34611913835,64744.447044031534
SY4,131492.0,51,101186.38611176694,64451.91362158838
SY4,132634.0,51,100977.76002299887,64165.284048479254
SY4,133785.0,51,100776.9102849141,63885.66338513009
SY4,134947.0,51,100572.17657397347,63603.90740095123
SY4,136119.0,51,100373.90764958182,63327.055611973294
SY4,137300.0,51,100175.0167402524,63048.419423689746
SY4,138493.0,51,99963.15942465956,62764.16348382428
SY4,139695.0,51,99757.74508180704,62500.060858948775
SY4,140908.0,51,99559.68874135583,62225.08768106082
SY4,142132.0,51,99355.98750731308,61950.0492117911
SY4,143366.0,51,99152.12719237944,61682.91465403882
SY4,144611.0,51,98948.87293597369,61414.277337093255
SY4,145866.0,51,98756.74206267705,61155.202288937486
SY4,147133.0,51,98547.20418813833,60888.70748429443
SY4,148410.0,51,98361.43149581047,60621.03106717982
SY4,149699.0,51,98149.31142507191,60358.24810708655
SY4,150999.0,51,97956.06733514303,60097.18686973402
SY4,152310.0,51,97761.33015572366,59836.894584878086
SY4,153633.0,51,97557.09152949393,59589.542298714354
SY4,154966.0,51,97362.55170874664,59322.649623001744
SY4,156312.0,51,97167.75864076063,59072.18728395558
SY4,157669.0,51,96968.66350133078,58822.11702529142
SY4,159038.0,51,96771.94791511739,58564.937993526786
SY4,160419.0,51,96578.34121534636,58317.04020075933
SY4,161812.0,51,96374.57881950558,58068.977178209105
SY4,163217.0,51,96191.2312009963,57823.5745668145
SY4,164634.0,51,96018.26096804674,57614.930252713646
SY4,166064.0,51,95810.25776881588,57367.83226617169
SY4,167506.0,51,95655.85262799216,57116.0521209777
SY4,168960.0,51,95447.88088045057,56877.360317956445
SY4,170427.0,51,95256.12938217062,56641.05764064145
SY4,171907.0,51,95063.19012419433,56410.062481247805
SY4,173400.0,51,94873.09975748554,56162.11853152895
SY4,174906.0,51,94686.31728117504,55929.54345221739
SY4,176424.0,51,94489.8144334282,55688.302602861404
SY4,177956.0,51,94294.56952124742,55463.085508038355
SY4,179501.0,51,94102.28734841807,55210.14638937671
SY4,181060.0,51,93916.08410462426,54993.869592099334
SY4,182632.0,51,93720.2834968817,54764.614716020005
SY4,184218.0,51,93536.02292946052,54532.627070285154
SY4,185817.0,51,93349.73624521734,54304.891269652115
SY4,187431.0,51,93160.748120886,54078.36842031389
SY4,189058.0,51,92982.6092230961,53850.9269688698
SY4,190700.0,51,92787.36532105955,53633.87930142225
SY4,192356.0,51,92596.58526890991,53405.51425193359
SY4,194026.0,51,92414.22900537815,53189.699144047794
SY4,195711.0,51,92231.85014387258,52970.99667850632
SY4,197410.0,51,92052.85214721451,52743.06433006549
SY4,199124.0,51,91860.37946312806,52517.847817180256
SY4,200853.0,51,91683.58492124098,52314.27026443689
SY4,202597.0,51,91495.78230013011,52095.40140328902
SY4,204356.0,51,91313.16415013165,51875.6265788199
SY4,206131.0,51,91128.93117896002,51668.13530879801
SY4,207921.0,51,90945.96342452917,51442.80727547272
SY4,209726.0,51,90774.64868974914,51236.59021816892
SY4,211547.0,51,90588.39906503417,51031.85855683917
SY4,213384.0,51,90401.54792559815,50821.68507740498
SY4,215237.0,51,90226.39578047844,50615.299770163234
SY4,217106.0,51,90043.52373746061,50400.168265626366
SY4,218991.0,51,89860.8554941051,50199.9252739828
SY4,220892.0,51,89693.75099059238,49992.228377165906
SY4,222810.0,51,89507.09398953752,49785.66238127266
SY4,224745.0,51,89329.68287916019,49594.34160511617
SY4,226696.0,51,89164.1415919059,49372.22053663537
SY4,228665.0,51,88972.89394240313,49182.963798368684
SY4,230650.0,51,88799.927405321,48978.54556007683
SY4,232653.0,51,88632.53373096313,48783.172413958106
SY4,234673.0,51,88449.49928515322,48585.1245103877
SY4,236711.0,51,88280.58476636336,48375.674267285125
SY4,238766.0,51,88103.233364996,48187.35576395804
SY4,240839.0,51,87932.26831942127,47991.217095265616
SY4,242930.0,51,87764.86586357722,47797.71679093106
SY4,245040.0,51,87589.70026691184,47607.21976804233
SY4,247167.0,51,87411.90187371158,47407.86355886697
SY4,249314.0,51,87240.90124779535,47208.96463509303
SY4,251478.0,51,87067.00448853517,47030.02781657816
SY4,253662.0,51,86897.71120323261,46840.08309678927
SY4,255864.0,51,86726.26181242394,46644.96681782781
SY4,258086.0,51,86557.59397376693,46446.40240060966
SY4,260327.0,51,86382.54836130003,46268.42928125861
SY4,262588.0,51,86217.7020935006,46074.64882395906
SY4,264868.0,51,86052.22002111626,45898.40081968314
SY4,267167.0,51,85874.1424029239,45710.858310825846
SY4,269487.0,51,85712.99607446257,45532.96831718116
SY4,271827.0,51,85544.51090066464,45344.15663293075
SY4,274187.0,51,85364.6098465007,45147.505359236886
SY4,276568.0,51,85210.57724301862,44976.819593379296
SY4,278970.0,51,85050.03763304428,44797.98556165921
SY4,281392.0,51,84880.76176919215,44620.861876537616
SY4,283835.0,51,84728.40765449719,44437.20209553812
SY4,286300.0,51,84559.36106464447,44257.50446900025
SY4,288786.0,51,84394.58171593754,44078.980152247444
SY4,291293.0,51,84229.1593439783,43897.572578275096
SY4,293823.0,51,84067.4693029457,43725.650427789005
SY4,296374.0,51,83908.59699265964,43552.256420930484
SY4,298947.0,51,83746.2660882828,43373.04574560702
SY4,301543.0,51,83582.4832275502,43202.5979468273
SY4,304161.0,51,83424.89024754692,43027.63906617029
SY4,306802.0,51,83260.72383984466,42855.617568163914
SY4,309466.0,51,83103.12565135921,42675.107588289626
SY4,312153.0,51,82943.51102836363,42509.025339712425
SY4,314864.0,51,82793.74005837002,42339.255874024195
SY4,317598.0,51,82635.00554772593,42176.0590431449
SY4,320355.0,51,82480.81545592721,41999.78517679583
SY4,323137.0,51,82318.1747890187,41829.79876938686
SY4,325943.0,51,82171.67625587812,41666.433444265276
SY4,328773.0,51,82000.60079028006,41495.16160896853
SY4,331628.0,51,81845.73074497114,41334.289071909305
SY4,334507.0,51,81700.18676855571,41169.55554499478
SY4,337412.0,51,81545.05197380319,41001.119718980066
SY4,340341.0,51,81390.02067165535,40836.5376125827
SY4,343297.0,51,81242.0864215953,40677.50863582008
SY4,346278.0,51,81082.71256404344,40509.60651325825
SY4,349284.0,51,80938.38075920354,40347.333074889444
SY4,352317.0,51,80783.69154520442,40190.334952572965
SY4,355376.0,51,80633.17440360562,40026.12915364234
SY4,358462.0,51,80483.02166906434,39867.064155779335
SY4,361574.0,51,80330.20934139352,39704.279066935494
SY4,364714.0,51,80179.76015184284,39544.45740413753
SY4,367881.0,51,80035.3535987535,39393.72862005889
SY4,371075.0,51,79886.58709687715,39230.99684938905
SY4,374297.0,51,79739.59969559674,39076.62540192111
SY4,377547.0,51,79591.83477529808,38920.69430637253
SY4,380825.0,51,79451.42789177621,38760.49210672459
SY4,384132.0,51,79301.3005312552,38608.1207896521
SY4,387468.0,51,79161.37897912684,38461.75273973869
SY4,390832.0,51,79015.46632357797,38295.7853358715
SY4,394225.0,51,78874.4475866319,38156.57463613504
SY4,397649.0,51,78731.16287333787,37992.34444213337
SY4,401101.0,51,78601.45613602144,37817.85124359174
SY4,404584.0,51,78441.55101510526,37696.24667068814
SY4,408097.0,51,78299.44830878632,37541.193879373415
SY4,411641.0,51,78157.20206352658,37394.50834671879
SY4,415215.0,51,78018.60817017239,37240.71746080419
SY4,418820.0,51,77885.99841337377,37090.99697702054
SY4,422457.0,51,77743.81899695485,36946.24626652448
SY4,426125.0,51,77605.10387677995,36801.15660024761
SY4,429825.0,51,77468.34016369075,36653.52969685135
SY4,433557.0,51,77330.9426852154,36503.818489658275
SY4,437322.0,51,77195.67708205651,36352.52070214378
SY4,441119.0,51,77061.44894433324,36215.39242281896
SY4,444949.0,51,76926.3348329714,36069.6436757461
SY4,448813.0,51,76789.8471918943,35929.653053541995
SY4,452710.0,51,76652.70890155909,35786.59038160969
SY4,456641.0,51,76529.54656894287,35642.9054164456
SY4,460606.0,51,76389.1554208069,35498.86216284145
SY4,464605.0,51,76256.72618529275,35356.759383673314
SY4,468639.0,51,76122.5443688064,35217.73891739055
SY4,472708.0,51,75997.88569242507,35079.09994450486
SY4,476813.0,51,75867.81665371271,34934.12770775977
SY4,480953.0,51,75734.66692348577,34798.9891369235
SY4,485129.0,51,75606.8215976864,34659.72986491527
SY4,489341.0,51,75477.23603942238,34524.47193783118
SY4,493590.0,51,75350.46405037095,34384.777875919186
SY4,497876.0,51,75219.8659834913,34246.85357940693
SY4,502199.0,51,75093.38284754449,34110.18320812455
SY4,506560.0,51,74963.38661826508,33970.5149780455
SY4,510958.0,51,74830.06762469525,33833.464382362035
SY4,515395.0,51,74705.8112259511,33696.75405141259
SY4,519870.0,51,74575.60341282684,33557.69848521895
SY4,524384.0,51,74447.10488123355,33423.0338471487
SY4,528937.0,51,74320.76387087477,33292.93056329638
SY4,533530.0,51,74196.84632475383,33153.80468966937
SY4,538163.0,51,74066.90845721481,33032.49058410453
SY4,542836.0,51,73948.36786192957,32890.07234931914
SY4,547549.0,51,73820.75053640113,32757.565168757363
SY4,552303.0,51,73698.98578706486,32622.122656583957
SY4,557099.0,51,73572.17747602075,32487.857516233147
SY4,561936.0,51,73454.93785082863,32356.76033633411
SY4,566816.0,51,73331.3493356486,32226.54907693203
SY4,571737.0,51,73211.95489760558,32095.595131973107
SY4,576702.0,51,73093.65395067453,31966.956826540634
SY4,581709.0,51,72968.1078507445,31836.374681046327
SY4,586760.0,51,72851.3793655436,31704.201441775876
SY4,591855.0,51,72729.37177540235,31578.662233455143
SY4,596994.0,51,72615.22460884906,31452.007237503683
SY4,602178.0,51,72498.07482066464,31321.203623314173
SY4,607406.0,51,72380.02901557657,31195.729283354558
SY4,612680.0,51,72262.4634120827,31070.75991715143
SY4,618000.0,51,72153.79310497887,30946.622993720914
SY4,623366.0,51,72035.3379838613,30820.675434505236
SY4,628779.0,51,71921.02398174541,30693.237681550374
SY4,634239.0,51,71804.90425330351,30568.303343645577
SY4,639746.0,51,71699.27218429212,30445.317059366873
SY4,645301.0,51,71586.97777296306,30323.778526161906
SY4,650904.0,51,71474.09460730191,30201.83645848694
SY4,656556.0,51,71368.31617569676,30077.164080183393
SY4,662257.0,51,71252.98187726,29959.312604749703
SY4,668007.0,51,71147.87118250139,29839.742984552006
SY4,673807.0,51,71035.73257614103,29719.552336452714
SY4,679658.0,51,70930.83306756544,29592.638041886115
SY4,685559.0,51,70830.74333077113,29483.267551298162
SY4,691512.0,51,70717.96613178274,29362.352901834834
SY4,697516.0,51,70610.361982102,29237.51893253002
SY4,703573.0,51,70507.6145112111,29131.13297694376
SY4,709682.0,51,70402.27356753731,29010.392228699875
SY4,715844.0,51,70299.13311702131,28895.292480777494
SY4,722060.0,51,70198.52415493193,28782.49809826571
SY4,728330.0,51,70095.15050810011,28666.25823312495
SY4,734654.0,51,69993.8801730341,28552.288491204097
SY4,741033.0,51,69892.15611456742,28436.548243516147
SY4,747467.0,51,69794.87381625874,28326.286584160323
SY4,753957.0,51,69696.62198921165,28214.180287939183
SY4,760504.0,51,69597.54187917989,28104.82069601508
SY4,767107.0,51,69500.1717087522,27993.575191379736
SY4,773768.0,51,69401.65960132153,27883.10869333738
SY4,780487.0,51,69305.1973232812,27772.17022215643
SY4,787264.0,51,69216.80418459611,27663.30855048211
SY4,794099.0,51,69116.81919840917,27556.07901482863
SY4,800995.0,51,69022.01432424205,27452.265442670094
SY4,807950.0,51,68930.5713658096,27349.035707437186
SY4,814965.0,51,68850.16464788938,27235.246980980784
SY4,822041.0,51,68748.03463197102,27131.03621833391
SY4,829179.0,51,68656.36477939803,27027.021753183883
SY4,836379.0,51,68563.90680605551,26926.79194459138
SY4,843641.0,51,68475.88730273844,26819.966753012945
SY4,850966.0,51,68387.2460268597,26719.326970464674
SY4,858355.0,51,68299.06071985755,26620.589221405626
SY4,865808.0,51,68211.56062188298,26514.51319384461
SY4,873326.0,51,68120.91425206565,26419.488955743633
SY4,880909.0,51,68042.81516221675,26318.864893976606
SY4,888558.0,51,67956.85490362727,26223.866881450307
SY4,896273.0,51,67868.4319617139,26124.850457319444
SY4,904056.0,51,67781.58429407695,26022.848783148307
SY4,911906.0,51,67703.97455623066,25931.78775869681
SY4,919824.0,51,67620.83646143292,25835.275191919263
SY4,927811.0,51,67535.30878792492,25733.867486185463
SY4,935867.0,51,67459.80926379426,25644.845721797297
SY4,943993.0,51,67376.83599178272,25550.200882758327
SY4,952190.0,51,67294.84135994788,25457.19484692755
SY4,960457.0,51,67220.74260741696,25363.8722864119
SY4,968797.0,51,67136.3250185674,25276.35021561331
SY4,977209.0,51,67063.9355862799,25190.44508480817
SY4,985694.0,51,66985.24730062547,25099.673268569866
SY4,994253.0,51,66908.5679251985,25011.03073141867
SY4,10000.0,70,173135.8496027539,564862.9041183206
SY4,10086.8,70,173009.3725429202,560315.1298548622
SY4,10174.4,70,172876.29944474067,555807.1360388153
SY4,10262.8,70,172765.4249353316,551342.3515181871
SY4,10351.9,70,172633.61753561912,546911.399941605
SY4,10441.8,70,172514.36521223528,542542.7271043167
SY4,10532.4,70,172387.7503799536,538199.466841576
SY4,10623.9,70,172259.7652304258,533880.7839497438
SY4,10716.1,70,172120.58960893474,529613.1850928168
SY4,10809.2,70,171999.53418617044,525376.0850978504
SY4,10903.0,70,171863.1950235002,521179.3046316023
SY4,10997.7,70,171732.4183255465,517032.9374548786
SY4,11093.2,70,171601.55177557076,512916.52731292095
SY4,11189.5,70,171472.42248360266,508829.53120472276
SY4,11286.7,70,171337.35868126916,504781.2097366025
SY4,11384.7,70,171203.92779344338,500758.6333833343
SY4,11483.5,70,171063.57230744665,496787.78737569513
SY4,11583.2,70,170924.5453690957,492849.39272255206
SY4,11683.8,70,170788.3119209817,488939.2401541748
SY4,11785.3,70,170648.4524007595,485063.47955788457
SY4,11887.6,70,170512.48170150744,481224.1001826951
SY4,11990.8,70,170363.51301597324,477426.1944655593
SY4,12094.9,70,170225.38916975705,473672.432019241
SY4,12199.9,70,170082.60952343923,469927.4614354498
SY4,12305.9,70,169934.6325545806,466228.11002564355
SY4,12412.7,70,169788.37132289918,462554.66561937967
SY4,12520.5,70,169639.40247851264,458922.25797871494
SY4,12629.2,70,169489.76707003158,455316.10544063133
SY4,12738.9,70,169349.65630596093,451739.25540685584
SY4,12849.5,70,169194.84633562513,448194.04671289824
SY4,12961.1,70,169035.0390175114,444690.9289652204
SY4,13073.6,70,168891.38811395233,441214.97135230666
SY4,13187.1,70,168734.14597542537,437748.7561653862
SY4,13301.6,70,168583.05717798753,434345.2393857806
SY4,13417.1,70,168429.96979094777,430957.8687433054
SY4,13533.6,70,168274.03775695557,427597.74089315045
SY4,13651.1,70,168107.44456710666,424275.038870968
SY4,13769.7,70,167954.35462192568,420976.6452079143
SY4,13889.2,70,167791.30773421953,417712.05652988155
SY4,14009.8,70,167627.80268986104,414470.5191189096
SY4,14131.5,70,167474.49161952725,411261.6200376295
SY4,14254.2,70,167304.94077492945,408085.77305528405
SY4,14378.0,70,167146.23076585034,404925.2399540117
SY4,14502.8,70,166982.70643906415,401810.23269957845
SY4,14628.7,70,166807.8084365442,398706.3069408618
SY4,14755.7,70,166649.85399829032,395632.26071915735
SY4,14883.9,70,166476.69581570162,392584.99418601353
SY4,15013.1,70,166304.82623304904,389573.9862157591
SY4,15143.5,70,166130.88931872346,386577.797177543
SY4,15275.0,70,165970.1465618063,383609.690334733
SY4,15407.6,70,165799.11711915533,380683.033309347
SY4,15541.4,70,165622.5559404517,377769.7644451333
SY4,15676.3,70,165446.97547834448,374889.8857421173
SY4,15812.4,70,165279.37867434564,372034.1094256692
SY4,15949.7,70,165102.64654092336,369197.03779303504
SY4,16088.2,70,164924.45702200502,366388.4900496758
SY4,16227.9,70,164744.42910095156,363605.4557688527
SY4,16368.8,70,164562.82289298123,360841.4385356075
SY4,16511.0,70,164382.98380174377,358108.51131916203
SY4,16654.3,70,164209.03543423567,355393.9453369404
SY4,16798.9,70,164014.94472306507,352707.8756164077
SY4,16944.8,70,163836.1188829743,350050.02812335006
SY4,17091.9,70,163654.52406639076,347402.62185421796
SY4,17240.3,70,163468.2439436303,344789.6650523906
SY4,17390.0,70,163279.2769792856,342197.6153592242
SY4,17541.0,70,163096.09573723655,339622.5480529424
SY4,17693.3,70,162905.96189573166,337083.2525237169
SY4,17847.0,70,162719.5134568646,334547.20742164284
SY4,18001.9,70,162534.7389011445,332057.75090610737
SY4,18158.2,70,162334.90849877134,329565.3560062368
SY4,18315.9,70,162148.36734156578,327100.0502968962
SY4,18474.9,70,161950.2632347338,324670.1225493378
SY4,18635.4,70,161759.9048938567,322255.448911959
SY4,18797.2,70,161564.53698888398,319854.51676893036
SY4,18960.4,70,161376.57676243724,317480.61467142793
SY4,19125.0,70,161170.07926085222,315131.60057711246
SY4,19291.1,70,160982.7630558683,312804.7042579811
SY4,19458.6,70,160780.28081531223,310482.9194369045
SY4,19627.5,70,160583.76819228413,308201.38053091045
SY4,19798.0,70,160380.72888803546,305919.9241823635
SY4,19969.9,70,160182.062425916,303673.55418025533
SY4,20143.3,70,159980.3049575204,301439.9550071882
SY4,20318.2,70,159780.92217856046,299225.478591651
SY4,20494.6,70,159578.3162765324,297033.20621325343
SY4,20672.6,70,159367.87847083804,294857.87858101446
SY4,20852.1,70,159162.87233316666,292700.38362790603
SY4,21033.1,70,158961.55059058848,290570.7030412229
SY4,21215.7,70,158755.98833923542,288450.42617727397
SY4,21400.0,70,158548.67714777606,286354.61033759377
SY4,21585.8,70,158337.4888629706,284273.1309362802
SY4,21773.2,70,158129.800564142,282206.2409105048
SY4,21962.3,70,157924.17263767667,280165.0596666217
SY4,22153.0,70,157703.75127616827,278134.14800613327
SY4,22345.3,70,157493.1582116439,276129.4571163505
SY4,22539.3,70,157284.7391581311,274132.9439435301
SY4,22735.0,70,157070.19519068673,272164.3444910382
SY4,22932.5,70,156842.18976299887,270214.6845137764
SY4,23131.6,70,156643.32900219885,268259.5866952185
SY4,23332.4,70,156434.43710826957,266340.94025288365
SY4,23535.0,70,156215.01581781803,264440.02289098565
SY4,23739.4,70,155996.8115105709,262535.4374664173
SY4,23945.5,70,155782.5676410848,260668.34148680445
SY4,24153.4,70,155559.06542908092,258812.92178764183
SY4,24363.1,70,155350.4705383578,256972.41681016595
SY4,24574.7,70,155125.12139074196,255147.03787558718
SY4,24788.1,70,154907.32660723256,253341.2521568068
SY4,25003.3,70,154687.60034837725,251540.44925923832
SY4,25220.4,70,154471.45918180814,249769.2051133963
SY4,25439.4,70,154250.4301255101,248006.60435286243
SY4,25660.3,70,154019.52052320086,246258.90233209747
SY4,25883.1,70,153798.31562676176,244522.77387977034
SY4,26107.8,70,153572.3361572535,242804.48644709273
SY4,26334.5,70,153351.45141676615,241102.46794911238
SY4,26563.2,70,153124.35668985327,239418.23242231415
SY4,26793.8,70,152900.5364684094,237744.2503286306
SY4,27026.5,70,152676.51588116834,236083.26673172854
SY4,27261.2,70,152452.39047444015,234442.43856187997
SY4,27497.9,70,152221.21544483944,232809.02117192064
SY4,27736.6,70,151991.013358451,231192.46119274743
SY4,27977.5,70,151766.06896998998,229587.67375341692
SY4,28220.4,70,151535.05937891628,228001.75505534036
SY4,28465.4,70,151309.9745991841,226425.71416893232
SY4,28712.6,70,151069.25164364214,224861.38718224867
SY4,28961.9,70,150843.5586013251,223318.51077108315
SY4,29213.4,70,150619.1510147367,221779.19099128208
SY4,29467.1,70,150384.33696584337,220260.25332314032
SY4,29722.9,70,150156.78764052998,218750.91978216596
SY4,29981.0,70,149920.66006385218,217254.2182801493
SY4,30241.3,70,149688.08755059176,215768.85781899918
SY4,30503.9,70,149455.02169400666,214302.5098332019
SY4,30768.8,70,149222.07158322496,212846.22586388246
SY4,31035.9,70,148983.8959436833,211396.24845376427
SY4,31305.4,70,148751.4336388097,209963.27995527518
SY4,31577.2,70,148512.82412930933,208548.18564174225
SY4,31851.4,70,148280.17416462212,207141.52416211466
SY4,32128.0,70,148042.51251181675,205745.4866777356
SY4,32407.0,70,147806.80475849909,204355.24652367993
SY4,32688.3,70,147569.51278430023,202986.0742255906
SY4,32972.2,70,147335.93423636165,201625.61237613315
SY4,33258.5,70,147096.2528321711,200271.457562451
SY4,33547.3,70,146860.59331766723,198932.86927139616
SY4,33838.6,70,146617.6725507239,197606.69819518717
SY4,34132.4,70,146384.27401491796,196292.31433057014
