Repository: upb-lea/materialdatabase

Material database for power electronic usage
===============================================

The materialdatabase mainly contains complex magnetic and dielectric data of soft-magnetic ferrite materials under sinusoidal excitation.
Typical target applications of the provided material data are magnetic components in power electronic converters operated at switching frequencies reaching from 100 kHz to 3 MHz.
The database allows to compare materials and measurement setups, to work with fit functions (e.g., Steinmetz), and features data export as interpolation grids.
FEM solvers like Comsol can directly import these interpolation grids and incorporate the data in frequency-domain simulations.

File: materialdatabase/data/complex_permittivity/LEA_MTB/DMR96A.csv (part 5 of 18)
probe,f,T,eps_real,eps_imag
SY4,253662.0,91,99182.45790614231,68601.92197771707
SY4,255864.0,91,98974.35014042103,68292.61892287814
SY4,258086.0,91,98762.4024881063,67989.24706719835
SY4,260327.0,91,98551.07279775191,67693.0291634527
SY4,262588.0,91,98347.31134385087,67369.81639919236
SY4,264868.0,91,98143.81875343648,67064.19551739846
SY4,267167.0,91,97932.41550259959,66766.40047139168
SY4,269487.0,91,97723.8483314596,66461.44076401331
SY4,271827.0,91,97525.18227498258,66159.6703171372
SY4,274187.0,91,97304.54570698505,65887.56080400327
SY4,276568.0,91,97107.31696622854,65577.41798694301
SY4,278970.0,91,96908.33484182211,65280.38548514349
SY4,281392.0,91,96697.39392533101,64993.87674937494
SY4,283835.0,91,96502.95109834752,64700.70516583725
SY4,286300.0,91,96289.03043501705,64408.30573494259
SY4,288786.0,91,96090.15806004437,64132.15611853464
SY4,291293.0,91,95886.78764916613,63846.31136887298
SY4,293823.0,91,95683.74965434769,63567.557746079336
SY4,296374.0,91,95480.75525185696,63285.08281136591
SY4,298947.0,91,95280.26544866149,62997.692113696416
SY4,301543.0,91,95081.04532759101,62730.11892950953
SY4,304161.0,91,94878.64313480128,62442.92275967546
SY4,306802.0,91,94681.1048143038,62167.13412727304
SY4,309466.0,91,94476.58738177421,61903.84834038067
SY4,312153.0,91,94275.48017567713,61626.60114002689
SY4,314864.0,91,94084.29701005104,61354.545022867664
SY4,317598.0,91,93888.05731245595,61089.102682119694
SY4,320355.0,91,93676.59175476825,60830.106013401266
SY4,323137.0,91,93485.33726992937,60561.96413498609
SY4,325943.0,91,93271.43514127571,60306.98128388226
SY4,328773.0,91,93089.80157580959,60042.88503062928
SY4,331628.0,91,92898.34887114332,59770.7310960626
SY4,334507.0,91,92696.82543135248,59509.3904053137
SY4,337412.0,91,92501.6719877745,59258.792228670274
SY4,340341.0,91,92302.47747159417,59004.704648910934
SY4,343297.0,91,92112.68847617337,58750.30795336588
SY4,346278.0,91,91924.69600231232,58491.46530912068
SY4,349284.0,91,91729.2943018095,58246.19834533757
SY4,352317.0,91,91536.25576881354,57992.7885650048
SY4,355376.0,91,91338.10808410334,57753.38129245106
SY4,358462.0,91,91145.38467109503,57502.005299891076
SY4,361574.0,91,90958.64327357039,57257.10293046739
SY4,364714.0,91,90764.00859373446,57006.59887184459
SY4,367881.0,91,90574.45544124731,56765.49437237653
SY4,371075.0,91,90383.11481736126,56524.1498434329
SY4,374297.0,91,90196.14517338056,56277.663319748164
SY4,377547.0,91,90013.17912195456,56041.348522346925
SY4,380825.0,91,89821.57343339956,55807.26423269965
SY4,384132.0,91,89635.89222432429,55569.893873529225
SY4,387468.0,91,89445.72947863762,55334.074492716485
SY4,390832.0,91,89267.0101735917,55098.85898641449
SY4,394225.0,91,89076.81576393444,54864.521797110305
SY4,397649.0,91,88888.22320124727,54636.0801077839
SY4,401101.0,91,88682.90976122931,54428.02458295142
SY4,404584.0,91,88516.50025133968,54180.524155164465
SY4,408097.0,91,88338.81042863365,53950.390503990486
SY4,411641.0,91,88153.6873788984,53725.2253369784
SY4,415215.0,91,87961.05562454429,53499.876256872434
SY4,418820.0,91,87788.54119161352,53272.023440413235
SY4,422457.0,91,87602.8949252289,53048.55683879401
SY4,426125.0,91,87423.93907684335,52825.56072396333
SY4,429825.0,91,87242.19065199619,52613.525474645096
SY4,433557.0,91,87056.54070821487,52393.67085011424
SY4,437322.0,91,86881.8112500531,52170.63674944654
SY4,441119.0,91,86707.05364781016,51952.31376674261
SY4,444949.0,91,86522.11716905802,51734.23237345339
SY4,448813.0,91,86347.35571697057,51524.22824628008
SY4,452710.0,91,86167.77648443943,51308.63590430161
SY4,456641.0,91,86003.31421778628,51102.39442609638
SY4,460606.0,91,85819.14940280707,50884.599466164545
SY4,464605.0,91,85638.49254253472,50678.54584869909
SY4,468639.0,91,85466.31649096108,50466.34950771077
SY4,472708.0,91,85296.07302950732,50255.058352049644
SY4,476813.0,91,85120.33870155422,50054.901398716465
SY4,480953.0,91,84948.55685694484,49847.19381969277
SY4,485129.0,91,84770.96260964978,49640.80333766103
SY4,489341.0,91,84605.88812779635,49437.31219437924
SY4,493590.0,91,84428.41817839924,49236.60581051347
SY4,497876.0,91,84260.23924315159,49035.70849247202
SY4,502199.0,91,84084.29911488059,48840.439821404245
SY4,506560.0,91,83916.52033662383,48625.13963607102
SY4,510958.0,91,83746.92612478875,48426.95645248687
SY4,515395.0,91,83572.51998466124,48238.55977395234
SY4,519870.0,91,83399.08152993728,48033.911561011635
SY4,524384.0,91,83227.45726601304,47836.45774654719
SY4,528937.0,91,83058.02877576032,47644.62391083311
SY4,533530.0,91,82889.42294057096,47447.20816056512
SY4,538163.0,91,82718.65597268846,47248.30689179864
SY4,542836.0,91,82550.34202491818,47064.69040931514
SY4,547549.0,91,82387.52155069195,46866.36353543626
SY4,552303.0,91,82216.90997006989,46675.15184309385
SY4,557099.0,91,82046.40562307747,46485.997324589065
SY4,561936.0,91,81884.25511307926,46300.90766102035
SY4,566816.0,91,81720.44475886415,46107.067436648256
SY4,571737.0,91,81551.72032152198,45920.158739034654
SY4,576702.0,91,81393.82484438797,45732.32633932369
SY4,581709.0,91,81224.46079985701,45543.02214614843
SY4,586760.0,91,81063.56532916953,45364.329716741624
SY4,591855.0,91,80903.06447061755,45177.76983779837
SY4,596994.0,91,80738.22539516097,44995.36889401626
SY4,602178.0,91,80581.88568907777,44808.20634848571
SY4,607406.0,91,80418.49489976498,44626.620023598414
SY4,612680.0,91,80256.68823492384,44450.21009264926
SY4,618000.0,91,80097.1875015442,44269.29790372448
SY4,623366.0,91,79945.5844184444,44094.656419527586
SY4,628779.0,91,79784.49703468189,43913.411836155
SY4,634239.0,91,79623.33519828753,43738.01648771025
SY4,639746.0,91,79472.93591591189,43557.58761794954
SY4,645301.0,91,79310.17988725784,43376.62716258928
SY4,650904.0,91,79163.71085909246,43205.55930736107
SY4,656556.0,91,79014.73654509884,43027.11422342603
SY4,662257.0,91,78850.41795456063,42867.3608207583
SY4,668007.0,91,78695.78534017906,42689.20832658997
SY4,673807.0,91,78547.51604901787,42522.940621545815
SY4,679658.0,91,78399.9498245869,42360.99071739525
SY4,685559.0,91,78243.8661350837,42181.784664300976
SY4,691512.0,91,78094.17945926823,42015.632564395135
SY4,697516.0,91,77943.54383494772,41841.315011486506
SY4,703573.0,91,77792.09815891854,41689.73381448097
SY4,709682.0,91,77645.47128722847,41515.08903567807
SY4,715844.0,91,77497.28084619004,41348.933082150674
SY4,722060.0,91,77349.60424741833,41187.27593493658
SY4,728330.0,91,77204.46232091743,41025.109231629365
SY4,734654.0,91,77064.06948924105,40865.167875931475
SY4,741033.0,91,76916.30171137312,40698.79172336421
SY4,747467.0,91,76765.00652093014,40547.42350732479
SY4,753957.0,91,76630.01077851467,40381.74193969689
SY4,760504.0,91,76482.77164228554,40222.490520599495
SY4,767107.0,91,76344.13906372178,40069.33183029633
SY4,773768.0,91,76204.71966694476,39907.64739418624
SY4,780487.0,91,76065.47279535784,39749.67243468356
SY4,787264.0,91,75918.80254624959,39604.39635499294
SY4,794099.0,91,75788.05924181755,39445.705680950516
SY4,800995.0,91,75641.72907447236,39289.04391627378
SY4,807950.0,91,75510.40115349753,39140.87426457812
SY4,814965.0,91,75355.29909329815,38984.58803557403
SY4,822041.0,91,75236.14151562427,38838.587648801426
SY4,829179.0,91,75099.95289117494,38691.45642005086
SY4,836379.0,91,74968.33247290962,38543.87328403281
SY4,843641.0,91,74832.04855221885,38394.57637489585
SY4,850966.0,91,74697.51589850764,38242.74810347915
SY4,858355.0,91,74565.44346191327,38100.42657888958
SY4,865808.0,91,74435.11568131948,37958.66510353103
SY4,873326.0,91,74297.2061428063,37815.818382188736
SY4,880909.0,91,74163.46535569678,37671.670365538084
SY4,888558.0,91,74034.24863820175,37528.528791323515
SY4,896273.0,91,73907.579806038,37392.03411494086
SY4,904056.0,91,73772.05252304013,37248.62400664336
SY4,911906.0,91,73655.95741671692,37105.025770580796
SY4,919824.0,91,73518.71754017903,36966.25619956226
SY4,927811.0,91,73387.50562403949,36826.97641074611
SY4,935867.0,91,73269.13012032624,36694.60595226387
SY4,943993.0,91,73149.02198928838,36559.9081257394
SY4,952190.0,91,73018.64731979347,36425.1694794468
SY4,960457.0,91,72895.83834037307,36287.19606292104
SY4,968797.0,91,72767.8723561487,36158.06831238456
SY4,977209.0,91,72644.28007043793,36023.804072328065
SY4,985694.0,91,72524.29419614848,35897.46116640238
SY4,994253.0,91,72406.3641406682,35758.884164994204
M35,10000.0,112,141164.92894429204,1002161.1992985178
M35,10086.8,112,141272.57272546596,993821.536083156
M35,10174.4,112,141842.52361794488,988371.7898924802
M35,10262.8,112,141360.14617122523,977582.2748598589
M35,10351.9,112,141944.23614315267,972544.3794711038
M35,10441.8,112,141214.9995946779,961095.8991235641
M35,10532.4,112,140954.53765474385,952622.012245643
M35,10623.9,112,140911.999512624,944555.7119025058
M35,10716.1,112,141909.49834130806,940013.8534677168
M35,10809.2,112,141603.3640421861,931633.1008064635
M35,10903.0,112,141157.79407203954,922303.4427981458
M35,10997.7,112,140766.43851302264,913198.2301577118
M35,11093.2,112,140769.70860678903,905709.4060910343
M35,11189.5,112,141310.46719211445,899785.0255178978
M35,11286.7,112,141648.94044723242,893726.4314347338
M35,11384.7,112,140578.38829318737,883066.6917635425
M35,11483.5,112,141395.25099810617,878604.032728789
M35,11583.2,112,141697.10688003522,872246.2656006297
M35,11683.8,112,142248.34940471323,866732.2926637862
M35,11785.3,112,140400.73354386547,853690.0674367645
M35,11887.6,112,140362.23114751623,846540.8913137696
M35,11990.8,112,140431.2333039023,839708.8339557387
M35,12094.9,112,141242.5372552606,835757.294104016
M35,12199.9,112,140426.51972808383,826177.5771375939
M35,12305.9,112,140288.81447644273,818794.0763852595
M35,12412.7,112,140091.00463221173,811742.3300143285
M35,12520.5,112,140497.10017266282,806232.4973983916
M35,12629.2,112,141509.11596619047,802746.9924180356
M35,12738.9,112,140133.59333689598,792053.0387829882
M35,12849.5,112,140530.51678771764,786984.5185332301
M35,12961.1,112,139850.21858124077,778478.7193176973
M35,13073.6,112,140541.5279597796,774317.9803746556
M35,13187.1,112,141724.92950320808,770849.5656752128
M35,13301.6,112,140495.4567092679,761546.3126689208
M35,13417.1,112,139789.0007181347,753390.0132012602
M35,13533.6,112,139653.76734922628,746737.8580664684
M35,13651.1,112,139978.37430693326,741013.1041522139
M35,13769.7,112,139563.48148309978,734402.543651687
M35,13889.2,112,139443.84682386293,728186.4896296312
M35,14009.8,112,139578.59252732963,722579.7905764307
M35,14131.5,112,139510.29822073766,716456.4043728069
M35,14254.2,112,139427.47948813858,710470.8907122909
M35,14378.0,112,139136.6390246421,704291.1869706239
M35,14502.8,112,139112.821572981,698456.2849159925
M35,14628.7,112,139268.67633404513,692961.2434220538
M35,14755.7,112,139326.84372876043,687922.4639414093
M35,14883.9,112,140090.20420476908,684114.9187589044
M35,15013.1,112,138848.02762706438,675618.597862209
M35,15143.5,112,139778.44473170067,672393.3776101866
M35,15275.0,112,139586.37681067956,666552.2969664804
M35,15407.6,112,139464.1858065546,660953.076227379
M35,15541.4,112,138731.00394714155,653760.8357185158
M35,15676.3,112,138771.0337252861,648640.0656228587
M35,15812.4,112,138469.83019718362,642887.0108144241
M35,15949.7,112,138390.30845084053,637596.4220034779
M35,16088.2,112,139168.07869698448,634212.9134283373
M35,16227.9,112,139161.89926933043,629194.5188661668
M35,16368.8,112,138171.86929193322,622025.0069170436
M35,16511.0,112,138120.62802812352,616899.5287257808
M35,16654.3,112,138034.9166063988,611841.9893447297
M35,16798.9,112,138105.76354343386,606977.3751678815
M35,16944.8,112,137938.00519802992,602013.0528825432
M35,17091.9,112,137815.76793181757,596936.1673272125
M35,17240.3,112,137856.0274535777,592180.9294772175
M35,17390.0,112,137810.92347542447,587504.5230291211
M35,17541.0,112,137597.57986187647,582423.7907120666
M35,17693.3,112,137719.5542553814,577893.7945603011
M35,17847.0,112,137445.43809881408,572959.5925575941
M35,18001.9,112,137346.2968299194,568268.309324354
M35,18158.2,112,137896.20892107152,565034.3519485936
M35,18315.9,112,137280.071652704,559144.4600170874
M35,18474.9,112,137679.89024063686,555743.7861080158
M35,18635.4,112,137633.8165598335,551334.4488792816
M35,18797.2,112,137880.4039119801,547287.3019312124
M35,18960.4,112,136877.72788853498,541130.1087968928
M35,19125.0,112,136786.20132696436,536735.4073407606
M35,19291.1,112,136879.37101737896,532801.0984218699
M35,19458.6,112,136788.44350034412,528221.8134449667
M35,19627.5,112,136519.83625983025,523819.1211899921
M35,19798.0,112,136586.6189496543,519820.26515320723
M35,19969.9,112,136375.47035328855,515402.76270639367
M35,20143.3,112,136911.4041946973,512369.40038198757
M35,20318.2,112,136172.52583400666,507101.6110036457
M35,20494.6,112,136266.6156467439,503189.36908361735
M35,20672.6,112,135986.83952001683,498972.3983927194
M35,20852.1,112,136748.77622017986,496334.7228327552
M35,21033.1,112,135973.16228420424,491142.1147222018
M35,21215.7,112,135708.47475168115,487034.25940367894
M35,21400.0,112,135877.71166175778,483345.30278468557
M35,21585.8,112,136436.11857496502,480748.7640702943
M35,21773.2,112,136431.1548288551,477032.9386830118
M35,21962.3,112,136270.74862714918,473156.1277524615
M35,22153.0,112,135212.2106527746,467822.336814258
M35,22345.3,112,136247.32728607638,465923.4853982996
M35,22539.3,112,136226.03079400625,462224.83865357266
M35,22735.0,112,135941.6560545357,458337.893749498
M35,22932.5,112,134839.9537986274,453082.7156123389
M35,23131.6,112,134697.70195465785,449463.8449874654
M35,23332.4,112,134800.19078185744,446052.0728229289
M35,23535.0,112,135210.57296379705,443613.1649201444
M35,23739.4,112,135104.7760979881,440063.9007527402
M35,23945.5,112,135402.38629082404,437155.1289398718
M35,24153.4,112,135205.06519603633,433448.5929105127
M35,24363.1,112,134311.76838709993,428906.7754250035
M35,24574.7,112,133960.66910594757,425125.08235121483
M35,24788.1,112,134647.9956599408,423049.6999054946
M35,25003.3,112,134377.20389143494,419468.9731144796
M35,25220.4,112,134292.66144434013,416227.60126204876
M35,25439.4,112,133510.09902682275,411865.3148382997
M35,25660.3,112,133385.94203754107,408633.31204192206
M35,25883.1,112,133273.10539188044,405423.9962328853
M35,26107.8,112,134012.79430175573,403555.6324637174
M35,26334.5,112,133036.26140543917,399100.63031267823
M35,26563.2,112,133024.88861287647,396036.721220576
M35,26793.8,112,132798.12272295824,392865.67269978556
M35,27026.5,112,132691.16634089095,389811.191751671
M35,27261.2,112,132708.35497364833,386853.5241881368
M35,27497.9,112,133509.40578905123,385128.2017837109
M35,27736.6,112,133367.94718413724,382097.82690334413
M35,27977.5,112,133247.07536529284,379144.21911565756
M35,28220.4,112,132996.57851342869,376209.1685574942
M35,28465.4,112,131934.1530798229,371943.2661946051
M35,28712.6,112,131809.2139487895,369076.45681632386
M35,28961.9,112,132605.44088907182,367335.76672126126
M35,29213.4,112,132437.1428120261,364626.254503023
M35,29467.1,112,131653.88686549428,360701.09514690633
M35,29722.9,112,131299.35778943758,357807.1053526203
M35,29981.0,112,131374.04662992552,355165.43629272317
M35,30241.3,112,131049.32889381271,352320.7962512364
M35,30503.9,112,132689.47662502035,351899.01118555985
M35,30768.8,112,132101.21487253258,348522.7996123602
M35,31035.9,112,130631.74511959939,344272.362541671
M35,31305.4,112,131256.8221125033,342482.3087110316
M35,31577.2,112,130384.1870721179,339032.63594946684
M35,31851.4,112,130240.13050280054,336445.992488824
M35,32128.0,112,130589.0113087726,334386.37874738994
M35,32407.0,112,129953.34465394092,331336.27171522076
M35,32688.3,112,131257.92576019405,330460.9783457933
M35,32972.2,112,130603.52538694453,327325.4640296722
M35,33258.5,112,130307.83339237723,324805.9663765085
M35,33547.3,112,130479.93426178962,322560.09655928577
M35,33838.6,112,130909.92688453835,320820.195907256
M35,34132.4,112,129229.330654228,316614.6798561044
M35,34428.7,112,129178.17603420836,314240.70815457025
M35,34727.7,112,128981.05591231059,311962.0842661982
M35,35029.2,112,129553.11436358087,310372.928862703
M35,35333.4,112,128668.31173712556,307189.3265657805
M35,35640.2,112,128357.2099106755,304822.4033466516
M35,35949.6,112,128914.48461790667,303300.14117264986
M35,36261.8,112,128429.08889563543,300583.0347988017
M35,36576.7,112,128100.9512230514,298241.97239465493
M35,36894.3,112,127989.0769275076,295901.32045582344
M35,37214.6,112,128659.71981138863,294575.9458504745
M35,37537.7,112,127589.24293440957,291464.6094774164
M35,37863.7,112,127424.30699477735,289301.97115589876
M35,38192.4,112,128033.40753102477,287894.93283423054
M35,38524.1,112,128156.79065748431,286062.6536847047
M35,38858.6,112,128347.4779062985,284326.9534897394
M35,39196.0,112,126670.0163617072,280787.2960149827
M35,39536.3,112,127292.00496511142,279517.1737246098
M35,39879.6,112,126567.09112141395,276877.92526283534
M35,40225.9,112,126210.04984880239,274635.13754948095
M35,40575.2,112,127130.12387139675,273507.07752120966
M35,40927.5,112,125910.76101031549,270619.26368272887
M35,41282.9,112,126887.0494979834,269537.57874008454
M35,41641.3,112,125694.99965410892,266682.8246879176
M35,42002.9,112,126343.5073656656,265521.25081363926
M35,42367.6,112,125916.9224285309,263493.06726261665
M35,42735.5,112,125062.09477135034,260879.8208170545
M35,43106.5,112,124954.47754831104,259020.47316603322
M35,43480.8,112,124732.32634739639,257111.30882248102
M35,43858.4,112,125561.21253549874,256056.81176159927
M35,44239.2,112,124925.92899235665,253768.9599546074
M35,44623.3,112,124687.4812927277,251851.99826269565
M35,45010.8,112,124266.75740868604,249801.50469974015
M35,45401.6,112,124307.64611819846,248058.18150620314
M35,45795.8,112,123721.91211505147,246180.93163653451
M35,46193.5,112,123521.13652616221,244425.336330599
M35,46594.6,112,123610.35224489486,242722.54113207283
M35,46999.2,112,123496.93278524304,241131.76434956616
M35,47407.3,112,123222.27144693826,239259.03095838125
M35,47818.9,112,123866.57221667263,238253.01331377923
M35,48234.1,112,122660.38977671109,235834.3954680554
M35,48652.9,112,122491.07777706427,234151.5095067762
M35,49075.4,112,122907.69878454275,233004.78053261281
M35,49501.5,112,122416.26325816422,231092.8902261395
M35,49931.3,112,123186.08343175182,230254.180053423
M35,50364.9,112,122506.43384330922,228242.00066088326
M35,50802.2,112,122652.91192202506,226712.2298373441
M35,51243.3,112,122378.8142048079,225082.61365265126
M35,51688.2,112,122159.29248100822,223576.67277631615
M35,52137.0,112,121789.62198143566,221731.54822976462
M35,52589.8,112,121822.14206518643,220353.08127409947
M35,53046.4,112,121705.09554034882,218855.91558181142
M35,53507.0,112,121444.64057366211,217391.35599904627
M35,53971.6,112,120520.96477159776,215167.78809243714
M35,54440.2,112,120438.12756581847,213844.46179681557
M35,54912.9,112,120197.01946832932,212180.43465385918
M35,55389.7,112,120281.80505219815,211166.66311219335
M35,55870.7,112,119610.83274391257,209287.4229846246
M35,56355.8,112,119588.95399244112,207816.2594007163
M35,56845.1,112,119193.16367659786,206376.2395394118
M35,57338.7,112,120011.02831261723,205546.34717683488
M35,57836.6,112,119315.81189749646,203967.9160437822
M35,58338.8,112,118642.53189486773,202173.59799199484
M35,58845.3,112,118418.35118292898,200794.7800177851
M35,59356.3,112,119002.8146431228,200032.89850976653
M35,59871.7,112,119053.8739903739,198689.93809322908
M35,60391.6,112,117832.57962663793,196706.21389956705
M35,60915.9,112,118075.09779864036,195715.24572766153
M35,61444.9,112,117517.17074179104,194096.6611545035
M35,61978.4,112,118192.11641876833,193260.955816616
M35,62516.5,112,117799.51033491254,191815.52207116009
M35,63059.4,112,117008.07226171313,190144.82561501497
M35,63606.9,112,118064.4662042613,189797.35548177178
M35,64159.2,112,116665.19443379912,187600.48113902914
M35,64716.3,112,117035.58563914332,186844.42782863925
M35,65278.2,112,116399.52024809745,185059.12979296007
M35,65845.1,112,116879.2627250526,184551.50230646116
M35,66416.8,112,116486.6746089892,183142.16283980935
M35,66993.5,112,117267.88937616574,182356.02154903262
M35,67575.2,112,115997.72336369602,180686.41064465084
M35,68161.9,112,116080.27323054463,179484.98184995545
M35,68753.8,112,115470.60943845846,178217.4497822074
M35,69350.8,112,114681.37117790795,176652.54378662538
M35,69952.9,112,115294.5353816742,175912.97843893757
M35,70560.3,112,114746.39983839264,174313.1824545686
M35,71173.0,112,114556.80676111513,173503.14095847253
M35,71791.0,112,113847.41295794852,172070.57412981355
M35,72414.4,112,114453.54461804128,171273.7145682901
M35,73043.1,112,113472.53714545732,169815.95357938355
M35,73677.4,112,113362.23810668878,168688.08771375837
M35,74317.1,112,113276.24466399486,167579.71415305568
M35,74962.4,112,113152.95977096232,166681.5610905086
M35,75613.3,112,112765.70193369723,165500.6164601462
M35,76269.9,112,112447.39403494034,164384.0169298817
M35,76932.1,112,113040.83863479533,163725.65526610555
M35,77600.1,112,112694.8373256494,162588.86356662365
M35,78273.9,112,111829.26558861087,161216.2397015956
M35,78953.6,112,112802.29486880422,160577.67375858233
M35,79639.1,112,111700.0539176054,159281.49890685146
M35,80330.6,112,111219.55874071617,158148.48633665394
M35,81028.1,112,111720.13051257702,157538.9190795405
M35,81731.7,112,110817.6629391137,156143.28003045663
M35,82441.4,112,110850.78745930009,155075.92431044753
M35,83157.2,112,110878.99824967278,154378.92593309586
M35,83879.3,112,111290.51176580244,153541.4362987915
M35,84607.6,112,109969.6429497612,152209.419723319
M35,85342.2,112,110259.43710751434,151525.94711981516
M35,86083.2,112,110493.88665536986,150629.58220391432
M35,86830.7,112,109487.85656652538,149337.89886993013
M35,87584.7,112,109146.41965251896,148419.18831455318
M35,88345.2,112,109166.44899353854,147435.25073325727
M35,89112.3,112,108729.93956308631,146572.20091643577
M35,89886.0,112,109531.10660277517,145979.35033730385
M35,90666.5,112,109504.39832792821,145162.73498652506
M35,91453.7,112,108704.42899348853,144106.45368912307
M35,92247.8,112,108805.5123882408,143380.7812930588
M35,93048.8,112,108364.85888753876,142394.02872289054
M35,93856.8,112,107673.71086077996,141276.97558453053
M35,94671.7,112,108291.83166983769,140617.27099338575
M35,95493.8,112,107152.78802631002,139422.91360898927
M35,96322.9,112,107001.61324376408,138555.32910974757
M35,97159.3,112,107271.56417117619,138062.653573379
M35,98002.9,112,107220.21592151011,137295.866957014
M35,98853.9,112,106871.54002173939,136354.68172054918
M35,99712.2,112,106215.72615070952,135175.0388944039
M35,100578.0,112,106936.3384071062,134966.0458912922
M35,101451.0,112,106370.87832394973,133850.67190497508
M35,102332.0,112,105416.96786744145,132814.43719638977
M35,103221.0,112,106311.61645980357,132336.09596210349
M35,104117.0,112,105635.92225424672,131521.3217886465
M35,105021.0,112,104723.62463393707,130429.29447673843
M35,105933.0,112,105001.71103854972,129818.19808833058
M35,106853.0,112,105323.82967501618,129106.18600927356
M35,107781.0,112,104100.6387346423,128084.38806084049
M35,108716.0,112,103877.71390637173,127342.60888971998
M35,109660.0,112,103767.28812420329,126520.48791449623
M35,110613.0,112,103526.51171630724,125864.95036071145
M35,111573.0,112,104168.37910502696,125310.24120050685
M35,112542.0,112,103540.54032468922,124323.50701053727
M35,113519.0,112,102798.06481529716,123602.11593617991
M35,114505.0,112,102595.79819734309,122875.67691877739
M35,115499.0,112,102586.59856811592,122061.82721729603
M35,116502.0,112,103342.09336671668,121857.67611223305
M35,117513.0,112,102234.53723726342,120834.43147457505
M35,118534.0,112,102774.95668499699,120196.31359944423
M35,119563.0,112,101759.68081591712,119195.39880052867
M35,120601.0,112,101314.58882020105,118613.24275508785
M35,121648.0,112,101837.09259650517,118111.03958558572
M35,122705.0,112,101019.53597397014,117169.45022922223
M35,123770.0,112,100668.19505193213,116561.87312213155
M35,124845.0,112,100491.5680640653,115882.25162269194
M35,125929.0,112,100602.76501661204,115158.69119933009
M35,127022.0,112,100185.21956543124,114594.31927243191
M35,128125.0,112,99824.46892769454,113904.16480984534
M35,129238.0,112,99606.75251333477,113243.9879143637
M35,130360.0,112,100547.09795857451,112786.1784810664
M35,131492.0,112,99743.04518770131,111920.4269010071
M35,132634.0,112,98964.9319225632,111320.05022603486
M35,133785.0,112,99744.25235492087,110784.60271232328
M35,134947.0,112,98808.95265291077,109900.3624150167
M35,136119.0,112,99228.53309179656,109741.74611800686
M35,137300.0,112,99106.07373909015,109150.14063365801
M35,138493.0,112,97904.39614436345,108184.67110500974
M35,139695.0,112,97874.3889396399,107622.15484990895
M35,140908.0,112,97959.06812382198,107131.20275033262
M35,142132.0,112,98259.3341104433,106580.3675681357
M35,143366.0,112,97897.65683029858,106039.78908839221
M35,144611.0,112,97959.89571662706,105292.40245918781
M35,145866.0,112,96794.8634575178,104506.62341568655
M35,147133.0,112,96663.33360046621,103867.52359405824
M35,148410.0,112,97238.2078399174,103539.12036804983
M35,149699.0,112,96983.1841893801,102998.50220000748
M35,150999.0,112,96523.47145841652,102548.28206238356
M35,152310.0,112,96197.62687198815,101931.56464835226
M35,153633.0,112,95785.38006178782,101294.09485745289
M35,154966.0,112,96377.83027388887,100713.48174462523
M35,156312.0,112,96075.2626697176,100127.57160172066
M35,157669.0,112,95003.91971261786,99327.03423446836
M35,159038.0,112,95578.09160142604,99051.82422327106
M35,160419.0,112,95052.60325991399,98652.20298079228
M35,161812.0,112,95435.53568344536,97833.31344478388
M35,163217.0,112,94431.39371998445,97528.37235347091
M35,164634.0,112,93691.64535036264,96815.06893991948
M35,166064.0,112,93715.96242922233,96134.6300026997
M35,167506.0,112,94428.46309943649,95829.46103852207
M35,168960.0,112,93931.91960967865,95294.93929348492
M35,170427.0,112,93273.42692026503,94577.68306144142
M35,171907.0,112,92929.72801067628,94027.74804915917
M35,173400.0,112,93917.53840410407,94185.76147649682
M35,174906.0,112,92444.00325521972,93173.2482123874
M35,176424.0,112,92023.87405274529,92723.25968061393
M35,177956.0,112,92928.95703442112,92266.98349163169
M35,179501.0,112,93086.03898751251,92126.6035027602
M35,181060.0,112,91412.90825026641,91240.44268114388
M35,182632.0,112,92180.50585713696,90787.83721723755
M35,184218.0,112,91000.596247408,90285.2044219472
M35,185817.0,112,91082.37238975422,89574.85774907301
M35,187431.0,112,91390.80994801917,89527.12050487055
M35,189058.0,112,92275.95952623799,88870.20224326347
M35,190700.0,112,90172.98791086015,88393.36705204113
M35,192356.0,112,90465.65440971873,87897.23565526652
M35,194026.0,112,90851.87529089312,87471.17486671382
M35,195711.0,112,90836.98511026542,87008.55319092606
M35,197410.0,112,90496.65528722573,86532.77528817636
M35,199124.0,112,89374.09322511403,85901.81910719267
M35,200853.0,112,89708.78725496925,85871.78039147948
M35,202597.0,112,89811.29749179422,85206.58994366215
M35,204356.0,112,89674.78380941285,84767.43580467401
M35,206131.0,112,88673.72123754752,84048.85716545433
M35,207921.0,112,88939.57203320449,83828.82660610648
M35,209726.0,112,87945.301428087,83464.55990030631
M35,211547.0,112,87818.16506905472,82959.32284697906
M35,213384.0,112,87870.79729773123,82319.84993868654
M35,215237.0,112,87627.67798868209,81923.68415188011
M35,217106.0,112,88293.11134379962,81750.87211679836
M35,218991.0,112,87027.73762376887,81340.31130130656
M35,220892.0,112,87951.16567474167,80871.55983002365
M35,222810.0,112,86552.07365568816,80518.43367099948
M35,224745.0,112,86701.9587229716,80017.19239003844
M35,226696.0,112,86205.2433873799,79621.76215852231
M35,228665.0,112,85966.80877909045,79276.78763987578
M35,230650.0,112,85861.27004821123,78833.26125357229
M35,232653.0,112,87237.77915916315,78117.19177261987
M35,234673.0,112,87081.0464575804,78325.87917827227
M35,236711.0,112,86206.64315882137,77999.78451583629
M35,238766.0,112,85793.82518577145,77534.81444203932
M35,240839.0,112,85082.68880958119,76633.80735696437
M35,242930.0,112,85181.74026559271,76714.13702947179
M35,245040.0,112,85001.35238129244,75560.90249494046
M35,247167.0,112,85918.53355978259,75996.65517955489
M35,249314.0,112,85389.16359720877,75772.61275932471
M35,251478.0,112,84861.97727264823,75203.72668271315
M35,253662.0,112,83610.47766369353,74663.22864136589
M35,255864.0,112,83420.44524187082,74295.92026317248
M35,258086.0,112,83515.20995293728,74046.93746964402
M35,260327.0,112,83052.48728432726,73560.85013556233
M35,262588.0,112,83475.94942755028,73402.03966436234
M35,264868.0,112,83577.31441120147,73026.87037482484
M35,267167.0,112,82658.92258273925,72312.22998503545
M35,269487.0,112,82990.13384308612,71381.26438969439
M35,271827.0,112,83006.89313107067,72021.58621928745
M35,274187.0,112,82440.98653983549,71582.2917787453
M35,276568.0,112,81712.9808181062,71070.57886933985
M35,278970.0,112,81739.11977599462,70515.49230268468
M35,281392.0,112,81343.00191233795,70404.38397829495
M35,283835.0,112,81170.74169497528,70057.28835335103
M35,286300.0,112,81817.68339234265,69966.37451253014
M35,288786.0,112,81153.9139011138,69015.3893586603
M35,291293.0,112,81532.65399412077,68884.09332408068
M35,293823.0,112,81251.48643649912,68949.6797021318
M35,296374.0,112,81334.94929448832,68436.30115819236
M35,298947.0,112,80055.45678743116,68043.1995738619
M35,301543.0,112,80133.94632439,67811.74709161553
M35,304161.0,112,79759.37792144535,67368.26190663867
M35,306802.0,112,79705.01103066893,67121.18016141855
M35,309466.0,112,79339.27098934744,66796.3811024005
M35,312153.0,112,79169.67700736903,66474.81980437973
M35,314864.0,112,80134.91893121279,65994.73048251863
M35,317598.0,112,78811.53991847062,65849.94606361334
M35,320355.0,112,78941.30783040865,65183.72071745568
M35,323137.0,112,78481.81560956826,65218.431861334975
M35,325943.0,112,78270.54566676317,64928.63109463062
M35,328773.0,112,78116.54913999204,64611.22966484638
M35,331628.0,112,77927.69537697808,64311.538061878564
M35,334507.0,112,77883.01133490523,63891.23412405425
M35,337412.0,112,77911.07219750562,63343.93591798076
M35,340341.0,112,77979.46531553072,63590.341782914846
M35,343297.0,112,77240.11127810954,63151.66627131708
M35,346278.0,112,77076.52487526782,62838.78666946639
M35,349284.0,112,77377.76597280438,62085.57150709657
M35,352317.0,112,77092.83307946286,61923.10957142685
M35,355376.0,112,77762.8433139027,61980.43634124368
M35,358462.0,112,76378.07283191368,61719.18706007047
M35,361574.0,112,77163.61898513867,61203.876377252025
M35,364714.0,112,77572.17850306269,61084.949401742604
M35,367881.0,112,76647.34330373112,61095.92741960541
M35,371075.0,112,76087.81811976977,60167.985897162136
M35,374297.0,112,75957.39852075987,59876.33049673977
M35,377547.0,112,75745.12991095344,59634.0155128531
M35,380825.0,112,76815.11215876162,59112.25549861004
M35,384132.0,112,75044.79430279991,59545.482526773405
M35,387468.0,112,74883.64505210871,59278.87727456022
M35,390832.0,112,75581.24303435326,59288.40464381309
M35,394225.0,112,75298.48534472974,59004.63681203966
M35,397649.0,112,75540.4936388061,58421.82411813863
M35,401101.0,112,75130.11700232505,58552.30105671562
M35,404584.0,112,76521.45394615919,58111.78890074361
M35,408097.0,112,74294.01291355585,57290.14686198301
M35,411641.0,112,73748.84354610993,57495.67668164938
M35,415215.0,112,73867.25490842352,57276.66969366552
M35,418820.0,112,73443.96544708243,56952.3509674516
M35,422457.0,112,74185.17686147819,56854.78885846833
M35,426125.0,112,73822.65323274687,56095.59450437476
M35,429825.0,112,74087.77692249796,56413.40484495523
M35,433557.0,112,73666.46530352684,56322.87675008828
M35,437322.0,112,72733.01017022664,55719.7004804906
M35,441119.0,112,73463.4119923278,55890.6046468448
M35,444949.0,112,73005.4756732888,55548.84782360766
M35,448813.0,112,72412.4145155776,54962.61981813585
M35,452710.0,112,72114.17227125533,54887.95909927078
M35,456641.0,112,72747.43801701607,54934.872582309974
M35,460606.0,112,73168.62190190732,54143.908409675125
M35,464605.0,112,72862.24409043272,54594.84450379948
M35,468639.0,112,71833.53065532664,54102.933850783134
M35,472708.0,112,71393.08699545967,53725.52101698388
M35,476813.0,112,71171.77861512755,53532.3291878757
M35,480953.0,112,71892.06051434291,53117.94934499639
M35,485129.0,112,71934.11218681061,53385.01088279042
M35,489341.0,112,71193.83807012926,52322.71253417723
M35,493590.0,112,71754.27261864049,52370.360426170155
M35,497876.0,112,71261.49656880759,52741.70550537449
M35,502199.0,112,71254.98570698831,51925.93865607299
M35,506560.0,112,70980.67994267467,52375.46489860228
M35,510958.0,112,70974.04957887086,51549.958374546404
M35,515395.0,112,71465.29952326199,51271.93204642293
M35,519870.0,112,69789.19643365394,51375.98836932711
M35,524384.0,112,70724.34126622132,50975.36061789946
M35,528937.0,112,69925.45182383087,51161.952974491775
M35,533530.0,112,69897.14193484238,50738.89887661977
M35,538163.0,112,70445.67403465393,50377.82148675241
M35,542836.0,112,69016.88045397296,50455.02932189637
M35,547549.0,112,69585.26047342061,49544.95057001096
M35,552303.0,112,68729.09736883307,50072.19916823609
M35,557099.0,112,70912.15886296904,49863.79015698044
M35,561936.0,112,69305.766249762,49170.25747778229
M35,566816.0,112,68764.44145165029,49092.30909536062
M35,571737.0,112,69085.782001351,48304.33750202033
M35,576702.0,112,68441.5890223902,48743.61432958681
M35,581709.0,112,67969.75100579769,48900.787006478415
M35,586760.0,112,67786.60711264379,48800.81133602276
M35,591855.0,112,67717.41584299218,48648.789065284116
M35,596994.0,112,67567.12469270642,48406.67332728789
M35,602178.0,112,68282.08968082574,48658.765328755486
M35,607406.0,112,67799.95656645944,48290.03705249144
M35,612680.0,112,67170.87217628586,47936.400717958786
M35,618000.0,112,67143.82102030596,47849.20957730068
M35,623366.0,112,68493.02872688897,47207.13853866628
M35,628779.0,112,67039.67714255003,47520.159179984556
M35,634239.0,112,67242.60995031238,47585.05405844598
M35,639746.0,112,66570.37024962173,47169.69398089308
M35,645301.0,112,66758.97413366596,47168.00008581423
M35,650904.0,112,66225.42992259104,46834.01678224833
M35,656556.0,112,66141.9503038646,46650.06115235181
M35,662257.0,112,66318.35471156803,46159.43601777336
M35,668007.0,112,66254.00231820505,45947.82162328274
M35,673807.0,112,66770.71000003112,46474.11499976575
M35,679658.0,112,65585.94028162533,46110.134542486085
M35,685559.0,112,65481.26638253335,45948.4791760649
M35,691512.0,112,65353.1513691792,45810.933391228726
M35,697516.0,112,65234.10865088766,45698.28803875659
M35,703573.0,112,65888.84340526229,45926.5795443886
M35,709682.0,112,65311.45742103576,45566.47946436286
M35,715844.0,112,64880.25487371743,45309.08782279145
M35,722060.0,112,65441.82039322482,44409.2940303753
M35,728330.0,112,65402.92097248095,44270.952208758696
M35,734654.0,112,65914.86138424523,44636.776830265895
M35,741033.0,112,66133.83783283494,44302.337897326375
M35,747467.0,112,64246.3853693795,44671.860444930724
M35,753957.0,112,64844.69435162601,44911.81440186747
M35,760504.0,112,64065.80577638937,44394.360587695315
M35,767107.0,112,64475.00679398614,43744.168586335814
M35,773768.0,112,64178.391918638765,44406.75232984141
M35,780487.0,112,63711.692125805595,44108.17098696554
M35,787264.0,112,63728.26027619078,43790.37705685234
M35,794099.0,112,63708.88095235694,43606.540619568616
M35,800995.0,112,63920.51375436328,43613.91788376983
M35,807950.0,112,63404.64167654959,43637.93056403498
M35,814965.0,112,63533.86395577837,43195.07856144862
M35,822041.0,112,62954.57168969316,43499.70471628919
M35,829179.0,112,62915.09522193637,43444.853545629376
M35,836379.0,112,62751.685457512474,43300.48084036047
M35,843641.0,112,63587.73588998843,42231.27554466446
M35,850966.0,112,63660.856589184186,41903.307632027834
M35,858355.0,112,62996.555102627055,42537.80070163681
M35,865808.0,112,62272.68417090494,43000.28543165082
M35,873326.0,112,63311.730072444145,41737.99197274639
M35,880909.0,112,62040.560489765216,42855.83339385026
M35,888558.0,112,61931.17295424429,42672.74328309801
M35,896273.0,112,62184.51312531166,42910.71761071157
M35,904056.0,112,61728.52659622416,42578.88806282602
M35,911906.0,112,62406.63459044385,42685.613787861366
M35,919824.0,112,64218.48515350256,40903.3362616265
M35,927811.0,112,61316.92258612562,42436.00428567081
M35,935867.0,112,61416.321906031975,42450.600214825165
M35,943993.0,112,62614.976583406366,41134.41941698672
M35,952190.0,112,62359.25360349183,41819.685049183325
M35,960457.0,112,61434.47211382006,41626.64203025089
M35,968797.0,112,62538.55756567,40462.80724747959
M35,977209.0,112,60568.399783595305,42108.520955568034
M35,985694.0,112,62023.114257579946,41597.87115103689
M35,994253.0,112,61023.827054829475,41475.48688375152
M35,10000.0,132,139181.62752849507,1395445.2568526377
M35,10086.8,132,139138.16626325942,1383349.4005842193
M35,10174.4,132,139258.095586027,1372018.384758858
M35,10262.8,132,139167.61745202477,1359779.826463789
M35,10351.9,132,139037.39323296843,1347843.5404524421
M35,10441.8,132,139085.5545574289,1336863.5685216347
M35,10532.4,132,139100.72487533698,1325716.326119838
M35,10623.9,132,138963.23404881207,1313920.2689166132
M35,10716.1,132,138898.6316230442,1302499.7469560066
M35,10809.2,132,139039.30211385846,1292046.3495160064
M35,10903.0,132,138999.94956854905,1281117.7282789655
M35,10997.7,132,138967.19198360958,1270135.5597894464
M35,11093.2,132,138747.56909984097,1258616.6322210887
M35,11189.5,132,138805.36100427867,1248152.9748088336
M35,11286.7,132,138709.71697661464,1237348.258048897
M35,11384.7,132,138778.57341774492,1227070.3758281358
M35,11483.5,132,138758.67939783313,1216911.9046258503
M35,11583.2,132,138754.2191355532,1206583.7353318539
M35,11683.8,132,138642.17985993493,1195943.972442956
M35,11785.3,132,138650.8557759794,1186023.2462253047
M35,11887.6,132,138754.9864859686,1176447.578317259
M35,11990.8,132,138592.00493245447,1165978.3145330206
M35,12094.9,132,138608.3595666827,1156447.129264267
M35,12199.9,132,138760.78702607268,1147362.5437504153
M35,12305.9,132,138776.1748002465,1137673.3881932201
M35,12412.7,132,138627.08084646045,1127457.083309499
M35,12520.5,132,138583.78096873645,1117901.1307635936
M35,12629.2,132,138664.18095372673,1108786.1332928315
M35,12738.9,132,138608.22912509562,1099391.3687624221
M35,12849.5,132,138591.63219984676,1090259.7789565797
M35,12961.1,132,138544.48904040968,1080821.9258087478
M35,13073.6,132,138566.84319483346,1072064.8186594355
M35,13187.1,132,138502.0521884792,1062814.9088742803
M35,13301.6,132,138365.02488247084,1053218.171375652
M35,13417.1,132,138396.45062689105,1044769.7907922991
M35,13533.6,132,138345.5567813496,1035674.1628068602
M35,13651.1,132,138298.20834382728,1027025.1930114501
M35,13769.7,132,138295.04489356198,1018287.5262643098
M35,13889.2,132,138205.2612764644,1009521.8535447009
M35,14009.8,132,138213.02941265333,1001182.5130464615
M35,14131.5,132,138301.7833328889,993300.9940529666
M35,14254.2,132,137975.98468645322,983800.7807149736
M35,14378.0,132,138182.5547369512,976237.5953804892
M35,14502.8,132,138200.1116385543,968252.0454049826
M35,14628.7,132,137556.5213303741,958041.5762525463
M35,14755.7,132,137631.08065117893,950451.5561639811
M35,14883.9,132,137752.52332192834,942977.97527756
M35,15013.1,132,137596.98201447155,934505.5338425149
M35,15143.5,132,137764.85344890677,927487.1473755065
M35,15275.0,132,137598.9353193575,919137.6530990447
M35,15407.6,132,137555.97520381102,911487.4338627318
M35,15541.4,132,137615.7577321514,904102.0837606677
M35,15676.3,132,137395.46457851626,895920.3271608904
M35,15812.4,132,137402.0359024501,888607.4294799278
M35,15949.7,132,137384.21510748993,881220.0546774939
M35,16088.2,132,137270.35982813773,873502.8748823184
M35,16227.9,132,137339.34506928636,866594.9438220417
M35,16368.8,132,137191.73747505792,858833.517557207
M35,16511.0,132,137422.023940778,852641.9925887511
M35,16654.3,132,137268.21957256584,845136.1605471828
M35,16798.9,132,137086.3079919942,837660.5469120534
M35,16944.8,132,137176.50720769318,830934.4296124603
M35,17091.9,132,137312.60382227742,824517.4077615389
