Repository: upb-lea/materialdatabase

Material database for power electronic usage
===============================================

The materialdatabase mainly contains complex magnetic and dielectric data of soft-magnetic ferrite materials under sinusoidal excitation.
Typical target applications of the provided material data are magnetic components in power electronic converters operated at switching frequencies reaching from 100 kHz to 3 MHz.
The database allows to compare materials and measurement setups, to work with fit functions (e.g., Steinmetz), and features data export as interpolation grids.
FEM solvers like Comsol can directly import these interpolation grids and incorporate the data in frequency-domain simulations.

File: materialdatabase/data/complex_permittivity/LEA_MTB/DMR96A.csv (part 6 of 18)
probe,f,T,eps_real,eps_imag
M35,17240.3,132,136979.26016131675,816770.0820458322
M35,17390.0,132,136960.63296788777,809897.4281181344
M35,17541.0,132,137073.47557656074,803780.3412749455
M35,17693.3,132,136980.63762438286,796865.3659062714
M35,17847.0,132,136937.2522291671,790227.8331296489
M35,18001.9,132,136875.2045655282,783586.1068964619
M35,18158.2,132,136833.23764118445,777095.2566164429
M35,18315.9,132,136757.63987448948,770502.2562683538
M35,18474.9,132,136815.24799141692,764366.8689192773
M35,18635.4,132,136781.3241593463,758034.9844471812
M35,18797.2,132,136856.4590753658,752050.2264686202
M35,18960.4,132,136623.64422149755,745209.4514210088
M35,19125.0,132,136604.4473249059,739197.0643511801
M35,19291.1,132,136665.29455798375,733322.0450188043
M35,19458.6,132,136428.59771210552,726761.6753641078
M35,19627.5,132,136423.90941661812,720865.1902317945
M35,19798.0,132,136396.6809920804,714840.2039798468
M35,19969.9,132,136388.48985181106,709141.8647373295
M35,20143.3,132,136316.61940093894,703175.0971699824
M35,20318.2,132,136178.54770991657,697166.7087446012
M35,20494.6,132,136167.55062407255,691451.5545434684
M35,20672.6,132,136181.46913096652,685900.4501354563
M35,20852.1,132,136135.71938767313,680260.7701017995
M35,21033.1,132,136138.43902286564,674818.8543119803
M35,21215.7,132,135998.65233033162,668974.6621973605
M35,21400.0,132,135795.80666507888,663084.820777867
M35,21585.8,132,135850.16694298043,657955.8344024412
M35,21773.2,132,135805.35675698495,652543.829003635
M35,21962.3,132,135571.0962238389,646708.9948458751
M35,22153.0,132,135750.58089450118,641916.8839912391
M35,22345.3,132,135517.73146209063,636244.7444095657
M35,22539.3,132,135424.25413676872,630945.4822290525
M35,22735.0,132,135515.09328453304,626094.3464008996
M35,22932.5,132,135319.1379254145,620707.6789727386
M35,23131.6,132,135354.20562666547,615785.0908254696
M35,23332.4,132,135186.24168164647,610516.8697200826
M35,23535.0,132,135139.21575762486,605516.2607357076
M35,23739.4,132,134975.8853405473,600337.2249074552
M35,23945.5,132,135027.45945625377,595701.7875513218
M35,24153.4,132,134913.7999381795,590727.3102838852
M35,24363.1,132,135001.03901434847,586238.0065996863
M35,24574.7,132,134936.64640310706,581372.3268060351
M35,24788.1,132,134701.02319142854,576300.1262261382
M35,25003.3,132,134600.41243485012,571538.0889418457
M35,25220.4,132,134928.47793219617,567653.5735458161
M35,25439.4,132,134544.23559704068,562423.1961928508
M35,25660.3,132,134446.43486115566,557787.6551285082
M35,25883.1,132,134446.48532332864,553334.459115341
M35,26107.8,132,134184.38734053075,548478.279219
M35,26334.5,132,134458.8132432303,544753.7345890395
M35,26563.2,132,134119.64101767505,539818.5811318252
M35,26793.8,132,134056.3611818239,535436.7380602562
M35,27026.5,132,134130.6282041162,531397.0787372759
M35,27261.2,132,133966.5070396646,526877.6391077433
M35,27497.9,132,133866.50444916077,522613.68762448983
M35,27736.6,132,133792.11128350877,518358.2079515552
M35,27977.5,132,133841.63192317184,514355.85853591963
M35,28220.4,132,133649.1936839259,510038.78925928386
M35,28465.4,132,133505.04822693535,505803.8704414241
M35,28712.6,132,133481.15545913632,501821.19437583763
M35,28961.9,132,133313.90950857074,497635.0325649238
M35,29213.4,132,133344.6084247795,493837.24317742896
M35,29467.1,132,133274.10397456572,489884.6964948102
M35,29722.9,132,133230.4020667665,486001.7163087339
M35,29981.0,132,132971.37125662333,481823.12269372056
M35,30241.3,132,132939.25423948726,478025.1575827184
M35,30503.9,132,132902.5960100325,474271.02082099335
M35,30768.8,132,132734.2794259719,470329.16802323295
M35,31035.9,132,132590.0223898902,466458.7722353913
M35,31305.4,132,132523.8848562534,462747.8589191996
M35,31577.2,132,132449.79763344742,459096.60304758826
M35,31851.4,132,132441.34796267538,455590.07701384864
M35,32128.0,132,132249.1578407285,451756.3063545015
M35,32407.0,132,132180.97226232034,448248.64464912796
M35,32688.3,132,132112.11839223903,444688.84346270823
M35,32972.2,132,132000.42090983308,441107.31407214387
M35,33258.5,132,131954.07285376708,437707.2385115082
M35,33547.3,132,131729.3119827082,434013.36512841436
M35,33838.6,132,131736.89890341574,430736.0260732051
M35,34132.4,132,131670.56684018968,427372.7702823799
M35,34428.7,132,131562.3544833159,423982.20352577535
M35,34727.7,132,131450.50198213354,420549.42576085497
M35,35029.2,132,131229.7782363261,417073.0511693475
M35,35333.4,132,131159.3268111526,413824.91076618835
M35,35640.2,132,131038.85140808945,410574.24449807673
M35,35949.6,132,130985.61578832165,407422.66231286543
M35,36261.8,132,130964.21106030258,404290.524656991
M35,36576.7,132,130714.74524424349,400914.8612342578
M35,36894.3,132,130650.79206994374,397875.08896074333
M35,37214.6,132,130552.75219539432,394743.4992746282
M35,37537.7,132,130509.8173028303,391712.8673901405
M35,37863.7,132,130272.4231382767,388444.0513759794
M35,38192.4,132,130259.73258801173,385549.1527851419
M35,38524.1,132,130131.82241008866,382539.82629970514
M35,38858.6,132,130100.04555639059,379627.8726216403
M35,39196.0,132,129946.53577837825,376612.5847649165
M35,39536.3,132,129657.39678653274,373489.82247334195
M35,39879.6,132,129631.567457471,370671.4677092025
M35,40225.9,132,129493.43284069395,367765.7021809599
M35,40575.2,132,129409.04783841914,364976.22039963264
M35,40927.5,132,129238.8794960275,362058.8597171137
M35,41282.9,132,129040.47584069597,359161.10015419946
M35,41641.3,132,128992.20826771836,356471.1658194755
M35,42002.9,132,128839.55718601734,353674.5210822744
M35,42367.6,132,128792.97513658507,351050.7846588836
M35,42735.5,132,128630.20084325167,348251.8200679332
M35,43106.5,132,128688.37427423232,345818.2951372002
M35,43480.8,132,128370.25618799061,342923.9557064593
M35,43858.4,132,128225.65030214099,340249.58889976906
M35,44239.2,132,128336.97067537556,337988.05909762066
M35,44623.3,132,127940.54103449274,335050.1766989553
M35,45010.8,132,127933.89835406977,332621.39605612063
M35,45401.6,132,127675.43130840837,329899.3418544476
M35,45795.8,132,127610.91136999363,327492.5143210073
M35,46193.5,132,127482.66290266217,324958.4618254913
M35,46594.6,132,127474.3140858585,322652.5369649166
M35,46999.2,132,127207.30103352971,320033.3515839414
M35,47407.3,132,127110.36975225227,317628.1626320012
M35,47818.9,132,126995.46737651268,315257.5002505117
M35,48234.1,132,126889.2933069385,312819.5134132146
M35,48652.9,132,126653.16432545923,310439.28583637404
M35,49075.4,132,126689.89590415302,308300.907143148
M35,49501.5,132,126419.43592655065,305781.49590532115
M35,49931.3,132,126291.0824370698,303496.3594670789
M35,50364.9,132,126083.59754217934,301211.69499340747
M35,50802.2,132,125998.33890123105,298956.4785116219
M35,51243.3,132,125759.31504350615,296614.3228316467
M35,51688.2,132,125688.423169303,294441.66649844224
M35,52137.0,132,125553.24019390179,292296.375920873
M35,52589.8,132,125455.69981679828,290126.3280370792
M35,53046.4,132,125370.74593087564,288049.7174704047
M35,53507.0,132,125049.55860529804,285684.6762742763
M35,53971.6,132,124829.64659111595,283464.74313321814
M35,54440.2,132,124909.03483747908,281656.9035496944
M35,54912.9,132,124537.95467822328,279274.6357728082
M35,55389.7,132,124517.00268926621,277374.87497767655
M35,55870.7,132,124450.39063334187,275395.0674840023
M35,56355.8,132,124178.09609910959,273173.5201021449
M35,56845.1,132,124024.57269290731,271184.4707544989
M35,57338.7,132,123955.34289474435,269223.4207874625
M35,57836.6,132,123544.50871150315,267021.0122906573
M35,58338.8,132,123515.26844096452,265210.40109842323
M35,58845.3,132,123476.49471646655,263388.23059988633
M35,59356.3,132,123002.53375542443,261415.0066932726
M35,59871.7,132,123068.43674353916,259464.30189689563
M35,60391.6,132,122645.84370573393,257333.447136184
M35,60915.9,132,122626.00678843042,255536.0752126368
M35,61444.9,132,122357.38768502492,253647.09809511213
M35,61978.4,132,122387.22783236735,251972.67485167529
M35,62516.5,132,122308.83003754636,250222.47766267377
M35,63059.4,132,121858.36087929142,248141.75885560762
M35,63606.9,132,121996.4259320487,246605.82811568357
M35,64159.2,132,121712.50754779941,244679.79254402954
M35,64716.3,132,121624.96949262815,242991.7253638306
M35,65278.2,132,121365.54318809824,241128.16597873598
M35,65845.1,132,121229.78013371548,239416.5947043773
M35,66416.8,132,120977.07848594476,237657.45814191285
M35,66993.5,132,120960.64759578902,236068.8855005123
M35,67575.2,132,120685.77332604579,234294.76587522437
M35,68161.9,132,120639.13353903207,232747.41831408208
M35,68753.8,132,120403.47826379635,230976.88898708724
M35,69350.8,132,120249.60964652238,229339.2731713536
M35,69952.9,132,119993.30366118303,227678.084237286
M35,70560.3,132,119806.02351572187,226037.56139842968
M35,71173.0,132,119658.47315193068,224462.34394088594
M35,71791.0,132,119622.34015602559,222989.11002565213
M35,72414.4,132,119391.04827077761,221338.83518665857
M35,73043.1,132,119163.49134608835,219731.51188669517
M35,73677.4,132,118958.91390950161,218182.4582186476
M35,74317.1,132,118893.64536876332,216724.36553438343
M35,74962.4,132,118725.23395128058,215151.14815087503
M35,75613.3,132,118495.04693784678,213692.4339548834
M35,76269.9,132,118345.77424359467,212193.78202188524
M35,76932.1,132,118200.34215107463,210737.38588988705
M35,77600.1,132,118003.43090874246,209411.24238966728
M35,78273.9,132,117736.2732357255,207713.95775509736
M35,78953.6,132,117685.23262706929,206353.465309573
M35,79639.1,132,117447.30640109681,204866.39855076474
M35,80330.6,132,117104.5765395706,203358.60202716317
M35,81028.1,132,117064.98654769667,202078.55103880895
M35,81731.7,132,116994.48055038482,200750.5979306691
M35,82441.4,132,116678.99717326848,199268.77193933897
M35,83157.2,132,116678.24118190334,198043.98652557688
M35,83879.3,132,116370.10572941811,196602.68970046687
M35,84607.6,132,116195.94997415674,195251.98939828368
M35,85342.2,132,115945.43933619864,193838.94972437012
M35,86083.2,132,115784.40301557646,192562.83458356417
M35,86830.7,132,115587.91236146234,191228.72462728398
M35,87584.7,132,115465.0305088325,189962.6247347751
M35,88345.2,132,115299.62084182628,188702.19921304972
M35,89112.3,132,115105.3243563864,187394.78067036113
M35,89886.0,132,114807.27919524399,186066.74255263025
M35,90666.5,132,114675.01662635029,184842.3574743085
M35,91453.7,132,114519.8130673096,183599.98658822052
M35,92247.8,132,114224.4883505938,182320.50428846004
M35,93048.8,132,114114.90113210851,181134.95803856404
M35,93856.8,132,113903.30263509869,179916.3884223138
M35,94671.7,132,113737.52847935115,178712.44372576015
M35,95493.8,132,113431.0848665144,177462.764340711
M35,96322.9,132,113511.24945923389,176437.80550841504
M35,97159.3,132,113103.06486635373,175147.59533905776
M35,98002.9,132,112955.50987805575,173988.0826270109
M35,98853.9,132,112817.07531442554,172885.54403668988
M35,99712.2,132,112679.98295852289,171783.13676941264
M35,100578.0,132,112364.22800653054,170576.38156054338
M35,101451.0,132,112182.83056445111,169446.07111411935
M35,102332.0,132,111973.39817424315,168330.74837685845
M35,103221.0,132,111819.57399373937,167210.79459754642
M35,104117.0,132,111820.72474231993,166250.05134440074
M35,105021.0,132,111371.22455009802,164996.58020099284
M35,105933.0,132,111107.4565192634,163888.67179790436
M35,106853.0,132,110890.6499820533,162829.91033877095
M35,107781.0,132,110844.86439281494,161815.16006605315
M35,108716.0,132,110652.24197910533,160764.87067238786
M35,109660.0,132,110482.0560624336,159744.52235032854
M35,110613.0,132,110190.54316799488,158637.33341593802
M35,111573.0,132,110001.99204163591,157622.5918657174
M35,112542.0,132,110018.30033105295,156738.99693693564
M35,113519.0,132,109717.04579324156,155684.91786818227
M35,114505.0,132,109512.35343312213,154666.98134394526
M35,115499.0,132,109260.3314980695,153644.8160451026
M35,116502.0,132,109064.83619141791,152621.92544237853
M35,117513.0,132,108829.68197307782,151680.89729941773
M35,118534.0,132,108620.70990607877,150691.68253903528
M35,119563.0,132,108472.66489223827,149757.74327987444
M35,120601.0,132,108248.03031105445,148797.76097725483
M35,121648.0,132,108067.59746685949,147839.64356617184
M35,122705.0,132,107843.86118201824,146909.41101260783
M35,123770.0,132,107746.78877269506,146025.69851070692
M35,124845.0,132,107496.81203282904,145099.2799345357
M35,125929.0,132,107213.28626962392,144127.7639620255
M35,127022.0,132,107017.90889512432,143218.4003283034
M35,128125.0,132,106968.82164070994,142385.74764129825
M35,129238.0,132,106561.14920879334,141420.66483665866
M35,130360.0,132,106525.04672438129,140604.83623074013
M35,131492.0,132,106139.2772533359,139644.46719236523
M35,132634.0,132,106024.1017405833,138831.88958044545
M35,133785.0,132,105871.70237945992,137981.17095868706
M35,134947.0,132,105755.1136202175,137159.34962745116
M35,136119.0,132,105404.38379818959,136254.42298696318
M35,137300.0,132,105169.20548567643,135409.5110241293
M35,138493.0,132,105084.54028969031,134588.2418438954
M35,139695.0,132,105005.45329732819,133801.9927459452
M35,140908.0,132,104513.77079887452,132895.3839579831
M35,142132.0,132,104413.89765684087,132080.53993582452
M35,143366.0,132,104279.98878738897,131357.94820729585
M35,144611.0,132,104028.33219836614,130510.14015128781
M35,145866.0,132,103733.15234855187,129706.84890787776
M35,147133.0,132,103535.41975351362,128909.79134160512
M35,148410.0,132,103419.01788550957,128146.6250930759
M35,149699.0,132,103169.8357771986,127335.05119223702
M35,150999.0,132,102962.76537542019,126622.48841414994
M35,152310.0,132,102814.04336845738,125839.0004475598
M35,153633.0,132,102577.99249003094,125046.37646698566
M35,154966.0,132,102343.78713235716,124294.75524271055
M35,156312.0,132,102207.93512847312,123582.42097643724
M35,157669.0,132,102101.10116361192,122876.17002656995
M35,159038.0,132,101801.41310382464,122116.4929616507
M35,160419.0,132,101627.559993268,121400.88516848048
M35,161812.0,132,101356.5772371973,120633.7719534985
M35,163217.0,132,101123.21154931837,119914.68545417633
M35,164634.0,132,101002.16610350276,119191.67887371015
M35,166064.0,132,100863.83329431678,118570.77602524699
M35,167506.0,132,100581.23937717106,117838.77862190527
M35,168960.0,132,100360.62513425371,117137.01529068226
M35,170427.0,132,100170.46737436933,116444.52333581715
M35,171907.0,132,100107.82499460694,115798.99302940334
M35,173400.0,132,99857.71097802572,115095.29856762245
M35,174906.0,132,99703.2985491678,114435.89652169771
M35,176424.0,132,99315.4302342037,113721.14392445533
M35,177956.0,132,99455.48386619268,113114.59860225322
M35,179501.0,132,98962.58626376632,112392.90585953608
M35,181060.0,132,98715.27648598213,111736.37327564666
M35,182632.0,132,98450.57385353696,111082.25763669862
M35,184218.0,132,98339.51705968601,110409.54276453762
M35,185817.0,132,98103.85350794431,109860.48979545372
M35,187431.0,132,97937.86269172162,109213.72181055252
M35,189058.0,132,97734.92748310341,108603.94126131786
M35,190700.0,132,97416.29902737292,107903.96087189468
M35,192356.0,132,97300.72884418239,107348.40961690737
M35,194026.0,132,97121.33108851727,106715.11672839471
M35,195711.0,132,96870.93024140768,106105.7992495918
M35,197410.0,132,96642.19460456794,105499.71406235367
M35,199124.0,132,96595.86892457368,104939.09411283924
M35,200853.0,132,96297.1921791714,104318.63368822211
M35,202597.0,132,96071.99662463609,103682.9613272727
M35,204356.0,132,95895.99092013399,103074.00999480185
M35,206131.0,132,95614.65425047043,102558.56397351765
M35,207921.0,132,95457.72722842597,101956.62089077133
M35,209726.0,132,95291.8527325758,101392.50201066464
M35,211547.0,132,94998.70642173769,100815.11378460418
M35,213384.0,132,94874.10772359997,100260.63733264811
M35,215237.0,132,94682.12618520211,99705.81136111722
M35,217106.0,132,94543.3147856112,99168.60322286705
M35,218991.0,132,94301.39998318929,98611.84025170722
M35,220892.0,132,94201.58504748203,98075.1085518373
M35,222810.0,132,93985.76284787826,97556.20660607125
M35,224745.0,132,93758.33222547009,96945.24408012773
M35,226696.0,132,93522.15406412042,96446.055186996
M35,228665.0,132,93386.72925944068,95902.32768080536
M35,230650.0,132,92969.58475181594,95385.9744359787
M35,232653.0,132,92847.74398867844,94828.55431059179
M35,234673.0,132,92649.37549910626,94317.23251901875
M35,236711.0,132,92555.39168439088,93869.92262965119
M35,238766.0,132,92403.39806449109,93400.596766772
M35,240839.0,132,92210.69905540512,92870.3236415861
M35,242930.0,132,91843.71163892372,92305.24380753894
M35,245040.0,132,91720.05422108535,91763.92709642305
M35,247167.0,132,91474.87533155491,91269.47205355328
M35,249314.0,132,91403.08522675956,90855.94810481508
M35,251478.0,132,91047.31710503208,90302.86780280551
M35,253662.0,132,90990.14548873004,89840.36719652172
M35,255864.0,132,90776.44645920032,89410.2966021022
M35,258086.0,132,90652.95381349268,88893.0291872636
M35,260327.0,132,90372.46072237492,88430.682634331
M35,262588.0,132,90166.8493268565,87974.47512040341
M35,264868.0,132,90020.0158618325,87523.21742659523
M35,267167.0,132,89863.58843199044,87028.84483098681
M35,269487.0,132,89681.19892653644,86492.27566174937
M35,271827.0,132,89316.98093949622,86070.32845389817
M35,274187.0,132,89125.36243969211,85622.36159347354
M35,276568.0,132,89046.50410939964,85116.09888033566
M35,278970.0,132,88758.82949024258,84741.86551362455
M35,281392.0,132,88657.17371020147,84307.37258646937
M35,283835.0,132,88473.60753005075,83875.30495947496
M35,286300.0,132,88410.94150219037,83344.56056849573
M35,288786.0,132,88039.8192922621,82984.54869099318
M35,291293.0,132,87879.25724042824,82570.88648839123
M35,293823.0,132,87627.41280885975,82124.583364085
M35,296374.0,132,87583.9704666469,81703.38684614086
M35,298947.0,132,87479.20836901263,81252.01039947024
M35,301543.0,132,87162.90763914328,80827.12430732301
M35,304161.0,132,86937.05268007735,80430.7814100847
M35,306802.0,132,86740.77682108553,80052.17658349237
M35,309466.0,132,86936.43188044771,79709.74959843718
M35,312153.0,132,86601.82297634345,79248.40642599901
M35,314864.0,132,86118.58743050681,78814.7643910897
M35,317598.0,132,86013.3198205247,78410.83860652887
M35,320355.0,132,85903.4390123004,78026.45388249616
M35,323137.0,132,85587.89092121857,77605.54387290622
M35,325943.0,132,85445.12535540156,77300.45745648713
M35,328773.0,132,85272.25294740357,76849.57674485538
M35,331628.0,132,85123.09199677076,76515.60877750425
M35,334507.0,132,84906.12639893458,76072.04266317462
M35,337412.0,132,84772.02532436993,75674.95150513132
M35,340341.0,132,84582.3980007825,75293.99051643106
M35,343297.0,132,84258.85618408251,74962.76005701745
M35,346278.0,132,84131.31346968753,74660.62155874421
M35,349284.0,132,83884.24346976806,74236.17552059314
M35,352317.0,132,83958.58264349926,73886.21212327744
M35,355376.0,132,83583.58108622047,73509.3583894685
M35,358462.0,132,83374.79499799322,73170.26523030644
M35,361574.0,132,83307.9280907228,72808.4148173787
M35,364714.0,132,83226.50126478667,72411.47371958043
M35,367881.0,132,82980.3801998305,72012.03767450986
M35,371075.0,132,82622.48738225386,71683.25115541622
M35,374297.0,132,82437.17538991371,71429.72294296221
M35,377547.0,132,82448.17189160144,70885.57665189158
M35,380825.0,132,82190.84860434086,70683.5532524287
M35,384132.0,132,82022.31404022049,70247.01275779896
M35,387468.0,132,81655.88845822806,70071.90353425233
M35,390832.0,132,81930.94850930826,69587.78382372773
M35,394225.0,132,81214.41619316775,69439.44834739354
M35,397649.0,132,81167.36723659364,69149.46929732038
M35,401101.0,132,81011.7482525512,68796.84229644197
M35,404584.0,132,80782.42318571224,68425.13564947109
M35,408097.0,132,80501.99834912026,68141.28952837747
M35,411641.0,132,80640.79833493028,67776.78610729202
M35,415215.0,132,80400.81239321665,67551.1415597293
M35,418820.0,132,80217.6983833734,66959.25129918926
M35,422457.0,132,79989.99683404247,66925.91459593603
M35,426125.0,132,79543.47033113746,66559.6322304603
M35,429825.0,132,79732.39435312463,66187.58706636516
M35,433557.0,132,78985.1141172967,66061.24984286776
M35,437322.0,132,79103.83410281714,65567.4548032104
M35,441119.0,132,78762.13974100421,65436.04479565131
M35,444949.0,132,78697.66677582751,65191.640312087606
M35,448813.0,132,78695.53657345081,64857.52377829328
M35,452710.0,132,78750.0880521001,64505.79244083275
M35,456641.0,132,78429.80430095248,64208.91068376587
M35,460606.0,132,78170.00783349146,63897.38428524733
M35,464605.0,132,78518.55337523087,63584.88609503794
M35,468639.0,132,78085.5525418499,63455.9179970595
M35,472708.0,132,77723.9788071395,63054.720163622005
M35,476813.0,132,77894.02207805401,62858.16425691258
M35,480953.0,132,77520.1705167551,62553.126143462774
M35,485129.0,132,77403.83894009276,62431.82342672333
M35,489341.0,132,77112.37462710464,62052.47525874931
M35,493590.0,132,77210.45086878091,61755.74631271451
M35,497876.0,132,77096.08397081234,61368.945508348654
M35,502199.0,132,76863.01639499221,61181.011673768015
M35,506560.0,132,76779.78125265994,60996.63636702851
M35,510958.0,132,76349.9336152503,60689.717288535176
M35,515395.0,132,76177.6465777139,60428.98064548144
M35,519870.0,132,76435.80512854521,60313.60828570617
M35,524384.0,132,75602.01876959695,59670.46289438634
M35,528937.0,132,75500.0680908908,59745.41402376762
M35,533530.0,132,75385.86734443261,59465.0622675129
M35,538163.0,132,75597.19758588678,59102.322663191044
M35,542836.0,132,75461.43709803978,59004.24857535124
M35,547549.0,132,75262.60686627464,58719.7701754688
M35,552303.0,132,75257.99741286064,58276.00999880706
M35,557099.0,132,74703.78970289334,58271.8271799863
M35,561936.0,132,74488.81030346482,58198.502394792784
M35,566816.0,132,74498.1938383468,57851.100758797
M35,571737.0,132,74264.0862882295,57535.82239154471
M35,576702.0,132,73586.56732796812,57173.041481334614
M35,581709.0,132,73727.47167320657,57159.628325458856
M35,586760.0,132,73327.96017900368,56952.62175523147
M35,591855.0,132,73903.90656800107,56735.10792903265
M35,596994.0,132,73293.09660566652,56458.772104707976
M35,602178.0,132,73359.82996323628,56243.79763259045
M35,607406.0,132,72980.62058326208,56065.59695061978
M35,612680.0,132,72876.12828704357,55899.61443989861
M35,618000.0,132,72505.73992656908,55656.925962145724
M35,623366.0,132,72904.2333369013,55382.26187393873
M35,628779.0,132,72452.28173267003,55090.00390983135
M35,634239.0,132,71949.46378962173,55158.10621447956
M35,639746.0,132,72420.15738702947,54902.585169547216
M35,645301.0,132,72611.69733912338,54479.57238271506
M35,650904.0,132,72422.02229041568,54214.67990061246
M35,656556.0,132,72132.0206483718,54322.02610259654
M35,662257.0,132,71955.55023180887,54055.80795105139
M35,668007.0,132,72045.0812701881,53749.66528798427
M35,673807.0,132,71528.4152738121,53440.41857084366
M35,679658.0,132,71230.49761193423,53440.55673448034
M35,685559.0,132,71663.00361983074,53125.644661779435
M35,691512.0,132,71184.83050135567,53127.405344988816
M35,697516.0,132,71092.02316899647,52935.37188055789
M35,703573.0,132,70767.71046351719,53033.72778810841
M35,709682.0,132,70643.97684676903,52808.267062595325
M35,715844.0,132,70397.71576127034,52515.85714295364
M35,722060.0,132,69994.1570185143,52176.02759116784
M35,728330.0,132,70307.87476995437,52366.753416547486
M35,734654.0,132,70399.31488931709,51763.5850979085
M35,741033.0,132,69435.4419083256,51869.34898830988
M35,747467.0,132,69535.67811780203,51702.78704002956
M35,753957.0,132,69739.46400038425,51576.23958491637
M35,760504.0,132,69606.51119586968,51172.03897246298
M35,767107.0,132,69075.88175221604,51337.88505666083
M35,773768.0,132,69426.7558349889,51024.02519943313
M35,780487.0,132,68722.1825522045,51056.581381714386
M35,787264.0,132,69137.37706639235,50438.39556686501
M35,794099.0,132,68864.6939048147,50390.44782952644
M35,800995.0,132,68842.42506743407,50449.64729928688
M35,807950.0,132,68470.5446187083,50343.36335823234
M35,814965.0,132,68654.43010025467,50047.52167413753
M35,822041.0,132,68098.00965203748,49662.474232669905
M35,829179.0,132,68218.531887766,50043.70087424881
M35,836379.0,132,67553.8832375288,49986.69668167155
M35,843641.0,132,68000.74619429228,49410.14884786857
M35,850966.0,132,68076.62076257715,49190.04011822922
M35,858355.0,132,67629.5104859784,49360.959262111784
M35,865808.0,132,67733.64017971561,49116.24682403981
M35,873326.0,132,67695.84608593103,49063.24592064601
M35,880909.0,132,67245.05884582191,49159.012650308505
M35,888558.0,132,67444.92456760204,48902.57759943262
M35,896273.0,132,67076.57488898106,48898.37673521883
M35,904056.0,132,67005.14592495128,48696.741200848875
M35,911906.0,132,66764.33379431722,48584.794286274555
M35,919824.0,132,66988.19030492278,48324.249066754965
M35,927811.0,132,66687.49607959413,48475.13533837403
M35,935867.0,132,66978.96574434073,48129.092095328124
M35,943993.0,132,66451.96779868373,47928.081203755144
M35,952190.0,132,66112.08340170296,47833.43134522792
M35,960457.0,132,65782.97776068842,47876.10000057436
M35,968797.0,132,65975.20175257587,47936.428884815134
M35,977209.0,132,65743.82324161252,47444.02974668197
M35,985694.0,132,65406.53739520223,47665.8974696589
M35,994253.0,132,65512.86726521034,47392.57043971912
M35,10000.0,30,138000.10535641346,241159.85362704346
M35,10086.8,30,137801.38330323884,239473.69429006017
M35,10174.4,30,137596.89459566973,237817.46220772597
M35,10262.8,30,137397.02296291752,236168.41958049533
M35,10351.9,30,137193.99497616533,234532.1791536747
M35,10441.8,30,136994.18216180583,232914.71197044637
M35,10532.4,30,136790.9693139451,231308.2682957298
M35,10623.9,30,136581.49544304927,229708.78069739215
M35,10716.1,30,136369.9514324559,228124.05069375347
M35,10809.2,30,136160.69013737878,226558.38612123567
M35,10903.0,30,135963.19628910648,225007.68223057315
M35,10997.7,30,135746.9285025596,223463.86946751075
M35,11093.2,30,135548.95846656992,221936.7809881122
M35,11189.5,30,135332.84293952023,220421.5023535538
M35,11286.7,30,135126.17745117866,218919.51802068844
M35,11384.7,30,134913.18503530064,217430.8157534603
M35,11483.5,30,134701.02490443096,215957.34466521733
M35,11583.2,30,134494.83752572138,214491.28278161315
M35,11683.8,30,134283.08514504554,213035.8433127085
M35,11785.3,30,134074.2392745413,211602.55226561372
M35,11887.6,30,133863.97944335977,210184.25796639605
M35,11990.8,30,133646.03848932765,208759.68112700118
M35,12094.9,30,133430.9726526358,207359.74059437108
M35,12199.9,30,133217.7716591337,205970.61385954442
M35,12305.9,30,133004.49600544482,204589.22568719505
M35,12412.7,30,132788.0624676759,203216.23399738906
M35,12520.5,30,132579.5455223844,201866.84996371536
M35,12629.2,30,132359.57903511642,200516.735037772
M35,12738.9,30,132142.47736340872,199189.71170464627
M35,12849.5,30,131926.44479071128,197860.24237104855
M35,12961.1,30,131712.0556927075,196548.69575684113
M35,13073.6,30,131491.7304446216,195247.94316239646
M35,13187.1,30,131280.4882732061,193962.44711166853
M35,13301.6,30,131066.9738157904,192683.36067969
M35,13417.1,30,130851.22652862465,191414.98411036114
M35,13533.6,30,130627.11929253022,190159.60837091535
M35,13651.1,30,130411.98080809443,188913.81001395133
M35,13769.7,30,130187.58488847733,187669.5237407301
M35,13889.2,30,129974.50816702044,186447.89829116786
M35,14009.8,30,129751.49667888238,185234.83584944278
M35,14131.5,30,129532.93648583739,184022.56852933438
M35,14254.2,30,129315.4247059925,182830.13865463505
M35,14378.0,30,129091.9160052657,181639.90134557663
M35,14502.8,30,128879.73784731506,180470.77384178474
M35,14628.7,30,128657.24758309229,179300.9453326239
M35,14755.7,30,128436.07726798943,178145.22920169646
M35,14883.9,30,128213.23497565008,176999.93893440146
M35,15013.1,30,127993.76088970002,175858.9378453054
M35,15143.5,30,127768.63568502215,174725.30291698308
M35,15275.0,30,127548.68405878892,173609.8179262763
M35,15407.6,30,127328.97408099833,172497.35655171293
M35,15541.4,30,127107.25901684973,171400.5542980008
M35,15676.3,30,126886.09457937181,170308.9060291145
M35,15812.4,30,126660.41894195447,169226.71749261726
M35,15949.7,30,126444.00560047443,168150.13636580386
M35,16088.2,30,126217.05175253566,167085.76891702414
M35,16227.9,30,125998.51364412601,166030.0036503091
M35,16368.8,30,125771.36655669204,164979.01963646052
M35,16511.0,30,125549.89118587016,163939.49231130292
M35,16654.3,30,125324.86902479101,162906.98554121784
M35,16798.9,30,125105.00044682174,161884.47337007863
M35,16944.8,30,124879.45043388504,160874.15119737442
M35,17091.9,30,124658.28113114038,159865.66016593666
M35,17240.3,30,124438.6918978294,158870.366593382
M35,17390.0,30,124213.41570890519,157877.14381799658
M35,17541.0,30,123991.43631520112,156893.95658948412
M35,17693.3,30,123767.25055374335,155921.03449939843
M35,17847.0,30,123543.02948828551,154955.3860286054
M35,18001.9,30,123318.18481679805,153996.19694047948
M35,18158.2,30,123090.89270620569,153042.22475430145
M35,18315.9,30,122871.53548393851,152098.114505143
M35,18474.9,30,122645.06893242487,151162.52405563247
M35,18635.4,30,122425.05249855969,150236.92247432782
M35,18797.2,30,122198.43449567631,149311.13592994038
M35,18960.4,30,121979.70251257003,148404.38342828033
M35,19125.0,30,121750.54222635394,147497.3743712178
M35,19291.1,30,121529.52684208532,146597.38408693072
M35,19458.6,30,121301.18816781268,145701.3472730733
M35,19627.5,30,121077.52646851553,144818.91004662417
M35,19798.0,30,120854.55588161753,143938.01376199763
M35,19969.9,30,120635.99307674862,143071.2114881954
M35,20143.3,30,120406.57321223771,142206.33202592784
M35,20318.2,30,120182.79027189208,141349.20126481663
M35,20494.6,30,119957.84195861177,140494.7871216581
M35,20672.6,30,119734.67718596154,139650.47015062987
M35,20852.1,30,119506.8908545732,138812.11426182548
M35,21033.1,30,119283.77531898975,137980.6330566941
M35,21215.7,30,119056.5282780215,137156.00251291323
M35,21400.0,30,118832.9237567255,136339.34196556712
M35,21585.8,30,118607.74883386598,135526.5341010405
M35,21773.2,30,118384.20635727204,134715.97389920216
M35,21962.3,30,118156.69030566755,133918.29162160368
M35,22153.0,30,117930.42999300234,133127.9281140808
M35,22345.3,30,117704.6448779404,132332.2993360887
M35,22539.3,30,117485.400842419,131554.0662316739
M35,22735.0,30,117256.33445869072,130781.17917222029
M35,22932.5,30,117031.09218741323,130009.50303991472
M35,23131.6,30,116809.78697790715,129250.10154229187
M35,23332.4,30,116586.65416559626,128491.51211224441
M35,23535.0,30,116362.6001604106,127736.53915051237
M35,23739.4,30,116137.3528648451,126994.6486776302
M35,23945.5,30,115914.75340816873,126252.1267503929
M35,24153.4,30,115690.44644291089,125516.63278340241
M35,24363.1,30,115466.78496681541,124788.42819898468
M35,24574.7,30,115248.01876742087,124065.05526788061
M35,24788.1,30,115021.14412865904,123345.93917186656
M35,25003.3,30,114797.65932941205,122634.26170247684
M35,25220.4,30,114576.08975171727,121923.69441934944
M35,25439.4,30,114352.10415691264,121222.82023695936
M35,25660.3,30,114126.98125079165,120527.36276333343
M35,25883.1,30,113910.24999985482,119837.23047793974
M35,26107.8,30,113680.43250877537,119149.48363672453
M35,26334.5,30,113460.12673399861,118466.51691200916
M35,26563.2,30,113244.47145459702,117795.22380921504
M35,26793.8,30,113020.64444309319,117123.40767463429
M35,27026.5,30,112797.09731653189,116456.1268154452
M35,27261.2,30,112575.1863450905,115799.18403166078
M35,27497.9,30,112356.42435207544,115138.71994904877
M35,27736.6,30,112133.66046278064,114489.13472789797
M35,27977.5,30,111911.20041071012,113840.72138060724
M35,28220.4,30,111691.34398275614,113200.56926016568
M35,28465.4,30,111466.21580948435,112559.06353391544
M35,28712.6,30,111251.35695365434,111933.42774133003
M35,28961.9,30,111029.94373978456,111301.96158249717
M35,29213.4,30,110810.0648474827,110680.94886793003
M35,29467.1,30,110590.51711079942,110061.37467995052
M35,29722.9,30,110373.29682421302,109445.22816732152
M35,29981.0,30,110156.20023327744,108839.43820909414
M35,30241.3,30,109937.9234187247,108235.02445446322
M35,30503.9,30,109718.3954768395,107631.91815732709
M35,30768.8,30,109499.3541833045,107037.05155112856
M35,31035.9,30,109278.3354864568,106445.6920673244
M35,31305.4,30,109063.59203436636,105859.15679390181
M35,31577.2,30,108844.1916533273,105274.21058370851
M35,31851.4,30,108625.21701628258,104691.70674508472
M35,32128.0,30,108409.65997786856,104118.87452561902
M35,32407.0,30,108190.77493049127,103548.42526163545
M35,32688.3,30,107974.05581203764,102980.89185435975
M35,32972.2,30,107756.7766856877,102417.25492364651
M35,33258.5,30,107540.16651082787,101857.92816347934
M35,33547.3,30,107323.57387683063,101303.32086686473
M35,33838.6,30,107109.75305001116,100755.97558164326
M35,34132.4,30,106892.81812161305,100205.74353414756
M35,34428.7,30,106679.05655945299,99663.08613294967
M35,34727.7,30,106462.79874333685,99122.99439356136
M35,35029.2,30,106255.22913354046,98593.0578080886
M35,35333.4,30,106040.84033770113,98057.47241092284
M35,35640.2,30,105822.36721111515,97532.84083728328
M35,35949.6,30,105610.77555244985,97003.24400077212
M35,36261.8,30,105392.7727639417,96483.35545502744
M35,36576.7,30,105186.51157790604,95966.37127678379
M35,36894.3,30,104969.59609694102,95453.38038402094
M35,37214.6,30,104758.23440302015,94945.33100752381
M35,37537.7,30,104544.88266614353,94436.37605694836
M35,37863.7,30,104337.03772361319,93930.98326903356
M35,38192.4,30,104123.59930197283,93436.90037521151
M35,38524.1,30,103908.87581581598,92938.22241384645
M35,38858.6,30,103698.74146698385,92447.7402776992
M35,39196.0,30,103489.57250751421,91958.92164466913
M35,39536.3,30,103278.69024149734,91471.64557491285
M35,39879.6,30,103070.75145367722,90989.69296846393
M35,40225.9,30,102864.27592209827,90512.99017803995
M35,40575.2,30,102651.35898718161,90038.67446381338
M35,40927.5,30,102446.64955208998,89559.95153431593
M35,41282.9,30,102231.40973554761,89092.63140020407
M35,41641.3,30,102028.40525475396,88626.93182923966
M35,42002.9,30,101818.34025454798,88159.87210347404
M35,42367.6,30,101611.47901148722,87701.24861547157
M35,42735.5,30,101401.2542041485,87244.70618773384
M35,43106.5,30,101196.9239275018,86789.27026479568
M35,43480.8,30,100992.08279586924,86340.1682949085
M35,43858.4,30,100783.07304107453,85890.56535798215
M35,44239.2,30,100580.33004885023,85445.70777019595
M35,44623.3,30,100375.1256148363,84999.08143302126
M35,45010.8,30,100169.6914224791,84562.48319050983
M35,45401.6,30,99963.5228231907,84122.54937137153
M35,45795.8,30,99763.49485514015,83692.5236881442
M35,46193.5,30,99561.06540578883,83260.73552065049
M35,46594.6,30,99354.71024078275,82832.1180804443
M35,46999.2,30,99150.58908545172,82407.35968759019
M35,47407.3,30,98950.35377487897,81984.88756942151
M35,47818.9,30,98747.04200390392,81565.61775430776
M35,48234.1,30,98545.38997738135,81149.65890433337
M35,48652.9,30,98345.54237382405,80731.93423978663
M35,49075.4,30,98141.10614596024,80318.12576622526
M35,49501.5,30,97945.50333792961,79913.15088908022
M35,49931.3,30,97741.44400960277,79504.57356865572
M35,50364.9,30,97541.59323722332,79077.58460046315
M35,50802.2,30,97350.45641636413,78679.92131137838
M35,51243.3,30,97123.5815273124,78312.33121307346
M35,51688.2,30,96935.14394125385,77904.99297577713
M35,52137.0,30,96720.64769009611,77513.35230469599
M35,52589.8,30,96517.33197111153,77133.75824180293
M35,53046.4,30,96331.0581713008,76735.59740365307
M35,53507.0,30,96131.56255568056,76356.43531794919
M35,53971.6,30,95924.17346444452,75976.78417860846
M35,54440.2,30,95732.64610740097,75591.79553164725
M35,54912.9,30,95531.59876998105,75205.92809126466
M35,55389.7,30,95340.30796148573,74833.23034824252
M35,55870.7,30,95146.53198224118,74449.26951238567
M35,56355.8,30,94953.5907009621,74082.64549223962
M35,56845.1,30,94762.89072817958,73714.33591396618
M35,57338.7,30,94571.22588642973,73346.91672060009
M35,57836.6,30,94371.85188182184,72972.53856626974
M35,58338.8,30,94183.91785917422,72625.1757121549
M35,58845.3,30,93997.75135031003,72249.0732169661
M35,59356.3,30,93831.55671515536,71984.39586102782
M35,59871.7,30,93616.59225975114,71539.04982051645
M35,60391.6,30,93431.86235386245,71181.67509246382
M35,60915.9,30,93226.119230483,70836.1064729037
M35,61444.9,30,93043.83038611685,70479.09453833866
M35,61978.4,30,92866.62035355512,70124.72081181352
M35,62516.5,30,92658.52948773018,69784.93155356041
M35,63059.4,30,92468.29109057666,69437.75679594574
M35,63606.9,30,92282.14108658202,69108.98903935515
M35,64159.2,30,92107.14122006475,68751.12347448144
M35,64716.3,30,91910.64046068885,68409.81225610226
M35,65278.2,30,91731.44997101132,68069.66366195022
M35,65845.1,30,91538.60141332251,67733.51846125102
M35,66416.8,30,91350.82817951955,67399.61055846237
M35,66993.5,30,91157.32769376825,67067.34577302476
M35,67575.2,30,90975.15905701094,66727.72221382601
M35,68161.9,30,90790.88646685545,66401.9306898845
M35,68753.8,30,90604.12133322039,66067.48168368082
M35,69350.8,30,90420.26725291806,65739.26913121526
M35,69952.9,30,90227.41952032308,65420.13628048907
M35,70560.3,30,90050.30062590879,65095.28915488248
M35,71173.0,30,89855.87412001348,64774.39786441393
M35,71791.0,30,89683.02010154695,64462.30241852267
M35,72414.4,30,89494.32727773074,64145.622652587415
M35,73043.1,30,89312.87039125129,63834.75259620739
M35,73677.4,30,89129.81438432864,63529.921746292835
M35,74317.1,30,88955.87502350392,63219.98656262001
M35,74962.4,30,88766.18462973743,62912.55061021555
M35,75613.3,30,88592.71260731759,62610.44348111442
M35,76269.9,30,88413.72548526217,62302.48945994338
M35,76932.1,30,88234.65923976211,61998.55424638453
M35,77600.1,30,88092.00944556347,61650.61614315086
M35,78273.9,30,87871.90901403438,61406.14560611244
M35,78953.6,30,87688.84779052493,61110.03850574023
M35,79639.1,30,87510.54671752322,60815.07223743336
M35,80330.6,30,87334.03574184369,60519.87115410436
M35,81028.1,30,87167.32024831507,60229.3072444323
M35,81731.7,30,86991.76533942607,59941.711044825526
M35,82441.4,30,86806.06891574452,59646.328981617866
M35,83157.2,30,86636.25887333545,59357.96052345403
M35,83879.3,30,86454.43121749989,59070.338842990976
M35,84607.6,30,86315.41330844493,58840.87684287357
M35,85342.2,30,86124.95136258026,58566.72083717261
M35,86083.2,30,85969.08709735413,58288.63840044013
M35,86830.7,30,85787.18043499113,58013.31125487172
M35,87584.7,30,85621.87283340914,57718.3353609257
M35,88345.2,30,85452.34345451479,57452.987776230926
M35,89112.3,30,85269.12705037654,57163.775598492175
M35,89886.0,30,85106.3567651582,56898.48351552592
M35,90666.5,30,84939.90414463767,56625.3874928701
M35,91453.7,30,84771.18382465387,56368.5565776891
M35,92247.8,30,84587.98494347566,56085.28097457696
M35,93048.8,30,84436.18064851924,55811.03741601694
M35,93856.8,30,84257.33558661875,55546.294380761494
M35,94671.7,30,84091.32577734487,55284.96012993068
M35,95493.8,30,83921.91210210328,55018.894000128006
M35,96322.9,30,83752.82743211053,54767.908719815256
M35,97159.3,30,83583.14350491767,54500.678556145154
M35,98002.9,30,83416.30361461372,54251.32054619021
M35,98853.9,30,83260.99261060903,53981.73128805262
M35,99712.2,30,83093.3516188197,53720.7397334517
M35,100578.0,30,82924.60040062739,53464.40813053771
M35,101451.0,30,82752.66204611176,53220.95042778785
M35,102332.0,30,82598.10523239594,52966.192070576435
M35,103221.0,30,82433.60417919593,52718.08381539334
M35,104117.0,30,82265.25534436898,52466.69801636714
M35,105021.0,30,82107.47690496515,52209.16464141395
M35,105933.0,30,81954.6846334145,51961.48125515282
M35,106853.0,30,81783.55592314067,51715.80346535667
M35,107781.0,30,81623.81619635154,51471.91698449162
M35,108716.0,30,81461.38071772993,51218.98527995403
M35,109660.0,30,81301.52202679282,50975.43741275271
M35,110613.0,30,81142.84194132923,50745.62845336743
M35,111573.0,30,80983.40220102787,50493.27032140054
M35,112542.0,30,80831.20429146061,50254.29190755231
M35,113519.0,30,80666.95104585133,50016.99310380583
M35,114505.0,30,80505.48449733418,49776.14907506718
M35,115499.0,30,80353.7979855065,49542.11871594271
M35,116502.0,30,80191.78275996918,49305.95724431797
M35,117513.0,30,80034.90418756919,49074.08627890914
M35,118534.0,30,79880.46832020044,48842.33632452632
M35,119563.0,30,79731.40604803416,48617.65568098754
