Repository: upb-lea/materialdatabase

Material database for power electronic usage
===============================================

The materialdatabase mainly contains complex magnetic and dielectric data of soft-magnetic ferrite materials under sinusoidal excitation.
Typical target applications of the provided material data are magnetic components in power electronic converters operated at switching frequencies reaching from 100 kHz to 3 MHz.
The database allows to compare materials and measurement setups, to work with fit functions (e.g., Steinmetz), and features data export as interpolation grids.
FEM solvers like Comsol can directly import these interpolation grids and incorporate the data in frequency-domain simulations.

File: materialdatabase/data/complex_permittivity/LEA_MTB/DMR96A.csv (part 7 of 18)
probe,f,T,eps_real,eps_imag
M35,120601.0,30,79589.15839942025,48385.82991639739
M35,121648.0,30,79418.99458955147,48147.31343685892
M35,122705.0,30,79259.40480041126,47920.88246094031
M35,123770.0,30,79111.23187443549,47690.93741563125
M35,124845.0,30,78960.4718720783,47474.06609945708
M35,125929.0,30,78797.9518377429,47240.517687821775
M35,127022.0,30,78659.06907536049,47022.23828209547
M35,128125.0,30,78510.96641386472,46793.94340323707
M35,129238.0,30,78361.27023828687,46575.62590697069
M35,130360.0,30,78203.96487138445,46346.83792540625
M35,131492.0,30,78055.96420503981,46127.421769074754
M35,132634.0,30,77908.6230802292,45912.56843988714
M35,133785.0,30,77755.81105080913,45691.69713023361
M35,134947.0,30,77609.88816166518,45474.84046809044
M35,136119.0,30,77462.06479682261,45258.46577218863
M35,137300.0,30,77328.8732615336,45036.838762914245
M35,138493.0,30,77177.93261836602,44833.73481921656
M35,139695.0,30,77028.11890826892,44614.28670578563
M35,140908.0,30,76877.99670531489,44400.91910320611
M35,142132.0,30,76733.97300710116,44190.6667879421
M35,143366.0,30,76594.14428932153,43978.14905483129
M35,144611.0,30,76459.12564207739,43774.55520195644
M35,145866.0,30,76304.90872297973,43555.85794601744
M35,147133.0,30,76165.52809414013,43357.76248222593
M35,148410.0,30,76025.5348556138,43146.57771802494
M35,149699.0,30,75880.95999897273,42940.47319116529
M35,150999.0,30,75746.0007739243,42736.60601593348
M35,152310.0,30,75607.1037606053,42526.470922624765
M35,153633.0,30,75464.49585530827,42322.3793298783
M35,154966.0,30,75323.0562307252,42130.972569289464
M35,156312.0,30,75193.13116438442,41928.82963242118
M35,157669.0,30,75051.74401089097,41724.895300457065
M35,159038.0,30,74926.2801201279,41526.33216089883
M35,160419.0,30,74779.8522615705,41329.412141873865
M35,161812.0,30,74640.38786582072,41131.329932587956
M35,163217.0,30,74506.17866573905,40931.843228054844
M35,164634.0,30,74374.87019383437,40739.46919560722
M35,166064.0,30,74246.44355837822,40542.19126804056
M35,167506.0,30,74107.60326096759,40350.09413692815
M35,168960.0,30,73979.20366900679,40153.388100530356
M35,170427.0,30,73842.39626731125,39960.752280683526
M35,171907.0,30,73716.07251205134,39769.22064707139
M35,173400.0,30,73581.23207949313,39582.146646996305
M35,174906.0,30,73444.81528783203,39387.20120372103
M35,176424.0,30,73320.8174022345,39202.80490490293
M35,177956.0,30,73196.0011806991,39011.96644215492
M35,179501.0,30,73058.44080885388,38819.36925319911
M35,181060.0,30,72936.03035055735,38640.78699436841
M35,182632.0,30,72803.54652330787,38451.72246191537
M35,184218.0,30,72673.7644010627,38266.61696733428
M35,185817.0,30,72558.78115272537,38082.09668374961
M35,187431.0,30,72428.68585467545,37897.16103686986
M35,189058.0,30,72304.45339687401,37719.22778267434
M35,190700.0,30,72184.76285173872,37534.265501502356
M35,192356.0,30,72053.06186222957,37360.08825129763
M35,194026.0,30,71941.37190645539,37174.33607698749
M35,195711.0,30,71808.75131096592,36998.68586817355
M35,197410.0,30,71682.04518519626,36818.377250535406
M35,199124.0,30,71566.0180323195,36638.73274822941
M35,200853.0,30,71446.66112280099,36463.12796699831
M35,202597.0,30,71326.44548938058,36287.46030708851
M35,204356.0,30,71206.19322871265,36108.08860278202
M35,206131.0,30,71084.4967044995,35932.43800703625
M35,207921.0,30,70965.07665290397,35763.13052471247
M35,209726.0,30,70849.80836389535,35595.94505225586
M35,211547.0,30,70735.47399823029,35426.78263071896
M35,213384.0,30,70619.91783212448,35255.048665777314
M35,215237.0,30,70503.0325374168,35085.935637110146
M35,217106.0,30,70389.61120457407,34909.861947418285
M35,218991.0,30,70278.41231122718,34740.165053344914
M35,220892.0,30,70163.85595521492,34576.020777645776
M35,222810.0,30,70049.68604033982,34418.61853202279
M35,224745.0,30,69942.52663987371,34242.84700234402
M35,226696.0,30,69828.41834692324,34085.358790238366
M35,228665.0,30,69710.08804304965,33921.2983817582
M35,230650.0,30,69610.09976971446,33751.466611588985
M35,232653.0,30,69491.86112285743,33585.14973299841
M35,234673.0,30,69384.1681981602,33429.49043214438
M35,236711.0,30,69275.86250919598,33274.42553501743
M35,238766.0,30,69164.23695537532,33110.94069384791
M35,240839.0,30,69055.69141236116,32948.82380320186
M35,242930.0,30,68953.33392213375,32791.90282306719
M35,245040.0,30,68843.14017042759,32633.77951569236
M35,247167.0,30,68744.30039715338,32479.7234979454
M35,249314.0,30,68638.98680737992,32318.51877633924
M35,251478.0,30,68537.67762679553,32166.096498197025
M35,253662.0,30,68427.1992613782,32008.943902199786
M35,255864.0,30,68330.87416707617,31848.982223513078
M35,258086.0,30,68223.79922808667,31696.659904575958
M35,260327.0,30,68121.60523485225,31549.63570309615
M35,262588.0,30,68023.98941428556,31390.58863017664
M35,264868.0,30,67922.71797613619,31241.390629210513
M35,267167.0,30,67822.33459513812,31090.587121382876
M35,269487.0,30,67722.55004227835,30942.63197297862
M35,271827.0,30,67625.5151104687,30795.348978393395
M35,274187.0,30,67532.63226156113,30655.339042114963
M35,276568.0,30,67432.84115029559,30491.59574318455
M35,278970.0,30,67334.72791959127,30352.301237184376
M35,281392.0,30,67233.37223933588,30205.297792543934
M35,283835.0,30,67142.26852822577,30058.94308388141
M35,286300.0,30,67043.85788618051,29915.350114357017
M35,288786.0,30,66951.40528961208,29769.770195513494
M35,291293.0,30,66865.22098656815,29628.074301210258
M35,293823.0,30,66770.18363079839,29482.993117845537
M35,296374.0,30,66678.04113970172,29345.985869443866
M35,298947.0,30,66582.13827970753,29203.817742314084
M35,301543.0,30,66491.51390587633,29061.452360591415
M35,304161.0,30,66406.53852855557,28924.562813449935
M35,306802.0,30,66314.68265072038,28786.28934061746
M35,309466.0,30,66220.095444811,28647.487017399002
M35,312153.0,30,66137.38361970948,28508.30272922966
M35,314864.0,30,66046.47264776668,28372.11722981334
M35,317598.0,30,65965.245009256,28237.177862432905
M35,320355.0,30,65876.06530017787,28105.317931748967
M35,323137.0,30,65790.50546242841,27966.127330285733
M35,325943.0,30,65706.03572532698,27824.12898862632
M35,328773.0,30,65621.60768266735,27702.243164721578
M35,331628.0,30,65536.5364935897,27573.25347066872
M35,334507.0,30,65458.2420099718,27441.665110406695
M35,337412.0,30,65368.56574381267,27308.210106160648
M35,340341.0,30,65290.59766903428,27178.253803169824
M35,343297.0,30,65209.93399891691,27053.517740135023
M35,346278.0,30,65128.86127544238,26918.94578692434
M35,349284.0,30,65046.848999506365,26798.291115998236
M35,352317.0,30,64970.59967836266,26667.97981223549
M35,355376.0,30,64890.747045682714,26548.16658903875
M35,358462.0,30,64813.23588608626,26418.390600723968
M35,361574.0,30,64737.763196243606,26293.20271220227
M35,364714.0,30,64659.68906252197,26172.006205619124
M35,367881.0,30,64581.16326505148,26051.191679502503
M35,371075.0,30,64509.2356750613,25920.122760822727
M35,374297.0,30,64435.19577205924,25802.378810613856
M35,377547.0,30,64360.59823217866,25681.572075615644
M35,380825.0,30,64287.8952014987,25567.925189882037
M35,384132.0,30,64215.07827424135,25447.368450570433
M35,387468.0,30,64142.94711058206,25324.920867115285
M35,390832.0,30,64070.39611500539,25207.51981498837
M35,394225.0,30,64007.955882239534,25095.913955110755
M35,397649.0,30,63933.61095887095,24977.463103028444
M35,401101.0,30,63871.35792045949,24851.945488399786
M35,404584.0,30,63798.302614123546,24746.11505212654
M35,408097.0,30,63730.97500712745,24641.71691994109
M35,411641.0,30,63665.09743764831,24525.60139002545
M35,415215.0,30,63598.49026876276,24411.39012416229
M35,418820.0,30,63534.47705284961,24293.862955939512
M35,422457.0,30,63472.18607097724,24191.858925093493
M35,426125.0,30,63406.40338459184,24083.30054971941
M35,429825.0,30,63340.9473552753,23969.298151126844
M35,433557.0,30,63281.99832219424,23862.809779255524
M35,437322.0,30,63220.7370487006,23757.69795445441
M35,441119.0,30,63158.426669036606,23649.656940018496
M35,444949.0,30,63097.21509530737,23543.396328359413
M35,448813.0,30,63038.93759557316,23435.079057494222
M35,452710.0,30,62981.12844963626,23331.923055723306
M35,456641.0,30,62922.56152850008,23234.19688506485
M35,460606.0,30,62863.84274385501,23129.01687004173
M35,464605.0,30,62808.84206985251,23028.660901653504
M35,468639.0,30,62751.30556528082,22931.309027925643
M35,472708.0,30,62698.35341237134,22829.13351113195
M35,476813.0,30,62645.06477690486,22725.06644460493
M35,480953.0,30,62589.202022673104,22630.167411770108
M35,485129.0,30,62534.554475805846,22533.67666197923
M35,489341.0,30,62484.912516736615,22435.73022496323
M35,493590.0,30,62435.418527251044,22339.012436766
M35,497876.0,30,62382.995099870735,22244.50662542093
M35,502199.0,30,62328.61719046943,22146.306155992097
M35,506560.0,30,62277.971838933416,22049.87213357082
M35,510958.0,30,62229.4684669339,21952.42938656203
M35,515395.0,30,62180.58881537,21855.654042127368
M35,519870.0,30,62132.29377246221,21755.619849060164
M35,524384.0,30,62079.36827744896,21661.94710941781
M35,528937.0,30,62034.52547991582,21566.1724921929
M35,533530.0,30,61990.157408817475,21476.922232433462
M35,538163.0,30,61953.085983642915,21391.56144725943
M35,542836.0,30,61901.89955106987,21299.670065214003
M35,547549.0,30,61857.826011716745,21205.448263049922
M35,552303.0,30,61815.03616171967,21117.26082218942
M35,557099.0,30,61772.18024232834,21028.484250817986
M35,561936.0,30,61733.30045730049,20938.210007111273
M35,566816.0,30,61689.218374287564,20855.21086789536
M35,571737.0,30,61652.321086544354,20768.664781018528
M35,576702.0,30,61615.45931948671,20684.54654294046
M35,581709.0,30,61573.617385738115,20602.12468463573
M35,586760.0,30,61536.11452446281,20518.543499749278
M35,591855.0,30,61501.48897240799,20432.835991416323
M35,596994.0,30,61467.61084983878,20355.36960257473
M35,602178.0,30,61434.07345846937,20275.87201658987
M35,607406.0,30,61398.76094293921,20195.316699894272
M35,612680.0,30,61363.954518039114,20117.661794032218
M35,618000.0,30,61336.051847698705,20043.209505827726
M35,623366.0,30,61301.498558739644,19966.33642896789
M35,628779.0,30,61276.32059514852,19893.213236330324
M35,634239.0,30,61245.477438900605,19818.232479025508
M35,639746.0,30,61217.70103437905,19748.829148851943
M35,645301.0,30,61189.620148814916,19674.821767368234
M35,650904.0,30,61165.56942620774,19603.500620437913
M35,656556.0,30,61142.141150381925,19532.466715187937
M35,662257.0,30,61115.05712210528,19467.757210984913
M35,668007.0,30,61093.210711077845,19404.438551716456
M35,673807.0,30,61065.557962593106,19339.116779913464
M35,679658.0,30,61044.13404185554,19269.047810715147
M35,685559.0,30,61027.218518128495,19208.55649505484
M35,691512.0,30,61010.53196677088,19149.482844871414
M35,697516.0,30,60983.32948769627,19087.057503053704
M35,703573.0,30,60970.02543497799,19031.96462401978
M35,709682.0,30,60953.80006419727,18972.391208981444
M35,715844.0,30,60939.30592915896,18910.96310774512
M35,722060.0,30,60922.70186053777,18860.59082799105
M35,728330.0,30,60909.890985147016,18806.426503762024
M35,734654.0,30,60892.75875196939,18756.910205037828
M35,741033.0,30,60879.905224010836,18705.030512134625
M35,747467.0,30,60869.59998864671,18651.53267731167
M35,753957.0,30,60862.56849480648,18605.347633334542
M35,760504.0,30,60848.981624958345,18561.486372083415
M35,767107.0,30,60839.41020446977,18514.00669512231
M35,773768.0,30,60828.466479110815,18469.273298249373
M35,780487.0,30,60825.11718669609,18419.685431966947
M35,787264.0,30,60820.44611833918,18376.90722126577
M35,794099.0,30,60817.865080946605,18338.71809415383
M35,800995.0,30,60812.74925481406,18301.286841269353
M35,807950.0,30,60810.481140020056,18262.183066167385
M35,814965.0,30,60805.10768162584,18227.83219683302
M35,822041.0,30,60810.642996715585,18183.46352024423
M35,829179.0,30,60820.13898058286,18156.58689646912
M35,836379.0,30,60822.45344194235,18125.95039034439
M35,843641.0,30,60823.815845493584,18097.117070303844
M35,850966.0,30,60832.42167434538,18071.135052445126
M35,858355.0,30,60838.015542040914,18043.681322532124
M35,865808.0,30,60845.94028774573,18025.929966268854
M35,873326.0,30,60858.55194802701,18004.25017647619
M35,880909.0,30,60855.62675381185,17984.7894117406
M35,888558.0,30,60874.35679398552,17964.565577092006
M35,896273.0,30,60885.514502554564,17949.492166316428
M35,904056.0,30,60899.63602572413,17936.21196406984
M35,911906.0,30,60918.64397562157,17927.136839372353
M35,919824.0,30,60926.35445471395,17917.5053354375
M35,927811.0,30,60947.48905746431,17911.0083604383
M35,935867.0,30,60962.531890224,17908.725143669162
M35,943993.0,30,60980.992202708505,17899.465776568304
M35,952190.0,30,60995.308103938514,17905.28667259991
M35,960457.0,30,61017.46434133697,17909.245909505964
M35,968797.0,30,61034.67128616888,17915.45335449013
M35,977209.0,30,61063.568838095096,17919.536888051178
M35,985694.0,30,61089.80630275579,17930.015782924605
M35,994253.0,30,61109.302938867615,17938.981763000545
M35,10000.0,50,144567.80179229088,348123.5785668108
M35,10086.8,50,144401.07903403536,345501.65454025794
M35,10174.4,50,144250.22579829258,342903.0525658162
M35,10262.8,50,144092.29181275985,340330.157882442
M35,10351.9,50,143936.3545597856,337757.85017894534
M35,10441.8,50,143768.89771369117,335227.8870508341
M35,10532.4,50,143606.04977292303,332715.5730058232
M35,10623.9,50,143442.95408568278,330233.452908976
M35,10716.1,50,143284.41684119517,327765.4600478061
M35,10809.2,50,143114.83050703641,325314.80042458087
M35,10903.0,50,142945.20107576982,322898.20497651387
M35,10997.7,50,142784.66284322945,320490.3317683243
M35,11093.2,50,142608.83921500779,318105.7233736837
M35,11189.5,50,142445.65172621838,315749.530749585
M35,11286.7,50,142276.50028364873,313412.67898614204
M35,11384.7,50,142104.3557830302,311086.8888743144
M35,11483.5,50,141935.8224799942,308793.5959124411
M35,11583.2,50,141760.5587872052,306516.91728084645
M35,11683.8,50,141591.53654412384,304251.0526533322
M35,11785.3,50,141408.9453322525,302015.7254266844
M35,11887.6,50,141239.28825422772,299798.281866007
M35,11990.8,50,141065.37266884104,297600.2563167376
M35,12094.9,50,140888.13810263306,295417.9304464535
M35,12199.9,50,140709.36956946785,293257.41959544487
M35,12305.9,50,140534.70891074362,291113.16080137785
M35,12412.7,50,140351.53106476567,288993.7892335066
M35,12520.5,50,140172.57390894066,286884.05331949407
M35,12629.2,50,139990.51998207197,284800.63981347415
M35,12738.9,50,139810.58243661013,282734.87852942746
M35,12849.5,50,139626.15093028426,280679.47241679777
M35,12961.1,50,139444.90350608158,278644.79105335654
M35,13073.6,50,139257.02489395844,276635.1535818709
M35,13187.1,50,139080.44223296078,274638.92895749985
M35,13301.6,50,138892.5505540798,272654.32613415056
M35,13417.1,50,138707.3631095032,270694.3684279872
M35,13533.6,50,138519.9990924114,268754.965885882
M35,13651.1,50,138336.33866284875,266826.55730808654
M35,13769.7,50,138147.45436745038,264918.0298277885
M35,13889.2,50,137957.94557328292,263025.4240858203
M35,14009.8,50,137768.20217005815,261147.06134479653
M35,14131.5,50,137575.63841318514,259277.91914278638
M35,14254.2,50,137387.69886862504,257436.21053448223
M35,14378.0,50,137193.18286226792,255605.98498807987
M35,14502.8,50,137008.9103304933,253796.9730416076
M35,14628.7,50,136814.31819912238,251998.45823339888
M35,14755.7,50,136619.1319432525,250220.68504809256
M35,14883.9,50,136429.17988467432,248450.25629880786
M35,15013.1,50,136225.74078604384,246702.27917400684
M35,15143.5,50,136030.7252356497,244963.09491780473
M35,15275.0,50,135843.3032845862,243245.37176051823
M35,15407.6,50,135641.95445161618,241539.21485540282
M35,15541.4,50,135442.91503737282,239847.53975308908
M35,15676.3,50,135243.96798230408,238174.0565543241
M35,15812.4,50,135051.12875649027,236505.04263613524
M35,15949.7,50,134851.5878100919,234863.04440626752
M35,16088.2,50,134645.54491554436,233230.78589383618
M35,16227.9,50,134455.5450132682,231615.2525479193
M35,16368.8,50,134248.80000649704,230008.30404923984
M35,16511.0,50,134048.80358984126,228411.23218923726
M35,16654.3,50,133856.54671989905,226839.36052480768
M35,16798.9,50,133645.4073554747,225268.08089682346
M35,16944.8,50,133437.60211776823,223720.24129749992
M35,17091.9,50,133237.02411724578,222186.12235462994
M35,17240.3,50,133038.81501075334,220663.72353620132
M35,17390.0,50,132833.39858041488,219153.55763884375
M35,17541.0,50,132625.4901771871,217657.09143892516
M35,17693.3,50,132421.20557799123,216163.74391206406
M35,17847.0,50,132216.22671569226,214692.69083313207
M35,18001.9,50,132014.9603592199,213234.81197161306
M35,18158.2,50,131804.63346494688,211785.95441420143
M35,18315.9,50,131590.19703501303,210346.4479951224
M35,18474.9,50,131389.811464541,208927.216947954
M35,18635.4,50,131183.58487167445,207519.93037589747
M35,18797.2,50,130974.9450637211,206124.16391646105
M35,18960.4,50,130766.0361463703,204728.91220733887
M35,19125.0,50,130554.12437035437,203356.60595061196
M35,19291.1,50,130343.93196721768,201990.85178524427
M35,19458.6,50,130138.43500781851,200637.02016774315
M35,19627.5,50,129922.17268640197,199296.40876531342
M35,19798.0,50,129714.75477255174,197969.93255800699
M35,19969.9,50,129503.43258508337,196655.3482178017
M35,20143.3,50,129289.63949802401,195345.7081779145
M35,20318.2,50,129080.53675495298,194048.08380501473
M35,20494.6,50,128864.61881445178,192760.4666815042
M35,20672.6,50,128651.36845863538,191489.52879485444
M35,20852.1,50,128437.46448327415,190225.09720897197
M35,21033.1,50,128220.1569445643,188966.62935472993
M35,21215.7,50,128009.46794329827,187726.6426109822
M35,21400.0,50,127791.77822479788,186489.91786204348
M35,21585.8,50,127571.45373446227,185264.12220432053
M35,21773.2,50,127362.69365358877,184057.23586356893
M35,21962.3,50,127143.60739798311,182853.26490912258
M35,22153.0,50,126932.60590637576,181658.20071818697
M35,22345.3,50,126709.97752151346,180481.49563889139
M35,22539.3,50,126495.0973365739,179306.93642255408
M35,22735.0,50,126279.90569123681,178144.4144668514
M35,22932.5,50,126062.81126067469,176991.51573636243
M35,23131.6,50,125846.49846267088,175844.0649201536
M35,23332.4,50,125631.13925827907,174713.22888264878
M35,23535.0,50,125415.36186676014,173589.1771100892
M35,23739.4,50,125190.98727239181,172472.61342838174
M35,23945.5,50,124971.93843859878,171364.22622888768
M35,24153.4,50,124750.14794712006,170267.9460220947
M35,24363.1,50,124529.00719142823,169178.2686596258
M35,24574.7,50,124316.9750523851,168101.67802391585
M35,24788.1,50,124095.42364199614,167033.10756932275
M35,25003.3,50,123877.90873075108,165969.96663534068
M35,25220.4,50,123656.94080148688,164917.87919179266
M35,25439.4,50,123439.80470647966,163874.41335598982
M35,25660.3,50,123215.43398005501,162838.47161649022
M35,25883.1,50,122994.93757180517,161810.4341269042
M35,26107.8,50,122776.26392847406,160791.64390235255
M35,26334.5,50,122559.1387934029,159786.26509738553
M35,26563.2,50,122340.32548803296,158781.8772268693
M35,26793.8,50,122118.7875320029,157787.42560306832
M35,27026.5,50,121894.7115530544,156798.46547427066
M35,27261.2,50,121674.90346657835,155821.40328476447
M35,27497.9,50,121442.56964597272,154850.83507790955
M35,27736.6,50,121232.67948683925,153886.19823190745
M35,27977.5,50,121009.91432185013,152931.3186749473
M35,28220.4,50,120783.35811179949,151981.01781050058
M35,28465.4,50,120564.1496942449,151048.64712878637
M35,28712.6,50,120341.00431861327,150115.60378534847
M35,28961.9,50,120120.32725539908,149192.02150672922
M35,29213.4,50,119897.04378259623,148271.5215460607
M35,29467.1,50,119677.24408320499,147365.26139175036
M35,29722.9,50,119454.66149909688,146459.10085727889
M35,29981.0,50,119236.5912736628,145568.72233725313
M35,30241.3,50,119016.44335967238,144680.23695068914
M35,30503.9,50,118787.37441158979,143797.63465728983
M35,30768.8,50,118563.52964850265,142925.13370000751
M35,31035.9,50,118344.10412497421,142054.1127188398
M35,31305.4,50,118121.44796606696,141199.03644990007
M35,31577.2,50,117904.70594394625,140343.64197539224
M35,31851.4,50,117675.6922751672,139497.6155673026
M35,32128.0,50,117452.36493152683,138655.90972313483
M35,32407.0,50,117235.27801139317,137822.12468638967
M35,32688.3,50,117011.01976100083,136998.91244006183
M35,32972.2,50,116784.69472703824,136177.5797430024
M35,33258.5,50,116565.05731718951,135360.17146054292
M35,33547.3,50,116340.25819906741,134552.95556824768
M35,33838.6,50,116122.20172632029,133752.478776026
M35,34132.4,50,115896.31487532704,132959.8055545523
M35,34428.7,50,115678.09268849781,132168.27157270277
M35,34727.7,50,115454.3400013083,131388.8528627755
M35,35029.2,50,115232.87099854837,130613.17756087396
M35,35333.4,50,115013.83930901357,129844.6125050481
M35,35640.2,50,114790.71657314281,129077.56530943111
M35,35949.6,50,114567.11310952608,128318.77167475055
M35,36261.8,50,114343.85570577704,127566.35475994696
M35,36576.7,50,114123.6367822556,126818.34021450036
M35,36894.3,50,113906.31447515529,126076.32838127483
M35,37214.6,50,113679.02669772028,125341.48089789382
M35,37537.7,50,113459.30047186275,124611.47592028833
M35,37863.7,50,113236.28054639134,123887.47570442379
M35,38192.4,50,113018.63962367798,123168.05247711344
M35,38524.1,50,112798.24954453998,122453.81703483027
M35,38858.6,50,112568.44154071556,121744.30536287682
M35,39196.0,50,112351.70001002421,121042.86786436228
M35,39536.3,50,112135.18918549625,120346.2464334597
M35,39879.6,50,111908.82406725198,119651.56762139706
M35,40225.9,50,111696.0357404651,118969.16070951638
M35,40575.2,50,111472.81424485409,118289.18154105295
M35,40927.5,50,111251.9802117939,117611.94884873331
M35,41282.9,50,111029.74753506164,116939.20381914885
M35,41641.3,50,110806.34346638128,116273.16573494366
M35,42002.9,50,110589.62663081677,115611.05500642827
M35,42367.6,50,110371.83958721682,114952.43517796398
M35,42735.5,50,110146.58987779451,114303.41755946974
M35,43106.5,50,109930.60172181552,113655.31121648458
M35,43480.8,50,109710.77757475723,113011.28014770996
M35,43858.4,50,109488.86359632354,112376.58779909201
M35,44239.2,50,109276.54447176146,111745.87710768793
M35,44623.3,50,109055.17600246205,111116.47132095258
M35,45010.8,50,108835.69079758806,110491.70868974247
M35,45401.6,50,108616.50388395054,109873.40393165384
M35,45795.8,50,108401.68865827848,109264.44396077967
M35,46193.5,50,108183.76856829302,108651.53224971364
M35,46594.6,50,107965.22037161501,108045.90062840954
M35,46999.2,50,107747.98568743384,107446.01564338856
M35,47407.3,50,107532.92913702317,106847.83066941098
M35,47818.9,50,107316.36981214408,106259.21462684005
M35,48234.1,50,107100.80645398212,105670.32283815477
M35,48652.9,50,106887.77160700316,105087.10401260485
M35,49075.4,50,106662.9229964744,104506.76833069827
M35,49501.5,50,106454.24659032268,103933.32823839269
M35,49931.3,50,106236.88589441229,103363.18089380028
M35,50364.9,50,106017.69453461625,102787.4605973372
M35,50802.2,50,105800.72957406245,102228.04696966654
M35,51243.3,50,105586.90212588022,101666.41772634056
M35,51688.2,50,105353.31065533546,101128.0110112601
M35,52137.0,50,105144.66865452747,100573.96964627643
M35,52589.8,50,104914.3500239593,100029.46544342542
M35,53046.4,50,104721.67498871661,99475.5101203769
M35,53507.0,50,104493.61341371038,98955.39768659278
M35,53971.6,50,104276.62638765966,98421.09561891344
M35,54440.2,50,104061.43861599584,97884.72231564103
M35,54912.9,50,103850.09037190537,97352.68377290953
M35,55389.7,50,103630.54378335201,96828.27648668356
M35,55870.7,50,103421.2347132298,96313.70312985705
M35,56355.8,50,103219.50031953257,95782.27328547963
M35,56845.1,50,103018.51919371514,95275.03112332142
M35,57338.7,50,102795.12260374251,94776.91612396722
M35,57836.6,50,102589.46532238141,94260.20323612189
M35,58338.8,50,102368.2741246385,93759.53489126706
M35,58845.3,50,102176.6706091006,93259.90526122709
M35,59356.3,50,102051.76604902843,92775.01917008555
M35,59871.7,50,101757.42849140754,92276.73994381286
M35,60391.6,50,101552.9017406264,91772.32301398079
M35,60915.9,50,101336.39983374273,91304.57087148368
M35,61444.9,50,101132.41132071558,90811.6788136921
M35,61978.4,50,100911.17872302607,90339.16217789632
M35,62516.5,50,100702.27775658453,89860.32768304039
M35,63059.4,50,100494.76830526894,89390.11841219658
M35,63606.9,50,100309.44744003277,88904.66593644385
M35,64159.2,50,100084.68121282342,88456.55528871468
M35,64716.3,50,99886.35001498733,87996.61867881198
M35,65278.2,50,99670.95437218563,87525.4771628665
M35,65845.1,50,99472.26894220295,87055.01892572353
M35,66416.8,50,99259.21565922895,86604.8928113224
M35,66993.5,50,99066.27234128785,86153.12678493296
M35,67575.2,50,98843.09533290628,85722.99175240296
M35,68161.9,50,98630.61629940254,85261.9130263154
M35,68753.8,50,98442.0346962209,84839.25152157062
M35,69350.8,50,98236.91534493385,84381.40263896402
M35,69952.9,50,98025.32610923896,83959.4191905905
M35,70560.3,50,97816.53242492538,83517.82230939712
M35,71173.0,50,97632.10380239873,83085.26316106993
M35,71791.0,50,97412.00706932417,82656.41305863141
M35,72414.4,50,97220.94110076339,82252.34845444809
M35,73043.1,50,97013.47473144587,81819.47381326262
M35,73677.4,50,96806.36800434046,81411.74551133181
M35,74317.1,50,96607.06820893462,80992.29800347047
M35,74962.4,50,96404.84370528569,80584.3783223977
M35,75613.3,50,96208.98614445172,80156.31392610619
M35,76269.9,50,95995.18925410838,79750.24776348844
M35,76932.1,50,95805.07630758263,79345.32930196608
M35,77600.1,50,95627.6728906659,78896.9499959422
M35,78273.9,50,95406.3285805291,78551.02933996983
M35,78953.6,50,95203.80562557088,78145.64879682603
M35,79639.1,50,94979.94566726671,77742.67621208252
M35,80330.6,50,94807.13854995348,77362.50064199162
M35,81028.1,50,94605.08412362786,76957.52001447241
M35,81731.7,50,94405.84164932847,76580.75012918084
M35,82441.4,50,94208.6690593988,76189.08510672885
M35,83157.2,50,94010.48307293058,75798.66930058922
M35,83879.3,50,93811.8626369362,75429.63947761095
M35,84607.6,50,93624.94078951725,75035.89587668619
M35,85342.2,50,93406.92389388802,74680.34347454926
M35,86083.2,50,93219.61523883125,74301.4996595576
M35,86830.7,50,93024.3113862078,73925.71628062593
M35,87584.7,50,92839.57297964378,73547.07401523119
M35,88345.2,50,92630.62649943907,73195.95794683995
M35,89112.3,50,92440.7748264192,72828.39897426328
M35,89886.0,50,92240.21279538119,72460.84510982974
M35,90666.5,50,92035.24112107855,72111.16852097331
M35,91453.7,50,91847.5938734015,71745.78180432312
M35,92247.8,50,91664.52303740742,71390.23615709889
M35,93048.8,50,91472.76409548109,71031.31621897129
M35,93856.8,50,91268.08819334085,70665.5207702403
M35,94671.7,50,91089.05483870396,70321.1548321582
M35,95493.8,50,90897.78253659751,69984.03721145606
M35,96322.9,50,90698.82576462891,69636.91258402083
M35,97159.3,50,90510.49394804933,69299.67389647532
M35,98002.9,50,90332.36349535154,68955.9479498428
M35,98853.9,50,90134.45493857004,68609.37615877278
M35,99712.2,50,89944.45405056857,68283.68122786884
M35,100578.0,50,89758.79026599805,67945.87275882298
M35,101451.0,50,89568.47980659359,67613.39253055377
M35,102332.0,50,89376.2382494534,67284.30479314158
M35,103221.0,50,89191.72965091733,66951.4670127742
M35,104117.0,50,89005.10754819152,66620.19191629191
M35,105021.0,50,88818.98860304944,66292.41748650307
M35,105933.0,50,88626.42576351213,65973.99935654155
M35,106853.0,50,88439.38723029583,65656.22111513975
M35,107781.0,50,88244.56714468104,65328.0581046535
M35,108716.0,50,88066.4342696249,65003.88965350827
M35,109660.0,50,87882.05864173129,64691.2024306473
M35,110613.0,50,87694.9149395088,64374.97069338159
M35,111573.0,50,87515.26319122045,64064.62648594626
M35,112542.0,50,87330.38610465021,63741.4997823225
M35,113519.0,50,87152.69063943277,63445.02199761334
M35,114505.0,50,86961.72887121236,63138.96750418096
M35,115499.0,50,86776.5694143551,62824.30087354034
M35,116502.0,50,86598.30881703141,62528.15384290322
M35,117513.0,50,86414.28086437588,62217.39538623413
M35,118534.0,50,86231.57128821163,61917.58231701779
M35,119563.0,50,86058.8401443654,61615.03163295934
M35,120601.0,50,85877.47146463627,61323.899869843684
M35,121648.0,50,85703.86498152513,61008.606203930445
M35,122705.0,50,85520.3133396416,60726.26595070949
M35,123770.0,50,85335.04865468548,60431.31596787877
M35,124845.0,50,85164.97798058242,60142.085325178574
M35,125929.0,50,84989.2804572501,59853.87460009665
M35,127022.0,50,84814.15134326366,59562.39718572398
M35,128125.0,50,84628.77070653478,59270.91157522707
M35,129238.0,50,84461.50502560915,58998.117663091165
M35,130360.0,50,84280.22001007386,58710.10548266344
M35,131492.0,50,84111.49445681952,58426.79547777875
M35,132634.0,50,83936.91441840658,58136.28150751019
M35,133785.0,50,83755.9194473985,57865.0320493178
M35,134947.0,50,83591.28229187314,57588.06443530787
M35,136119.0,50,83414.51667596475,57309.061978654856
M35,137300.0,50,83243.6104154226,57037.15095729195
M35,138493.0,50,83082.26220977951,56759.05926380712
M35,139695.0,50,82897.94930832527,56481.32935410104
M35,140908.0,50,82723.6106329877,56210.67667355731
M35,142132.0,50,82549.36318011317,55948.763394122274
M35,143366.0,50,82379.89148606443,55681.06995172428
M35,144611.0,50,82211.01472348293,55411.95566942143
M35,145866.0,50,82046.69551178193,55152.00855629536
M35,147133.0,50,81871.34656690186,54890.48593300867
M35,148410.0,50,81702.95890897464,54623.73574635744
M35,149699.0,50,81533.19352577922,54356.96794699925
M35,150999.0,50,81372.27050464688,54101.48734101019
M35,152310.0,50,81203.52345108331,53843.48948318947
M35,153633.0,50,81036.6861809808,53583.941729904196
M35,154966.0,50,80876.70894448376,53327.75624728658
M35,156312.0,50,80709.41686187411,53079.31537000379
M35,157669.0,50,80540.7761998384,52821.1287737697
M35,159038.0,50,80379.61913395477,52565.89526151171
M35,160419.0,50,80220.96443120696,52313.74581623702
M35,161812.0,50,80053.61566699739,52065.925425523805
M35,163217.0,50,79891.51066432247,51814.57931872309
M35,164634.0,50,79735.88012153859,51563.71558146327
M35,166064.0,50,79576.2126181501,51321.51233085061
M35,167506.0,50,79412.59668767352,51076.56761082122
M35,168960.0,50,79250.21248504601,50830.67149576576
M35,170427.0,50,79090.50938290881,50591.188876040724
M35,171907.0,50,78933.65676010534,50351.385572523024
M35,173400.0,50,78778.26034697697,50098.80182903656
M35,174906.0,50,78621.64137889298,49865.173169514324
M35,176424.0,50,78459.62274348165,49634.04573731492
M35,177956.0,50,78301.07658547894,49389.39818257527
M35,179501.0,50,78145.73151200335,49154.440149794726
M35,181060.0,50,77991.67006961326,48922.564936177565
M35,182632.0,50,77833.9465373349,48688.952661077856
M35,184218.0,50,77682.59883716669,48456.68225602049
M35,185817.0,50,77531.41553657527,48228.45884321177
M35,187431.0,50,77378.24284378398,47993.372001961936
M35,189058.0,50,77225.94771867106,47761.28389705495
M35,190700.0,50,77075.81055951922,47529.802624635064
M35,192356.0,50,76923.26339415363,47306.6677290842
M35,194026.0,50,76766.6591385473,47090.41539402009
M35,195711.0,50,76618.55838205254,46856.132776006016
M35,197410.0,50,76472.86006953513,46630.515696758965
M35,199124.0,50,76326.15882694426,46409.76891864392
M35,200853.0,50,76174.8666118065,46185.30660151907
M35,202597.0,50,76029.46611692442,45966.22317583616
M35,204356.0,50,75881.72883620135,45747.15301120166
M35,206131.0,50,75738.83394120105,45525.75612284584
M35,207921.0,50,75593.27041251815,45319.98200676876
M35,209726.0,50,75452.80002202517,45099.81704480679
M35,211547.0,50,75300.22126893522,44882.59720465472
M35,213384.0,50,75168.38762678714,44665.44375313175
M35,215237.0,50,75021.84961707957,44451.96474694235
M35,217106.0,50,74877.13955951041,44242.53774972659
M35,218991.0,50,74732.58622366394,44030.872386023206
M35,220892.0,50,74591.80609726577,43818.5957571028
M35,222810.0,50,74459.67606730765,43611.54538314954
M35,224745.0,50,74317.26350357314,43406.27714841287
M35,226696.0,50,74182.557469035,43198.68230645085
M35,228665.0,50,74041.8551157991,42987.92286025608
M35,230650.0,50,73903.17148686235,42785.559579575616
M35,232653.0,50,73760.06724422253,42582.99164820749
M35,234673.0,50,73630.9326790825,42377.29305521904
M35,236711.0,50,73494.72831500505,42181.840494430755
M35,238766.0,50,73361.3834567135,41971.96213981517
M35,240839.0,50,73224.52326835999,41776.86349986709
M35,242930.0,50,73090.31918995299,41572.72852685342
M35,245040.0,50,72964.42025295504,41373.79382568821
M35,247167.0,50,72831.06251043448,41180.33030252831
M35,249314.0,50,72694.8975373824,40981.19677865871
M35,251478.0,50,72571.59684811605,40788.59299565559
M35,253662.0,50,72439.06296553797,40592.574349957344
M35,255864.0,50,72308.5882193063,40398.986535786884
M35,258086.0,50,72179.55529154345,40209.44813174225
M35,260327.0,50,72049.02977284919,40006.66441324573
M35,262588.0,50,71921.1220674375,39826.82725935451
M35,264868.0,50,71799.85097619783,39636.628183740075
M35,267167.0,50,71678.62599455917,39446.233048458234
M35,269487.0,50,71548.04536340131,39260.88770070084
M35,271827.0,50,71424.35006453856,39072.100630389185
M35,274187.0,50,71287.490511945,38872.68953689103
M35,276568.0,50,71175.59315599054,38695.55385710631
M35,278970.0,50,71059.26991458712,38513.01279149714
M35,281392.0,50,70928.52649394915,38327.55658336678
M35,283835.0,50,70815.18972049493,38147.4306293589
M35,286300.0,50,70691.23702365746,37965.32973241069
M35,288786.0,50,70571.64863893394,37782.639897401634
M35,291293.0,50,70448.5076056806,37602.09607183584
M35,293823.0,50,70334.99885609894,37427.075475178106
M35,296374.0,50,70215.05536486523,37254.18990797642
M35,298947.0,50,70101.7362348703,37063.870814265356
M35,301543.0,50,69982.98299435992,36891.75359791359
M35,304161.0,50,69869.3626513944,36719.57752516485
M35,306802.0,50,69757.44673773709,36539.808337426795
M35,309466.0,50,69640.26456209384,36365.738487243296
M35,312153.0,50,69527.42459587869,36196.77105871453
M35,314864.0,50,69414.04838344408,36021.10460156487
M35,317598.0,50,69305.67121474688,35854.54459147724
M35,320355.0,50,69191.55434508884,35680.925873235305
M35,323137.0,50,69081.03469185597,35512.27960649515
M35,325943.0,50,68981.81982128519,35350.69016203116
M35,328773.0,50,68863.24202549526,35177.397231305615
M35,331628.0,50,68757.82370777002,35010.28329577794
M35,334507.0,50,68650.95121364106,34841.57293187839
M35,337412.0,50,68542.98081676476,34676.87280996541
M35,340341.0,50,68442.61287373472,34512.748691433815
M35,343297.0,50,68333.62012503209,34353.58725166372
M35,346278.0,50,68229.72253893368,34190.13852282229
M35,349284.0,50,68124.41894008289,34024.68831860019
M35,352317.0,50,68026.87495022331,33867.15345704189
M35,355376.0,50,67925.30942659674,33710.437471941936
M35,358462.0,50,67818.12639766137,33548.444910394785
M35,361574.0,50,67723.89945739617,33388.180296787505
M35,364714.0,50,67622.00932897325,33237.511860396764
M35,367881.0,50,67524.2808470889,33078.4886370443
M35,371075.0,50,67424.0653851111,32924.69126447738
M35,374297.0,50,67328.3572182997,32772.80027929099
M35,377547.0,50,67231.6669844344,32617.091636845493
M35,380825.0,50,67138.61232969716,32461.856033142136
M35,384132.0,50,67043.75650720693,32313.408268079587
M35,387468.0,50,66952.30098187791,32162.260747189488
M35,390832.0,50,66853.02725712709,32012.242210032007
M35,394225.0,50,66763.33997737219,31862.07461979988
M35,397649.0,50,66675.91460436526,31716.971990906815
M35,401101.0,50,66568.40463399142,31597.75524406375
M35,404584.0,50,66490.5833133982,31425.979448687474
M35,408097.0,50,66401.7092105875,31280.81893151469
M35,411641.0,50,66319.32352829956,31135.996500836936
M35,415215.0,50,66229.27329736277,30992.490187348107
M35,418820.0,50,66140.86873308163,30852.394095281255
M35,422457.0,50,66055.90303100008,30710.347607001073
M35,426125.0,50,65970.80926573345,30569.465518146237
M35,429825.0,50,65889.19191665165,30429.313067085528
M35,433557.0,50,65804.78661632669,30292.009623237405
M35,437322.0,50,65720.05022536828,30155.750943473857
M35,441119.0,50,65641.13202454073,30018.08007865661
M35,444949.0,50,65562.91292046859,29882.057530980008
M35,448813.0,50,65479.39386376327,29745.912249611716
M35,452710.0,50,65401.62439620391,29612.455763002676
M35,456641.0,50,65329.24917908081,29486.443694222697
M35,460606.0,50,65246.52215120761,29348.549488992132
M35,464605.0,50,65169.2692431787,29223.588665246316
M35,468639.0,50,65094.78090841313,29088.58447602888
M35,472708.0,50,65019.9366739654,28957.44384756471
M35,476813.0,50,64940.12634962149,28833.25184587117
M35,480953.0,50,64871.71718629197,28702.228179975864
M35,485129.0,50,64793.525127920046,28576.404016112625
M35,489341.0,50,64726.96566623489,28454.66070079077
M35,493590.0,50,64653.689240571024,28329.454038769847
M35,497876.0,50,64586.03795111663,28210.50289518336
M35,502199.0,50,64514.13911543806,28085.29189433383
M35,506560.0,50,64442.52951291333,27957.70855140657
M35,510958.0,50,64374.348545825545,27831.393494546082
M35,515395.0,50,64303.49108983717,27710.889291647964
M35,519870.0,50,64237.04789938153,27584.735470284817
M35,524384.0,50,64166.0689277473,27461.18963018262
M35,528937.0,50,64104.308142094174,27340.688757190554
M35,533530.0,50,64041.76319909657,27223.30253041229
M35,538163.0,50,63974.6710446656,27098.991487152074
M35,542836.0,50,63913.88585359656,26991.315545807203
M35,547549.0,50,63849.06750346425,26872.33368716842
M35,552303.0,50,63787.474602374896,26753.282607149977
M35,557099.0,50,63727.1465053828,26638.69519544508
M35,561936.0,50,63665.439661670534,26527.181828083252
M35,566816.0,50,63607.93168138259,26411.41253099708
M35,571737.0,50,63548.64015573819,26301.530406564812
M35,576702.0,50,63490.80674815022,26190.544559004928
M35,581709.0,50,63433.20918329274,26087.275840312002
M35,586760.0,50,63376.39345198078,25974.4644706552
M35,591855.0,50,63324.421384563255,25864.653978470178
M35,596994.0,50,63270.432566352596,25760.94822922222
M35,602178.0,50,63213.878493437755,25655.643143365385
M35,607406.0,50,63165.84639947409,25551.954790290627
M35,612680.0,50,63119.455928377465,25452.336137651477
M35,618000.0,50,63066.31894719932,25352.36980460446
M35,623366.0,50,63018.47109800236,25256.510175374802
M35,628779.0,50,62969.722550250386,25150.658205241307
M35,634239.0,50,62920.41233119022,25054.848270569677
M35,639746.0,50,62875.80980603511,24965.53603570476
M35,645301.0,50,62830.09881349491,24868.20475925819
M35,650904.0,50,62785.60514206396,24776.729525873394
M35,656556.0,50,62744.04555248148,24685.940342974307
M35,662257.0,50,62701.346323182195,24590.9483217999
M35,668007.0,50,62666.8849511645,24499.85390637249
M35,673807.0,50,62625.00507392237,24411.180865009643
M35,679658.0,50,62585.12245377345,24329.975377739105
M35,685559.0,50,62550.16604828261,24240.76405429447
M35,691512.0,50,62506.747943303846,24160.466775092496
M35,697516.0,50,62474.54002167907,24079.362515974764
M35,703573.0,50,62444.60412011224,23990.872528104726
M35,709682.0,50,62410.433340006704,23917.886152183535
M35,715844.0,50,62369.88776925612,23846.184928537456
M35,722060.0,50,62342.76586881585,23763.259710539976
M35,728330.0,50,62315.49144577169,23688.984405220082
M35,734654.0,50,62280.645295028815,23618.900268103087
M35,741033.0,50,62250.4431433901,23548.683865758194
M35,747467.0,50,62226.765307816175,23472.958835454217
M35,753957.0,50,62200.57434529049,23402.211007095713
M35,760504.0,50,62173.454776283266,23339.499750892704
M35,767107.0,50,62144.30058579778,23274.246234409708
M35,773768.0,50,62117.02663711506,23215.213746312107
M35,780487.0,50,62087.290285848576,23151.01079274109
M35,787264.0,50,62078.4660294579,23078.881611487817
M35,794099.0,50,62059.639010994004,23022.457894732303
M35,800995.0,50,62043.137959662374,22966.581463859085
M35,807950.0,50,62020.196399075976,22915.267565012982
M35,814965.0,50,61994.047033131435,22862.452798498238
M35,822041.0,50,61981.36693170506,22797.456475362367
M35,829179.0,50,61976.47082295195,22756.489468921434
M35,836379.0,50,61970.31376584801,22702.446173048225
M35,843641.0,50,61954.29089668516,22662.732900399114
M35,850966.0,50,61942.947262187314,22623.53282292626
M35,858355.0,50,61931.97281076737,22585.105318481623
M35,865808.0,50,61921.02858041278,22548.18215006644
M35,873326.0,50,61901.45628451881,22512.915306901825
M35,880909.0,50,61902.43297930548,22477.312029415447
M35,888558.0,50,61894.54173785187,22439.7283857459
