Repository: upb-lea/materialdatabase

Material database for power electronic usage
===============================================

The materialdatabase mainly contains complex magnetic and dielectric data of soft-magnetic ferrite materials under sinusoidal excitation.
Typical target applications of the provided material data are magnetic components in power electronic converters operated at switching frequencies reaching from 100 kHz to 3 MHz.
The database allows to compare materials and measurement setups, to work with fit functions (e.g., Steinmetz), and features data export as interpolation grids.
FEM solvers like Comsol can directly import these interpolation grids and incorporate the data in frequency-domain simulations.

File: materialdatabase/data/complex_permittivity/LEA_MTB/DMR96A.csv (part 8 of 18)
probe,f,T,eps_real,eps_imag
M35,896273.0,50,61894.68768213449,22408.4965782299
M35,904056.0,50,61890.59063460024,22381.970012134498
M35,911906.0,50,61881.877730480126,22363.18781707487
M35,919824.0,50,61877.57400192283,22340.511340331184
M35,927811.0,50,61878.524225100795,22317.784744260014
M35,935867.0,50,61869.48181254769,22300.735070170962
M35,943993.0,50,61874.10600529554,22291.17655617067
M35,952190.0,50,61873.618170821865,22274.531385508224
M35,960457.0,50,61871.893549377375,22265.372159660987
M35,968797.0,50,61874.10958290557,22259.705135558896
M35,977209.0,50,61876.46932591302,22257.382848398163
M35,985694.0,50,61871.2053504672,22252.318510714056
M35,994253.0,50,61879.42845753899,22253.32449594141
M35,10000.0,71,147557.07665007436,501368.85993538366
M35,10086.8,71,147459.70332886637,497375.6757824167
M35,10174.4,71,147356.53665646355,493416.8112513355
M35,10262.8,71,147244.55932771807,489484.6560300401
M35,10351.9,71,147132.43577803468,485576.6961422798
M35,10441.8,71,147022.16986799054,481717.66842804215
M35,10532.4,71,146907.4982926802,477883.4270215519
M35,10623.9,71,146802.03790323774,474097.22429335804
M35,10716.1,71,146684.07005391986,470326.6482411328
M35,10809.2,71,146562.95790378223,466598.27592502895
M35,10903.0,71,146453.26274103188,462920.72677358944
M35,10997.7,71,146330.70263594575,459247.92889186705
M35,11093.2,71,146217.79243009514,455617.2653682388
M35,11189.5,71,146089.57125233894,452029.5622965701
M35,11286.7,71,145983.90198965542,448461.16768426134
M35,11384.7,71,145854.39291615528,444921.6276726218
M35,11483.5,71,145720.01469138844,441427.9694159311
M35,11583.2,71,145618.57632347633,437965.062314151
M35,11683.8,71,145479.52511191877,434530.33460308966
M35,11785.3,71,145363.87512461052,431118.46362610115
M35,11887.6,71,145231.37537037962,427732.36966665793
M35,11990.8,71,145114.935716793,424389.7964120571
M35,12094.9,71,144981.07254794822,421072.31956079765
M35,12199.9,71,144844.671516626,417784.0893538647
M35,12305.9,71,144722.79636191056,414515.4153008491
M35,12412.7,71,144583.7208535769,411293.903712363
M35,12520.5,71,144454.08546945796,408095.51456590556
M35,12629.2,71,144327.074961966,404921.6361110112
M35,12738.9,71,144180.01376165941,401777.4359646395
M35,12849.5,71,144059.35580322015,398661.6324100156
M35,12961.1,71,143924.84319815118,395576.3265451107
M35,13073.6,71,143776.8114356226,392512.83810955385
M35,13187.1,71,143651.33816355254,389482.37697382615
M35,13301.6,71,143506.7286528394,386466.253534861
M35,13417.1,71,143362.57387127055,383475.3068405964
M35,13533.6,71,143228.90491398764,380535.96940064745
M35,13651.1,71,143092.78888630297,377607.38913300174
M35,13769.7,71,142940.16387642446,374707.85991289717
M35,13889.2,71,142804.81064674378,371829.14518473804
M35,14009.8,71,142659.69118950862,368970.92547365074
M35,14131.5,71,142509.08842913745,366156.8886300063
M35,14254.2,71,142372.089099581,363343.0188808027
M35,14378.0,71,142223.33523452724,360571.36121291324
M35,14502.8,71,142084.670632608,357837.21185679623
M35,14628.7,71,141923.14307946255,355104.5560482115
M35,14755.7,71,141784.0535215427,352410.95654836
M35,14883.9,71,141625.06223041294,349727.43068071787
M35,15013.1,71,141473.94413363113,347064.3096923687
M35,15143.5,71,141315.94896616385,344430.32122757146
M35,15275.0,71,141168.7265942547,341838.68946644274
M35,15407.6,71,141011.14109800177,339261.4245658857
M35,15541.4,71,140861.07338954974,336693.0169839171
M35,15676.3,71,140695.1590516572,334148.6248884085
M35,15812.4,71,140549.43689668342,331641.4518105581
M35,15949.7,71,140388.8125934167,329141.74046439026
M35,16088.2,71,140239.2766353567,326679.82879072364
M35,16227.9,71,140078.65636506476,324230.41534332285
M35,16368.8,71,139919.1067749885,321804.2023031136
M35,16511.0,71,139758.13497984974,319392.17661890126
M35,16654.3,71,139586.77362365025,317012.9153581322
M35,16798.9,71,139431.36694011503,314649.2112370793
M35,16944.8,71,139265.64527595305,312308.6046441639
M35,17091.9,71,139102.41491437503,309976.9243810125
M35,17240.3,71,138941.61696316954,307675.75311700243
M35,17390.0,71,138773.18012422143,305399.39628983766
M35,17541.0,71,138608.1722727834,303132.21466893103
M35,17693.3,71,138444.0193470577,300897.8961148975
M35,17847.0,71,138271.6861216304,298672.1622504955
M35,18001.9,71,138100.51005669855,296464.0988421444
M35,18158.2,71,137930.7442859968,294292.8155884273
M35,18315.9,71,137760.47550833534,292131.00543633325
M35,18474.9,71,137594.5761511352,289989.0021620085
M35,18635.4,71,137426.34384592588,287861.6843549615
M35,18797.2,71,137245.7741487407,285752.32879563275
M35,18960.4,71,137072.53405141493,283668.1774333194
M35,19125.0,71,136896.99660562375,281600.44775498065
M35,19291.1,71,136722.79123907344,279547.6653855523
M35,19458.6,71,136542.2773698443,277515.00134879
M35,19627.5,71,136366.72195208797,275492.07626123057
M35,19798.0,71,136193.10487062146,273498.12878673786
M35,19969.9,71,136010.64386908684,271517.0174873276
M35,20143.3,71,135834.65579198734,269560.0766887476
M35,20318.2,71,135650.5985703954,267618.0507779801
M35,20494.6,71,135462.10371509474,265683.93332613463
M35,20672.6,71,135284.9297320141,263765.72194247285
M35,20852.1,71,135101.06774063903,261875.74872741877
M35,21033.1,71,134921.738992533,259997.13944905213
M35,21215.7,71,134737.2147318635,258126.70257609666
M35,21400.0,71,134545.88881560834,256280.84838078133
M35,21585.8,71,134364.10084580135,254452.22918839395
M35,21773.2,71,134171.50467171872,252641.9244588948
M35,21962.3,71,133990.25574009732,250833.96624232168
M35,22153.0,71,133808.74912306652,249061.46878701248
M35,22345.3,71,133616.25064851835,247293.43206766777
M35,22539.3,71,133422.96732241742,245533.1766184193
M35,22735.0,71,133232.8964539994,243799.1519983474
M35,22932.5,71,133063.87797436482,242068.31485603852
M35,23131.6,71,132844.94435078706,240375.44463887808
M35,23332.4,71,132659.9519529007,238686.87034420893
M35,23535.0,71,132470.79946105348,237005.2741869367
M35,23739.4,71,132272.4448591386,235337.01310578533
M35,23945.5,71,132084.98175135633,233695.37426346377
M35,24153.4,71,131887.90736559313,232059.0700055191
M35,24363.1,71,131686.67535134743,230440.3031212901
M35,24574.7,71,131499.858646148,228843.28432942703
M35,24788.1,71,131303.9262958827,227256.49726091852
M35,25003.3,71,131105.62535665854,225664.9841491681
M35,25220.4,71,130910.00410173372,224105.52982882553
M35,25439.4,71,130713.32251775522,222546.2145490521
M35,25660.3,71,130513.87334045558,221012.5223733026
M35,25883.1,71,130319.48536492059,219495.245055033
M35,26107.8,71,130116.81875533721,217975.33479625863
M35,26334.5,71,129918.38315608757,216484.01655167565
M35,26563.2,71,129713.67772517126,214988.0971804617
M35,26793.8,71,129516.18297871701,213522.60294464586
M35,27026.5,71,129308.32293920522,212072.3540926304
M35,27261.2,71,129115.78559711094,210613.64193996837
M35,27497.9,71,128910.32089717637,209191.25143359764
M35,27736.6,71,128704.77813780971,207755.20707392934
M35,27977.5,71,128500.673678517,206343.00237636862
M35,28220.4,71,128299.47746831087,204949.38207582786
M35,28465.4,71,128090.42650138703,203559.32862380656
M35,28712.6,71,127887.76468826817,202184.35444787866
M35,28961.9,71,127687.26951056151,200820.7909404054
M35,29213.4,71,127479.67192056605,199470.91015521382
M35,29467.1,71,127273.23059840883,198128.22900409554
M35,29722.9,71,127062.99446304294,196795.61825268765
M35,29981.0,71,126861.09986188977,195479.64943432497
M35,30241.3,71,126648.96722089559,194179.09845696483
M35,30503.9,71,126447.54820572566,192876.30909815012
M35,30768.8,71,126241.37020005495,191597.67312803192
M35,31035.9,71,126030.74045835511,190326.5012749887
M35,31305.4,71,125818.04308117788,189060.52900440138
M35,31577.2,71,125610.54358842301,187805.62694357897
M35,31851.4,71,125400.63065724242,186566.58488417137
M35,32128.0,71,125192.29919357852,185339.94610842905
M35,32407.0,71,124979.66750941768,184112.7402341261
M35,32688.3,71,124768.27125844965,182906.18865298002
M35,32972.2,71,124564.14886984369,181699.4900709774
M35,33258.5,71,124346.65979876983,180508.10251249425
M35,33547.3,71,124136.14288626447,179326.1760579865
M35,33838.6,71,123922.12807442865,178159.2118438522
M35,34132.4,71,123710.29382940731,176999.24645133887
M35,34428.7,71,123506.09624586435,175852.72057795286
M35,34727.7,71,123282.40420930447,174706.3281723787
M35,35029.2,71,123076.05590092669,173571.40934293825
M35,35333.4,71,122863.72305186342,172452.8733083494
M35,35640.2,71,122647.86203610322,171332.3050243199
M35,35949.6,71,122431.53848415392,170228.49064853907
M35,36261.8,71,122216.6428490336,169138.7744517908
M35,36576.7,71,121999.77362580663,168048.3900261568
M35,36894.3,71,121786.09181107445,166975.52284474266
M35,37214.6,71,121573.73161739932,165903.99773785274
M35,37537.7,71,121355.4762832688,164844.58511609962
M35,37863.7,71,121144.1520914579,163795.23408546438
M35,38192.4,71,120922.50129728382,162746.90919480444
M35,38524.1,71,120711.79687853873,161719.21967195938
M35,38858.6,71,120496.20042095735,160696.05827979848
M35,39196.0,71,120282.44979422141,159681.6583859107
M35,39536.3,71,120058.55209437337,158666.99007611533
M35,39879.6,71,119843.73200820464,157666.46535846996
M35,40225.9,71,119635.45179558033,156681.17255496752
M35,40575.2,71,119417.73553917973,155693.4795368369
M35,40927.5,71,119200.14757754673,154719.17936874344
M35,41282.9,71,118978.2710671134,153749.0255830209
M35,41641.3,71,118760.97728028249,152787.21762137767
M35,42002.9,71,118546.48541306409,151836.88599585707
M35,42367.6,71,118326.90651930193,150888.91438164
M35,42735.5,71,118105.52130716342,149946.89942699968
M35,43106.5,71,117894.79505579936,149020.11123314142
M35,43480.8,71,117672.97190884654,148100.66594355574
M35,43858.4,71,117453.56582909821,147183.6926963322
M35,44239.2,71,117237.71850337584,146277.4619240457
M35,44623.3,71,117019.7681861829,145378.97551124892
M35,45010.8,71,116795.51385038641,144486.015805415
M35,45401.6,71,116577.3908976498,143595.86196863023
M35,45795.8,71,116366.19893288978,142720.75486577302
M35,46193.5,71,116145.7919259232,141845.34312270267
M35,46594.6,71,115926.65181036569,140980.348295094
M35,46999.2,71,115708.0697488443,140118.7965362812
M35,47407.3,71,115486.8124068617,139272.1220991262
M35,47818.9,71,115271.1120255051,138430.2908117092
M35,48234.1,71,115050.52245655566,137588.63296103364
M35,48652.9,71,114836.03288996463,136758.79280547707
M35,49075.4,71,114610.8870997114,135934.25475575434
M35,49501.5,71,114400.39565822657,135119.4232829199
M35,49931.3,71,114174.740782069,134307.7215271965
M35,50364.9,71,113985.20796577484,133510.4827521259
M35,50802.2,71,113789.11980850283,132700.9727551747
M35,51243.3,71,113553.25671845727,131918.6103304154
M35,51688.2,71,113327.95058062595,131112.5513073541
M35,52137.0,71,113094.9612267057,130338.21344558129
M35,52589.8,71,112898.20470491465,129557.71115246373
M35,53046.4,71,112673.15039583668,128794.82789633455
M35,53507.0,71,112483.56207422519,128042.76025887788
M35,53971.6,71,112245.73255204814,127271.21423347795
M35,54440.2,71,112021.22652912993,126520.82058079846
M35,54912.9,71,111807.41423297315,125785.72552934002
M35,55389.7,71,111590.77965355956,125041.40170887031
M35,55870.7,71,111361.11868506251,124304.59662133889
M35,56355.8,71,111168.12351379321,123596.52441700506
M35,56845.1,71,110937.46579505624,122882.08544380373
M35,57338.7,71,110723.987497558,122147.95576009604
M35,57836.6,71,110516.05160442812,121431.7098394802
M35,58338.8,71,110272.40371222961,120745.068343921
M35,58845.3,71,110052.93001317928,120046.1617775013
M35,59356.3,71,109790.77829400529,119369.39221746683
M35,59871.7,71,109633.39403297454,118649.75083316083
M35,60391.6,71,109390.35936804902,117966.36345718507
M35,60915.9,71,109179.4969481733,117295.56290716857
M35,61444.9,71,108957.5851566346,116620.10664274372
M35,61978.4,71,108755.1288973291,115953.09625006816
M35,62516.5,71,108523.86092257201,115269.49236146812
M35,63059.4,71,108299.30554126138,114639.87956349272
M35,63606.9,71,108093.82453519611,113956.90497252568
M35,64159.2,71,107867.05986657277,113330.17552437485
M35,64716.3,71,107643.99189650323,112653.63095046039
M35,65278.2,71,107418.76828355505,112023.86589015153
M35,65845.1,71,107191.23655771912,111389.34299990369
M35,66416.8,71,106980.88544578827,110765.31284849878
M35,66993.5,71,106774.66211397675,110130.96843627312
M35,67575.2,71,106549.75734747741,109503.26046903178
M35,68161.9,71,106342.86602246159,108908.53745137576
M35,68753.8,71,106131.4774965621,108268.97517868644
M35,69350.8,71,105901.1161079621,107666.48029644109
M35,69952.9,71,105688.97928644759,107090.17736680254
M35,70560.3,71,105481.33452335799,106454.54270200485
M35,71173.0,71,105249.91350734167,105886.31880730453
M35,71791.0,71,105042.71316233571,105282.78832822564
M35,72414.4,71,104823.97076399192,104703.29171075288
M35,73043.1,71,104616.24497413631,104119.3220703305
M35,73677.4,71,104396.1013134378,103547.20441709738
M35,74317.1,71,104179.78557759263,102981.54668978702
M35,74962.4,71,103961.91088850844,102406.26223557821
M35,75613.3,71,103751.14152399507,101846.7443867362
M35,76269.9,71,103545.28195545301,101281.20771002231
M35,76932.1,71,103336.04692116717,100738.65994774313
M35,77600.1,71,103131.68227311382,100077.7661246771
M35,78273.9,71,102907.72694317799,99626.70605213616
M35,78953.6,71,102699.80283942411,99081.86894653727
M35,79639.1,71,102487.9483582453,98539.2286563278
M35,80330.6,71,102265.15423328361,98004.02134319069
M35,81028.1,71,102054.16179615367,97478.74008866902
M35,81731.7,71,101839.66520678948,96953.15282566551
M35,82441.4,71,101625.68375278804,96423.6676136264
M35,83157.2,71,101416.0002758261,95891.93894764113
M35,83879.3,71,101219.42688731954,95387.03100053815
M35,84607.6,71,101001.06205308557,94854.60402849772
M35,85342.2,71,100778.42567643143,94362.22423912247
M35,86083.2,71,100568.42796816792,93841.97558489823
M35,86830.7,71,100375.64314362215,93353.51298378846
M35,87584.7,71,100152.37931029826,92838.27376963667
M35,88345.2,71,99953.99959118463,92338.3097640981
M35,89112.3,71,99734.88045607803,91839.83139879488
M35,89886.0,71,99520.86641755376,91378.29908878164
M35,90666.5,71,99312.63172689854,90864.32789746713
M35,91453.7,71,99083.40460652138,90402.03572143258
M35,92247.8,71,98904.96691191592,89927.19910118186
M35,93048.8,71,98698.00384680308,89443.04769226545
M35,93856.8,71,98483.24283894747,88959.27909181145
M35,94671.7,71,98272.32097793414,88489.76452075921
M35,95493.8,71,98072.43496886946,88021.93813696994
M35,96322.9,71,97867.6759403338,87571.13652902306
M35,97159.3,71,97660.59593838952,87100.20844361873
M35,98002.9,71,97461.22536084737,86642.1296557049
M35,98853.9,71,97244.03019563851,86188.38042127884
M35,99712.2,71,97044.61403720644,85743.4493035567
M35,100578.0,71,96825.2301822453,85290.26764438496
M35,101451.0,71,96624.76863352935,84852.8761553777
M35,102332.0,71,96423.4377368971,84404.0156263087
M35,103221.0,71,96213.17281237713,83969.3673198973
M35,104117.0,71,96007.65200250084,83526.74843126237
M35,105021.0,71,95812.46319222514,83084.38113470541
M35,105933.0,71,95608.28280972887,82658.56666384143
M35,106853.0,71,95399.08044397613,82235.0570640853
M35,107781.0,71,95202.94627792762,81806.54068558433
M35,108716.0,71,94999.42438694579,81391.85997585737
M35,109660.0,71,94795.80438525588,80977.85973311999
M35,110613.0,71,94587.62163887986,80541.09103705957
M35,111573.0,71,94389.34367006678,80136.39118272898
M35,112542.0,71,94186.01755394417,79717.13711533332
M35,113519.0,71,93978.67456487304,79319.22083898021
M35,114505.0,71,93788.56410040452,78902.63641814915
M35,115499.0,71,93583.8430334705,78505.01694637431
M35,116502.0,71,93382.04875308313,78103.33070522579
M35,117513.0,71,93178.6322391649,77692.488870661
M35,118534.0,71,92975.33446782448,77302.61492089371
M35,119563.0,71,92791.93714933716,76908.8555301634
M35,120601.0,71,92599.64313406692,76505.5055858867
M35,121648.0,71,92397.43421333825,76127.03151636603
M35,122705.0,71,92196.21386226514,75738.6391765994
M35,123770.0,71,91997.86799121364,75360.80532691523
M35,124845.0,71,91794.36799137476,74978.04119146672
M35,125929.0,71,91594.02059027569,74599.56469730771
M35,127022.0,71,91416.38490760213,74226.66675540987
M35,128125.0,71,91206.03713972039,73843.75151209185
M35,129238.0,71,91022.19220281411,73480.54238824012
M35,130360.0,71,90816.94337195955,73108.25340650955
M35,131492.0,71,90622.47670323226,72735.86775981508
M35,132634.0,71,90435.48506785082,72373.738150241
M35,133785.0,71,90235.39572859282,72006.38379333586
M35,134947.0,71,90043.32508810899,71644.7376275219
M35,136119.0,71,89856.1171571883,71280.64028306655
M35,137300.0,71,89661.85256966941,70927.11264054028
M35,138493.0,71,89463.29517958304,70586.43875326066
M35,139695.0,71,89270.43053034288,70222.41526380632
M35,140908.0,71,89083.2203895807,69874.02198258865
M35,142132.0,71,88894.70744938159,69516.89265491345
M35,143366.0,71,88697.45993988236,69177.96630751292
M35,144611.0,71,88513.62693082975,68834.0555441215
M35,145866.0,71,88319.69418375495,68493.45847972337
M35,147133.0,71,88133.00998663245,68140.52185288945
M35,148410.0,71,87947.72173720316,67808.1260678446
M35,149699.0,71,87751.92160176416,67477.36648566631
M35,150999.0,71,87564.21673304576,67138.92507637903
M35,152310.0,71,87378.23012992166,66809.8095011073
M35,153633.0,71,87196.53196800716,66479.8459040959
M35,154966.0,71,87005.84412751322,66149.27826546706
M35,156312.0,71,86819.14922168499,65817.2009497771
M35,157669.0,71,86640.74744780337,65493.55994399654
M35,159038.0,71,86449.72827005651,65185.240625890954
M35,160419.0,71,86268.39790176174,64864.25196401344
M35,161812.0,71,86083.80286733937,64534.45655752847
M35,163217.0,71,85897.40446736832,64219.96147192252
M35,164634.0,71,85723.03910613344,63903.19933642497
M35,166064.0,71,85538.98658387751,63587.567295248075
M35,167506.0,71,85355.3112616933,63280.26299117253
M35,168960.0,71,85168.51040430518,62968.71946143735
M35,170427.0,71,84988.09103664718,62664.11987499043
M35,171907.0,71,84812.39248845608,62355.15268283678
M35,173400.0,71,84634.87871280634,62052.31806125948
M35,174906.0,71,84450.06076207756,61748.59201910851
M35,176424.0,71,84276.97853212617,61438.25757564946
M35,177956.0,71,84095.0025373543,61146.14950177084
M35,179501.0,71,83912.9156556971,60839.51860241137
M35,181060.0,71,83741.15253345565,60545.23332765763
M35,182632.0,71,83560.76224203342,60250.62631752545
M35,184218.0,71,83387.40440180163,59959.88202179548
M35,185817.0,71,83201.40227921438,59670.526527853224
M35,187431.0,71,83029.28918041734,59378.71460366794
M35,189058.0,71,82861.6251298603,59090.87715117048
M35,190700.0,71,82692.44065523507,58789.4866509048
M35,192356.0,71,82520.62602616387,58517.42455271476
M35,194026.0,71,82339.64665281256,58229.84309335149
M35,195711.0,71,82172.21352083952,57941.6380908304
M35,197410.0,71,81999.18467344852,57670.41106089613
M35,199124.0,71,81826.89910134111,57385.03542991555
M35,200853.0,71,81654.8982986957,57105.10321421247
M35,202597.0,71,81490.32111673866,56833.00140174729
M35,204356.0,71,81318.04711266166,56551.40967644038
M35,206131.0,71,81142.20243426149,56286.99242921577
M35,207921.0,71,80980.10979778934,56012.458910839436
M35,209726.0,71,80816.56222060198,55742.24440517698
M35,211547.0,71,80642.19088546612,55477.324104895015
M35,213384.0,71,80481.93928187869,55207.05226733492
M35,215237.0,71,80317.2159871694,54934.654914522485
M35,217106.0,71,80153.0390423736,54676.0811365185
M35,218991.0,71,79986.39922047217,54409.12301458092
M35,220892.0,71,79821.59401137526,54150.0160290113
M35,222810.0,71,79665.41420247288,53881.99686306492
M35,224745.0,71,79500.3706050208,53630.137539965704
M35,226696.0,71,79339.3607235415,53370.94101602211
M35,228665.0,71,79172.87638494157,53116.16041528337
M35,230650.0,71,79012.72103097687,52858.666766968505
M35,232653.0,71,78852.70439602785,52606.312657788876
M35,234673.0,71,78702.12428283363,52355.920728447774
M35,236711.0,71,78540.27885435683,52098.30009026099
M35,238766.0,71,78377.11380113782,51857.20667857051
M35,240839.0,71,78220.0758134665,51607.199157390794
M35,242930.0,71,78066.87179297983,51360.941095399474
M35,245040.0,71,77913.45646885755,51112.05459138631
M35,247167.0,71,77755.13566550922,50869.131413168245
M35,249314.0,71,77598.36762568475,50620.29159602797
M35,251478.0,71,77443.48061495901,50378.32668545812
M35,253662.0,71,77291.27142185735,50134.4879664057
M35,255864.0,71,77137.39559473858,49899.74555895447
M35,258086.0,71,76982.75623177168,49661.077274258285
M35,260327.0,71,76837.2931904688,49425.68286210021
M35,262588.0,71,76680.96935531426,49189.76165430763
M35,264868.0,71,76539.33432204934,48957.41684647647
M35,267167.0,71,76386.674519376,48720.67631946963
M35,269487.0,71,76237.2500957598,48483.040742258905
M35,271827.0,71,76094.41280112263,48254.66256240478
M35,274187.0,71,75957.9957200679,48014.383971161464
M35,276568.0,71,75796.29346651923,47798.93451401991
M35,278970.0,71,75654.63323559573,47569.27237382583
M35,281392.0,71,75502.29135960713,47341.016025889396
M35,283835.0,71,75365.55751009316,47123.81070501203
M35,286300.0,71,75217.35018363115,46903.233368302084
M35,288786.0,71,75072.38481855998,46668.29303387553
M35,291293.0,71,74931.10343069925,46449.83814617612
M35,293823.0,71,74784.67402439263,46230.52042477073
M35,296374.0,71,74646.7715185353,46018.238368048434
M35,298947.0,71,74510.53668527846,45794.742248564224
M35,301543.0,71,74372.5352067898,45577.51225712602
M35,304161.0,71,74233.63363668867,45358.47570060149
M35,306802.0,71,74093.4828724766,45144.00375434916
M35,309466.0,71,73954.81923963055,44926.52654058634
M35,312153.0,71,73822.50131629128,44719.41500401953
M35,314864.0,71,73683.35775161939,44509.88004690408
M35,317598.0,71,73553.6163805631,44298.44699047842
M35,320355.0,71,73420.66819130139,44089.95422566776
M35,323137.0,71,73280.5564919998,43878.00866452887
M35,325943.0,71,73138.98621764428,43674.36171010339
M35,328773.0,71,73016.61030397855,43468.79301486927
M35,331628.0,71,72889.58655526006,43269.03427242325
M35,334507.0,71,72754.49851480778,43065.80564135328
M35,337412.0,71,72624.96375320588,42854.01770483102
M35,340341.0,71,72500.85542539797,42656.34274646811
M35,343297.0,71,72371.49628081382,42461.46300863509
M35,346278.0,71,72244.36530819935,42256.465041473115
M35,349284.0,71,72119.91950476714,42056.56375114229
M35,352317.0,71,71996.50934712029,41866.13644210635
M35,355376.0,71,71873.96806184217,41667.56921086623
M35,358462.0,71,71743.18985257913,41472.55482806534
M35,361574.0,71,71619.4723396191,41277.386681962715
M35,364714.0,71,71501.10729441936,41091.383603753
M35,367881.0,71,71375.56390459859,40897.85258441647
M35,371075.0,71,71257.18533213632,40705.06041436649
M35,374297.0,71,71137.20326691697,40519.68675431714
M35,377547.0,71,71022.92659258055,40330.24321052601
M35,380825.0,71,70904.49983003315,40146.88093028209
M35,384132.0,71,70783.63946003877,39962.53220411546
M35,387468.0,71,70667.15446729882,39777.46877468883
M35,390832.0,71,70554.32965403459,39595.995919148394
M35,394225.0,71,70439.50892757902,39411.691386736056
M35,397649.0,71,70324.15580521648,39228.619534326186
M35,401101.0,71,70220.45785169843,39032.532336054486
M35,404584.0,71,70099.14854764551,38872.42791544884
M35,408097.0,71,69987.50369729489,38692.094249771166
M35,411641.0,71,69877.90728833547,38519.00204335451
M35,415215.0,71,69769.22014941013,38346.756640090956
M35,418820.0,71,69659.89238941774,38167.39047725684
M35,422457.0,71,69551.48629042866,37999.9492151399
M35,426125.0,71,69447.4175233068,37825.60370753847
M35,429825.0,71,69344.47566356955,37655.2095345475
M35,433557.0,71,69239.59821057979,37487.85869468784
M35,437322.0,71,69132.5951333482,37315.47893433028
M35,441119.0,71,69026.87100475366,37149.73737012757
M35,444949.0,71,68929.60995464602,36985.29389497763
M35,448813.0,71,68822.32462216898,36816.57380316777
M35,452710.0,71,68719.98712985135,36653.14484566351
M35,456641.0,71,68624.23159002507,36493.221227014335
M35,460606.0,71,68528.97547608378,36327.42039117026
M35,464605.0,71,68427.85902957377,36167.71138167541
M35,468639.0,71,68330.33347538664,36015.82985085429
M35,472708.0,71,68237.57934294712,35852.57708276488
M35,476813.0,71,68137.7414103966,35690.02280758638
M35,480953.0,71,68044.17954171491,35540.73670854627
M35,485129.0,71,67948.3959114661,35383.00154452672
M35,489341.0,71,67857.31100338517,35235.81724174814
M35,493590.0,71,67766.23316915777,35078.52574793456
M35,497876.0,71,67671.47548525063,34928.60087703161
M35,502199.0,71,67583.11169099776,34777.14967148746
M35,506560.0,71,67492.13961487333,34621.79575385033
M35,510958.0,71,67396.41460921583,34466.967987101314
M35,515395.0,71,67306.64787464077,34315.612408423425
M35,519870.0,71,67214.97234662021,34168.277582790426
M35,524384.0,71,67126.6018588517,34017.56536746241
M35,528937.0,71,67039.85540506936,33876.31131918107
M35,533530.0,71,66958.58127095683,33727.33692058349
M35,538163.0,71,66875.56802313455,33580.22900148382
M35,542836.0,71,66783.35486193094,33441.88401000276
M35,547549.0,71,66699.86149022086,33297.48681753854
M35,552303.0,71,66617.82584158427,33154.92307538488
M35,557099.0,71,66536.55046112592,33015.42564250999
M35,561936.0,71,66452.43926306379,32873.440746978
M35,566816.0,71,66375.99818312224,32737.052596382826
M35,571737.0,71,66293.61562231302,32604.120599014368
M35,576702.0,71,66215.39344171419,32468.542328715812
M35,581709.0,71,66143.22442470514,32333.976607698187
M35,586760.0,71,66065.89744322174,32193.806093264964
M35,591855.0,71,65988.65173654932,32067.56339537018
M35,596994.0,71,65912.64991679303,31938.530873696996
M35,602178.0,71,65838.23580108541,31813.129898232302
M35,607406.0,71,65768.24256405665,31688.600041775244
M35,612680.0,71,65692.90553933686,31559.676705626476
M35,618000.0,71,65627.01244482039,31432.774831037266
M35,623366.0,71,65553.97268755283,31313.578391845873
M35,628779.0,71,65486.63905444341,31185.45279490312
M35,634239.0,71,65424.96940908677,31068.43843732307
M35,639746.0,71,65354.05062939571,30951.908647286666
M35,645301.0,71,65293.16162962068,30835.220213466393
M35,650904.0,71,65224.44014575486,30718.29727625485
M35,656556.0,71,65163.3697938049,30610.36647166045
M35,662257.0,71,65103.07940665161,30491.66140837831
M35,668007.0,71,65043.067615139604,30383.583128063572
M35,673807.0,71,64978.50458805181,30274.297387781855
M35,679658.0,71,64920.84374984894,30152.331640604887
M35,685559.0,71,64865.58046951229,30060.764158879047
M35,691512.0,71,64804.606364032705,29957.10939042023
M35,697516.0,71,64751.32755611404,29855.018923912543
M35,703573.0,71,64701.305934842894,29751.20407207792
M35,709682.0,71,64643.65135071391,29653.785801655533
M35,715844.0,71,64588.85634095019,29555.40745997186
M35,722060.0,71,64541.582911852034,29459.696622704472
M35,728330.0,71,64489.378544763174,29366.669583612515
M35,734654.0,71,64431.65206602059,29274.150787587496
M35,741033.0,71,64382.740402847056,29185.120471131562
M35,747467.0,71,64330.408107363175,29091.58611636517
M35,753957.0,71,64291.22236279707,29008.474639103548
M35,760504.0,71,64249.76748577819,28923.796819866846
M35,767107.0,71,64196.4624039527,28842.011463794333
M35,773768.0,71,64150.5642155452,28760.051292558044
M35,780487.0,71,64089.54495849559,28673.20316431423
M35,787264.0,71,64056.92187306864,28586.18199470379
M35,794099.0,71,64025.81365202001,28511.752712516063
M35,800995.0,71,63987.7686039705,28447.984055543537
M35,807950.0,71,63945.420453708946,28376.375081451686
M35,814965.0,71,63910.23645460916,28312.57821457456
M35,822041.0,71,63859.476598717294,28227.18277629103
M35,829179.0,71,63837.17993915728,28155.551115588998
M35,836379.0,71,63811.16124738212,28099.253898823183
M35,843641.0,71,63774.19993982879,28047.10503743868
M35,850966.0,71,63736.93009029567,27986.251855878567
M35,858355.0,71,63706.670309391586,27935.042249824994
M35,865808.0,71,63674.19944422305,27886.09571077014
M35,873326.0,71,63642.22548440781,27831.990527056158
M35,880909.0,71,63606.04985480638,27783.90852715388
M35,888558.0,71,63572.07816032803,27734.063261334308
M35,896273.0,71,63545.75552549323,27683.64348972584
M35,904056.0,71,63525.23385003192,27646.21429446195
M35,911906.0,71,63494.41745197468,27615.01077198152
M35,919824.0,71,63463.2621775075,27573.673088358042
M35,927811.0,71,63429.86464941938,27541.266079139303
M35,935867.0,71,63406.759716094246,27505.06349321317
M35,943993.0,71,63379.4303196602,27484.53418722217
M35,952190.0,71,63350.98941987968,27455.913531278522
M35,960457.0,71,63324.6916868361,27425.87623856062
M35,968797.0,71,63297.38752968168,27408.147160677967
M35,977209.0,71,63273.47191498073,27391.628261563405
M35,985694.0,71,63252.295107965365,27371.97444275576
M35,994253.0,71,63223.8562337666,27362.02594828065
M35,10000.0,91,147183.4522809118,710484.7074218151
M35,10086.8,91,147100.99068167654,704605.7619771592
M35,10174.4,91,147040.41943258976,698808.502238682
M35,10262.8,91,146986.50074231206,693051.5141105357
M35,10351.9,91,146899.7629904982,687332.9392224954
M35,10441.8,91,146847.86379573194,681634.2291097658
M35,10532.4,91,146758.06584660514,676051.8613304371
M35,10623.9,91,146697.38815301828,670470.175945366
M35,10716.1,91,146630.84592252877,664961.6456860821
M35,10809.2,91,146551.1744242541,659491.5747630384
M35,10903.0,91,146488.5553259535,654065.0730618131
M35,10997.7,91,146403.7810639036,648710.3304844982
M35,11093.2,91,146325.97543414144,643370.0744300656
M35,11189.5,91,146240.01577602,638108.0038620917
M35,11286.7,91,146184.18398961885,632865.6979847178
M35,11384.7,91,146093.0467693565,627678.3630610569
M35,11483.5,91,146015.26114994776,622539.2427198399
M35,11583.2,91,145937.6074784105,617455.795357897
M35,11683.8,91,145852.16334097183,612408.2045960117
M35,11785.3,91,145777.22226832237,607415.9909239294
M35,11887.6,91,145683.6780232074,602450.9813487054
M35,11990.8,91,145611.94240252636,597541.7443797481
M35,12094.9,91,145516.47992795685,592669.1790170897
M35,12199.9,91,145451.46095110694,587838.8760920287
M35,12305.9,91,145352.48956256214,583063.6980105784
M35,12412.7,91,145275.05765553916,578330.0709779859
M35,12520.5,91,145200.38749519258,573636.8912028554
M35,12629.2,91,145106.94156944213,568978.471009411
M35,12738.9,91,145028.02999502287,564343.8983737954
M35,12849.5,91,144939.78832430876,559767.4566993875
M35,12961.1,91,144840.47524263492,555224.7572520546
M35,13073.6,91,144751.36112912037,550725.4133487479
M35,13187.1,91,144654.79959001965,546272.4917688386
M35,13301.6,91,144555.90600223074,541857.3753085587
M35,13417.1,91,144466.931344331,537495.2588159684
M35,13533.6,91,144371.70505524264,533148.3969356975
M35,13651.1,91,144270.82020652693,528837.334497493
M35,13769.7,91,144173.24589395453,524579.7269608236
M35,13889.2,91,144085.03429470622,520343.7257274259
M35,14009.8,91,144000.1202936268,516174.78841579915
M35,14131.5,91,143896.3988657614,512027.22532470676
M35,14254.2,91,143800.71668767917,507920.40932601603
M35,14378.0,91,143694.47870901224,503829.2373086296
M35,14502.8,91,143603.28938919923,499793.3203857835
M35,14628.7,91,143495.4801226893,495816.59130954806
M35,14755.7,91,143390.94988363565,491840.22401665535
M35,14883.9,91,143291.0225372026,487904.745458487
M35,15013.1,91,143181.10993128555,484007.1815575409
M35,15143.5,91,143071.9271169379,480136.4263051611
M35,15275.0,91,142974.92125971348,476309.5328619924
M35,15407.6,91,142878.26495598772,472523.2010879104
M35,15541.4,91,142767.32048772517,468755.21586188115
M35,15676.3,91,142637.0331531644,465014.5242551386
M35,15812.4,91,142529.60742086766,461339.33750065975
M35,15949.7,91,142414.92954893628,457686.19098693033
M35,16088.2,91,142321.93520947528,454052.646308878
M35,16227.9,91,142189.33913266446,450465.2365004854
M35,16368.8,91,142092.54160550144,446893.03704434965
M35,16511.0,91,141972.3972215688,443367.06097788253
M35,16654.3,91,141857.87476392416,439869.67785653734
M35,16798.9,91,141743.64042905963,436394.96808781655
M35,16944.8,91,141629.8090236022,432950.9970563014
M35,17091.9,91,141524.17784887154,429548.53378478787
M35,17240.3,91,141383.39950417355,426173.62137629656
M35,17390.0,91,141255.2681706134,422824.65646972833
M35,17541.0,91,141150.41139612684,419502.30710170564
M35,17693.3,91,141010.68825288487,416210.5899551093
M35,17847.0,91,140907.19142770604,412959.81737418723
M35,18001.9,91,140768.17458817252,409723.9153862863
M35,18158.2,91,140658.25158605183,406522.607492719
M35,18315.9,91,140527.93691645015,403350.852917357
M35,18474.9,91,140395.90416520718,400209.0048295591
M35,18635.4,91,140281.66699304228,397087.8428078564
M35,18797.2,91,140154.23748211408,394012.2369407227
M35,18960.4,91,140010.79798812224,390936.0942278746
M35,19125.0,91,139884.04213699387,387903.35853459756
M35,19291.1,91,139757.36494233643,384905.9167505274
M35,19458.6,91,139622.28846754017,381930.29612786364
M35,19627.5,91,139508.6406463288,378983.5446815738
M35,19798.0,91,139367.01186038947,376047.8199408691
M35,19969.9,91,139230.08507464352,373144.01528596
M35,20143.3,91,139086.96500588112,370268.3571524168
M35,20318.2,91,138964.3449251904,367426.7895799638
M35,20494.6,91,138813.99083878286,364603.9717807005
M35,20672.6,91,138695.64547092252,361797.5989082226
M35,20852.1,91,138548.83109927803,359024.1052571314
M35,21033.1,91,138397.98364154046,356278.18366732186
M35,21215.7,91,138265.75416041046,353555.322972557
M35,21400.0,91,138121.2965867527,350835.25721938664
M35,21585.8,91,137972.8561517575,348160.05359499477
M35,21773.2,91,137826.67779651278,345514.35449841263
M35,21962.3,91,137674.33805908362,342881.97879074275
M35,22153.0,91,137550.99694014218,340274.5338048214
M35,22345.3,91,137396.83333491365,337696.1517934349
M35,22539.3,91,137231.5850422244,335119.86000867345
M35,22735.0,91,137099.92104121202,332589.79797020555
M35,22932.5,91,136973.75019466333,330077.5705828697
M35,23131.6,91,136796.12749021998,327578.7866211169
M35,23332.4,91,136644.03159492285,325114.1332177003
M35,23535.0,91,136503.86607828853,322661.2017676919
M35,23739.4,91,136324.37973478262,320236.64407471847
M35,23945.5,91,136180.0471496658,317829.89904653694
M35,24153.4,91,136029.40835761314,315439.9153878428
M35,24363.1,91,135868.26725135522,313071.6477284836
M35,24574.7,91,135717.75011035698,310735.8283234653
M35,24788.1,91,135558.5237470832,308426.1971363688
M35,25003.3,91,135398.8509060858,306118.782880287
M35,25220.4,91,135237.4870696932,303833.99430446496
M35,25439.4,91,135088.91805568142,301575.56348677486
M35,25660.3,91,134917.1544630862,299327.7844017638
M35,25883.1,91,134754.40500520027,297116.8148382042
M35,26107.8,91,134605.22115969,294916.67896109336
M35,26334.5,91,134432.2218934041,292725.98033168266
M35,26563.2,91,134260.71470122255,290573.4683119157
M35,26793.8,91,134104.3679796232,288420.5534262352
M35,27026.5,91,133944.2086643018,286300.5048507856
M35,27261.2,91,133772.48809731888,284199.8903688074
M35,27497.9,91,133598.4001316168,282108.2098790449
M35,27736.6,91,133440.15374936958,280042.291023244
M35,27977.5,91,133258.70622599815,277981.7053275256
M35,28220.4,91,133106.9230386918,275954.2894044724
M35,28465.4,91,132933.20020625574,273936.6670035112
M35,28712.6,91,132754.4184491075,271943.516870787
M35,28961.9,91,132583.885234865,269958.4661472972
M35,29213.4,91,132410.29885905713,267994.3057717653
M35,29467.1,91,132236.4547951345,266053.9037563968
M35,29722.9,91,132056.55200725663,264127.5233442399
M35,29981.0,91,131888.05447151294,262222.22662884375
M35,30241.3,91,131715.897223407,260324.00346674002
M35,30503.9,91,131565.7812127807,258465.4834090013
M35,30768.8,91,131381.0112201028,256597.42608019238
M35,31035.9,91,131201.492657497,254763.10123027096
M35,31305.4,91,131030.63961431559,252930.65404331064
M35,31577.2,91,130856.27797166615,251115.69568835016
M35,31851.4,91,130669.14959390833,249316.08944777612
M35,32128.0,91,130485.05065537838,247541.37373481435
M35,32407.0,91,130305.61354343004,245772.45262449683
M35,32688.3,91,130122.21645506105,244019.02246330824
M35,32972.2,91,129943.81642468665,242290.37430756193
M35,33258.5,91,129755.64001389434,240560.7658000862
M35,33547.3,91,129569.35219727881,238852.7439651471
M35,33838.6,91,129391.1466869642,237174.36153045346
M35,34132.4,91,129205.62407648774,235493.20964215256
M35,34428.7,91,129018.97598411473,233834.17442201998
M35,34727.7,91,128832.2670452817,232186.31526834064
M35,35029.2,91,128654.86364206357,230561.5974945636
M35,35333.4,91,128470.41712026887,228942.8260066774
M35,35640.2,91,128273.42304672084,227327.55788675987
M35,35949.6,91,128084.11758422267,225743.03707051987
M35,36261.8,91,127895.63960344676,224174.921346758
M35,36576.7,91,127707.44187101095,222601.31518961038
M35,36894.3,91,127518.56113376148,221059.2630923219
M35,37214.6,91,127323.71870409169,219524.8284127648
M35,37537.7,91,127130.79920269376,217992.1588546307
M35,37863.7,91,126942.67062986559,216479.33394589336
M35,38192.4,91,126743.60168721699,214994.57488380888
M35,38524.1,91,126551.00586863991,213510.36504864777
M35,38858.6,91,126357.96843586449,212038.9785816802
M35,39196.0,91,126166.52080775787,210584.46394055628
M35,39536.3,91,125973.85327212795,209139.4286997362
M35,39879.6,91,125773.80836955771,207698.51197143953
M35,40225.9,91,125579.82111231243,206287.7601361962
M35,40575.2,91,125379.02085885021,204882.39642320917
M35,40927.5,91,125180.6875091778,203481.48649214965
M35,41282.9,91,124986.70485272228,202097.63845626975
M35,41641.3,91,124798.6629935153,200725.3854315362
M35,42002.9,91,124591.83103527395,199356.0895918625
M35,42367.6,91,124391.7844737661,198003.3484631957
M35,42735.5,91,124191.00865322912,196672.5924433426
M35,43106.5,91,123996.27673972514,195344.66326090324
M35,43480.8,91,123793.20085175612,194025.5792947378
M35,43858.4,91,123589.91444409285,192723.3554253267
M35,44239.2,91,123391.30904729335,191434.27906627324
M35,44623.3,91,123187.53476817369,190152.485405947
M35,45010.8,91,122985.34986301504,188873.80331141152
M35,45401.6,91,122780.8996934883,187613.1585644681
M35,45795.8,91,122576.71609773418,186369.07880344236
M35,46193.5,91,122382.48122493282,185124.320682299
M35,46594.6,91,122177.12549577611,183894.1422876973
M35,46999.2,91,121974.66978749505,182681.17566344075
M35,47407.3,91,121776.63992812908,181468.2686351807
M35,47818.9,91,121568.45170035826,180267.93028084683
M35,48234.1,91,121358.29832736362,179089.2117003452
M35,48652.9,91,121150.4562017296,177908.58001197
M35,49075.4,91,120957.41900631282,176735.23268949476
M35,49501.5,91,120744.18483839222,175578.8206210252
M35,49931.3,91,120541.97055369773,174437.70106309326
M35,50364.9,91,120294.78638067903,173296.344827836
M35,50802.2,91,120095.04634970745,172182.30974658835
M35,51243.3,91,119911.40463832539,171046.55948942705
M35,51688.2,91,119706.01274875936,169933.2506570913
M35,52137.0,91,119485.7956811568,168830.18156838111
M35,52589.8,91,119287.5424518608,167729.85320252096
M35,53046.4,91,119084.83495867156,166655.2813836216
M35,53507.0,91,118866.01850400708,165575.6325427138
M35,53971.6,91,118621.69805423045,164505.1124828803
M35,54440.2,91,118437.6375081501,163437.3503423253
M35,54912.9,91,118249.98136429627,162394.4669998546
M35,55389.7,91,118013.17613563797,161385.17383085916
M35,55870.7,91,117825.27084934775,160302.3072738549
M35,56355.8,91,117624.86993930269,159293.81122982054
M35,56845.1,91,117384.19996981673,158279.4677529588
M35,57338.7,91,117202.1805076373,157294.92911201954
M35,57836.6,91,116989.44195331786,156299.96446303898
M35,58338.8,91,116773.14372262439,155325.00167538857
M35,58845.3,91,116564.5157074416,154318.40936725208
M35,59356.3,91,116448.42679294864,153413.46869391776
M35,59871.7,91,116122.89880869408,152402.7424634208
M35,60391.6,91,115909.33769974324,151429.95749781578
M35,60915.9,91,115708.08293257715,150482.4100996265
M35,61444.9,91,115474.6753829204,149543.19865743318
M35,61978.4,91,115231.42083361893,148618.64376426415
M35,62516.5,91,115032.74120802461,147687.34416226827
M35,63059.4,91,114799.67918290527,146776.3008280079
M35,63606.9,91,114621.35096275313,145845.17719112814
M35,64159.2,91,114393.71865491336,144917.23998438212
M35,64716.3,91,114168.61245030104,144038.22603786917
M35,65278.2,91,113967.97113912103,143158.35406244968
M35,65845.1,91,113735.69278988107,142253.1101083415
M35,66416.8,91,113547.64542864682,141379.8479244771
M35,66993.5,91,113312.21709828729,140528.21107939712
