Repository: upb-lea/materialdatabase

Material database for power electronic usage
===============================================

The materialdatabase mainly contains complex magnetic and dielectric data of soft-magnetic ferrite materials under sinusoidal excitation.
Typical target applications of the provided material data are magnetic components in power electronic converters operated at switching frequencies reaching from 100 kHz to 3 MHz.
The database allows to compare materials and measurement setups, to work with fit functions (e.g., Steinmetz), and features data export as interpolation grids.
FEM solvers like Comsol can directly import these interpolation grids and incorporate the data in frequency-domain simulations.

File: materialdatabase/data/complex_permittivity/LEA_MTB/DMR96A.csv (part 9 of 18)
probe,f,T,eps_real,eps_imag
M35,67575.2,91,113109.78683803887,139657.02379891096
M35,68161.9,91,112894.56461728778,138793.9418861423
M35,68753.8,91,112678.77154709789,137954.67624277298
M35,69350.8,91,112471.79731634422,137103.87537751798
M35,69952.9,91,112258.0927772278,136272.48613121046
M35,70560.3,91,112036.08854896088,135451.95091697693
M35,71173.0,91,111835.75126268681,134616.91379684527
M35,71791.0,91,111612.763752549,133811.66473241322
M35,72414.4,91,111391.67273162285,132984.58280255334
M35,73043.1,91,111191.14705530272,132192.10470188994
M35,73677.4,91,110981.92378497012,131388.89944378388
M35,74317.1,91,110745.76486770264,130606.79300039336
M35,74962.4,91,110551.71951062029,129810.5908063457
M35,75613.3,91,110317.8132829014,129051.04279164082
M35,76269.9,91,110121.4702664712,128266.01810977374
M35,76932.1,91,109895.29993573173,127500.61833412552
M35,77600.1,91,109671.14356185874,126679.7424497928
M35,78273.9,91,109462.42304175338,126001.15049943126
M35,78953.6,91,109268.50127008247,125246.2437079198
M35,79639.1,91,109039.46593841448,124490.31862096275
M35,80330.6,91,108807.89620641392,123774.98426670734
M35,81028.1,91,108609.67431590971,123041.89302164775
M35,81731.7,91,108393.59481916431,122304.02640029712
M35,82441.4,91,108188.44783282623,121597.15300183244
M35,83157.2,91,107974.06310847311,120879.55565676304
M35,83879.3,91,107749.24435485537,120186.78523992594
M35,84607.6,91,107546.1429893342,119484.86205159136
M35,85342.2,91,107309.05585690017,118783.78880750996
M35,86083.2,91,107101.59355893945,118072.2818808597
M35,86830.7,91,106889.37341874036,117400.30323108868
M35,87584.7,91,106684.54717829636,116721.11158073343
M35,88345.2,91,106468.46753549711,116034.12708413566
M35,89112.3,91,106239.49879173032,115374.03760312671
M35,89886.0,91,106047.06207032423,114702.58927245368
M35,90666.5,91,105828.43984712436,114041.73175639482
M35,91453.7,91,105605.19318053094,113383.31743856125
M35,92247.8,91,105387.01656487431,112729.39394548543
M35,93048.8,91,105180.92232900235,112096.4467057056
M35,93856.8,91,104958.2703510222,111435.88920661637
M35,94671.7,91,104751.14463970934,110808.4140050784
M35,95493.8,91,104541.99234233699,110173.90107002376
M35,96322.9,91,104331.72585688983,109552.97910293644
M35,97159.3,91,104121.56814263367,108927.3050158604
M35,98002.9,91,103897.14208984775,108315.30969385979
M35,98853.9,91,103686.86142336865,107703.3159762568
M35,99712.2,91,103473.50995935198,107098.69641952774
M35,100578.0,91,103274.42241699478,106493.17905120406
M35,101451.0,91,103054.44138430861,105892.19620058076
M35,102332.0,91,102835.56387387468,105289.77599680239
M35,103221.0,91,102621.1856937244,104698.22036193867
M35,104117.0,91,102410.96786813837,104117.78803996473
M35,105021.0,91,102191.79538788374,103522.41257003155
M35,105933.0,91,101993.34924769078,102951.26565989981
M35,106853.0,91,101774.29732572296,102391.11659189283
M35,107781.0,91,101558.86434915737,101817.27414785484
M35,108716.0,91,101352.90866998212,101242.23335270735
M35,109660.0,91,101134.9351690782,100681.60627140789
M35,110613.0,91,100940.35998935545,100123.40797015115
M35,111573.0,91,100716.04849815385,99582.67463313696
M35,112542.0,91,100522.15430822452,99012.4462524281
M35,113519.0,91,100298.33283741456,98480.34671225931
M35,114505.0,91,100071.51226897957,97925.43933153113
M35,115499.0,91,99872.4311680553,97396.7861178228
M35,116502.0,91,99658.38209714161,96852.3059500634
M35,117513.0,91,99456.40182291051,96343.61275056275
M35,118534.0,91,99247.24572020874,95804.13095972015
M35,119563.0,91,99033.8484091032,95282.09613487941
M35,120601.0,91,98826.28834066681,94757.75992316373
M35,121648.0,91,98612.7103173115,94252.15984711077
M35,122705.0,91,98417.38727784144,93727.50721506785
M35,123770.0,91,98199.77160624096,93221.00837818104
M35,124845.0,91,97996.8785383642,92726.78308511828
M35,125929.0,91,97783.61551306614,92215.59704803591
M35,127022.0,91,97580.65049238228,91724.75200583425
M35,128125.0,91,97381.61042419836,91240.6999032765
M35,129238.0,91,97178.54114529953,90734.67770564996
M35,130360.0,91,96957.76955425717,90258.73392339375
M35,131492.0,91,96755.08336352481,89763.52210149099
M35,132634.0,91,96554.42524881022,89283.99906079045
M35,133785.0,91,96345.82273442381,88807.65466438502
M35,134947.0,91,96141.14600936473,88331.71105140234
M35,136119.0,91,95930.98776254195,87866.368120471
M35,137300.0,91,95730.70829497486,87393.92911743907
M35,138493.0,91,95515.88336562204,86943.54981620797
M35,139695.0,91,95322.77483858699,86468.28350059198
M35,140908.0,91,95122.7170919842,86013.320249975
M35,142132.0,91,94923.52781037877,85556.26435884886
M35,143366.0,91,94712.9539314202,85101.39846992822
M35,144611.0,91,94508.08073345857,84649.98403246462
M35,145866.0,91,94302.81911483553,84206.93342825156
M35,147133.0,91,94109.14489626046,83767.198722321
M35,148410.0,91,93902.16660760873,83333.03108586662
M35,149699.0,91,93699.71032781851,82887.7145161444
M35,150999.0,91,93504.79512582503,82454.42043960895
M35,152310.0,91,93298.94387908082,82017.07204331782
M35,153633.0,91,93096.70212295094,81590.1662169621
M35,154966.0,91,92893.90887139973,81180.24453766267
M35,156312.0,91,92695.4142359962,80740.6513624918
M35,157669.0,91,92497.13999310907,80322.96260517118
M35,159038.0,91,92300.03941443577,79910.51617841939
M35,160419.0,91,92100.6326064168,79489.31603889268
M35,161812.0,91,91903.9767173787,79078.63991114561
M35,163217.0,91,91707.0057674907,78666.56797465606
M35,164634.0,91,91503.41346444857,78270.14028029688
M35,166064.0,91,91312.82218589165,77864.56977616831
M35,167506.0,91,91121.83506586171,77460.58238298155
M35,168960.0,91,90917.37184772336,77053.35594888595
M35,170427.0,91,90725.86106234191,76665.49700496327
M35,171907.0,91,90522.57298562814,76267.05661832813
M35,173400.0,91,90333.56340230392,75872.50476982121
M35,174906.0,91,90139.73747753332,75480.59071808044
M35,176424.0,91,89939.26219865147,75100.93196205517
M35,177956.0,91,89753.98264144396,74714.40556778936
M35,179501.0,91,89554.23285813029,74332.45998166395
M35,181060.0,91,89362.35092535231,73957.18227584788
M35,182632.0,91,89175.61937364422,73580.26773326538
M35,184218.0,91,88986.31725690683,73205.57640177874
M35,185817.0,91,88784.81130669623,72835.80875913601
M35,187431.0,91,88594.3126995826,72457.3314848018
M35,189058.0,91,88408.53930190556,72098.33581044927
M35,190700.0,91,88210.62057818446,71735.15503625784
M35,192356.0,91,88025.01054766396,71367.52329680813
M35,194026.0,91,87828.9148901871,71004.00155227818
M35,195711.0,91,87648.78299056976,70650.43496434193
M35,197410.0,91,87464.05525566997,70284.45970219727
M35,199124.0,91,87271.5140828388,69934.67409389003
M35,200853.0,91,87082.84505380028,69584.78442502551
M35,202597.0,91,86899.44017409052,69231.21646128573
M35,204356.0,91,86712.31568532526,68890.11658595012
M35,206131.0,91,86525.86994329293,68545.63389043472
M35,207921.0,91,86341.58202975804,68197.77117360316
M35,209726.0,91,86161.99590012702,67862.72716808235
M35,211547.0,91,85974.89572521645,67514.5154758415
M35,213384.0,91,85792.2390427086,67178.83995785603
M35,215237.0,91,85603.57191361637,66843.79489508035
M35,217106.0,91,85433.0837930904,66512.87023628109
M35,218991.0,91,85243.44687168919,66182.85816059222
M35,220892.0,91,85060.17336192704,65851.60002095271
M35,222810.0,91,84885.26481490448,65532.74719152798
M35,224745.0,91,84697.14028773933,65206.50590847703
M35,226696.0,91,84520.84806692615,64877.16162112937
M35,228665.0,91,84341.88878569691,64562.184183668556
M35,230650.0,91,84166.83165673738,64238.51205765013
M35,232653.0,91,83985.22307985174,63917.30372313229
M35,234673.0,91,83809.82946457868,63611.20371454621
M35,236711.0,91,83637.66680565214,63291.85274070081
M35,238766.0,91,83457.10205167504,62985.6352832666
M35,240839.0,91,83285.42688879244,62674.19405980632
M35,242930.0,91,83102.09084351195,62366.242072969064
M35,245040.0,91,82926.99757860535,62058.54199234392
M35,247167.0,91,82758.27943636267,61761.42424924735
M35,249314.0,91,82585.69858492831,61453.05882705428
M35,251478.0,91,82410.71836042716,61152.51099773451
M35,253662.0,91,82241.24217895544,60853.54094309263
M35,255864.0,91,82068.99112868734,60557.12434472248
M35,258086.0,91,81899.77527663489,60262.659394707014
M35,260327.0,91,81711.44709573663,59969.9063449185
M35,262588.0,91,81561.67386665943,59667.45581329565
M35,264868.0,91,81389.66166455449,59386.271643006534
M35,267167.0,91,81223.51268801179,59096.63240214152
M35,269487.0,91,81056.72180190102,58809.49077814425
M35,271827.0,91,80890.21899102279,58519.90465063391
M35,274187.0,91,80734.07710898071,58242.6767815757
M35,276568.0,91,80558.15330136432,57959.42412079329
M35,278970.0,91,80393.91239459196,57677.44698224558
M35,281392.0,91,80224.03491501823,57397.078721613194
M35,283835.0,91,80065.48025211957,57119.85118369447
M35,286300.0,91,79897.84894328991,56842.38161443104
M35,288786.0,91,79735.45803531124,56574.607207409004
M35,291293.0,91,79574.03476058759,56301.11637951346
M35,293823.0,91,79407.41234963645,56027.18396274647
M35,296374.0,91,79254.59732005939,55754.60338957859
M35,298947.0,91,79088.84958814803,55485.23598657145
M35,301543.0,91,78932.44276238495,55222.70484647649
M35,304161.0,91,78782.07967909388,54958.52677968374
M35,306802.0,91,78617.69275170239,54699.95780503843
M35,309466.0,91,78460.26992091727,54433.274353210385
M35,312153.0,91,78306.04576034917,54174.577850667076
M35,314864.0,91,78154.68594652871,53914.50117238517
M35,317598.0,91,77996.7304514249,53663.813087100774
M35,320355.0,91,77841.4226685455,53407.96240234772
M35,323137.0,91,77687.88511560566,53149.60415639986
M35,325943.0,91,77526.41602013576,52905.954956451016
M35,328773.0,91,77389.41298294398,52649.0959070058
M35,331628.0,91,77238.5738092621,52398.31651487091
M35,334507.0,91,77085.81092016216,52148.84254880947
M35,337412.0,91,76929.87694364382,51905.29165901091
M35,340341.0,91,76787.36495086037,51660.26909923196
M35,343297.0,91,76634.22589917878,51417.082482581136
M35,346278.0,91,76491.27794129083,51178.22579144101
M35,349284.0,91,76347.3054109429,50927.91243262081
M35,352317.0,91,76198.1398966008,50696.68935373888
M35,355376.0,91,76058.14925322108,50459.85242422443
M35,358462.0,91,75913.0564210645,50216.79932169449
M35,361574.0,91,75765.02106333399,49987.8091695041
M35,364714.0,91,75620.97472289694,49756.489968851034
M35,367881.0,91,75485.32068382375,49525.76754088022
M35,371075.0,91,75340.7960183011,49299.94523157101
M35,374297.0,91,75204.29973840076,49064.54015778632
M35,377547.0,91,75057.41372383521,48841.251472462776
M35,380825.0,91,74927.04396153758,48612.65278771339
M35,384132.0,91,74784.45752637117,48389.49328178696
M35,387468.0,91,74648.63918849487,48163.84114333059
M35,390832.0,91,74510.57202736457,47944.82965612337
M35,394225.0,91,74383.99745333672,47721.60089828028
M35,397649.0,91,74245.06061951579,47508.90617547891
M35,401101.0,91,74089.63390581576,47320.00962400006
M35,404584.0,91,73980.40029007236,47073.371252799276
M35,408097.0,91,73844.33060892012,46861.952491319695
M35,411641.0,91,73723.36675770495,46643.08566233427
M35,415215.0,91,73591.36906055918,46436.28747610147
M35,418820.0,91,73456.91504626242,46224.81297142887
M35,422457.0,91,73331.00843395828,46024.71408952397
M35,426125.0,91,73205.51088267822,45806.972499716685
M35,429825.0,91,73075.63209808795,45600.14560451671
M35,433557.0,91,72950.92888817195,45397.70879940891
M35,437322.0,91,72824.30733920707,45197.866958716026
M35,441119.0,91,72699.66896595394,44994.763980939766
M35,444949.0,91,72576.56946751896,44794.63535268882
M35,448813.0,91,72453.91454977445,44593.12271134872
M35,452710.0,91,72333.25317804374,44398.49424000044
M35,456641.0,91,72213.10360305694,44211.516226240055
M35,460606.0,91,72094.32290172245,44008.46248906544
M35,464605.0,91,71974.4422146312,43820.35616850228
M35,468639.0,91,71854.62603658599,43626.99839026268
M35,472708.0,91,71741.81572496366,43436.751411984624
M35,476813.0,91,71621.53336563594,43242.729077510325
M35,480953.0,91,71506.79291184658,43059.09330597085
M35,485129.0,91,71392.15648659528,42876.217721800655
M35,489341.0,91,71276.03261730351,42692.13141422935
M35,493590.0,91,71165.74467364453,42506.84083156699
M35,497876.0,91,71056.65823899652,42326.67521637533
M35,502199.0,91,70943.33777147795,42145.01321445352
M35,506560.0,91,70828.82203118863,41961.164501361076
M35,510958.0,91,70717.81382079097,41773.93411543114
M35,515395.0,91,70598.81734003074,41599.1603467557
M35,519870.0,91,70491.25297629333,41414.2139362933
M35,524384.0,91,70384.38298924052,41238.9731892887
M35,528937.0,91,70273.64776331259,41060.49097029511
M35,533530.0,91,70169.77392896258,40893.578717808974
M35,538163.0,91,70062.69120630597,40722.146911165444
M35,542836.0,91,69956.98033357364,40551.338088874385
M35,547549.0,91,69851.0987848099,40374.24042703322
M35,552303.0,91,69748.45103556299,40208.11857942191
M35,557099.0,91,69644.83261347827,40043.834902248935
M35,561936.0,91,69541.67240888588,39870.09978734791
M35,566816.0,91,69436.01420822731,39708.94606277179
M35,571737.0,91,69333.86291667249,39547.3371930187
M35,576702.0,91,69233.74514086834,39384.122271773034
M35,581709.0,91,69141.7528601375,39225.3253849618
M35,586760.0,91,69044.75260354386,39068.732207899324
M35,591855.0,91,68939.18094082335,38907.71461932572
M35,596994.0,91,68848.93775846502,38754.022183320536
M35,602178.0,91,68753.57030446494,38608.111906301856
M35,607406.0,91,68657.76817118948,38446.57723771903
M35,612680.0,91,68565.84859242062,38303.66912000442
M35,618000.0,91,68474.65335678328,38151.959551388696
M35,623366.0,91,68384.22786052444,38011.069912438026
M35,628779.0,91,68295.35508169347,37855.33110415976
M35,634239.0,91,68204.00507114401,37718.53432702506
M35,639746.0,91,68120.78165225529,37580.496027073124
M35,645301.0,91,68028.00466767795,37431.80654618822
M35,650904.0,91,67942.67456784434,37299.31523314128
M35,656556.0,91,67862.77924736563,37154.09427709891
M35,662257.0,91,67775.30204027002,37026.75355430352
M35,668007.0,91,67693.75442378879,36893.120586335295
M35,673807.0,91,67606.05978351725,36765.47852239778
M35,679658.0,91,67517.25187778649,36622.1135561266
M35,685559.0,91,67441.55146047781,36512.073034466564
M35,691512.0,91,67366.1899682038,36385.72133032081
M35,697516.0,91,67284.45007071727,36250.7597488283
M35,703573.0,91,67210.97075606429,36141.577862995866
M35,709682.0,91,67132.08730175246,36021.86043630282
M35,715844.0,91,67054.26023781228,35899.65153817544
M35,722060.0,91,66976.08445819012,35784.73566030021
M35,728330.0,91,66901.47128066026,35677.80476596746
M35,734654.0,91,66828.22414311691,35569.86044106042
M35,741033.0,91,66753.1161171429,35451.12919107345
M35,747467.0,91,66673.06941165117,35339.72324980452
M35,753957.0,91,66605.47308586465,35229.62322558611
M35,760504.0,91,66534.94397867777,35125.17301733573
M35,767107.0,91,66463.09103597711,35032.22902717547
M35,773768.0,91,66398.2353876031,34925.220048737625
M35,780487.0,91,66319.21687470046,34817.038401984886
M35,787264.0,91,66258.05596683994,34703.984405145704
M35,794099.0,91,66203.09632939467,34617.9404070911
M35,800995.0,91,66139.26835316206,34542.827779105995
M35,807950.0,91,66072.73465518843,34460.97821586457
M35,814965.0,91,66006.04277389056,34369.64961565111
M35,822041.0,91,65922.03766113312,34276.63623867943
M35,829179.0,91,65872.17861628109,34173.341810374885
M35,836379.0,91,65829.40464662579,34094.8860884432
M35,843641.0,91,65771.03644258482,34032.051122082914
M35,850966.0,91,65704.5654922118,33960.30316981553
M35,858355.0,91,65649.18758877077,33884.36259886548
M35,865808.0,91,65580.95618494901,33824.07248102479
M35,873326.0,91,65524.72932623971,33742.244217357715
M35,880909.0,91,65454.32892669033,33686.770618300165
M35,888558.0,91,65398.90111414608,33618.117531485215
M35,896273.0,91,65341.92724817837,33554.3790138608
M35,904056.0,91,65294.56641946369,33505.004068451795
M35,911906.0,91,65229.58499270557,33446.78204260011
M35,919824.0,91,65173.16119068858,33389.4117911397
M35,927811.0,91,65115.097794818335,33340.29787908407
M35,935867.0,91,65051.44233816863,33288.50485170502
M35,943993.0,91,64997.269056832294,33240.17234422262
M35,952190.0,91,64941.43920762047,33205.47221783699
M35,960457.0,91,64877.26614904844,33167.23205118058
M35,968797.0,91,64825.870122828215,33116.27129694355
M35,977209.0,91,64765.76387024455,33086.70634221187
M35,985694.0,91,64707.90727585333,33039.06510388973
M35,994253.0,91,64648.330620082954,33016.89680756764
5NQ,10000.0,112,176134.4475236406,995868.8219855194
5NQ,10078.1,112,176114.35055091657,988330.6430667205
5NQ,10156.8,112,176040.53207135174,980877.0798401396
5NQ,10236.1,112,175987.03666303545,973492.749260584
5NQ,10316.0,112,175956.83333457538,966147.7697131349
5NQ,10396.6,112,175895.78557306877,958880.3174520773
5NQ,10477.7,112,175833.5076318274,951678.7272343582
5NQ,10559.6,112,175777.13553569044,944479.7637308893
5NQ,10642.0,112,175728.07693032402,937383.9838408636
5NQ,10725.1,112,175662.49643186148,930317.1806434601
5NQ,10808.8,112,175608.31859012114,923337.441151138
5NQ,10893.2,112,175567.38418257114,916393.446373709
5NQ,10978.3,112,175488.26039029728,909485.1674594483
5NQ,11064.0,112,175427.59248429752,902639.7111907288
5NQ,11150.4,112,175363.4210417365,895845.7798828973
5NQ,11237.5,112,175308.21346806406,889149.7280379506
5NQ,11325.2,112,175255.69656554572,882486.5325069014
5NQ,11413.7,112,175197.6943112393,875832.0757813252
5NQ,11502.8,112,175132.93693306996,869259.439002889
5NQ,11592.6,112,175080.81854281167,862769.3031475698
5NQ,11683.1,112,175015.2493526604,856294.6945033979
5NQ,11774.3,112,174945.45157093118,849887.8058986756
5NQ,11866.3,112,174872.14512836235,843535.9177096981
5NQ,11958.9,112,174820.94526031983,837214.8419497473
5NQ,12052.3,112,174763.85654255238,830938.1948238771
5NQ,12146.4,112,174700.8843187001,824733.8033150448
5NQ,12241.3,112,174621.4497308271,818557.3099576606
5NQ,12336.8,112,174569.489081689,812460.3497160204
5NQ,12433.2,112,174505.48578841225,806397.5339802385
5NQ,12530.3,112,174432.83389057746,800383.6278822611
5NQ,12628.1,112,174370.20269763027,794409.8798125769
5NQ,12726.7,112,174275.64672281334,788463.7994889717
5NQ,12826.1,112,174223.17552774333,782604.9977655888
5NQ,12926.2,112,174141.76158754018,776791.6369045374
5NQ,13027.2,112,174067.36248901123,771004.7618420526
5NQ,13128.9,112,173999.8039298343,765257.1157912562
5NQ,13231.4,112,173935.70049822595,759577.1717069354
5NQ,13334.7,112,173856.03451170868,753917.6426775721
5NQ,13438.8,112,173785.65767594273,748325.6573469503
5NQ,13543.8,112,173712.33005252827,742760.169918545
5NQ,13649.5,112,173642.1741146363,737247.3828462173
5NQ,13756.1,112,173568.82004874892,731771.4635568329
5NQ,13863.5,112,173501.26470611498,726347.3792566361
5NQ,13971.8,112,173419.6778223888,720975.5670140589
5NQ,14080.9,112,173335.6351132762,715598.29677339
5NQ,14190.8,112,173263.22584542062,710328.657217485
5NQ,14301.6,112,173158.19163984963,705064.1817076344
5NQ,14413.3,112,173088.77181243178,699859.2587302746
5NQ,14525.8,112,173019.8363921786,694683.2347503908
5NQ,14639.2,112,172946.72219854052,689563.6905615731
5NQ,14753.6,112,172871.66310924274,684452.9074978144
5NQ,14868.8,112,172768.8659916098,679404.2159457704
5NQ,14984.9,112,172691.9258994092,674378.7623271525
5NQ,15101.9,112,172613.22177160459,669440.9187054553
5NQ,15219.8,112,172517.08389335038,664494.646651062
5NQ,15338.6,112,172451.25860189705,659610.0017853846
5NQ,15458.4,112,172342.3754697928,654746.0744534056
5NQ,15579.1,112,172244.67365068957,649944.4901255696
5NQ,15700.7,112,172151.49639131996,645166.3356722043
5NQ,15823.3,112,172070.0143465636,640438.9313021642
5NQ,15946.9,112,171982.0885765785,635734.893237652
5NQ,16071.4,112,171912.00030426815,631095.4187560147
5NQ,16196.9,112,171813.76084343917,626459.8909133767
5NQ,16323.4,112,171725.37966616085,621867.7391976777
5NQ,16450.8,112,171642.5280661794,617332.7644596583
5NQ,16579.3,112,171543.96490622428,612811.3434288574
5NQ,16708.7,112,171444.76553117915,608336.1854104921
5NQ,16839.2,112,171357.5239569632,603890.7541899531
5NQ,16970.7,112,171249.40929287724,599479.7144591173
5NQ,17103.2,112,171158.41036757745,595104.5205003144
5NQ,17236.8,112,171064.13544691415,590780.4637233675
5NQ,17371.3,112,170968.39866183072,586470.748952287
5NQ,17507.0,112,170869.56761821013,582192.7890793347
5NQ,17643.7,112,170765.2283187833,577967.7442812794
5NQ,17781.5,112,170681.2328689771,573763.9232224076
5NQ,17920.3,112,170570.00442238056,569612.0225472801
5NQ,18060.2,112,170474.48383015607,565473.2755818907
5NQ,18201.2,112,170364.8855227976,561377.907168829
5NQ,18343.4,112,170270.5205110175,557301.9940857282
5NQ,18486.6,112,170140.48177823788,553270.1711246285
5NQ,18630.9,112,170048.5132085244,549259.9337237593
5NQ,18776.4,112,169949.2586937185,545292.266688793
5NQ,18923.0,112,169846.36348953986,541361.1602749418
5NQ,19070.8,112,169719.45814645625,537447.1843069954
5NQ,19219.7,112,169622.36665459484,533583.0853968345
5NQ,19369.8,112,169533.1050749145,529748.6416719696
5NQ,19521.0,112,169400.06323239818,525925.3864055801
5NQ,19673.4,112,169301.98494241483,522152.32592372096
5NQ,19827.1,112,169178.69843453722,518390.170978997
5NQ,19981.9,112,169060.69931330092,514679.3382635985
5NQ,20137.9,112,168959.4370273716,510990.8467621581
5NQ,20295.1,112,168838.06444672673,507318.3035598516
5NQ,20453.6,112,168724.16428804514,503693.6088426536
5NQ,20613.3,112,168604.66530715922,500097.61705941893
5NQ,20774.3,112,168486.50032704492,496518.8886524806
5NQ,20936.5,112,168388.08197239667,492972.1749102425
5NQ,21100.0,112,168257.3466046758,489451.12548837444
5NQ,21264.7,112,168143.4285906355,485958.7279997812
5NQ,21430.8,112,168019.16630398217,482509.72725797363
5NQ,21598.1,112,167892.75880244,479067.2548524541
5NQ,21766.7,112,167782.3422553736,475669.8918929597
5NQ,21936.7,112,167651.97246855788,472281.62327597383
5NQ,22108.0,112,167525.37795720834,468916.6431692399
5NQ,22280.6,112,167411.61476305907,465602.7471218592
5NQ,22454.6,112,167281.06784295433,462300.43714436464
5NQ,22629.9,112,167151.03372296406,459014.35103765276
5NQ,22806.6,112,167018.35412383478,455768.00846182765
5NQ,22984.7,112,166900.97896153945,452555.7022676532
5NQ,23164.2,112,166768.6293066208,449348.88549019385
5NQ,23345.1,112,166642.52111138243,446187.5282415017
5NQ,23527.3,112,166500.3017602698,443032.61146442266
5NQ,23711.0,112,166374.66552499132,439909.9573805946
5NQ,23896.2,112,166247.37041821316,436822.30468397384
5NQ,24082.8,112,166102.5993760345,433754.8814026502
5NQ,24270.8,112,165992.443455707,430716.5674104656
5NQ,24460.3,112,165839.54665749005,427681.6407707907
5NQ,24651.3,112,165708.735535843,424692.37325320835
5NQ,24843.8,112,165571.5115288012,421719.3709913406
5NQ,25037.8,112,165431.55755380343,418775.9917671492
5NQ,25233.3,112,165291.61461686387,415836.8595126873
5NQ,25430.3,112,165158.22165396655,412960.5466218031
5NQ,25628.9,112,165015.76487332745,410073.8605837145
5NQ,25829.0,112,164870.51261121657,407211.2116583366
5NQ,26030.7,112,164732.07987426707,404391.7815729954
5NQ,26234.0,112,164599.11104467342,401579.63779195974
5NQ,26438.8,112,164450.4010881441,398794.9355734337
5NQ,26645.3,112,164301.7627754605,396022.0710592529
5NQ,26853.3,112,164159.75258455152,393284.59053601866
5NQ,27063.0,112,164018.90514950646,390561.4066661361
5NQ,27274.3,112,163865.30141666756,387857.39982419106
5NQ,27487.3,112,163723.51519486686,385186.82925153733
5NQ,27701.9,112,163574.0140757182,382527.82075158146
5NQ,27918.2,112,163419.7196763608,379886.98585309734
5NQ,28136.2,112,163273.75086489384,377272.6644881275
5NQ,28355.9,112,163123.32981134404,374687.54801032523
5NQ,28577.3,112,162973.71311569883,372116.47758931894
5NQ,28800.4,112,162819.24884580701,369569.36620225664
5NQ,29025.3,112,162658.77074958023,367020.6025073003
5NQ,29252.0,112,162513.1406473509,364510.4264662652
5NQ,29480.4,112,162351.11732972722,362033.1550104961
5NQ,29710.6,112,162203.43998847395,359553.6388709305
5NQ,29942.6,112,162051.19404016514,357113.9538817576
5NQ,30176.4,112,161888.64942492737,354674.3233552646
5NQ,30412.0,112,161779.14449033744,352345.20996620134
5NQ,30649.4,112,161622.77687275616,349953.7549776985
5NQ,30888.8,112,161462.7402398722,347581.149581494
5NQ,31130.0,112,161306.47716564246,345217.86630731047
5NQ,31373.0,112,161145.04497436414,342888.60652619204
5NQ,31618.0,112,160987.00714247226,340564.49290894845
5NQ,31864.9,112,160818.90966610322,338269.29736645555
5NQ,32113.7,112,160655.45656950522,335980.20935567224
5NQ,32364.4,112,160491.45699253454,333731.47376689274
5NQ,32617.2,112,160335.26322193386,331484.8437706981
5NQ,32871.8,112,160168.42146686275,329262.77820466337
5NQ,33128.5,112,159998.428166259,327042.2985559271
5NQ,33387.2,112,159821.61616856765,324851.9343339787
5NQ,33647.9,112,159663.3989643769,322675.68903664325
5NQ,33910.6,112,159496.13050045248,320515.9093621542
5NQ,34175.4,112,159324.69753377305,318384.72187496244
5NQ,34442.3,112,159161.32260648912,316276.896766987
5NQ,34711.2,112,158979.11164306666,314155.44276165066
5NQ,34982.2,112,158807.1336351937,312073.6626157316
5NQ,35255.4,112,158639.3869407103,310005.87592120684
5NQ,35530.7,112,158472.35896013246,307943.9242103052
5NQ,35808.1,112,158295.41743659577,305907.9482481321
5NQ,36087.7,112,158124.20826995737,303887.1459664233
5NQ,36369.5,112,157940.69981782662,301871.4042519205
5NQ,36653.5,112,157769.36145567277,299875.31305964827
5NQ,36939.7,112,157598.22189475456,297910.203280342
5NQ,37228.1,112,157419.67664266023,295943.7186941296
5NQ,37518.8,112,157236.03332238723,294000.04660775466
5NQ,37811.8,112,157059.94304645987,292071.65319262905
5NQ,38107.0,112,156887.23962270468,290170.194868444
5NQ,38404.6,112,156702.76074949454,288264.94659449375
5NQ,38704.4,112,156522.83105718764,286366.86612854106
5NQ,39006.6,112,156344.65732407483,284495.7225330682
5NQ,39311.2,112,156153.00572138117,282654.9354707107
5NQ,39618.2,112,155988.54469588576,280812.90685738804
5NQ,39927.5,112,155792.5348884287,278995.70107636746
5NQ,40239.3,112,155618.26512063015,277189.4481321779
5NQ,40553.5,112,155426.79632383416,275382.80159605044
5NQ,40870.1,112,155231.96946958627,273608.933302821
5NQ,41189.3,112,155057.66392362086,271838.40912282927
5NQ,41510.9,112,154867.4193166677,270081.372654197
5NQ,41835.0,112,154681.64248116929,268337.03234157414
5NQ,42161.7,112,154490.16271061782,266614.6083682625
5NQ,42490.9,112,154304.1077072057,264898.6918904602
5NQ,42822.7,112,154107.73799938604,263206.78352870577
5NQ,43157.1,112,153922.14963847166,261509.3506704568
5NQ,43494.0,112,153739.67054317796,259844.6812128007
5NQ,43833.6,112,153546.49233692337,258180.73554235985
5NQ,44175.9,112,153360.3081048263,256531.83398734214
5NQ,44520.9,112,153177.04530494293,254897.16572668575
5NQ,44868.5,112,152968.13951779972,253279.24734974242
5NQ,45218.8,112,152773.41415210773,251670.67831962556
5NQ,45571.9,112,152580.4240950151,250070.88307416532
5NQ,45927.8,112,152393.00588398654,248484.1513418153
5NQ,46286.4,112,152194.1649484439,246912.7539405878
5NQ,46647.8,112,152001.88704550493,245349.91374223752
5NQ,47012.0,112,151813.69547475138,243813.52594299064
5NQ,47379.1,112,151616.95277629563,242271.67386402495
5NQ,47749.1,112,151410.7371675049,240746.35943134237
5NQ,48121.9,112,151218.31421956676,239249.0177145722
5NQ,48497.7,112,151022.0800791806,237754.3651826301
5NQ,48876.3,112,150830.01193863468,236261.28522874913
5NQ,49258.0,112,150620.22383205596,234773.71168593917
5NQ,49642.6,112,150435.9422296045,233328.02544256483
5NQ,50030.2,112,150197.58961192254,231870.0824598453
5NQ,50420.9,112,150050.11808499653,230455.02481014465
5NQ,50814.6,112,149803.2409176031,228999.23138527558
5NQ,51211.4,112,149590.15097296127,227595.90598858017
5NQ,51611.2,112,149417.62829246282,226180.86928320373
5NQ,52014.2,112,149220.97540827843,224758.98970872373
5NQ,52420.4,112,149007.3615263938,223411.0631242042
5NQ,52829.7,112,148795.60192593522,221989.8489605701
5NQ,53242.2,112,148599.00377100616,220640.02240929945
5NQ,53657.9,112,148386.51547864688,219317.64776512826
5NQ,54076.9,112,148184.38691269135,217956.68190779537
5NQ,54499.2,112,147982.235806658,216615.3448905957
5NQ,54924.7,112,147782.46261158233,215304.84926287175
5NQ,55353.6,112,147591.26261867865,213978.4722018473
5NQ,55785.8,112,147373.74599279385,212695.88535945152
5NQ,56221.4,112,147159.9921196623,211389.6864114823
5NQ,56660.4,112,146971.26947623066,210102.70175317262
5NQ,57102.8,112,146773.00573207482,208796.57970864157
5NQ,57548.7,112,146567.77145969906,207571.4847298755
5NQ,57998.0,112,146323.0112535379,206328.5940191651
5NQ,58450.9,112,146138.49905905436,205069.34220969083
5NQ,58907.3,112,145940.78633790466,203856.9536282749
5NQ,59367.3,112,145732.15285754966,202647.24121689735
5NQ,59830.8,112,145495.49282136626,201414.21205597845
5NQ,60298.0,112,145295.45275765666,200211.21196284945
5NQ,60768.8,112,145067.60218712236,199014.66751045
5NQ,61243.3,112,144831.5108501239,197851.6599254928
5NQ,61721.5,112,144636.69976486987,196691.71204765938
5NQ,62203.5,112,144421.1605435023,195494.2103561014
5NQ,62689.2,112,144239.76979745555,194362.8434745855
5NQ,63178.7,112,143989.17989442742,193186.15593544586
5NQ,63672.0,112,143775.1210424623,192034.4004687104
5NQ,64169.2,112,143566.78816138708,190881.8337342042
5NQ,64670.2,112,143339.57221215207,189791.7669341394
5NQ,65175.2,112,143131.6917085501,188671.58610424583
5NQ,65684.1,112,142927.24074250305,187542.75937485913
5NQ,66197.0,112,142734.20960968564,186446.36565006906
5NQ,66713.9,112,142490.66261249158,185360.28304647788
5NQ,67234.8,112,142259.77782338898,184242.01708939087
5NQ,67759.8,112,142071.96239762515,183178.5341817793
5NQ,68288.9,112,141843.13999895682,182124.86277165904
5NQ,68822.1,112,141624.50145399728,181092.52219689853
5NQ,69359.5,112,141405.98868317282,180029.63370730763
5NQ,69901.1,112,141246.01409567843,178976.8852678633
5NQ,70446.9,112,140984.77765505988,177948.05287838157
5NQ,70996.9,112,140770.02137938724,176925.8968985223
5NQ,71551.3,112,140543.30087223006,175893.04940586834
5NQ,72110.0,112,140328.6940519101,174887.19462596378
5NQ,72673.1,112,140111.3998646164,173885.87975540233
5NQ,73240.5,112,139930.34014984115,172879.76740949755
5NQ,73812.4,112,139657.37375032305,171917.0115901697
5NQ,74388.7,112,139467.7980119257,170920.956986199
5NQ,74969.6,112,139262.94292106567,169925.09546845465
5NQ,75555.0,112,139037.7299578804,168967.6615837834
5NQ,76144.9,112,138828.1236774679,168014.29101295627
5NQ,76739.5,112,138608.91432085508,167060.8202273154
5NQ,77338.7,112,138381.2996303903,166126.9450129963
5NQ,77942.6,112,138170.1416352552,165187.52320242536
5NQ,78551.2,112,137948.4820622175,164264.30913403575
5NQ,79164.5,112,137717.24386280827,163340.70860638074
5NQ,79782.7,112,137501.45470074125,162416.95497434997
5NQ,80405.6,112,137304.5916631932,161493.32208021884
5NQ,81033.5,112,137074.6118566897,160602.129652845
5NQ,81666.2,112,136790.1322911804,159660.06597730363
5NQ,82303.9,112,136637.1551241691,158802.6414532076
5NQ,82946.5,112,136403.6566113011,157929.28439698188
5NQ,83594.2,112,136198.20895440938,157048.09221503805
5NQ,84246.9,112,135974.98410719138,156202.60256649053
5NQ,84904.8,112,135733.47111751602,155319.2797355095
5NQ,85567.7,112,135539.54051867465,154458.57595975613
5NQ,86235.9,112,135298.8141471067,153620.89530873048
5NQ,86909.2,112,135095.93325634854,152799.7096298031
5NQ,87587.8,112,134887.54925534964,151927.5031516359
5NQ,88271.8,112,134647.71707953556,151105.63740364407
5NQ,88961.0,112,134418.0646436226,150279.8207976296
5NQ,89655.6,112,134213.66333817958,149462.82627144372
5NQ,90355.7,112,133981.47316715476,148623.0006686254
5NQ,91061.2,112,133759.93996061647,147833.16431486153
5NQ,91772.3,112,133549.41984700755,147042.94506288017
5NQ,92488.9,112,133333.19782941724,146234.64041617198
5NQ,93211.0,112,133106.62455742282,145455.47693384235
5NQ,93938.9,112,132874.06488728902,144653.42561047664
5NQ,94672.4,112,132661.47006302312,143892.30039425186
5NQ,95411.6,112,132440.32958666363,143132.24849921148
5NQ,96156.6,112,132228.54772493127,142367.09978211077
5NQ,96907.4,112,131997.94056854246,141596.5331844438
5NQ,97664.1,112,131779.7019994584,140848.97327325307
5NQ,98426.7,112,131555.81786331133,140080.95792954526
5NQ,99195.2,112,131344.67490921845,139347.41987767591
5NQ,99969.8,112,131111.62160486466,138603.03456402276
5NQ,100750.0,112,130888.99147160609,137872.30371890977
5NQ,101537.0,112,130656.7661399572,137147.031098622
5NQ,102330.0,112,130436.87230378571,136423.8210654126
5NQ,103129.0,112,130229.18899641649,135697.40458299473
5NQ,103934.0,112,130004.83771024129,134975.6743150629
5NQ,104746.0,112,129790.57652013331,134273.98312552078
5NQ,105564.0,112,129564.76123856829,133582.3815794693
5NQ,106388.0,112,129328.70577696334,132876.04031371963
5NQ,107219.0,112,129113.94393924314,132193.91545585234
5NQ,108056.0,112,128880.90517232969,131503.2049647236
5NQ,108900.0,112,128667.34438606181,130816.7869184088
5NQ,109750.0,112,128446.1561963868,130145.42853091388
5NQ,110607.0,112,128218.61070664071,129460.7894890783
5NQ,111470.0,112,128000.10544713747,128810.03852193293
5NQ,112341.0,112,127787.8858523117,128145.23613602435
5NQ,113218.0,112,127562.06533146767,127470.37151963453
5NQ,114102.0,112,127344.518395195,126815.31167518736
5NQ,114993.0,112,127114.23822512635,126160.29531248889
5NQ,115891.0,112,126887.73665386037,125522.49311117418
5NQ,116796.0,112,126675.24189301622,124879.51376869211
5NQ,117708.0,112,126457.84757065264,124257.19969905332
5NQ,118627.0,112,126225.39511869047,123624.57693263992
5NQ,119553.0,112,126010.2437928979,122998.73518381263
5NQ,120487.0,112,125791.67422534148,122363.79988028959
5NQ,121428.0,112,125554.17825374338,121755.05073402428
5NQ,122376.0,112,125370.30101628091,121135.9462729281
5NQ,123331.0,112,125122.44459556334,120539.31902242698
5NQ,124294.0,112,124905.21899825723,119932.21720232077
5NQ,125265.0,112,124685.17402982162,119325.47777402388
5NQ,126243.0,112,124456.99132296629,118730.62887676319
5NQ,127229.0,112,124236.52990681579,118142.74478699638
5NQ,128222.0,112,124020.80377590396,117565.11757466647
5NQ,129223.0,112,123809.15226754894,116976.1608652402
5NQ,130232.0,112,123565.37825931438,116390.82835137015
5NQ,131249.0,112,123361.32426186542,115811.17976015944
5NQ,132274.0,112,123122.6268000235,115254.81680986029
5NQ,133307.0,112,122912.62726372814,114687.6849522344
5NQ,134348.0,112,122689.39216430424,114120.20361138265
5NQ,135397.0,112,122455.74630072144,113551.38229575293
5NQ,136454.0,112,122258.86987199339,113003.85727151574
5NQ,137519.0,112,122025.39338087448,112447.70824851669
5NQ,138593.0,112,121814.10573984182,111892.23555671546
5NQ,139675.0,112,121591.78400372938,111362.52646278366
5NQ,140766.0,112,121364.2898663114,110813.44540821592
5NQ,141865.0,112,121153.55275415309,110284.16321977912
5NQ,142973.0,112,120935.41760384229,109752.19201136756
5NQ,144089.0,112,120718.13838305385,109225.40773478478
5NQ,145214.0,112,120512.85277376104,108703.12791674401
5NQ,146348.0,112,120273.28989908392,108171.46640387208
5NQ,147491.0,112,120064.1001187844,107654.75332549454
5NQ,148643.0,112,119842.81339999649,107142.05651706204
5NQ,149803.0,112,119622.24009518937,106628.97429383961
5NQ,150973.0,112,119400.58124118093,106119.52820844662
5NQ,152152.0,112,119193.38175765917,105615.57419428564
5NQ,153340.0,112,118964.50321862266,105119.56887906046
5NQ,154537.0,112,118739.37427860427,104625.76458958296
5NQ,155744.0,112,118522.66582042052,104122.14054985181
5NQ,156960.0,112,118312.96971524139,103625.52145377014
5NQ,158186.0,112,118086.57944188705,103161.66172950916
5NQ,159421.0,112,117871.63459498102,102663.06517118814
5NQ,160666.0,112,117655.7977928878,102181.48511550852
5NQ,161920.0,112,117439.1779264701,101708.9177076905
5NQ,163184.0,112,117227.52268471307,101239.5085950877
5NQ,164459.0,112,117007.78425982186,100757.03493241644
5NQ,165743.0,112,116782.20884276283,100295.09610451732
5NQ,167037.0,112,116571.64318228353,99833.5438128688
5NQ,168341.0,112,116352.45905427866,99370.87597698058
5NQ,169656.0,112,116129.12501737721,98917.88953840733
5NQ,170980.0,112,115922.37699421159,98452.02390759274
5NQ,172315.0,112,115700.32658489383,98003.72816427723
5NQ,173661.0,112,115488.94152848063,97561.17627587226
5NQ,175017.0,112,115271.53297233136,97113.72862769823
5NQ,176384.0,112,115054.47604371417,96671.24700413781
5NQ,177761.0,112,114842.1572309698,96224.39612659365
5NQ,179149.0,112,114636.24270323737,95782.12598555519
5NQ,180548.0,112,114410.92880381015,95358.78065376011
5NQ,181957.0,112,114201.86808869932,94923.04566490396
5NQ,183378.0,112,113983.61308628814,94487.27454370965
5NQ,184810.0,112,113775.65646754752,94064.22139223025
5NQ,186253.0,112,113546.79895854404,93644.36860062098
5NQ,187707.0,112,113337.06928577926,93223.39829044545
5NQ,189173.0,112,113134.90535819315,92807.44003852723
5NQ,190650.0,112,112922.62275152154,92388.5820759083
5NQ,192139.0,112,112698.09769661954,91973.95179426992
5NQ,193639.0,112,112490.70066462294,91571.38235352658
5NQ,195151.0,112,112270.4315868724,91169.44804092635
5NQ,196675.0,112,112061.5637102591,90766.0686875113
5NQ,198211.0,112,111848.6058217754,90366.5390332645
5NQ,199758.0,112,111639.7356183209,89958.4404343473
5NQ,201318.0,112,111428.38488099491,89562.86760249129
5NQ,202890.0,112,111221.35099872807,89172.69120982462
5NQ,204474.0,112,111005.44234027271,88782.0883526709
5NQ,206071.0,112,110788.22634442482,88392.33554300776
5NQ,207680.0,112,110582.09733836139,88010.45630355753
5NQ,209302.0,112,110372.12846634892,87623.29950537308
5NQ,210936.0,112,110153.38723948174,87235.77674939728
5NQ,212583.0,112,109950.40078544742,86865.06914861649
5NQ,214243.0,112,109737.82870427254,86483.3132397847
5NQ,215916.0,112,109529.30692390089,86110.61306557705
5NQ,217602.0,112,109323.67208096829,85740.12152666756
5NQ,219301.0,112,109114.46439626593,85365.5501742665
5NQ,221013.0,112,108901.8127332223,85001.41901026259
5NQ,222739.0,112,108700.75345317797,84636.15876822981
5NQ,224478.0,112,108483.88648781957,84270.40216667231
5NQ,226231.0,112,108276.87170949255,83917.04294750956
5NQ,227997.0,112,108071.92930450641,83548.87301787281
5NQ,229778.0,112,107865.33568102757,83199.83001482491
5NQ,231572.0,112,107642.72543550546,82839.50646598262
5NQ,233380.0,112,107440.06025227139,82501.5573356849
5NQ,235202.0,112,107231.89944932226,82150.28241322457
5NQ,237039.0,112,107031.60061788114,81797.50676921113
5NQ,238890.0,112,106816.43921457976,81452.48658599681
5NQ,240755.0,112,106620.86950251512,81106.9412801622
5NQ,242635.0,112,106415.16350820483,80774.96912952063
5NQ,244529.0,112,106205.89351714634,80434.83655540698
5NQ,246439.0,112,105998.52098821852,80091.62700003681
5NQ,248363.0,112,105799.46073208623,79763.25487168085
5NQ,250302.0,112,105582.89473134669,79437.9650693676
5NQ,252257.0,112,105382.16633846279,79083.48532074814
5NQ,254227.0,112,105178.51630722216,78772.66044912476
5NQ,256212.0,112,104977.95941177994,78444.14089399316
5NQ,258212.0,112,104773.78152811479,78121.28995718715
5NQ,260228.0,112,104572.21268177766,77797.62215639495
5NQ,262260.0,112,104365.54446471907,77475.63222431988
5NQ,264308.0,112,104158.07817254393,77156.22842338137
5NQ,266372.0,112,103956.66026393337,76843.60752634479
5NQ,268452.0,112,103761.57798582246,76514.72893296754
5NQ,270548.0,112,103552.54953532964,76209.19223044776
5NQ,272661.0,112,103362.95676766764,75901.25739670593
5NQ,274790.0,112,103153.32517635368,75592.8007653187
5NQ,276935.0,112,102950.21538218853,75286.92811564603
5NQ,279098.0,112,102754.52029353933,74978.24387327893
5NQ,281277.0,112,102547.2911832687,74676.56111741609
5NQ,283473.0,112,102364.32716443008,74362.21065932492
5NQ,285687.0,112,102150.48278536812,74073.21254798734
5NQ,287917.0,112,101953.17690230026,73767.89934781521
5NQ,290166.0,112,101753.3638988675,73467.59209814586
5NQ,292431.0,112,101552.48138148742,73182.4304152729
5NQ,294715.0,112,101349.49479479574,72886.56224160542
5NQ,297016.0,112,101155.93190712546,72592.11311110632
5NQ,299335.0,112,100954.54858289161,72302.74578720251
5NQ,301672.0,112,100756.72659274425,72011.11853056069
5NQ,304028.0,112,100563.5518736657,71730.75480185168
5NQ,306402.0,112,100367.17994563414,71440.66952630223
5NQ,308794.0,112,100164.99580583908,71158.8276360053
5NQ,311205.0,112,99972.41745350166,70875.8797981669
5NQ,313635.0,112,99767.02864733683,70599.0042078673
