Repository: upb-lea/materialdatabase

Material database for power electronic usage
===============================================

The materialdatabase mainly contains complex magnetic and dielectric data of soft-magnetic ferrite materials under sinusoidal excitation.
Typical target applications of the provided material data are magnetic components in power electronic converters operated at switching frequencies reaching from 100 kHz to 3 MHz.
The database allows to compare materials and measurement setups, to work with fit functions (e.g., Steinmetz), and features data export as interpolation grids.
FEM solvers like Comsol can directly import these interpolation grids and incorporate the data in frequency-domain simulations.

File: materialdatabase/data/complex_permittivity/LEA_MTB/DMR96A.csv (part 10 of 18)
probe,f,T,eps_real,eps_imag
5NQ,316084.0,112,99569.40097365035,70319.45734493225
5NQ,318553.0,112,99376.409496862,70045.47456164839
5NQ,321040.0,112,99183.17852944862,69763.49802697056
5NQ,323547.0,112,98986.0667078727,69489.10847692878
5NQ,326073.0,112,98796.73396371616,69216.77119385003
5NQ,328619.0,112,98596.71444283838,68954.5917282176
5NQ,331185.0,112,98406.98155248101,68680.05077654606
5NQ,333771.0,112,98207.67268211105,68418.6716417031
5NQ,336377.0,112,98023.59190605766,68143.90329674905
5NQ,339004.0,112,97826.22554477143,67884.19609814568
5NQ,341651.0,112,97633.94075577019,67616.7953480636
5NQ,344319.0,112,97439.35061557606,67350.25957057858
5NQ,347007.0,112,97245.77628968595,67094.13532098687
5NQ,349717.0,112,97058.09029876035,66834.20579129344
5NQ,352447.0,112,96862.81289998117,66574.45605936811
5NQ,355199.0,112,96676.3153819016,66320.64097018195
5NQ,357973.0,112,96487.28629247661,66064.73964349732
5NQ,360768.0,112,96282.96690529316,65813.58320353231
5NQ,363585.0,112,96099.46614277446,65571.32508662112
5NQ,366424.0,112,95920.43008604427,65305.97589640442
5NQ,369285.0,112,95721.85318937372,65057.38889856295
5NQ,372169.0,112,95529.31599540506,64804.729720020565
5NQ,375075.0,112,95338.69633213292,64561.041825216314
5NQ,378003.0,112,95162.53343057215,64312.7088450145
5NQ,380955.0,112,94969.10121538593,64073.868025921
5NQ,383929.0,112,94784.99504044301,63822.1453827191
5NQ,386927.0,112,94598.01987706161,63584.248370545036
5NQ,389949.0,112,94416.81268532439,63342.661774421504
5NQ,392993.0,112,94230.35583074091,63101.97127394334
5NQ,396062.0,112,94045.14658927568,62865.5526909237
5NQ,399155.0,112,93852.39852641258,62634.139997453276
5NQ,402271.0,112,93675.75003941088,62390.84590203928
5NQ,405412.0,112,93485.06654907804,62163.554486529334
5NQ,408578.0,112,93298.44905489305,61931.72878069737
5NQ,411768.0,112,93122.20518485917,61694.69282369633
5NQ,414983.0,112,92931.04075271454,61471.934340063344
5NQ,418224.0,112,92751.73780223241,61235.876742824104
5NQ,421489.0,112,92564.81497280685,61006.97444985575
5NQ,424781.0,112,92384.74264670539,60778.725887566645
5NQ,428097.0,112,92209.90709717809,60555.153455746404
5NQ,431440.0,112,92018.74016453276,60328.75184838897
5NQ,434809.0,112,91841.845743155,60109.46448326441
5NQ,438204.0,112,91664.54059528641,59880.59736835719
5NQ,441626.0,112,91489.25875428545,59665.44682273868
5NQ,445074.0,112,91307.40259369508,59443.32597626133
5NQ,448549.0,112,91122.97502093119,59226.61371130766
5NQ,452052.0,112,90952.56087959139,58999.85548153868
5NQ,455581.0,112,90768.77570866229,58787.04509282281
5NQ,459139.0,112,90592.81622471883,58573.48367299889
5NQ,462724.0,112,90420.71144665925,58355.74305398697
5NQ,466337.0,112,90238.9021706295,58140.293126520424
5NQ,469978.0,112,90064.49024456301,57927.204539502236
5NQ,473648.0,112,89885.91643699647,57718.13971269646
5NQ,477346.0,112,89711.51706455686,57511.33118644009
5NQ,481074.0,112,89533.97905624172,57297.68689250598
5NQ,484830.0,112,89353.86184532133,57087.942475778174
5NQ,488616.0,112,89184.02289943902,56884.7872601609
5NQ,492431.0,112,89013.04116914359,56677.64373249177
5NQ,496276.0,112,88837.79425631558,56472.83530989933
5NQ,500151.0,112,88668.89047864992,56268.384025083695
5NQ,504056.0,112,88489.94205553913,56058.90095575599
5NQ,507992.0,112,88314.03889895065,55860.24148069577
5NQ,511959.0,112,88139.55826520415,55654.72872879625
5NQ,515956.0,112,87959.30649924841,55452.268521050915
5NQ,519985.0,112,87787.38502621657,55257.84840125948
5NQ,524045.0,112,87617.26361659571,55050.4676028121
5NQ,528137.0,112,87438.49965199827,54851.9814007073
5NQ,532261.0,112,87274.83795190655,54658.717219716986
5NQ,536417.0,112,87096.98606954569,54454.890467026846
5NQ,540606.0,112,86928.28030770671,54263.773616143
5NQ,544827.0,112,86752.3555548947,54071.92917851995
5NQ,549081.0,112,86575.74776287889,53872.30585356255
5NQ,553368.0,112,86409.64539085324,53684.046323204006
5NQ,557689.0,112,86238.03801538258,53490.897251507384
5NQ,562044.0,112,86071.19343300814,53299.456940819065
5NQ,566433.0,112,85897.50668508376,53105.865589663874
5NQ,570855.0,112,85735.8472144795,52917.849726340835
5NQ,575313.0,112,85564.23549892477,52731.94397900798
5NQ,579805.0,112,85393.40597440515,52538.48290894394
5NQ,584332.0,112,85225.66035172515,52353.291136715074
5NQ,588895.0,112,85063.8782029194,52171.53688982907
5NQ,593493.0,112,84894.21461981077,51985.95183222549
5NQ,598127.0,112,84736.26263759843,51802.437060219905
5NQ,602798.0,112,84562.91865272087,51610.335930230074
5NQ,607505.0,112,84404.07373783313,51431.136114429515
5NQ,612248.0,112,84232.73171437212,51254.987338249324
5NQ,617029.0,112,84073.70819033589,51073.61117522088
5NQ,621847.0,112,83905.37431400528,50892.39234354458
5NQ,626702.0,112,83748.2512090176,50717.546231236534
5NQ,631596.0,112,83572.47738096744,50546.130896835304
5NQ,636528.0,112,83419.70438045153,50357.137474418865
5NQ,641498.0,112,83256.70329594663,50180.85542014014
5NQ,646507.0,112,83099.27696868584,50005.33405203062
5NQ,651555.0,112,82932.28785553432,49825.22993451753
5NQ,656643.0,112,82775.5695163604,49659.729362134836
5NQ,661770.0,112,82618.32427518751,49479.738509624556
5NQ,666937.0,112,82458.06384909299,49304.40538934604
5NQ,672145.0,112,82296.24927431782,49137.092571411355
5NQ,677393.0,112,82140.93420701916,48968.15588911138
5NQ,682682.0,112,81980.95564383145,48797.95625062637
5NQ,688013.0,112,81821.06596277808,48626.03566903521
5NQ,693385.0,112,81666.33700045655,48454.64954448679
5NQ,698799.0,112,81504.08905786043,48285.71197673348
5NQ,704256.0,112,81361.98060974335,48118.29955131893
5NQ,709755.0,112,81201.04839759538,47952.94491483996
5NQ,715297.0,112,81045.44405785135,47783.6286200492
5NQ,720882.0,112,80890.60926556202,47630.90670305053
5NQ,726511.0,112,80737.30196693384,47456.2251405016
5NQ,732184.0,112,80579.24687044276,47298.2517102453
5NQ,737901.0,112,80428.1396689841,47135.41076031985
5NQ,743663.0,112,80276.27774879445,46972.27819525702
5NQ,749469.0,112,80125.50829356583,46810.31143608499
5NQ,755321.0,112,79979.63128212493,46648.541612962006
5NQ,761219.0,112,79826.25662059682,46493.38349046016
5NQ,767163.0,112,79675.99736128865,46335.870386043105
5NQ,773153.0,112,79525.64302993189,46181.58902862757
5NQ,779190.0,112,79374.35945999107,46013.37261547161
5NQ,785274.0,112,79229.93835383141,45865.93421553574
5NQ,791406.0,112,79077.30350474364,45713.471705800686
5NQ,797586.0,112,78931.66776924906,45549.36405714504
5NQ,803814.0,112,78784.18017620953,45398.47370748155
5NQ,810090.0,112,78638.38893884514,45248.85312501901
5NQ,816415.0,112,78497.86415134951,45097.264332583276
5NQ,822790.0,112,78351.38390186851,44938.56938600964
5NQ,829215.0,112,78208.37603987378,44793.44092101586
5NQ,835690.0,112,78055.39799089532,44636.55708456694
5NQ,842215.0,112,77918.41814307826,44492.73872442512
5NQ,848791.0,112,77778.18962736905,44338.35198856786
5NQ,855419.0,112,77635.03565763852,44188.72853436723
5NQ,862098.0,112,77489.12774776224,44042.851958982574
5NQ,868830.0,112,77350.20089515256,43891.40145166572
5NQ,875614.0,112,77213.24583192937,43749.75342389471
5NQ,882451.0,112,77072.577281124,43603.61285821924
5NQ,889341.0,112,76935.67998018542,43460.07121855135
5NQ,896286.0,112,76794.45574114504,43320.556468337345
5NQ,903284.0,112,76661.82909695778,43176.80308254976
5NQ,910337.0,112,76521.1799104449,43032.52146645964
5NQ,917445.0,112,76391.60985553348,42895.974824140554
5NQ,924609.0,112,76245.44936347546,42752.66110329723
5NQ,931829.0,112,76114.91208509929,42605.11122671432
5NQ,939105.0,112,75977.49580747135,42468.30420427142
5NQ,946437.0,112,75839.37489564018,42336.74249382156
5NQ,953828.0,112,75710.277684495,42193.296382340755
5NQ,961275.0,112,75579.62753071747,42053.60545288015
5NQ,968781.0,112,75444.47950393509,41922.20887961073
5NQ,976346.0,112,75320.19342018686,41780.57195630909
5NQ,983969.0,112,75186.5910036902,41645.56364695503
5NQ,991653.0,112,75053.9391133847,41513.392007076596
5NQ,999396.0,112,74923.855055262,41381.860982082624
5NQ,10000.0,132,172975.29311919614,1404260.2004020794
5NQ,10078.1,132,172932.40278134326,1393517.8119982965
5NQ,10156.8,132,172926.84165439024,1382841.407512775
5NQ,10236.1,132,172948.9724856085,1372264.022388376
5NQ,10316.0,132,172899.09540316954,1361755.7306443772
5NQ,10396.6,132,172833.95715515842,1351393.9231527068
5NQ,10477.7,132,172822.15180360945,1341077.392477817
5NQ,10559.6,132,172802.70708102384,1330823.5735456983
5NQ,10642.0,132,172757.95794026184,1320727.9379875106
5NQ,10725.1,132,172723.43011000584,1310603.6332105338
5NQ,10808.8,132,172684.49363779725,1300571.1311627605
5NQ,10893.2,132,172665.50360815704,1290697.8765746588
5NQ,10978.3,132,172623.66302588343,1280812.7387354407
5NQ,11064.0,132,172593.9659032011,1271105.2265171641
5NQ,11150.4,132,172565.9787836157,1261439.0085789799
5NQ,11237.5,132,172570.17598356397,1251797.7033623084
5NQ,11325.2,132,172514.95204696254,1242273.5692728357
5NQ,11413.7,132,172485.54327052724,1232780.8322470079
5NQ,11502.8,132,172420.56277055206,1223445.856764797
5NQ,11592.6,132,172390.31787662645,1214095.2006916625
5NQ,11683.1,132,172352.75810446317,1204848.9139892561
5NQ,11774.3,132,172332.0159234857,1195743.1602586114
5NQ,11866.3,132,172287.28596584377,1186599.6312102338
5NQ,11958.9,132,172262.26907417428,1177563.067981955
5NQ,12052.3,132,172183.29031759565,1168653.6674731255
5NQ,12146.4,132,172194.5545976263,1159735.4727978616
5NQ,12241.3,132,172127.85451190794,1150938.7407920929
5NQ,12336.8,132,172083.47620843095,1142180.6068367527
5NQ,12433.2,132,172063.107994255,1133483.1420519836
5NQ,12530.3,132,172006.74573153412,1124897.6540989513
5NQ,12628.1,132,172017.20434727988,1116357.9697688085
5NQ,12726.7,132,171962.6872591394,1107901.48102607
5NQ,12826.1,132,171889.06593846634,1099440.7420352132
5NQ,12926.2,132,171866.8570535053,1091137.4297023509
5NQ,13027.2,132,171814.92672025287,1082860.343545204
5NQ,13128.9,132,171783.1290095198,1074667.3110776728
5NQ,13231.4,132,171744.52184522946,1066500.574250219
5NQ,13334.7,132,171727.49693830108,1058433.9878032182
5NQ,13438.8,132,171665.6937174013,1050419.603121318
5NQ,13543.8,132,171605.09846754314,1042431.4756400962
5NQ,13649.5,132,171572.16520043564,1034552.3094051611
5NQ,13756.1,132,171533.6731643482,1026692.6273794823
5NQ,13863.5,132,171465.5881299863,1018921.3181682975
5NQ,13971.8,132,171444.93432498083,1011217.4372118071
5NQ,14080.9,132,171383.92382231762,1003542.087382742
5NQ,14190.8,132,171361.38528735563,995987.5735289311
5NQ,14301.6,132,171299.79899883587,988443.7836697518
5NQ,14413.3,132,171206.5098819035,981001.4190004834
5NQ,14525.8,132,171212.20328835736,973576.8881293945
5NQ,14639.2,132,171171.9169469829,966227.3307589706
5NQ,14753.6,132,171112.20859632717,958941.2949123393
5NQ,14868.8,132,171051.35156405863,951721.3134210154
5NQ,14984.9,132,171000.58919249286,944515.8790431089
5NQ,15101.9,132,170955.5074199619,937396.2173522
5NQ,15219.8,132,170926.92553158538,930347.2973278097
5NQ,15338.6,132,170842.64255449086,923286.1963345627
5NQ,15458.4,132,170807.73662044056,916364.5720883535
5NQ,15579.1,132,170732.3241500279,909455.5013361282
5NQ,15700.7,132,170695.43133754033,902602.8787971678
5NQ,15823.3,132,170646.7090745075,895809.9800299661
5NQ,15946.9,132,170590.26291604625,889071.2700248596
5NQ,16071.4,132,170547.1735026701,882395.5167294485
5NQ,16196.9,132,170492.35460848248,875776.866013962
5NQ,16323.4,132,170424.95458631704,869185.1856310524
5NQ,16450.8,132,170378.34506856187,862638.4333064652
5NQ,16579.3,132,170316.3581527311,856183.4854384938
5NQ,16708.7,132,170265.31185571477,849763.3749128694
5NQ,16839.2,132,170203.45533893324,843385.7364476807
5NQ,16970.7,132,170146.68219915585,837075.3597432231
5NQ,17103.2,132,170095.19649843423,830795.8935312954
5NQ,17236.8,132,170023.1478626408,824561.2904860176
5NQ,17371.3,132,169969.5780841873,818406.7764093517
5NQ,17507.0,132,169895.03953339244,812285.5205593224
5NQ,17643.7,132,169853.09675111403,806192.0177125297
5NQ,17781.5,132,169771.98233879264,800156.3437887158
5NQ,17920.3,132,169727.41848399796,794175.7302635722
5NQ,18060.2,132,169685.7152160313,788243.7015113698
5NQ,18201.2,132,169602.72729379046,782367.6234748093
5NQ,18343.4,132,169557.51717597467,776534.4277693472
5NQ,18486.6,132,169477.3452225196,770718.134997879
5NQ,18630.9,132,169412.99073435628,764975.0139109986
5NQ,18776.4,132,169340.41971563213,759284.6860410632
5NQ,18923.0,132,169284.43578132353,753620.9420932527
5NQ,19070.8,132,169213.80387902778,748011.4872434128
5NQ,19219.7,132,169134.4700633622,742438.5925455545
5NQ,19369.8,132,169074.6835606851,736924.3629887407
5NQ,19521.0,132,169008.01799304373,731454.2125214717
5NQ,19673.4,132,168939.06507630515,726001.0807051953
5NQ,19827.1,132,168878.21613289003,720626.9168782055
5NQ,19981.9,132,168781.58634230652,715295.5155676486
5NQ,20137.9,132,168732.05475492388,709977.7462268976
5NQ,20295.1,132,168657.25018728798,704718.3612003826
5NQ,20453.6,132,168577.98916228104,699498.8903392296
5NQ,20613.3,132,168506.32702418405,694289.140987195
5NQ,20774.3,132,168445.61327790536,689177.473252237
5NQ,20936.5,132,168352.9863677956,684075.5226500742
5NQ,21100.0,132,168264.9179568926,679001.9953301472
5NQ,21264.7,132,168215.54522104142,673999.1253291164
5NQ,21430.8,132,168112.0374296327,669030.0261210899
5NQ,21598.1,132,168043.06153397646,664085.0917110802
5NQ,21766.7,132,167970.81550833368,659187.2591363327
5NQ,21936.7,132,167878.45722916705,654341.2224616838
5NQ,22108.0,132,167814.76320823125,649522.8454515993
5NQ,22280.6,132,167728.08060155937,644734.4726675515
5NQ,22454.6,132,167668.82860864606,639980.1171887058
5NQ,22629.9,132,167565.37096033202,635268.8590497811
5NQ,22806.6,132,167471.67702370934,630587.2651662522
5NQ,22984.7,132,167408.61021963655,625944.0603935898
5NQ,23164.2,132,167315.9684781747,621355.1187707926
5NQ,23345.1,132,167242.14380887116,616812.6002114057
5NQ,23527.3,132,167147.49377653733,612277.10845168
5NQ,23711.0,132,167066.2206377786,607793.6416201404
5NQ,23896.2,132,166981.44691217554,603342.2090085294
5NQ,24082.8,132,166891.14685884878,598931.3514471167
5NQ,24270.8,132,166802.78168953658,594558.894549092
5NQ,24460.3,132,166727.5192510272,590232.6063684437
5NQ,24651.3,132,166634.82984031533,585899.7112072996
5NQ,24843.8,132,166523.23615910276,581635.7941226643
5NQ,25037.8,132,166437.29978784232,577395.7145731539
5NQ,25233.3,132,166352.15968247093,573181.5485831473
5NQ,25430.3,132,166261.46436585375,569008.5417719904
5NQ,25628.9,132,166155.37415587826,564878.7523636153
5NQ,25829.0,132,166059.86122004114,560770.4245752983
5NQ,26030.7,132,165959.11588275968,556702.3344976854
5NQ,26234.0,132,165880.64349930917,552653.1461246104
5NQ,26438.8,132,165776.61760139113,548646.0287763347
5NQ,26645.3,132,165671.74083198287,544660.9974462205
5NQ,26853.3,132,165579.28169105778,540717.8478875337
5NQ,27063.0,132,165474.5443983107,536813.1026844276
5NQ,27274.3,132,165376.427118065,532917.6926243781
5NQ,27487.3,132,165285.65724513103,529070.5837710737
5NQ,27701.9,132,165175.59678926403,525241.0393685253
5NQ,27918.2,132,165075.3957455877,521479.1565280583
5NQ,28136.2,132,164984.34304157412,517716.0086005115
5NQ,28355.9,132,164867.16725150542,513981.8601566185
5NQ,28577.3,132,164758.29686247263,510268.97271764395
5NQ,28800.4,132,164661.75456025527,506608.2856132236
5NQ,29025.3,132,164546.73851187364,502961.6575165166
5NQ,29252.0,132,164441.4362757634,499358.25774626574
5NQ,29480.4,132,164329.08291094902,495770.4220114286
5NQ,29710.6,132,164222.52961396455,492219.35838293104
5NQ,29942.6,132,164116.72132237372,488684.1076522995
5NQ,30176.4,132,163994.65508791633,485189.9824397743
5NQ,30412.0,132,163885.58594635225,481716.63218257605
5NQ,30649.4,132,163764.77462806017,478276.9061950602
5NQ,30888.8,132,163657.19201213823,474858.79572528653
5NQ,31130.0,132,163547.52501401398,471466.61134902557
5NQ,31373.0,132,163444.49857544532,468111.9107425316
5NQ,31618.0,132,163324.1569538512,464780.680383252
5NQ,31864.9,132,163195.71026431292,461467.2470213845
5NQ,32113.7,132,163083.49400958495,458199.15811498376
5NQ,32364.4,132,162963.45458737164,454951.6204983342
5NQ,32617.2,132,162843.65834962873,451714.46625011275
5NQ,32871.8,132,162730.71624879315,448508.6781513112
5NQ,33128.5,132,162609.0877634288,445342.2273957433
5NQ,33387.2,132,162479.40579649812,442196.6342065567
5NQ,33647.9,132,162359.51102355763,439058.44261017983
5NQ,33910.6,132,162237.31214088862,435958.8314989021
5NQ,34175.4,132,162108.78234708798,432897.72623262135
5NQ,34442.3,132,161983.50612770263,429838.1703399652
5NQ,34711.2,132,161859.5061115455,426811.60032696545
5NQ,34982.2,132,161739.78299048886,423809.8474609506
5NQ,35255.4,132,161604.97954023417,420841.67924247164
5NQ,35530.7,132,161475.20348292275,417888.5057432447
5NQ,35808.1,132,161348.66805937164,414952.43470453913
5NQ,36087.7,132,161227.54048319088,412047.6011847173
5NQ,36369.5,132,161100.19920974615,409179.8149624603
5NQ,36653.5,132,160961.86311294872,406313.2626700854
5NQ,36939.7,132,160839.39084275102,403476.4921845239
5NQ,37228.1,132,160691.96726027835,400654.9272187022
5NQ,37518.8,132,160552.6946342117,397871.60890077834
5NQ,37811.8,132,160425.9721073857,395095.3742223887
5NQ,38107.0,132,160292.869028975,392351.06026695797
5NQ,38404.6,132,160151.59692155963,389623.8431104805
5NQ,38704.4,132,160023.6041090546,386923.1414039395
5NQ,39006.6,132,159885.78764712633,384235.1325220634
5NQ,39311.2,132,159732.12658953,381576.92418606894
5NQ,39618.2,132,159587.20886006992,378944.80093024473
5NQ,39927.5,132,159467.73110519387,376337.86746878375
5NQ,40239.3,132,159320.79710621992,373737.4563152593
5NQ,40553.5,132,159168.58948202524,371158.8045735427
5NQ,40870.1,132,159032.04144820248,368605.773235875
5NQ,41189.3,132,158878.28393672354,366076.25758801965
5NQ,41510.9,132,158732.99381840642,363553.74880991125
5NQ,41835.0,132,158603.72971831166,361054.24003508006
5NQ,42161.7,132,158443.66147306238,358592.1684162474
5NQ,42490.9,132,158293.53493760907,356136.8214685042
5NQ,42822.7,132,158157.14020176258,353690.57445513876
5NQ,43157.1,132,158011.72294425208,351283.7078461754
5NQ,43494.0,132,157852.93912417168,348894.13031774375
5NQ,43833.6,132,157695.41407518063,346508.4842315729
5NQ,44175.9,132,157547.90929792533,344147.8043113475
5NQ,44520.9,132,157402.2858838405,341819.4499897404
5NQ,44868.5,132,157244.1343791319,339483.962873282
5NQ,45218.8,132,157093.00374909455,337195.82184816117
5NQ,45571.9,132,156937.02237009234,334909.01619766623
5NQ,45927.8,132,156781.2529306383,332643.49733599945
5NQ,46286.4,132,156633.6418918699,330382.9578284531
5NQ,46647.8,132,156470.94610663413,328149.8558621432
5NQ,47012.0,132,156313.7883111485,325938.113448535
5NQ,47379.1,132,156157.09303423794,323752.93724311044
5NQ,47749.1,132,155996.06284797713,321563.9652111707
5NQ,48121.9,132,155849.98375089903,319395.49528606224
5NQ,48497.7,132,155696.199213374,317261.6797222226
5NQ,48876.3,132,155534.30035258716,315142.73639285547
5NQ,49258.0,132,155361.97363118004,313017.1893608022
5NQ,49642.6,132,155194.39292207704,310942.83434213034
5NQ,50030.2,132,154945.66564693116,308891.3113013573
5NQ,50420.9,132,154742.44940213632,306850.14517069346
5NQ,50814.6,132,154653.44741880384,304763.45018106676
5NQ,51211.4,132,154547.25051553274,302734.56548238825
5NQ,51611.2,132,154379.09508813717,300720.9420220451
5NQ,52014.2,132,154190.8828493979,298738.08341884863
5NQ,52420.4,132,154018.67203852593,296758.0729717197
5NQ,52829.7,132,153853.40581396973,294799.2660081098
5NQ,53242.2,132,153673.1904107951,292837.1575765512
5NQ,53657.9,132,153520.35578862022,290922.4498745674
5NQ,54076.9,132,153352.30690123633,289014.61271403177
5NQ,54499.2,132,153200.47251597428,287089.0061288875
5NQ,54924.7,132,153015.9303371177,285218.09489055123
5NQ,55353.6,132,152841.25504779464,283358.02736044914
5NQ,55785.8,132,152683.007585535,281515.199480687
5NQ,56221.4,132,152513.9733118885,279670.0193135523
5NQ,56660.4,132,152335.72519618282,277830.0253212767
5NQ,57102.8,132,152149.07180358487,276023.92112065625
5NQ,57548.7,132,152008.24667085483,274221.106327436
5NQ,57998.0,132,151795.13824477437,272428.80669678695
5NQ,58450.9,132,151600.37778343508,270674.24908261315
5NQ,58907.3,132,151465.7347248544,268940.0610702406
5NQ,59367.3,132,151218.30455817562,267203.45012496796
5NQ,59830.8,132,151065.270967411,265444.88473830547
5NQ,60298.0,132,150890.00077673316,263746.24575047527
5NQ,60768.8,132,150686.49468141625,262032.79602558416
5NQ,61243.3,132,150524.38894658015,260345.33177356765
5NQ,61721.5,132,150320.0521647478,258632.76020540204
5NQ,62203.5,132,150144.41759193048,257014.48477731243
5NQ,62689.2,132,150028.65924789704,255414.2237653339
5NQ,63178.7,132,149748.16422933145,253742.6944159497
5NQ,63672.0,132,149580.9117453949,252122.3998193184
5NQ,64169.2,132,149383.36960678973,250489.54632445393
5NQ,64670.2,132,149206.3612429735,248919.02543452318
5NQ,65175.2,132,149014.59774792442,247314.08224998353
5NQ,65684.1,132,148823.55378836693,245726.24843104664
5NQ,66197.0,132,148624.71455057352,244180.62000378
5NQ,66713.9,132,148448.2887880523,242629.44250430432
5NQ,67234.8,132,148224.79411982748,241062.2716020981
5NQ,67759.8,132,148074.49759132354,239575.30571840313
5NQ,68288.9,132,147882.43837834566,238080.16170402637
5NQ,68822.1,132,147677.07457568296,236574.29323609322
5NQ,69359.5,132,147493.44682277137,235087.32912527572
5NQ,69901.1,132,147335.64814331476,233622.17959973993
5NQ,70446.9,132,147127.28180502282,232115.6813703364
5NQ,70996.9,132,146941.2874759298,230686.26930962384
5NQ,71551.3,132,146723.8649811287,229245.84356885048
5NQ,72110.0,132,146537.55008992157,227822.507147427
5NQ,72673.1,132,146353.86006960925,226426.14078573106
5NQ,73240.5,132,146167.7199234384,224994.2904469955
5NQ,73812.4,132,145932.28989418584,223648.870684988
5NQ,74388.7,132,145768.16794457665,222214.1245172298
5NQ,74969.6,132,145579.1049794273,220841.8446954848
5NQ,75555.0,132,145384.41832059395,219476.24216645453
5NQ,76144.9,132,145202.3296084138,218128.89868824746
5NQ,76739.5,132,144977.1203251918,216783.51925580288
5NQ,77338.7,132,144762.19142803975,215441.0511360263
5NQ,77942.6,132,144596.9055751185,214114.8727738539
5NQ,78551.2,132,144386.63473740485,212791.4506429735
5NQ,79164.5,132,144203.0299186146,211530.11416592504
5NQ,79782.7,132,143983.1300132728,210226.16933632598
5NQ,80405.6,132,143802.09556219957,208919.9546365625
5NQ,81033.5,132,143572.1543888079,207669.6145747402
5NQ,81666.2,132,143343.47870416826,206490.99644356786
5NQ,82303.9,132,143184.25801751326,205140.69156697765
5NQ,82946.5,132,142994.0123203079,203897.5779661121
5NQ,83594.2,132,142787.66878834506,202680.1627252121
5NQ,84246.9,132,142569.12101708067,201449.27534165393
5NQ,84904.8,132,142388.46441705525,200256.38767847224
5NQ,85567.7,132,142182.81056704157,199010.97137825802
5NQ,86235.9,132,141972.36083413693,197842.74213958718
5NQ,86909.2,132,141800.33129786537,196655.13472467483
5NQ,87587.8,132,141554.9479696909,195470.75357013766
5NQ,88271.8,132,141396.7972030552,194304.88704526797
5NQ,88961.0,132,141165.29646843634,193140.90786406118
5NQ,89655.6,132,140958.01785635363,191998.52532407365
5NQ,90355.7,132,140758.71496197683,190866.76819175735
5NQ,91061.2,132,140544.6928003002,189726.7183149937
5NQ,91772.3,132,140326.2674197283,188626.71121128238
5NQ,92488.9,132,140135.12795585304,187491.62918066548
5NQ,93211.0,132,139936.26976024377,186380.32244904182
5NQ,93938.9,132,139725.23485004023,185286.3735589877
5NQ,94672.4,132,139516.2656317865,184202.12204947032
5NQ,95411.6,132,139307.08292417438,183121.15477360482
5NQ,96156.6,132,139096.61388851484,182036.1499602609
5NQ,96907.4,132,138887.94447412126,180997.06047332138
5NQ,97664.1,132,138679.4076870527,179930.07079481715
5NQ,98426.7,132,138465.2438426262,178885.15669832702
5NQ,99195.2,132,138275.31562778313,177838.1591005868
5NQ,99969.8,132,138071.55027051977,176811.28824114427
5NQ,100750.0,132,137854.57776590617,175778.33929838528
5NQ,101537.0,132,137636.48708647164,174752.84677187313
5NQ,102330.0,132,137414.04942911668,173771.7747621555
5NQ,103129.0,132,137214.02596357756,172761.46491103954
5NQ,103934.0,132,137000.19694563205,171759.77789518549
5NQ,104746.0,132,136769.31594960977,170778.30898829934
5NQ,105564.0,132,136565.6131678461,169800.56248221075
5NQ,106388.0,132,136373.03012104778,168825.5799663059
5NQ,107219.0,132,136154.75998861858,167851.8085199591
5NQ,108056.0,132,135938.1394186391,166903.6980090228
5NQ,108900.0,132,135733.69010077527,165952.90910364993
5NQ,109750.0,132,135505.67753194427,164995.4917604429
5NQ,110607.0,132,135303.0434957152,164074.44547227313
5NQ,111470.0,132,135078.55651581814,163146.79653488626
5NQ,112341.0,132,134878.5353777625,162228.51726378335
5NQ,113218.0,132,134647.1212595022,161304.85385774387
5NQ,114102.0,132,134446.42829550238,160407.73390979777
5NQ,114993.0,132,134234.08129716292,159507.5159558749
5NQ,115891.0,132,134014.14465960415,158621.94535163944
5NQ,116796.0,132,133801.26844490526,157718.90298020322
5NQ,117708.0,132,133600.78174977284,156848.89136890648
5NQ,118627.0,132,133372.5662650744,155960.67582052373
5NQ,119553.0,132,133158.06738859267,155099.9635680214
5NQ,120487.0,132,132940.64261161597,154246.0095068879
5NQ,121428.0,132,132722.4820500339,153376.90202829245
5NQ,122376.0,132,132519.88322716142,152573.02831749932
5NQ,123331.0,132,132301.48520035838,151697.4487232557
5NQ,124294.0,132,132088.92506833913,150851.02384126367
5NQ,125265.0,132,131868.79118009206,150029.1453845627
5NQ,126243.0,132,131649.89890917577,149206.18777575414
5NQ,127229.0,132,131426.82458925125,148398.0170182699
5NQ,128222.0,132,131224.17042794309,147571.88569041586
5NQ,129223.0,132,130988.02237327873,146791.6510924382
5NQ,130232.0,132,130793.25087130854,145969.1758981259
5NQ,131249.0,132,130565.7881513354,145179.1208804978
5NQ,132274.0,132,130358.14686321147,144393.78821518848
5NQ,133307.0,132,130141.33353983438,143616.53777315392
5NQ,134348.0,132,129919.92091169277,142833.7059696832
5NQ,135397.0,132,129722.6570980954,142063.93886694248
5NQ,136454.0,132,129506.03286327183,141297.36381047915
5NQ,137519.0,132,129281.04341961707,140537.4240755531
5NQ,138593.0,132,129051.72106903316,139805.49241330198
5NQ,139675.0,132,128847.4790749285,139052.0448489877
5NQ,140766.0,132,128638.5582741774,138305.17812522055
5NQ,141865.0,132,128417.20231264133,137570.44044001927
5NQ,142973.0,132,128202.43965791768,136838.2217911857
5NQ,144089.0,132,127977.25353499151,136112.8323261591
5NQ,145214.0,132,127758.31309011811,135390.49241720885
5NQ,146348.0,132,127543.275422244,134677.22548335994
5NQ,147491.0,132,127316.44228785746,133958.2965368907
5NQ,148643.0,132,127109.68573980941,133279.28640222686
5NQ,149803.0,132,126889.23344430729,132562.26441962487
5NQ,150973.0,132,126678.84998681405,131875.8439663253
5NQ,152152.0,132,126464.8144750683,131183.85272598168
5NQ,153340.0,132,126233.42455422564,130494.55963769634
5NQ,154537.0,132,126019.31509861663,129812.2515996135
5NQ,155744.0,132,125812.68238374089,129132.2933829119
5NQ,156960.0,132,125590.388018209,128471.42103432583
5NQ,158186.0,132,125365.08299657522,127808.26274253812
5NQ,159421.0,132,125163.7657649873,127145.8822438524
5NQ,160666.0,132,124938.41585896835,126491.88910411444
5NQ,161920.0,132,124727.20886314995,125834.49174026436
5NQ,163184.0,132,124497.00867356946,125199.96145694521
5NQ,164459.0,132,124283.74836464447,124548.66810687877
5NQ,165743.0,132,124063.5825793501,123920.32127458267
5NQ,167037.0,132,123843.80122931943,123286.96029657654
5NQ,168341.0,132,123637.07839080234,122656.55460763164
5NQ,169656.0,132,123412.01427192635,122030.9067353041
5NQ,170980.0,132,123187.96505915523,121425.98669568151
5NQ,172315.0,132,122974.69603913893,120801.7622655105
5NQ,173661.0,132,122757.37842289155,120199.4764154853
5NQ,175017.0,132,122545.66518265332,119596.4924241328
5NQ,176384.0,132,122323.75486329246,118994.53793683718
5NQ,177761.0,132,122121.99434780389,118399.42744439842
5NQ,179149.0,132,121898.56236353496,117802.85835027302
5NQ,180548.0,132,121676.24210819128,117219.75737258502
5NQ,181957.0,132,121469.97863198901,116637.41543190632
5NQ,183378.0,132,121243.17241680015,116059.41047833672
5NQ,184810.0,132,121030.94129640606,115485.21496716455
5NQ,186253.0,132,120814.09027771262,114908.25416338474
5NQ,187707.0,132,120596.21856197089,114339.57509215586
5NQ,189173.0,132,120379.86074085212,113776.69847495592
5NQ,190650.0,132,120149.112749885,113224.37987499099
5NQ,192139.0,132,119955.34679828027,112674.3328717507
5NQ,193639.0,132,119738.74655008533,112105.9968670761
5NQ,195151.0,132,119505.93844672045,111571.01516242733
5NQ,196675.0,132,119304.67854278375,111026.66810418041
5NQ,198211.0,132,119072.41390133943,110484.0487732513
5NQ,199758.0,132,118869.63943518225,109958.9385730421
5NQ,201318.0,132,118652.43585540181,109418.02085579801
5NQ,202890.0,132,118433.99537837366,108893.81586875796
5NQ,204474.0,132,118223.61178153701,108372.22481191745
5NQ,206071.0,132,118003.92900495941,107850.25417929945
5NQ,207680.0,132,117788.444788578,107335.29552532696
5NQ,209302.0,132,117570.35939076787,106811.37296104938
5NQ,210936.0,132,117367.08596572414,106302.59079854596
5NQ,212583.0,132,117139.03175828449,105803.8793284445
5NQ,214243.0,132,116935.46969997091,105301.7353126466
5NQ,215916.0,132,116721.70643936367,104787.98358142361
5NQ,217602.0,132,116500.36687549333,104299.53581025903
5NQ,219301.0,132,116292.3162708352,103806.16557365979
5NQ,221013.0,132,116073.80864213318,103317.3711741021
5NQ,222739.0,132,115867.48444332667,102835.44710012381
5NQ,224478.0,132,115647.66046640126,102357.43527544891
5NQ,226231.0,132,115437.10836981324,101875.38854366323
5NQ,227997.0,132,115217.99388374921,101400.4799044289
5NQ,229778.0,132,114998.56111855095,100919.93624074833
5NQ,231572.0,132,114781.92675977664,100457.09042206653
5NQ,233380.0,132,114583.3664862295,99986.32351873643
5NQ,235202.0,132,114367.75342724234,99534.77804151556
5NQ,237039.0,132,114146.99882792307,99076.16931560823
5NQ,238890.0,132,113944.19707831682,98611.43909122543
5NQ,240755.0,132,113726.35470118554,98152.10171801281
5NQ,242635.0,132,113520.20364991529,97707.94854233079
5NQ,244529.0,132,113310.53141425549,97262.01124245497
5NQ,246439.0,132,113093.36157703647,96824.59026254158
5NQ,248363.0,132,112881.39491694856,96369.27962317642
5NQ,250302.0,132,112673.03085128176,95934.65955364557
5NQ,252257.0,132,112454.78479674304,95508.71252022602
5NQ,254227.0,132,112246.91066504321,95073.13578894065
5NQ,256212.0,132,112030.70752054882,94645.47269614092
5NQ,258212.0,132,111821.7583825084,94218.04802106375
5NQ,260228.0,132,111617.88820331062,93795.71682308204
5NQ,262260.0,132,111402.97735666276,93368.57872571448
5NQ,264308.0,132,111192.88008461412,92953.21450368143
5NQ,266372.0,132,110977.31960157838,92537.33079982485
5NQ,268452.0,132,110768.35323263066,92126.7022152158
5NQ,270548.0,132,110556.0781177321,91720.9040948744
5NQ,272661.0,132,110349.0841703764,91318.22622006306
5NQ,274790.0,132,110136.2177128075,90912.68666622159
5NQ,276935.0,132,109922.56872897601,90509.14438641093
5NQ,279098.0,132,109719.83039834943,90113.98138601295
5NQ,281277.0,132,109503.97377014642,89715.44732992208
5NQ,283473.0,132,109310.82865837413,89340.60224183313
5NQ,285687.0,132,109092.72576467622,88930.74518445373
5NQ,287917.0,132,108879.28634306141,88545.3421253943
5NQ,290166.0,132,108678.44813421748,88161.32719231368
5NQ,292431.0,132,108467.73519923132,87784.672280231
5NQ,294715.0,132,108261.10332903835,87397.51050747794
5NQ,297016.0,132,108054.63710145558,87019.21809120217
5NQ,299335.0,132,107842.56938580278,86641.6638161104
5NQ,301672.0,132,107635.44263516195,86266.4917484965
5NQ,304028.0,132,107431.515430058,85901.83722731973
5NQ,306402.0,132,107224.43904213383,85531.81971032706
5NQ,308794.0,132,107015.27984077722,85168.3295375747
5NQ,311205.0,132,106809.09032927894,84811.05239451597
5NQ,313635.0,132,106603.89459054533,84452.61913198074
5NQ,316084.0,132,106401.82805743936,84088.70832975983
5NQ,318553.0,132,106196.64653971758,83731.60956266097
5NQ,321040.0,132,105991.27521102873,83370.67026642848
5NQ,323547.0,132,105785.47000560453,83020.0701568911
5NQ,326073.0,132,105579.42680559513,82673.61360662548
5NQ,328619.0,132,105367.42182496651,82331.23337471897
5NQ,331185.0,132,105173.03810755158,81984.99445010694
5NQ,333771.0,132,104960.44579792784,81643.3008449031
5NQ,336377.0,132,104760.17053090535,81299.56721356075
5NQ,339004.0,132,104556.87162599927,80960.95820290623
5NQ,341651.0,132,104350.50492142384,80631.74553001198
5NQ,344319.0,132,104147.32409228777,80299.83813295783
5NQ,347007.0,132,103946.79442495934,79966.60397082147
5NQ,349717.0,132,103738.91936273365,79631.59377269716
5NQ,352447.0,132,103548.0164142991,79306.55478597322
5NQ,355199.0,132,103340.85631954667,78988.04665233941
5NQ,357973.0,132,103131.61508792613,78662.85040324218
5NQ,360768.0,132,102941.65835233353,78339.0706843947
5NQ,363585.0,132,102704.19587754819,78038.12679869881
5NQ,366424.0,132,102536.96518389677,77701.52908902502
5NQ,369285.0,132,102331.65760012662,77393.38631656615
5NQ,372169.0,132,102132.45756565005,77072.77730939258
5NQ,375075.0,132,101924.47724607468,76769.07217583944
5NQ,378003.0,132,101726.10275427642,76456.16223649115
5NQ,380955.0,132,101529.85215299323,76146.5649969758
5NQ,383929.0,132,101324.26090075632,75842.16374790919
5NQ,386927.0,132,101131.01225832751,75542.30526991171
5NQ,389949.0,132,100918.76011587348,75243.0771767691
5NQ,392993.0,132,100727.52103767675,74943.60407835802
5NQ,396062.0,132,100528.99800018834,74643.36243097806
5NQ,399155.0,132,100331.4103704875,74343.00961757987
5NQ,402271.0,132,100138.34754439988,74047.6431362066
5NQ,405412.0,132,99935.75389504361,73765.98917541465
5NQ,408578.0,132,99744.55682865449,73471.6784155481
5NQ,411768.0,132,99539.68428388177,73186.0571397909
5NQ,414983.0,132,99352.03038027119,72896.99367095735
5NQ,418224.0,132,99156.98026872131,72611.01363849116
5NQ,421489.0,132,98949.4756705723,72326.49235288486
5NQ,424781.0,132,98756.69274478145,72043.13674820593
5NQ,428097.0,132,98568.33667788965,71769.01991059323
5NQ,431440.0,132,98369.64126454727,71484.41852793974
5NQ,434809.0,132,98170.0626352597,71207.77482600235
5NQ,438204.0,132,97975.45771633406,70929.17936982468
5NQ,441626.0,132,97780.26838698275,70661.8004827605
5NQ,445074.0,132,97587.28605266692,70388.64358310353
5NQ,448549.0,132,97394.73440580025,70125.53221063125
5NQ,452052.0,132,97204.03014917193,69854.35565934733
5NQ,455581.0,132,97014.041072478,69589.52025927186
5NQ,459139.0,132,96811.4143169171,69324.47826614957
5NQ,462724.0,132,96616.11366344003,69060.21819390614
5NQ,466337.0,132,96437.0345044403,68798.02672822474
5NQ,469978.0,132,96237.59593615706,68543.02448904741
5NQ,473648.0,132,96044.85138550721,68278.98879896823
5NQ,477346.0,132,95852.20353711997,68022.98257647527
5NQ,481074.0,132,95665.46632258891,67767.51839201152
5NQ,484830.0,132,95470.26173510788,67509.6948062705
5NQ,488616.0,132,95285.40933117337,67267.03424584163
5NQ,492431.0,132,95093.40442919762,67004.98723551918
5NQ,496276.0,132,94898.9538688985,66765.16178456311
5NQ,500151.0,132,94709.84770435389,66518.01432747628
5NQ,504056.0,132,94522.34534108863,66266.17827885179
5NQ,507992.0,132,94328.60123034201,66020.89542967135
5NQ,511959.0,132,94137.75652462045,65776.7399968576
5NQ,515956.0,132,93951.46141160233,65529.50295048705
5NQ,519985.0,132,93748.2471787724,65292.95358365226
5NQ,524045.0,132,93564.87770796231,65055.927881460484
5NQ,528137.0,132,93373.49241391533,64805.192702616056
5NQ,532261.0,132,93186.45797807917,64578.07268916255
5NQ,536417.0,132,92999.32232914826,64341.527344727736
5NQ,540606.0,132,92813.05619742553,64103.01672767674
5NQ,544827.0,132,92614.11466320642,63873.26134785862
5NQ,549081.0,132,92427.49189566835,63641.532851195654
5NQ,553368.0,132,92240.50274333167,63406.75652157218
5NQ,557689.0,132,92051.86711208057,63185.8103985806
5NQ,562044.0,132,91859.24285736415,62954.34140309085
5NQ,566433.0,132,91678.46960797816,62717.16800169894
5NQ,570855.0,132,91487.79817190912,62501.9123945998
5NQ,575313.0,132,91306.23722570007,62272.51656214432
5NQ,579805.0,132,91105.84360459363,62055.036245776224
5NQ,584332.0,132,90931.58663084735,61833.70605105271
5NQ,588895.0,132,90744.70933022363,61611.481828274686
5NQ,593493.0,132,90558.91245372371,61394.85758116462
5NQ,598127.0,132,90370.46369378976,61175.97307633291
5NQ,602798.0,132,90190.8291361781,60963.28219768787
5NQ,607505.0,132,89996.62486487467,60740.291276409655
5NQ,612248.0,132,89814.01702420661,60530.8403039829
5NQ,617029.0,132,89627.190861904,60321.02296062935
5NQ,621847.0,132,89453.30315310754,60109.21863978115
5NQ,626702.0,132,89260.50907173635,59900.32837559018
5NQ,631596.0,132,89082.49005709193,59678.768956707274
5NQ,636528.0,132,88890.68052027862,59469.835751783874
5NQ,641498.0,132,88722.56127133734,59268.410133057034
5NQ,646507.0,132,88542.31655987682,59061.102203487586
5NQ,651555.0,132,88358.06204185868,58853.559508373975
5NQ,656643.0,132,88175.04037116241,58649.484175393976
5NQ,661770.0,132,87990.61150346507,58453.96049204626
5NQ,666937.0,132,87812.8913934345,58249.564452778075
5NQ,672145.0,132,87632.43673442841,58048.84582053425
5NQ,677393.0,132,87450.29056463971,57854.43224986831
5NQ,682682.0,132,87267.30603756965,57651.296176394404
5NQ,688013.0,132,87087.47621571468,57449.56552698481
5NQ,693385.0,132,86912.04296400468,57251.145882613906
5NQ,698799.0,132,86737.55080964802,57062.860783507866
5NQ,704256.0,132,86552.76539721662,56865.3529915863
5NQ,709755.0,132,86380.34382059035,56666.85386683875
5NQ,715297.0,132,86209.88037651127,56481.66646449241
5NQ,720882.0,132,86024.50229121513,56290.06932275668
5NQ,726511.0,132,85847.80493771972,56097.65768522775
5NQ,732184.0,132,85670.7136763255,55919.22660598781
5NQ,737901.0,132,85489.60145074931,55715.30076883214
5NQ,743663.0,132,85329.05410913427,55528.802286725586
5NQ,749469.0,132,85146.517650912,55347.4190432391
5NQ,755321.0,132,84964.90140375576,55166.73279749793
5NQ,761219.0,132,84787.40579864041,54974.7345399978
5NQ,767163.0,132,84611.67957751498,54787.82952980107
5NQ,773153.0,132,84441.83921649541,54613.66072332056
5NQ,779190.0,132,84267.36767487453,54429.29885613534
5NQ,785274.0,132,84097.89122364156,54247.67906253462
5NQ,791406.0,132,83917.59581406742,54072.70140032041
5NQ,797586.0,132,83746.00335237882,53892.03928689011
5NQ,803814.0,132,83577.3323849316,53712.15242967208
5NQ,810090.0,132,83417.5106822468,53528.627380529164
5NQ,816415.0,132,83237.6282346226,53360.29759265441
5NQ,822790.0,132,83072.39182371405,53177.892904718494
5NQ,829215.0,132,82897.8243781383,53009.662580162636
5NQ,835690.0,132,82730.94273846137,52828.52168589003
5NQ,842215.0,132,82565.0057392759,52661.925683060355
5NQ,848791.0,132,82396.48138731673,52478.803164830926
5NQ,855419.0,132,82226.52748100893,52310.46347370148
5NQ,862098.0,132,82050.27422072171,52145.44528691227
5NQ,868830.0,132,81898.09354097757,51971.7045449616
5NQ,875614.0,132,81721.66730825421,51799.74533828471
5NQ,882451.0,132,81560.88385860632,51636.39344409631
5NQ,889341.0,132,81391.516900952,51472.07383865651
5NQ,896286.0,132,81230.98867317443,51305.281065582574
5NQ,903284.0,132,81063.19808061117,51132.63025058147
5NQ,910337.0,132,80899.092429719,50973.868828829334
5NQ,917445.0,132,80737.40350933594,50815.31272429844
5NQ,924609.0,132,80580.62020979177,50647.545840317754
5NQ,931829.0,132,80405.96179885775,50478.0760436234
5NQ,939105.0,132,80253.88536238854,50329.70047592364
5NQ,946437.0,132,80095.10620240436,50165.873673256436
5NQ,953828.0,132,79928.78266995642,50001.70457028933
5NQ,961275.0,132,79764.45971150557,49844.49557900743
5NQ,968781.0,132,79611.93047647708,49683.900435639385
5NQ,976346.0,132,79452.95680316878,49526.51850527086
5NQ,983969.0,132,79291.54777399947,49377.10942385801
5NQ,991653.0,132,79137.16130638213,49213.33068016168
5NQ,999396.0,132,78979.90729478738,49056.10946605208
5NQ,10000.0,30,167382.91311982812,245495.64786537972
5NQ,10078.1,30,167155.40876784778,243981.78832196954
5NQ,10156.8,30,166924.28028950613,242474.49198952637
5NQ,10236.1,30,166690.3566856624,240984.78173418238
5NQ,10316.0,30,166464.48136231533,239497.62041685177
5NQ,10396.6,30,166230.83098388455,238032.12558983167
5NQ,10477.7,30,166004.20431037882,236577.30287314454
5NQ,10559.6,30,165768.13733955732,235128.943162302
