Repository: upb-lea/materialdatabase

Material database for power electronic usage
===============================================

The materialdatabase mainly contains complex magnetic and dielectric data of soft-magnetic ferrite materials under sinusoidal excitation.
Typical target applications of the provided material data are magnetic components in power electronic converters operated at switching frequencies reaching from 100 kHz to 3 MHz.
The database allows to compare materials and measurement setups, to work with fit functions (e.g., Steinmetz), and features data export as interpolation grids.
FEM solvers like Comsol can directly import these interpolation grids and incorporate the data in frequency-domain simulations.

File: materialdatabase/data/complex_permittivity/LEA_MTB/DMR96A.csv (part 11 of 18)
probe,f,T,eps_real,eps_imag
5NQ,10642.0,30,165529.00939210746,233688.994184384
5NQ,10725.1,30,165302.90970885145,232266.22911188108
5NQ,10808.8,30,165071.23145692082,230852.40184681208
5NQ,10893.2,30,164836.31965099432,229452.31775387115
5NQ,10978.3,30,164602.8719211918,228064.70699033447
5NQ,11064.0,30,164369.19887866572,226678.76940743922
5NQ,11150.4,30,164134.2760396718,225311.35259591817
5NQ,11237.5,30,163895.20426112675,223947.52048485167
5NQ,11325.2,30,163663.28246702635,222593.67148083734
5NQ,11413.7,30,163429.27654564657,221258.28477995488
5NQ,11502.8,30,163194.03709146052,219927.74807197144
5NQ,11592.6,30,162957.19209585484,218607.12318360232
5NQ,11683.1,30,162723.7504586444,217296.64716876496
5NQ,11774.3,30,162485.710970821,216000.514321558
5NQ,11866.3,30,162247.38064986267,214707.02734031243
5NQ,11958.9,30,162012.45600361755,213428.83143867145
5NQ,12052.3,30,161778.90468480551,212163.83669421225
5NQ,12146.4,30,161540.20293505877,210898.780904517
5NQ,12241.3,30,161302.0379642393,209647.9141251198
5NQ,12336.8,30,161061.5540285024,208403.58264295926
5NQ,12433.2,30,160825.2118215519,207174.0414305162
5NQ,12530.3,30,160587.19566100248,205953.8786862275
5NQ,12628.1,30,160347.42345457975,204735.5063463044
5NQ,12726.7,30,160109.70716445448,203528.92195473055
5NQ,12826.1,30,159870.06551943318,202335.48396762583
5NQ,12926.2,30,159634.45587569269,201147.35572241436
5NQ,13027.2,30,159391.01179190236,199968.99695475082
5NQ,13128.9,30,159148.54886073075,198800.5631858909
5NQ,13231.4,30,158908.88475313084,197642.08577476002
5NQ,13334.7,30,158672.00478796219,196487.83851910845
5NQ,13438.8,30,158432.69846243938,195346.05093236317
5NQ,13543.8,30,158190.64782282626,194214.75548307062
5NQ,13649.5,30,157946.8737368708,193090.23039160247
5NQ,13756.1,30,157711.07336192045,191965.762571077
5NQ,13863.5,30,157473.23089260957,190859.89030764275
5NQ,13971.8,30,157228.99735518178,189760.31418380476
5NQ,14080.9,30,156990.43677072608,188667.36378944758
5NQ,14190.8,30,156745.8593293481,187579.0154456278
5NQ,14301.6,30,156507.89457278108,186506.28489123235
5NQ,14413.3,30,156267.59461695413,185435.09061475334
5NQ,14525.8,30,156020.03018293303,184379.85750033995
5NQ,14639.2,30,155784.5813478201,183328.08142366007
5NQ,14753.6,30,155539.29814152364,182282.4825021354
5NQ,14868.8,30,155300.8793929034,181243.21437722226
5NQ,14984.9,30,155056.5314316281,180213.21779255234
5NQ,15101.9,30,154817.30591889,179193.11668049754
5NQ,15219.8,30,154577.5259482623,178181.9363944778
5NQ,15338.6,30,154335.8777139574,177174.93748305572
5NQ,15458.4,30,154094.56896602438,176178.3358426999
5NQ,15579.1,30,153850.12856516786,175181.26517210613
5NQ,15700.7,30,153607.10686044837,174199.96234784744
5NQ,15823.3,30,153365.44493857765,173222.56598429973
5NQ,15946.9,30,153124.11565151875,172252.15344389723
5NQ,16071.4,30,152881.57002027336,171288.12403421086
5NQ,16196.9,30,152640.68707258473,170334.2199028111
5NQ,16323.4,30,152392.74429579522,169384.1967295179
5NQ,16450.8,30,152154.08616234115,168443.67411070096
5NQ,16579.3,30,151911.5622509176,167508.67081316348
5NQ,16708.7,30,151673.52961535312,166579.53335403246
5NQ,16839.2,30,151433.47942866007,165664.79337793667
5NQ,16970.7,30,151187.4259259253,164745.46174395207
5NQ,17103.2,30,150946.1941764894,163842.561158119
5NQ,17236.8,30,150703.09783237436,162933.8219166373
5NQ,17371.3,30,150462.72013020757,162041.33338218738
5NQ,17507.0,30,150219.90887376032,161156.5318186811
5NQ,17643.7,30,149977.6189045456,160274.063931285
5NQ,17781.5,30,149737.80465903087,159398.80653888514
5NQ,17920.3,30,149495.72208368874,158532.87183282254
5NQ,18060.2,30,149249.18157398183,157670.5124030653
5NQ,18201.2,30,149006.52402125977,156814.43445937167
5NQ,18343.4,30,148768.53567692515,155968.69218040843
5NQ,18486.6,30,148524.60745104298,155121.55882522653
5NQ,18630.9,30,148286.36775020912,154283.54816440537
5NQ,18776.4,30,148044.07180880173,153454.12844627566
5NQ,18923.0,30,147799.4728570108,152629.12302046493
5NQ,19070.8,30,147559.31231303653,151811.18131804382
5NQ,19219.7,30,147317.5312641139,150995.095005018
5NQ,19369.8,30,147076.41717613075,150190.01667330557
5NQ,19521.0,30,146836.50538757534,149388.5309742113
5NQ,19673.4,30,146597.42709265428,148593.8808780026
5NQ,19827.1,30,146350.5813552796,147802.47117157627
5NQ,19981.9,30,146117.14091130375,147020.15500462826
5NQ,20137.9,30,145876.34440168922,146242.4121623277
5NQ,20295.1,30,145629.9329151669,145463.2913426147
5NQ,20453.6,30,145394.9038677609,144699.23289274817
5NQ,20613.3,30,145149.88891859245,143938.44688371706
5NQ,20774.3,30,144908.19649405548,143181.52143060634
5NQ,20936.5,30,144666.900926424,142428.5486968255
5NQ,21100.0,30,144429.2833679276,141683.71024537846
5NQ,21264.7,30,144192.3342474244,140944.97226540983
5NQ,21430.8,30,143952.19908346958,140207.0528215426
5NQ,21598.1,30,143708.12088610764,139477.98911363713
5NQ,21766.7,30,143470.40714779802,138752.6049707109
5NQ,21936.7,30,143230.28436235245,138032.09158415918
5NQ,22108.0,30,142991.94709258448,137318.02426994508
5NQ,22280.6,30,142749.0184842322,136610.4461746127
5NQ,22454.6,30,142510.33866239677,135903.4516735299
5NQ,22629.9,30,142267.88827613142,135204.58032924723
5NQ,22806.6,30,142028.1649211868,134508.12176017155
5NQ,22984.7,30,141795.26121629347,133821.21767846856
5NQ,23164.2,30,141558.33902242946,133137.31461649307
5NQ,23345.1,30,141319.07670082682,132457.02561786564
5NQ,23527.3,30,141076.7687888391,131782.42256205052
5NQ,23711.0,30,140844.283436864,131111.19210851868
5NQ,23896.2,30,140601.31575507545,130446.88749450301
5NQ,24082.8,30,140361.14188978274,129785.76316319795
5NQ,24270.8,30,140126.76923680605,129126.96342457407
5NQ,24460.3,30,139892.7605245713,128477.6613906833
5NQ,24651.3,30,139651.78158649724,127829.69083344865
5NQ,24843.8,30,139418.39664239518,127188.29202033425
5NQ,25037.8,30,139177.8076785836,126551.06337743414
5NQ,25233.3,30,138942.05377315602,125914.27828860418
5NQ,25430.3,30,138704.2408706556,125288.00997789938
5NQ,25628.9,30,138470.62986430264,124662.01181099763
5NQ,25829.0,30,138231.74285574592,124040.87909781343
5NQ,26030.7,30,138000.61784770485,123425.8044729159
5NQ,26234.0,30,137762.338703375,122812.08753012311
5NQ,26438.8,30,137529.73141637206,122208.09604235538
5NQ,26645.3,30,137293.21867441246,121600.97982151977
5NQ,26853.3,30,137053.23404818124,121006.92113660206
5NQ,27063.0,30,136818.70862329207,120409.03468910695
5NQ,27274.3,30,136589.1577456765,119816.26677360774
5NQ,27487.3,30,136355.07501115452,119233.71140762413
5NQ,27701.9,30,136112.1220573407,118650.34763224875
5NQ,27918.2,30,135883.51566106395,118070.5335087717
5NQ,28136.2,30,135652.34120615796,117496.62731887087
5NQ,28355.9,30,135415.83808244197,116927.00331556142
5NQ,28577.3,30,135178.7843514381,116361.20108002238
5NQ,28800.4,30,134949.8030850465,115796.77205372692
5NQ,29025.3,30,134715.86608975637,115238.07059239164
5NQ,29252.0,30,134486.8530691598,114683.71990600027
5NQ,29480.4,30,134249.20406632518,114133.06816738937
5NQ,29710.6,30,134021.25038727507,113583.90986433573
5NQ,29942.6,30,133796.058564415,113042.02074052236
5NQ,30176.4,30,133559.67744587135,112501.16132734428
5NQ,30412.0,30,133326.14661118036,111965.15491319422
5NQ,30649.4,30,133095.34936519188,111434.2629056162
5NQ,30888.8,30,132866.29022116837,110902.89290637126
5NQ,31130.0,30,132636.01374078568,110376.44916899837
5NQ,31373.0,30,132404.59389019557,109854.94375786021
5NQ,31618.0,30,132173.30996515986,109337.83157503075
5NQ,31864.9,30,131944.19001105038,108823.65123813043
5NQ,32113.7,30,131715.43778944956,108312.0670543539
5NQ,32364.4,30,131488.963356823,107803.47803661683
5NQ,32617.2,30,131254.5104565527,107300.95006688045
5NQ,32871.8,30,131031.6342890427,106799.0256051033
5NQ,33128.5,30,130799.44771027054,106299.72305268569
5NQ,33387.2,30,130575.07035609832,105807.4332034209
5NQ,33647.9,30,130344.17174216568,105314.2885076444
5NQ,33910.6,30,130117.95099073653,104827.445398148
5NQ,34175.4,30,129890.60812692042,104342.94162541952
5NQ,34442.3,30,129660.99809632312,103860.95719059084
5NQ,34711.2,30,129429.71535550803,103383.79435152038
5NQ,34982.2,30,129205.83230270202,102910.89103147418
5NQ,35255.4,30,128983.17489294337,102439.52868855394
5NQ,35530.7,30,128759.03586653883,101969.02401141566
5NQ,35808.1,30,128533.51798950089,101503.46376326839
5NQ,36087.7,30,128308.79184909097,101041.96882673532
5NQ,36369.5,30,128083.31999329221,100580.76923621188
5NQ,36653.5,30,127856.94121422475,100124.06585104678
5NQ,36939.7,30,127633.98837166501,99672.33128761654
5NQ,37228.1,30,127405.62789580024,99222.93649793931
5NQ,37518.8,30,127182.97646151044,98775.94573072562
5NQ,37811.8,30,126961.94194471791,98332.79675709717
5NQ,38107.0,30,126736.75755992736,97890.06669334394
5NQ,38404.6,30,126515.20934666514,97450.93490325888
5NQ,38704.4,30,126292.83474675972,97015.80825649256
5NQ,39006.6,30,126073.69328177223,96582.17391975167
5NQ,39311.2,30,125850.48237528196,96152.45561574707
5NQ,39618.2,30,125628.14636355119,95727.25893541967
5NQ,39927.5,30,125401.35716701976,95301.80659759218
5NQ,40239.3,30,125186.96684567763,94881.65035019074
5NQ,40553.5,30,124966.13230042403,94462.8092888798
5NQ,40870.1,30,124740.47989199028,94043.75857614762
5NQ,41189.3,30,124524.16173611557,93629.69748818765
5NQ,41510.9,30,124302.28880990217,93219.26719992053
5NQ,41835.0,30,124084.85778809014,92811.12152713042
5NQ,42161.7,30,123864.51653110297,92406.50089769244
5NQ,42490.9,30,123644.917553359,92002.72338987725
5NQ,42822.7,30,123430.41550524866,91607.03207631262
5NQ,43157.1,30,123209.13799590601,91208.57496923278
5NQ,43494.0,30,122990.30361895448,90809.20727197352
5NQ,43833.6,30,122773.86928679935,90415.53187712317
5NQ,44175.9,30,122553.10843761069,90029.47709616944
5NQ,44520.9,30,122336.53211216007,89641.11802254325
5NQ,44868.5,30,122119.66640508432,89254.42137125926
5NQ,45218.8,30,121903.12813670831,88871.78258146753
5NQ,45571.9,30,121692.4597651647,88492.6530518424
5NQ,45927.8,30,121473.60559248754,88113.29309596469
5NQ,46286.4,30,121257.07151198639,87738.07324688647
5NQ,46647.8,30,121042.38557602173,87363.41008129799
5NQ,47012.0,30,120828.36013245326,86995.17928095449
5NQ,47379.1,30,120617.0984359286,86624.62335762662
5NQ,47749.1,30,120400.46176656555,86258.35152481389
5NQ,48121.9,30,120183.60351878592,85894.92881070769
5NQ,48497.7,30,119973.03597313307,85532.02841501188
5NQ,48876.3,30,119760.09886607432,85173.89335368482
5NQ,49258.0,30,119548.60723290539,84815.97011089115
5NQ,49642.6,30,119336.11086323443,84461.53489741278
5NQ,50030.2,30,119139.78795702182,84087.48054558148
5NQ,50420.9,30,118943.7233352396,83759.52836696405
5NQ,50814.6,30,118724.44085262557,83379.6555647457
5NQ,51211.4,30,118498.37250333019,83049.2986009335
5NQ,51611.2,30,118279.83342451096,82711.56943393509
5NQ,52014.2,30,118062.61483253849,82385.51755587044
5NQ,52420.4,30,117848.6044697294,82040.28728828063
5NQ,52829.7,30,117635.25350858849,81714.48798677737
5NQ,53242.2,30,117437.64382143058,81358.92748229277
5NQ,53657.9,30,117214.78994727999,81035.10372100607
5NQ,54076.9,30,117006.02771792936,80695.05168759786
5NQ,54499.2,30,116792.03879843662,80357.51281093786
5NQ,54924.7,30,116580.93944304118,80038.20839043423
5NQ,55353.6,30,116372.53118149682,79705.50559052158
5NQ,55785.8,30,116155.72160724457,79396.28302539601
5NQ,56221.4,30,115970.85724167967,79066.65984365085
5NQ,56660.4,30,115762.01787077897,78750.96705759225
5NQ,57102.8,30,115554.19357407643,78426.22384915773
5NQ,57548.7,30,115359.31645784041,78120.57357901493
5NQ,57998.0,30,115147.18737325867,77802.04428038116
5NQ,58450.9,30,114954.07312742509,77489.63689243673
5NQ,58907.3,30,114745.4177498814,77174.92652096871
5NQ,59367.3,30,114554.353486906,76858.68989436717
5NQ,59830.8,30,114335.55879541035,76568.1527298107
5NQ,60298.0,30,114131.54389893291,76256.51389712853
5NQ,60768.8,30,113944.7617656996,75965.56588428901
5NQ,61243.3,30,113716.44226186034,75664.36030855154
5NQ,61721.5,30,113532.08921423559,75375.71295654548
5NQ,62203.5,30,113321.3100585046,75064.91461585546
5NQ,62689.2,30,113123.96087892399,74793.65401380957
5NQ,63178.7,30,112909.45322399546,74474.385390537
5NQ,63672.0,30,112723.67414102497,74174.10480552247
5NQ,64169.2,30,112516.50910861079,73884.23439992529
5NQ,64670.2,30,112305.68042571125,73603.92801748367
5NQ,65175.2,30,112122.06639143,73303.2864114718
5NQ,65684.1,30,111911.35571597707,73019.24080508588
5NQ,66197.0,30,111720.13498821625,72749.16712449386
5NQ,66713.9,30,111509.3644397691,72452.66469999556
5NQ,67234.8,30,111301.73210808018,72158.73012409375
5NQ,67759.8,30,111116.26811730991,71882.96213153131
5NQ,68288.9,30,110912.24305870333,71616.49962761712
5NQ,68822.1,30,110708.38661247176,71339.30300674419
5NQ,69359.5,30,110510.83667978382,71065.50860292085
5NQ,69901.1,30,110306.33304851377,70790.94156298823
5NQ,70446.9,30,110124.80322573707,70514.71245036433
5NQ,70996.9,30,109915.17692898044,70256.12252647977
5NQ,71551.3,30,109729.90925471568,69975.68526816304
5NQ,72110.0,30,109522.84569707488,69715.177908161
5NQ,72673.1,30,109331.16127382695,69450.3328844321
5NQ,73240.5,30,109148.36192936506,69170.69414583157
5NQ,73812.4,30,108961.49622434325,68922.26517402178
5NQ,74388.7,30,108752.30803984072,68659.79774415342
5NQ,74969.6,30,108555.76939747532,68401.17775884023
5NQ,75555.0,30,108359.69800965088,68145.60008000783
5NQ,76144.9,30,108157.29305497439,67899.82709099607
5NQ,76739.5,30,107969.25024582198,67638.68449269483
5NQ,77338.7,30,107772.28688718102,67406.9092379604
5NQ,77942.6,30,107584.58556147327,67138.61690460322
5NQ,78551.2,30,107396.52652351788,66884.60469350082
5NQ,79164.5,30,107183.98859977539,66647.65551968722
5NQ,79782.7,30,107000.19490925841,66400.08343410108
5NQ,80405.6,30,106813.4971044953,66137.90751303191
5NQ,81033.5,30,106623.26654907934,65905.61276045679
5NQ,81666.2,30,106483.44494328095,65678.51299456024
5NQ,82303.9,30,106240.67774335871,65423.36342431232
5NQ,82946.5,30,106046.62481519238,65183.69195589097
5NQ,83594.2,30,105858.96187426381,64936.29583178904
5NQ,84246.9,30,105666.09087019732,64713.71109713609
5NQ,84904.8,30,105479.42332493007,64466.814500096305
5NQ,85567.7,30,105289.73438503823,64230.29059930371
5NQ,86235.9,30,105100.34925219866,63989.47990844832
5NQ,86909.2,30,104905.99665987381,63759.02098862582
5NQ,87587.8,30,104718.25681227367,63517.59395916713
5NQ,88271.8,30,104529.44974014047,63293.067324614465
5NQ,88961.0,30,104334.13281552478,63051.431670550264
5NQ,89655.6,30,104148.89992441527,62828.12065486461
5NQ,90355.7,30,103968.94687497505,62601.81440404862
5NQ,91061.2,30,103773.65630381939,62371.99301679548
5NQ,91772.3,30,103595.28294450953,62133.9185783009
5NQ,92488.9,30,103408.73958112029,61917.78267709743
5NQ,93211.0,30,103222.80800031355,61687.07654398031
5NQ,93938.9,30,103030.05975715572,61467.972109985014
5NQ,94672.4,30,102841.18640172643,61243.14591832583
5NQ,95411.6,30,102654.36462434751,61027.33274316508
5NQ,96156.6,30,102474.45739087586,60798.44366617486
5NQ,96907.4,30,102279.73183601133,60589.30629952994
5NQ,97664.1,30,102110.38704983497,60360.25485532023
5NQ,98426.7,30,101917.45079830667,60139.67762094438
5NQ,99195.2,30,101740.30724576423,59927.70750691754
5NQ,99969.8,30,101618.56898253529,59753.79943749791
5NQ,100750.0,30,101435.77776547302,59528.43897439213
5NQ,101537.0,30,101246.38354820064,59323.727692899316
5NQ,102330.0,30,101077.64624882687,59118.503529717826
5NQ,103129.0,30,100872.94694324875,58907.37309058015
5NQ,103934.0,30,100711.9280498645,58702.37114800387
5NQ,104746.0,30,100526.17746177406,58503.40459020777
5NQ,105564.0,30,100348.70375725886,58276.39110794196
5NQ,106388.0,30,100166.14095751365,58071.05468021737
5NQ,107219.0,30,99986.96928143922,57882.57280964161
5NQ,108056.0,30,99804.54707881816,57674.219153533624
5NQ,108900.0,30,99628.50834134959,57459.818468778285
5NQ,109750.0,30,99434.5789921572,57268.21012675359
5NQ,110607.0,30,99264.13221628181,57064.884908457956
5NQ,111470.0,30,99098.1425272514,56871.241969520226
5NQ,112341.0,30,98908.66049456291,56662.94819498143
5NQ,113218.0,30,98720.3500480004,56460.59377294602
5NQ,114102.0,30,98563.2542200633,56272.622306116304
5NQ,114993.0,30,98387.75462082936,56074.10361518233
5NQ,115891.0,30,98200.94149128566,55875.709029618556
5NQ,116796.0,30,98016.14554609409,55680.69404068641
5NQ,117708.0,30,97842.74367301732,55493.67927103649
5NQ,118627.0,30,97669.24521805285,55304.965955079526
5NQ,119553.0,30,97499.8192493882,55101.208817971026
5NQ,120487.0,30,97325.30790252215,54911.40617253433
5NQ,121428.0,30,97156.87816015791,54710.68749978167
5NQ,122376.0,30,96975.68533839996,54519.296932657744
5NQ,123331.0,30,96806.03722264181,54345.45559150599
5NQ,124294.0,30,96626.8847383318,54163.51257782266
5NQ,125265.0,30,96452.49533038547,53973.542188549356
5NQ,126243.0,30,96278.04113874421,53775.34578553959
5NQ,127229.0,30,96105.56397734894,53601.79386090042
5NQ,128222.0,30,95940.34397118939,53414.40594966865
5NQ,129223.0,30,95748.29989554115,53219.08063031935
5NQ,130232.0,30,95586.00735028545,53045.70686933706
5NQ,131249.0,30,95412.46962362905,52863.8342316989
5NQ,132274.0,30,95248.10312915448,52680.24663267424
5NQ,133307.0,30,95080.95410427946,52498.76605194709
5NQ,134348.0,30,94901.23011085553,52318.512205295854
5NQ,135397.0,30,94733.81990740626,52140.44662056813
5NQ,136454.0,30,94561.95666019148,51970.61714720863
5NQ,137519.0,30,94399.85883854241,51776.67585012844
5NQ,138593.0,30,94225.79235347468,51607.850003194464
5NQ,139675.0,30,94062.90441125279,51432.02124919858
5NQ,140766.0,30,93891.22058129247,51267.49894958816
5NQ,141865.0,30,93713.49413678863,51081.94983028773
5NQ,142973.0,30,93561.03919840626,50916.48399310884
5NQ,144089.0,30,93394.9297488503,50740.972760034296
5NQ,145214.0,30,93232.32323166839,50568.992681702395
5NQ,146348.0,30,93052.65145884376,50395.05740140411
5NQ,147491.0,30,92892.2976722901,50219.55431706037
5NQ,148643.0,30,92721.8621323357,50059.46729818109
5NQ,149803.0,30,92550.09134944723,49882.69101026858
5NQ,150973.0,30,92396.6132986139,49712.8058989601
5NQ,152152.0,30,92232.92213807955,49543.80856971103
5NQ,153340.0,30,92065.52915312111,49375.44820832347
5NQ,154537.0,30,91899.74573381217,49213.037392415245
5NQ,155744.0,30,91733.63812853328,49042.32639466166
5NQ,156960.0,30,91561.10533792182,48876.75601400382
5NQ,158186.0,30,91405.98334715432,48705.63245533029
5NQ,159421.0,30,91243.46317598976,48551.37640880088
5NQ,160666.0,30,91084.22637320378,48382.22866507266
5NQ,161920.0,30,90913.2946520954,48225.7402177417
5NQ,163184.0,30,90754.00366961847,48056.84158796146
5NQ,164459.0,30,90598.43271328307,47899.17225952714
5NQ,165743.0,30,90445.82153391228,47728.64184393285
5NQ,167037.0,30,90275.32788284632,47574.02970032366
5NQ,168341.0,30,90110.76936086307,47414.79033066466
5NQ,169656.0,30,89951.60912393013,47252.08928023163
5NQ,170980.0,30,89802.037510084,47085.361023050704
5NQ,172315.0,30,89635.54206679507,46939.04157063449
5NQ,173661.0,30,89479.77170578323,46770.542614564976
5NQ,175017.0,30,89326.03004059684,46614.18475036123
5NQ,176384.0,30,89154.50077137352,46458.76664045264
5NQ,177761.0,30,89007.6124679473,46305.409723908575
5NQ,179149.0,30,88846.13279028765,46147.53860996472
5NQ,180548.0,30,88692.17966287766,45989.764350068464
5NQ,181957.0,30,88526.45750042523,45852.47879886671
5NQ,183378.0,30,88375.51622278459,45680.6349608271
5NQ,184810.0,30,88221.15958332621,45524.00170352192
5NQ,186253.0,30,88060.29947289232,45379.5121471994
5NQ,187707.0,30,87918.68033796755,45222.284276048595
5NQ,189173.0,30,87756.89144212386,45073.42560376628
5NQ,190650.0,30,87598.62522088688,44913.71828543965
5NQ,192139.0,30,87452.62221627534,44771.4150168249
5NQ,193639.0,30,87298.30964388592,44616.86803479939
5NQ,195151.0,30,87142.12802304991,44462.45410324699
5NQ,196675.0,30,86996.98277527049,44315.31940603011
5NQ,198211.0,30,86824.12170902638,44167.54422292211
5NQ,199758.0,30,86685.01045953154,44020.05614541585
5NQ,201318.0,30,86528.64831239238,43870.95809411868
5NQ,202890.0,30,86385.17711485796,43717.88704984828
5NQ,204474.0,30,86230.2590697816,43576.74111507984
5NQ,206071.0,30,86079.62470491357,43430.479429563486
5NQ,207680.0,30,85935.16602646002,43281.038646862515
5NQ,209302.0,30,85782.46008823087,43134.70357274336
5NQ,210936.0,30,85628.91210923395,42993.103095166596
5NQ,212583.0,30,85482.2166082052,42838.40665321427
5NQ,214243.0,30,85329.10069458165,42694.80331981164
5NQ,215916.0,30,85193.6240220129,42554.90581383277
5NQ,217602.0,30,85045.46847959592,42408.407845228205
5NQ,219301.0,30,84899.5395031826,42270.90114363879
5NQ,221013.0,30,84753.14122023714,42124.19940991352
5NQ,222739.0,30,84611.55390026525,41990.12871752487
5NQ,224478.0,30,84465.754325241,41842.47118208382
5NQ,226231.0,30,84316.64687328743,41703.19823556634
5NQ,227997.0,30,84174.1257894121,41555.75478848527
5NQ,229778.0,30,84025.81206323997,41421.813613132515
5NQ,231572.0,30,83882.55510687231,41286.245728873764
5NQ,233380.0,30,83731.7671471476,41145.06142363771
5NQ,235202.0,30,83600.62906194909,41003.84458705491
5NQ,237039.0,30,83455.59223966477,40863.342947594196
5NQ,238890.0,30,83308.86240410992,40731.84828844752
5NQ,240755.0,30,83170.24612608098,40586.045037416414
5NQ,242635.0,30,83029.5897247088,40440.82085008419
5NQ,244529.0,30,82883.2450171102,40317.29333823743
5NQ,246439.0,30,82746.45551526909,40175.77214439542
5NQ,248363.0,30,82605.21487729377,40043.43367469952
5NQ,250302.0,30,82460.73606803626,39903.21233679443
5NQ,252257.0,30,82322.96920023885,39769.89290048497
5NQ,254227.0,30,82187.26971296244,39630.76367944428
5NQ,256212.0,30,82050.42895702599,39497.72937212864
5NQ,258212.0,30,81910.5133107082,39367.003344039695
5NQ,260228.0,30,81773.25206949076,39230.25594771142
5NQ,262260.0,30,81634.45382224754,39092.70748652584
5NQ,264308.0,30,81501.02454938473,38960.46117269057
5NQ,266372.0,30,81363.49624716022,38827.573181630534
5NQ,268452.0,30,81225.49451946099,38700.817627509074
5NQ,270548.0,30,81091.22137586199,38573.30120504329
5NQ,272661.0,30,80954.35885476651,38439.436337748666
5NQ,274790.0,30,80821.83694314303,38306.351740494414
5NQ,276935.0,30,80688.27633800136,38170.812365952996
5NQ,279098.0,30,80557.61411594826,38045.18425778379
5NQ,281277.0,30,80423.2108785576,37914.607012443135
5NQ,283473.0,30,80300.82371791301,37783.1045663699
5NQ,285687.0,30,80152.23321381434,37656.30815694236
5NQ,287917.0,30,80027.66382965361,37528.4123331146
5NQ,290166.0,30,79891.43020790808,37398.88863271088
5NQ,292431.0,30,79761.88755170484,37270.55188724285
5NQ,294715.0,30,79631.14677170361,37143.95080890538
5NQ,297016.0,30,79503.5601301943,37019.91891940717
5NQ,299335.0,30,79372.56159597178,36885.78844683419
5NQ,301672.0,30,79246.96569273414,36764.37272501247
5NQ,304028.0,30,79121.37802236354,36639.50928574946
5NQ,306402.0,30,78986.29069069058,36513.68780387214
5NQ,308794.0,30,78858.08865588353,36384.9549704245
5NQ,311205.0,30,78730.87006975038,36259.61223844348
5NQ,313635.0,30,78606.66564101711,36140.40044584582
5NQ,316084.0,30,78477.21311497528,36010.22472784487
5NQ,318553.0,30,78348.01583152391,35892.68909130902
5NQ,321040.0,30,78224.89869963142,35761.321516963646
5NQ,323547.0,30,78099.74834760092,35638.70367374626
5NQ,326073.0,30,77972.40995016595,35519.77686854006
5NQ,328619.0,30,77854.52204662982,35397.01934957928
5NQ,331185.0,30,77725.25423248079,35279.00533638057
5NQ,333771.0,30,77600.86142847092,35148.57676163074
5NQ,336377.0,30,77478.66089297135,35033.76100149203
5NQ,339004.0,30,77356.36127504514,34909.6963643098
5NQ,341651.0,30,77233.64552397313,34792.51768825151
5NQ,344319.0,30,77113.28415435328,34665.95257316196
5NQ,347007.0,30,76995.32705803675,34547.68409303525
5NQ,349717.0,30,76870.68783379138,34435.362491829066
5NQ,352447.0,30,76756.95852871884,34314.79149623593
5NQ,355199.0,30,76635.85158310905,34190.861481815664
5NQ,357973.0,30,76513.43196506864,34077.33625795156
5NQ,360768.0,30,76393.6421526959,33960.57154209546
5NQ,363585.0,30,76290.154726563,33822.59628278189
5NQ,366424.0,30,76169.18360579088,33721.89082891
5NQ,369285.0,30,76045.93009447481,33606.2269134899
5NQ,372169.0,30,75928.12900319556,33485.604019316546
5NQ,375075.0,30,75812.26380251868,33372.09368345097
5NQ,378003.0,30,75697.1285229675,33254.87695375234
5NQ,380955.0,30,75582.65956628119,33143.3879309466
5NQ,383929.0,30,75466.21178852885,33024.03524144801
5NQ,386927.0,30,75350.82875721484,32909.6316273429
5NQ,389949.0,30,75241.33926248619,32793.96941511619
5NQ,392993.0,30,75127.65317166854,32681.402014999476
5NQ,396062.0,30,75013.20071298894,32567.175173928277
5NQ,399155.0,30,74901.77739856859,32456.205837389018
5NQ,402271.0,30,74782.49782345236,32337.10540533005
5NQ,405412.0,30,74678.0414444054,32227.28898963099
5NQ,408578.0,30,74569.93395281582,32119.207439651076
5NQ,411768.0,30,74457.19851285928,32008.2733438818
5NQ,414983.0,30,74349.17796705905,31894.211248690262
5NQ,418224.0,30,74242.03982672226,31776.93491251983
5NQ,421489.0,30,74129.08035484531,31666.912753431374
5NQ,424781.0,30,74021.99712767846,31557.7888015159
5NQ,428097.0,30,73913.28426088922,31446.21331701233
5NQ,431440.0,30,73802.2306427777,31339.958585230488
5NQ,434809.0,30,73697.93760396604,31230.863290194877
5NQ,438204.0,30,73590.46385131966,31123.37259258501
5NQ,441626.0,30,73484.08891642973,31014.59964326029
5NQ,445074.0,30,73383.71486893903,30905.110122479473
5NQ,448549.0,30,73277.70728145873,30796.18934252221
5NQ,452052.0,30,73171.42471982574,30691.584267884296
5NQ,455581.0,30,73067.87733373801,30582.488267347362
5NQ,459139.0,30,72966.02280058358,30476.720389180253
5NQ,462724.0,30,72865.72844463028,30366.295037181142
5NQ,466337.0,30,72759.3162795684,30265.17854671607
5NQ,469978.0,30,72659.08965398872,30157.312907561398
5NQ,473648.0,30,72555.26099024223,30044.175242179797
5NQ,477346.0,30,72453.71337115554,29947.47711684994
5NQ,481074.0,30,72354.10489191886,29838.609910886335
5NQ,484830.0,30,72253.38283983132,29731.284944020146
5NQ,488616.0,30,72159.8170546047,29631.097413974716
5NQ,492431.0,30,72053.528651124,29529.712198275298
5NQ,496276.0,30,71955.15014143885,29428.246858347058
5NQ,500151.0,30,71862.02382572618,29322.105779616057
5NQ,504056.0,30,71753.13265703115,29214.294095027653
5NQ,507992.0,30,71654.6296713991,29111.662697636883
5NQ,511959.0,30,71555.52339784913,29008.41495515982
5NQ,515956.0,30,71451.04130888272,28906.543218078343
5NQ,519985.0,30,71354.67474951834,28798.163171991717
5NQ,524045.0,30,71251.10379168573,28692.319354986008
5NQ,528137.0,30,71156.32310403367,28591.820077585806
5NQ,532261.0,30,71056.40768275452,28489.89769150855
5NQ,536417.0,30,70957.81177517035,28386.846306788204
5NQ,540606.0,30,70864.99237475345,28283.305201199517
5NQ,544827.0,30,70765.58197675171,28181.935450319008
5NQ,549081.0,30,70667.44832042138,28080.854833995392
5NQ,553368.0,30,70580.41256933146,27980.107420145036
5NQ,557689.0,30,70484.05909346078,27878.44121637839
5NQ,562044.0,30,70379.75551978427,27779.954909600052
5NQ,566433.0,30,70291.40269062221,27672.64871675523
5NQ,570855.0,30,70193.96925912643,27576.57509483892
5NQ,575313.0,30,70103.47239342188,27478.47290990833
5NQ,579805.0,30,70014.91936101377,27379.216953383504
5NQ,584332.0,30,69917.30606167422,27277.614116951547
5NQ,588895.0,30,69827.65407640238,27179.74711664867
5NQ,593493.0,30,69734.2804771575,27086.93764756899
5NQ,598127.0,30,69642.07302545363,26986.23409621659
5NQ,602798.0,30,69548.37851150132,26887.400583330364
5NQ,607505.0,30,69466.55933919449,26786.25064963424
5NQ,612248.0,30,69372.84400445201,26696.164657580277
5NQ,617029.0,30,69291.47407368966,26592.122223935898
5NQ,621847.0,30,69199.57338109215,26496.87247287568
5NQ,626702.0,30,69113.66079897698,26404.79554752491
5NQ,631596.0,30,69024.37395061358,26308.99173034913
5NQ,636528.0,30,68938.13310603928,26220.602190318943
5NQ,641498.0,30,68853.9601836902,26121.48058267124
5NQ,646507.0,30,68767.51161300791,26022.665697966455
5NQ,651555.0,30,68685.09397821508,25928.73024752888
5NQ,656643.0,30,68601.04025810906,25840.382547680307
5NQ,661770.0,30,68511.57523470055,25746.4859736147
5NQ,666937.0,30,68432.6216022255,25652.908046715005
5NQ,672145.0,30,68354.33278270945,25566.02069791015
5NQ,677393.0,30,68274.69478415721,25473.363269835983
5NQ,682682.0,30,68189.15140427627,25383.02852261286
5NQ,688013.0,30,68113.07975467728,25290.43869516798
5NQ,693385.0,30,68031.61634208489,25195.08989881351
5NQ,698799.0,30,67949.41748193298,25114.087869926945
5NQ,704256.0,30,67867.09376544086,25022.96001023587
5NQ,709755.0,30,67790.6158323116,24932.41854911487
5NQ,715297.0,30,67712.8775241206,24848.29703414539
5NQ,720882.0,30,67636.88796657683,24756.672833586876
5NQ,726511.0,30,67558.48784647856,24672.502111113947
5NQ,732184.0,30,67484.70728121416,24578.565697186652
5NQ,737901.0,30,67404.31537298803,24493.869744629348
5NQ,743663.0,30,67335.0166796239,24405.24631286667
5NQ,749469.0,30,67257.17716809532,24325.3847411774
5NQ,755321.0,30,67184.4538096002,24233.997057192362
5NQ,761219.0,30,67109.76049538451,24156.898925815345
5NQ,767163.0,30,67033.46838201852,24072.75759202422
5NQ,773153.0,30,66966.07347031504,23985.237648910723
5NQ,779190.0,30,66892.34189471402,23901.54378815455
5NQ,785274.0,30,66819.9226606159,23819.000810148602
5NQ,791406.0,30,66747.85771303094,23740.14902854006
5NQ,797586.0,30,66683.53372790718,23662.220191319706
5NQ,803814.0,30,66616.26301716504,23578.411204013053
5NQ,810090.0,30,66544.6851864774,23489.971128616966
5NQ,816415.0,30,66472.33571683089,23413.820897835296
5NQ,822790.0,30,66403.95287111442,23338.027194410264
5NQ,829215.0,30,66336.56278521194,23256.472642791716
5NQ,835690.0,30,66268.33538160827,23178.798356357318
5NQ,842215.0,30,66208.46296685246,23094.45586361836
5NQ,848791.0,30,66141.69000254436,23020.80688976212
5NQ,855419.0,30,66073.83092478874,22945.613875668805
5NQ,862098.0,30,66017.49751074976,22873.77093292804
5NQ,868830.0,30,65945.4609648774,22792.36240599544
5NQ,875614.0,30,65883.15829739413,22717.164740809825
5NQ,882451.0,30,65818.44032290493,22646.53195011585
5NQ,889341.0,30,65760.26579379012,22567.870555029614
5NQ,896286.0,30,65698.2621551413,22493.030318974827
5NQ,903284.0,30,65637.96803296635,22413.912866413593
5NQ,910337.0,30,65573.83691900622,22347.295150073583
5NQ,917445.0,30,65512.45936472679,22279.296269417922
5NQ,924609.0,30,65457.35978823243,22203.599832886866
5NQ,931829.0,30,65395.52893471018,22139.745109930056
5NQ,939105.0,30,65339.86156655865,22058.75977739514
5NQ,946437.0,30,65283.86040629902,21994.930535215004
5NQ,953828.0,30,65219.59251091657,21928.79766271147
5NQ,961275.0,30,65172.324863304,21854.681626407993
5NQ,968781.0,30,65112.30788642637,21785.64163691214
5NQ,976346.0,30,65058.64319913673,21725.649708869958
5NQ,983969.0,30,65008.32311039699,21654.756628891315
5NQ,991653.0,30,64947.93265062817,21586.292431365207
5NQ,999396.0,30,64898.66844668675,21522.38369386401
5NQ,10000.0,51,173591.51549892334,343392.1364080074
5NQ,10078.1,51,173392.50348099618,341105.14194954466
5NQ,10156.8,51,173200.61495146996,338831.0782471734
5NQ,10236.1,51,173014.10835957056,336579.68509183725
5NQ,10316.0,51,172820.70822066948,334348.46113755036
5NQ,10396.6,51,172630.04106008896,332131.3987081723
5NQ,10477.7,51,172440.24732488033,329934.7229239971
5NQ,10559.6,51,172246.7354550662,327760.543701717
5NQ,10642.0,51,172047.0961668969,325590.1039678972
5NQ,10725.1,51,171860.50486243906,323440.46260866366
5NQ,10808.8,51,171662.22973353404,321311.2038679584
5NQ,10893.2,51,171471.049455183,319188.609220722
5NQ,10978.3,51,171265.3848547572,317101.80883180647
5NQ,11064.0,51,171065.98661548868,315014.5289139899
5NQ,11150.4,51,170871.93687103805,312955.38546625373
5NQ,11237.5,51,170669.47727521733,310911.7747108306
5NQ,11325.2,51,170465.06915540766,308881.0302730265
5NQ,11413.7,51,170274.6028524264,306858.8267501104
5NQ,11502.8,51,170068.01339478747,304860.3750158054
5NQ,11592.6,51,169863.08226118865,302869.54859164055
5NQ,11683.1,51,169665.0546611765,300909.22772652254
5NQ,11774.3,51,169459.4083911762,298953.3422065906
5NQ,11866.3,51,169256.84985851598,297009.7974048591
5NQ,11958.9,51,169055.73436003475,295094.792030266
5NQ,12052.3,51,168842.06998530062,293187.0671636522
5NQ,12146.4,51,168640.93083302843,291289.8515943332
5NQ,12241.3,51,168439.3788746833,289415.9623694159
5NQ,12336.8,51,168227.99242254175,287554.6409001772
5NQ,12433.2,51,168027.49836421263,285704.3079873746
5NQ,12530.3,51,167811.5960380428,283872.6305876498
5NQ,12628.1,51,167601.32235120476,282052.96292527154
5NQ,12726.7,51,167398.85988002017,280252.2895369571
5NQ,12826.1,51,167183.3762139159,278457.7877170553
5NQ,12926.2,51,166976.6898743511,276679.2171894359
5NQ,13027.2,51,166755.89128236234,274913.37920668896
5NQ,13128.9,51,166544.76393218656,273160.2818052422
5NQ,13231.4,51,166338.1742819355,271428.5965790536
5NQ,13334.7,51,166123.7299036771,269706.3547055646
5NQ,13438.8,51,165906.45424882817,267996.25477932545
5NQ,13543.8,51,165693.81805619792,266296.6596684711
5NQ,13649.5,51,165479.4097688139,264619.9113263661
5NQ,13756.1,51,165263.89679179704,262946.2686775476
5NQ,13863.5,51,165054.06797760198,261296.65939376497
5NQ,13971.8,51,164831.45273464106,259646.65710377635
5NQ,14080.9,51,164611.9303603232,258014.17365501597
5NQ,14190.8,51,164397.40496305464,256398.02041682132
5NQ,14301.6,51,164181.59710025138,254794.15069899274
5NQ,14413.3,51,163962.10662634662,253198.69691819107
5NQ,14525.8,51,163742.21842564965,251623.32772188546
5NQ,14639.2,51,163524.2098948977,250050.22379384513
5NQ,14753.6,51,163305.5609447351,248492.6885558247
5NQ,14868.8,51,163089.5416546111,246950.7519881578
5NQ,14984.9,51,162860.60210953437,245415.6687950487
5NQ,15101.9,51,162638.60421131877,243896.7298315739
5NQ,15219.8,51,162425.7274347324,242389.72744770473
5NQ,15338.6,51,162203.31084462703,240890.52989765868
5NQ,15458.4,51,161978.27575619105,239411.88905206037
5NQ,15579.1,51,161756.5696699574,237932.69406077388
5NQ,15700.7,51,161536.83202786482,236470.6436154287
5NQ,15823.3,51,161315.9991287541,235020.1533756339
5NQ,15946.9,51,161086.2374865867,233578.4347673657
5NQ,16071.4,51,160860.94056537698,232152.50706006426
5NQ,16196.9,51,160643.85154696592,230732.10931239993
5NQ,16323.4,51,160412.61045096177,229324.58090936136
5NQ,16450.8,51,160184.35145205818,227928.5795884916
5NQ,16579.3,51,159957.33618350042,226544.05758423056
5NQ,16708.7,51,159731.63821144347,225166.82921145984
5NQ,16839.2,51,159501.68391269763,223808.05215313684
5NQ,16970.7,51,159277.4567268604,222446.04704124274
5NQ,17103.2,51,159052.68069444774,221104.90902587006
5NQ,17236.8,51,158829.5909468068,219772.8264748894
5NQ,17371.3,51,158599.84781798726,218448.66710671966
5NQ,17507.0,51,158366.92062612312,217129.8789510394
5NQ,17643.7,51,158147.54821780868,215830.5682047781
5NQ,17781.5,51,157915.57237295897,214540.12803123088
5NQ,17920.3,51,157690.48645063967,213257.4377334697
5NQ,18060.2,51,157456.06572282573,211981.5338733674
5NQ,18201.2,51,157224.23665196987,210712.13726395444
5NQ,18343.4,51,156996.7733464238,209454.64984376667
5NQ,18486.6,51,156765.63619717248,208210.38293194698
5NQ,18630.9,51,156534.74398535021,206977.53425873606
5NQ,18776.4,51,156306.3458187188,205749.9722559488
5NQ,18923.0,51,156076.40223903468,204529.81277136374
5NQ,19070.8,51,155844.01016135755,203324.61688902348
5NQ,19219.7,51,155610.03413394486,202124.31082409402
5NQ,19369.8,51,155379.15645141408,200937.81927783537
5NQ,19521.0,51,155145.82759167775,199757.1080033694
5NQ,19673.4,51,154915.54275715034,198582.0165574261
5NQ,19827.1,51,154684.46209270676,197419.70845548203
5NQ,19981.9,51,154447.7943495401,196268.8421345472
5NQ,20137.9,51,154214.81026757674,195120.6405052104
5NQ,20295.1,51,153979.47748689193,193985.64299598045
5NQ,20453.6,51,153749.2984236775,192856.4767214141
5NQ,20613.3,51,153511.53620396604,191736.44710620688
5NQ,20774.3,51,153281.49823918368,190623.29522095152
5NQ,20936.5,51,153048.63875346986,189524.27214332775
5NQ,21100.0,51,152812.08950531096,188427.3194765034
5NQ,21264.7,51,152578.98650254568,187342.53466107135
5NQ,21430.8,51,152344.35256435905,186259.7145742182
5NQ,21598.1,51,152106.77766748072,185191.66019189687
5NQ,21766.7,51,151875.38726316093,184129.5504649388
5NQ,21936.7,51,151642.99839033931,183075.12589581887
5NQ,22108.0,51,151406.46841611527,182029.6885984962
5NQ,22280.6,51,151172.8887341735,180987.46301373828
5NQ,22454.6,51,150932.01939075734,179952.85467413606
5NQ,22629.9,51,150699.17612306538,178931.86628865547
5NQ,22806.6,51,150465.1079482222,177916.57675600666
5NQ,22984.7,51,150226.01031813343,176907.45741760323
5NQ,23164.2,51,149986.51458050348,175903.62748234678
5NQ,23345.1,51,149753.19082691125,174917.045457075
5NQ,23527.3,51,149518.73721387147,173929.17653637842
5NQ,23711.0,51,149286.44743013068,172946.35246588942
5NQ,23896.2,51,149044.44571757104,171976.07807136685
5NQ,24082.8,51,148808.09278416182,171015.26662317893
5NQ,24270.8,51,148576.37072616722,170056.08783112702
5NQ,24460.3,51,148338.05931451108,169104.26657880822
5NQ,24651.3,51,148099.45530365934,168163.27551487848
5NQ,24843.8,51,147866.8485813082,167233.6141616676
5NQ,25037.8,51,147630.35178074162,166300.52732583124
5NQ,25233.3,51,147390.6280063544,165372.400794178
5NQ,25430.3,51,147161.9732971282,164457.64321789716
5NQ,25628.9,51,146917.0270084891,163551.52326429027
5NQ,25829.0,51,146681.5011358138,162656.08248175596
5NQ,26030.7,51,146448.06423671808,161756.90453137053
5NQ,26234.0,51,146208.99558063142,160867.05880806368
5NQ,26438.8,51,145973.73295481075,159985.52071127846
5NQ,26645.3,51,145734.52868208397,159107.66135659348
5NQ,26853.3,51,145502.8397986376,158237.02958299697
5NQ,27063.0,51,145262.37929870546,157373.5842028342
5NQ,27274.3,51,145026.61999103232,156516.3898042072
5NQ,27487.3,51,144794.28149720034,155665.67073734268
5NQ,27701.9,51,144547.1487441021,154826.24904021752
5NQ,27918.2,51,144311.51694002256,153988.77716106267
5NQ,28136.2,51,144078.53095205923,153152.4904973325
5NQ,28355.9,51,143842.71480568065,152326.00781457254
5NQ,28577.3,51,143604.6800552754,151504.00886638925
5NQ,28800.4,51,143373.47168372784,150691.21351656152
5NQ,29025.3,51,143137.52136994115,149884.86183867234
5NQ,29252.0,51,142892.94202083992,149082.36686226164
5NQ,29480.4,51,142659.34432839957,148281.7653485781
5NQ,29710.6,51,142419.53483554663,147490.0482750221
5NQ,29942.6,51,142187.5670010709,146706.20380102372
5NQ,30176.4,51,141950.11643298145,145926.1682513952
5NQ,30412.0,51,141715.91364035968,145151.2269376581
5NQ,30649.4,51,141478.28773563457,144386.13774917767
5NQ,30888.8,51,141241.9488264498,143618.00039583555
5NQ,31130.0,51,141002.54348627932,142859.95023740042
5NQ,31373.0,51,140765.0617392527,142111.92227643315
5NQ,31618.0,51,140532.7579942288,141365.23255096236
5NQ,31864.9,51,140300.92693198594,140622.07562460506
5NQ,32113.7,51,140055.899910769,139887.3352649455
5NQ,32364.4,51,139821.00601562692,139157.83344291462
5NQ,32617.2,51,139593.9089966192,138431.73735511224
5NQ,32871.8,51,139355.02428565721,137712.3051283413
5NQ,33128.5,51,139119.6861352126,136995.3774612554
5NQ,33387.2,51,138888.4223217072,136288.1430695862
5NQ,33647.9,51,138646.95816716584,135581.75195303065
5NQ,33910.6,51,138416.29752919285,134883.92420752748
5NQ,34175.4,51,138175.44371844796,134184.0605649465
5NQ,34442.3,51,137944.40528929993,133498.73972310172
5NQ,34711.2,51,137711.25541248592,132813.53058408917
5NQ,34982.2,51,137477.28305993433,132132.9200635034
5NQ,35255.4,51,137238.0506944823,131460.88058547536
5NQ,35530.7,51,137006.54786365488,130790.03665528075
5NQ,35808.1,51,136774.32185452568,130122.39511158004
5NQ,36087.7,51,136533.11474526767,129463.67875004649
5NQ,36369.5,51,136306.460886797,128804.4603739637
5NQ,36653.5,51,136072.36774212116,128152.803931642
5NQ,36939.7,51,135840.70748022044,127508.04866530391
5NQ,37228.1,51,135604.7131310522,126863.7994143782
5NQ,37518.8,51,135369.5501833913,126225.31371123332
5NQ,37811.8,51,135140.4366156542,125593.86964963913
5NQ,38107.0,51,134909.4803950438,124961.23017537601
5NQ,38404.6,51,134675.7083961373,124335.23837304788
5NQ,38704.4,51,134442.2373047777,123717.81340585253
5NQ,39006.6,51,134206.6840653533,123101.06593730931
5NQ,39311.2,51,133976.52439003045,122489.26007631233
5NQ,39618.2,51,133748.58724509066,121881.18967916342
5NQ,39927.5,51,133508.50593138905,121282.07128330378
5NQ,40239.3,51,133281.85502486784,120675.96561603149
5NQ,40553.5,51,133050.95424333977,120086.27313520685
