Repository: upb-lea/materialdatabase

Material database for power electronic usage
===============================================

The materialdatabase mainly contains complex magnetic and dielectric data of soft-magnetic ferrite materials under sinusoidal excitation.
Typical target applications of the provided material data are magnetic components in power electronic converters operated at switching frequencies reaching from 100 kHz to 3 MHz.
The database allows to compare materials and measurement setups, to work with fit functions (e.g., Steinmetz), and features data export as interpolation grids.
FEM solvers like Comsol can directly import these interpolation grids and incorporate the data in frequency-domain simulations.

File: materialdatabase/data/complex_permittivity/LEA_MTB/DMR96A.csv (part 12 of 18)
probe,f,T,eps_real,eps_imag
5NQ,40870.1,51,132824.49065235993,119492.06626397825
5NQ,41189.3,51,132591.01737541732,118902.3854773022
5NQ,41510.9,51,132356.27918010065,118325.20810213983
5NQ,41835.0,51,132127.01597268658,117739.49332021904
5NQ,42161.7,51,131894.44422425443,117171.77920092791
5NQ,42490.9,51,131664.74773594746,116596.14588740696
5NQ,42822.7,51,131439.9203610808,116029.59244283309
5NQ,43157.1,51,131204.57059265004,115466.61611350074
5NQ,43494.0,51,130974.51863186274,114908.48908220459
5NQ,43833.6,51,130747.9391815491,114351.17170343008
5NQ,44175.9,51,130516.86582763659,113804.9800015313
5NQ,44520.9,51,130288.61819338915,113253.37720064352
5NQ,44868.5,51,130061.33850546424,112710.35369956165
5NQ,45218.8,51,129824.78507934567,112171.3230361569
5NQ,45571.9,51,129604.03425606083,111632.60183457422
5NQ,45927.8,51,129375.06408237715,111100.30522223681
5NQ,46286.4,51,129144.29276353431,110572.41300883998
5NQ,46647.8,51,128917.99469704143,110042.95574145557
5NQ,47012.0,51,128691.9210386799,109527.34619864149
5NQ,47379.1,51,128466.5793193421,109003.4880228223
5NQ,47749.1,51,128237.36548702011,108489.1143494078
5NQ,48121.9,51,128016.83554929141,107979.0216027184
5NQ,48497.7,51,127788.75489827647,107467.92313226654
5NQ,48876.3,51,127558.6618535979,106965.3965635381
5NQ,49258.0,51,127338.53010127236,106461.3420407051
5NQ,49642.6,51,127112.20592182281,105966.42428399959
5NQ,50030.2,51,126908.30598645091,105449.63882090163
5NQ,50420.9,51,126711.69439831037,104975.23754747304
5NQ,50814.6,51,126449.59142590748,104475.55817996964
5NQ,51211.4,51,126220.2629912311,103993.2079988356
5NQ,51611.2,51,125989.98554327956,103512.54329809164
5NQ,52014.2,51,125763.19594208091,103021.4167836486
5NQ,52420.4,51,125526.19849165379,102566.51281132638
5NQ,52829.7,51,125300.23855070339,102103.55759408101
5NQ,53242.2,51,125085.29005657019,101610.56516130597
5NQ,53657.9,51,124862.90719110961,101146.63320050326
5NQ,54076.9,51,124636.1013702257,100685.43694556727
5NQ,54499.2,51,124396.19462187828,100226.75494500648
5NQ,54924.7,51,124164.33933545406,99768.62417674849
5NQ,55353.6,51,123952.91792010884,99317.09006456571
5NQ,55785.8,51,123736.36509379145,98858.79318879709
5NQ,56221.4,51,123528.04710261912,98423.49290039341
5NQ,56660.4,51,123297.42553007122,97976.15815545894
5NQ,57102.8,51,123088.82174364105,97535.21468616788
5NQ,57548.7,51,122868.31928917524,97100.68125430858
5NQ,57998.0,51,122649.11258901152,96666.55182035179
5NQ,58450.9,51,122437.66325731481,96223.39635715222
5NQ,58907.3,51,122216.50545404156,95803.80557375672
5NQ,59367.3,51,122014.26046908098,95359.88580469265
5NQ,59830.8,51,121782.96337896503,94962.57589103642
5NQ,60298.0,51,121561.33119849359,94524.2646439337
5NQ,60768.8,51,121345.12024221853,94118.13942085311
5NQ,61243.3,51,121115.20364982572,93695.61326178991
5NQ,61721.5,51,120918.38391781399,93260.64002000181
5NQ,62203.5,51,120700.77165164295,92857.16935294856
5NQ,62689.2,51,120449.52303834575,92475.95078560588
5NQ,63178.7,51,120252.71235944492,92041.28199356563
5NQ,63672.0,51,120039.23628983981,91649.84440833316
5NQ,64169.2,51,119823.99822575667,91240.11967204418
5NQ,64670.2,51,119618.0088816566,90861.16839186098
5NQ,65175.2,51,119387.57065123843,90443.86107714867
5NQ,65684.1,51,119171.74972666221,90054.03465972484
5NQ,66197.0,51,118938.9468724636,89653.9416707917
5NQ,66713.9,51,118754.45487982941,89254.15039271845
5NQ,67234.8,51,118546.68012058966,88884.15753383821
5NQ,67759.8,51,118302.95030928885,88509.64311473603
5NQ,68288.9,51,118098.99214155614,88116.16251649444
5NQ,68822.1,51,117889.08977874946,87735.86469620114
5NQ,69359.5,51,117671.12249621665,87357.1528003416
5NQ,69901.1,51,117460.99107291807,86986.37798920281
5NQ,70446.9,51,117237.96853070936,86616.7117710936
5NQ,70996.9,51,117027.75020960174,86246.253734903
5NQ,71551.3,51,116811.91344450678,85883.17901991776
5NQ,72110.0,51,116602.66237268061,85516.32504593975
5NQ,72673.1,51,116383.31174928753,85150.38938250554
5NQ,73240.5,51,116186.65033448514,84793.11700303646
5NQ,73812.4,51,115945.50102795273,84432.73031608298
5NQ,74388.7,51,115756.95780410116,84079.51254394386
5NQ,74969.6,51,115548.18012512352,83731.17299037076
5NQ,75555.0,51,115337.18916960787,83385.01988244886
5NQ,76144.9,51,115127.25417066635,83047.36258826993
5NQ,76739.5,51,114913.94342292848,82698.49506621966
5NQ,77338.7,51,114712.87196111333,82344.28169099182
5NQ,77942.6,51,114495.79513204824,82001.16792434038
5NQ,78551.2,51,114278.59369987788,81659.86824211419
5NQ,79164.5,51,114082.59524450813,81316.35777495889
5NQ,79782.7,51,113866.52934364782,80987.44903367957
5NQ,80405.6,51,113673.70485490237,80669.68698701712
5NQ,81033.5,51,113463.04450588966,80320.8546034706
5NQ,81666.2,51,113243.05021440165,80056.87602668625
5NQ,82303.9,51,113051.24815637914,79665.87667921501
5NQ,82946.5,51,112838.26098389257,79339.07503452996
5NQ,83594.2,51,112635.71469097518,79026.09857527287
5NQ,84246.9,51,112414.79569132006,78700.53024147885
5NQ,84904.8,51,112211.49138530274,78381.47739538796
5NQ,85567.7,51,112017.75826400844,78056.92542695181
5NQ,86235.9,51,111805.28537193767,77736.79881781063
5NQ,86909.2,51,111631.7277819995,77436.49044353311
5NQ,87587.8,51,111431.92628983309,77107.91822279248
5NQ,88271.8,51,111218.4113875893,76810.70778176116
5NQ,88961.0,51,111027.45443260095,76508.37075207703
5NQ,89655.6,51,110833.75474381879,76186.74654683296
5NQ,90355.7,51,110609.52348651981,75892.54898233464
5NQ,91061.2,51,110408.81441790775,75590.00200038786
5NQ,91772.3,51,110203.10983451619,75280.63885050656
5NQ,92488.9,51,110004.03807776356,74966.82391725521
5NQ,93211.0,51,109804.49775908854,74683.5890943323
5NQ,93938.9,51,109602.83477281847,74376.44057812184
5NQ,94672.4,51,109414.29131716354,74081.55091616155
5NQ,95411.6,51,109220.97404329228,73795.3528482301
5NQ,96156.6,51,108990.81484830799,73492.53993233325
5NQ,96907.4,51,108798.0922214964,73201.38108205395
5NQ,97664.1,51,108616.41930448277,72906.88213614302
5NQ,98426.7,51,108410.96178883722,72619.75938472502
5NQ,99195.2,51,108214.69041824648,72335.97983062018
5NQ,99969.8,51,108003.88746061425,72065.32154338494
5NQ,100750.0,51,107805.87989247123,71765.81401029698
5NQ,101537.0,51,107616.4617738263,71479.6320283211
5NQ,102330.0,51,107408.9877202679,71188.2020689906
5NQ,103129.0,51,107201.40344055313,70927.0811984046
5NQ,103934.0,51,106999.91054790956,70642.43342099962
5NQ,104746.0,51,106816.9762120324,70377.99666839144
5NQ,105564.0,51,106609.09693199547,70101.02533296985
5NQ,106388.0,51,106413.20238556799,69828.9132793336
5NQ,107219.0,51,106213.18811251989,69560.63485548024
5NQ,108056.0,51,106013.00644940817,69296.3577063564
5NQ,108900.0,51,105822.66840220294,69021.51802822927
5NQ,109750.0,51,105625.36836914728,68751.5442547572
5NQ,110607.0,51,105437.8458778283,68506.15491406714
5NQ,111470.0,51,105225.91179529173,68241.0679870023
5NQ,112341.0,51,105054.29314050001,67960.32933671305
5NQ,113218.0,51,104845.9296181796,67701.78923994588
5NQ,114102.0,51,104661.17598320148,67437.89175826448
5NQ,114993.0,51,104462.14654059208,67183.28949443296
5NQ,115891.0,51,104257.25162441088,66931.9659808614
5NQ,116796.0,51,104066.3592994907,66678.93688184475
5NQ,117708.0,51,103889.20162473504,66417.69165490016
5NQ,118627.0,51,103681.09377130782,66165.91519929293
5NQ,119553.0,51,103491.46135134248,65915.84325644019
5NQ,120487.0,51,103304.76454808154,65664.45847017903
5NQ,121428.0,51,103114.5190543257,65413.72626191522
5NQ,122376.0,51,102902.47760984403,65188.8240037838
5NQ,123331.0,51,102733.33165798783,64917.96486135698
5NQ,124294.0,51,102534.66121562613,64679.792440313584
5NQ,125265.0,51,102350.38300852478,64422.54529199457
5NQ,126243.0,51,102147.90626647946,64195.57815703853
5NQ,127229.0,51,101958.06794543416,63954.951828181154
5NQ,128222.0,51,101783.58458168061,63704.986963184056
5NQ,129223.0,51,101601.7749733487,63480.931571616165
5NQ,130232.0,51,101397.5201277956,63234.52945512578
5NQ,131249.0,51,101212.34763049909,63005.755522119296
5NQ,132274.0,51,101020.50320289296,62758.70105211337
5NQ,133307.0,51,100842.09869260342,62535.71561812522
5NQ,134348.0,51,100649.67943687267,62292.90050126675
5NQ,135397.0,51,100461.32288614106,62067.97952073765
5NQ,136454.0,51,100270.54415375713,61833.13724625147
5NQ,137519.0,51,100090.62844514173,61600.97137853196
5NQ,138593.0,51,99893.34426924249,61377.675151034
5NQ,139675.0,51,99709.53276545748,61145.894837479056
5NQ,140766.0,51,99530.53012223498,60920.24851514834
5NQ,141865.0,51,99348.68826217402,60686.73738134679
5NQ,142973.0,51,99164.01931537713,60470.126930654034
5NQ,144089.0,51,98980.13345684299,60252.345225214194
5NQ,145214.0,51,98796.11327565071,60022.697633363954
5NQ,146348.0,51,98619.5246594501,59798.11831303445
5NQ,147491.0,51,98431.5809109438,59582.937433019506
5NQ,148643.0,51,98245.16819268085,59363.30824140868
5NQ,149803.0,51,98067.22268640314,59152.32834337503
5NQ,150973.0,51,97869.71882265463,58934.465803532476
5NQ,152152.0,51,97697.82823690721,58713.22148555822
5NQ,153340.0,51,97518.17573787984,58490.869654960945
5NQ,154537.0,51,97334.37764649763,58284.806978493834
5NQ,155744.0,51,97156.06971587488,58067.971341657656
5NQ,156960.0,51,96974.79639012451,57865.02721918696
5NQ,158186.0,51,96793.04547192978,57642.55051687323
5NQ,159421.0,51,96612.0822681648,57434.09525738334
5NQ,160666.0,51,96436.3185210307,57222.59482654031
5NQ,161920.0,51,96254.17784022681,57014.84645135942
5NQ,163184.0,51,96082.80481898994,56807.5954549638
5NQ,164459.0,51,95905.57624888334,56606.39538043855
5NQ,165743.0,51,95714.77343956906,56391.111647316684
5NQ,167037.0,51,95552.90100964265,56180.32960441921
5NQ,168341.0,51,95368.44275288584,55983.885397431644
5NQ,169656.0,51,95183.5690533094,55787.38557935239
5NQ,170980.0,51,95017.06845195829,55576.00589596725
5NQ,172315.0,51,94839.88220602149,55385.984317812574
5NQ,173661.0,51,94660.06962747136,55183.75388609408
5NQ,175017.0,51,94489.35670049653,54971.82250499304
5NQ,176384.0,51,94313.1701381065,54780.78792521881
5NQ,177761.0,51,94137.93606578036,54580.828990396185
5NQ,179149.0,51,93966.12220095943,54387.46348005715
5NQ,180548.0,51,93793.8210063055,54185.72465261306
5NQ,181957.0,51,93615.35195148947,53995.7056253996
5NQ,183378.0,51,93446.79378756575,53800.93646661144
5NQ,184810.0,51,93268.68897714074,53599.82134410204
5NQ,186253.0,51,93104.80361559443,53414.67226068472
5NQ,187707.0,51,92918.60263633095,53216.92378822407
5NQ,189173.0,51,92757.32545834465,53035.79973764609
5NQ,190650.0,51,92589.91100849472,52858.83896529727
5NQ,192139.0,51,92417.22530449195,52646.536277162784
5NQ,193639.0,51,92246.36551821385,52462.660604701385
5NQ,195151.0,51,92070.80567413132,52279.26901181434
5NQ,196675.0,51,91908.84638685857,52075.99549829247
5NQ,198211.0,51,91734.87128123554,51901.30433948693
5NQ,199758.0,51,91568.37507560516,51707.57129023
5NQ,201318.0,51,91393.03022498554,51526.33134470277
5NQ,202890.0,51,91226.31769896098,51339.84619660055
5NQ,204474.0,51,91064.99142061717,51150.74124659636
5NQ,206071.0,51,90893.35128883367,50973.80814946385
5NQ,207680.0,51,90729.50214197181,50787.667228718856
5NQ,209302.0,51,90568.26667821029,50614.61150777603
5NQ,210936.0,51,90398.06955617062,50436.91482199136
5NQ,212583.0,51,90235.61015135793,50253.379553063
5NQ,214243.0,51,90073.04213968759,50065.672296577846
5NQ,215916.0,51,89897.98418986189,49896.10122521068
5NQ,217602.0,51,89740.23166292181,49712.09104241409
5NQ,219301.0,51,89580.80699306297,49540.444730275674
5NQ,221013.0,51,89409.53203708243,49364.85780659372
5NQ,222739.0,51,89256.64750255339,49177.23617736639
5NQ,224478.0,51,89089.47368993361,48999.425728139984
5NQ,226231.0,51,88931.20522044101,48830.531877908536
5NQ,227997.0,51,88766.71304801253,48652.53691396982
5NQ,229778.0,51,88612.75017619194,48487.733898907725
5NQ,231572.0,51,88442.28968292654,48314.25931712609
5NQ,233380.0,51,88288.42686458246,48134.41401195826
5NQ,235202.0,51,88124.74743602428,47965.99573029359
5NQ,237039.0,51,87970.23851453778,47792.77234527852
5NQ,238890.0,51,87810.46991972122,47618.27537577242
5NQ,240755.0,51,87652.20235709123,47455.07173905025
5NQ,242635.0,51,87495.72358337886,47286.65995490923
5NQ,244529.0,51,87338.56686529767,47116.67419243386
5NQ,246439.0,51,87179.66540474299,46953.582908705896
5NQ,248363.0,51,87020.94596526516,46779.181885314596
5NQ,250302.0,51,86867.18426975071,46611.16025979412
5NQ,252257.0,51,86715.8021705137,46446.343189573425
5NQ,254227.0,51,86561.94912045854,46287.363282391634
5NQ,256212.0,51,86405.6251361966,46112.85981240821
5NQ,258212.0,51,86250.16016728747,45951.01042354213
5NQ,260228.0,51,86092.5179717767,45787.19058932162
5NQ,262260.0,51,85938.24659261174,45625.12940785845
5NQ,264308.0,51,85786.95203077851,45460.00851076582
5NQ,266372.0,51,85631.14020199722,45299.36985616853
5NQ,268452.0,51,85486.10246277944,45138.276363541074
5NQ,270548.0,51,85331.92849713158,44975.19658066504
5NQ,272661.0,51,85178.3958541711,44816.799791140555
5NQ,274790.0,51,85023.99555179088,44658.095161574674
5NQ,276935.0,51,84880.52657971924,44492.241234809546
5NQ,279098.0,51,84729.82091112748,44342.765260794906
5NQ,281277.0,51,84581.55150710011,44180.95542072889
5NQ,283473.0,51,84435.5727063181,44030.07529737397
5NQ,285687.0,51,84279.7926495717,43865.991995094824
5NQ,287917.0,51,84140.51612319282,43706.37950293735
5NQ,290166.0,51,83982.39404558233,43553.167934814526
5NQ,292431.0,51,83841.430123625,43399.50819793705
5NQ,294715.0,51,83693.87449589094,43242.776593058465
5NQ,297016.0,51,83550.62327969109,43087.68790402781
5NQ,299335.0,51,83403.23660653405,42929.52354906866
5NQ,301672.0,51,83259.10291739326,42774.48844121272
5NQ,304028.0,51,83116.33137112143,42621.59464852919
5NQ,306402.0,51,82972.40316288602,42467.16451130663
5NQ,308794.0,51,82829.76826632598,42322.12395553139
5NQ,311205.0,51,82689.58259702388,42168.99276316549
5NQ,313635.0,51,82540.7697996646,42019.97422495482
5NQ,316084.0,51,82400.3323915519,41871.36602291341
5NQ,318553.0,51,82261.21457289065,41714.18161561468
5NQ,321040.0,51,82118.71740971276,41568.61558421576
5NQ,323547.0,51,81978.34256550191,41418.322352148585
5NQ,326073.0,51,81832.60670514406,41273.36203391097
5NQ,328619.0,51,81696.6237017766,41130.39897696646
5NQ,331185.0,51,81560.95480160778,40976.66327565809
5NQ,333771.0,51,81420.2641159771,40829.301643492545
5NQ,336377.0,51,81277.83871214412,40680.68488764838
5NQ,339004.0,51,81149.96770390996,40537.721320069664
5NQ,341651.0,51,81006.515652771,40395.773307043535
5NQ,344319.0,51,80868.25645570582,40250.543912631016
5NQ,347007.0,51,80734.970152328,40100.900262632545
5NQ,349717.0,51,80600.27474246784,39958.612197582326
5NQ,352447.0,51,80462.96833183618,39812.54298999881
5NQ,355199.0,51,80326.42146337785,39671.883515127025
5NQ,357973.0,51,80192.58008464864,39529.37951188717
5NQ,360768.0,51,80057.59758971585,39384.197101400016
5NQ,363585.0,51,79938.34870698978,39224.73180883476
5NQ,366424.0,51,79798.83189584593,39105.82503849117
5NQ,369285.0,51,79666.37343211954,38967.13746108009
5NQ,372169.0,51,79534.92849592406,38826.32156323352
5NQ,375075.0,51,79404.1150832619,38683.55198381196
5NQ,378003.0,51,79270.50027175795,38543.50532193364
5NQ,380955.0,51,79148.41100854213,38406.97071200452
5NQ,383929.0,51,79018.9320675507,38268.34630716605
5NQ,386927.0,51,78880.33271613641,38131.223665030266
5NQ,389949.0,51,78752.9276945486,37995.05252511415
5NQ,392993.0,51,78620.81747069306,37853.53161985533
5NQ,396062.0,51,78501.13150470958,37721.33732952656
5NQ,399155.0,51,78378.66089689407,37581.36006948206
5NQ,402271.0,51,78243.29045683972,37456.34168777388
5NQ,405412.0,51,78121.10582587423,37314.590434889156
5NQ,408578.0,51,77999.09576991078,37180.936495118935
5NQ,411768.0,51,77872.12943727498,37041.383679876824
5NQ,414983.0,51,77745.35626507853,36917.70590283157
5NQ,418224.0,51,77627.736956136,36780.529147166715
5NQ,421489.0,51,77499.05902082661,36647.70454977508
5NQ,424781.0,51,77376.47070117561,36509.95301769642
5NQ,428097.0,51,77252.35956243046,36383.661104797604
5NQ,431440.0,51,77132.54596302788,36248.640449278304
5NQ,434809.0,51,77015.01703347203,36120.24414958309
5NQ,438204.0,51,76897.64879713122,35989.9091148488
5NQ,441626.0,51,76776.80977247155,35863.62611753955
5NQ,445074.0,51,76654.56601474348,35732.07030040653
5NQ,448549.0,51,76540.42719763922,35601.327565211424
5NQ,452052.0,51,76417.66942446225,35480.007051642104
5NQ,455581.0,51,76302.15462971813,35347.08498249268
5NQ,459139.0,51,76183.53561892697,35216.742514240505
5NQ,462724.0,51,76071.96044834903,35095.576533854575
5NQ,466337.0,51,75952.73465514163,34968.08781353039
5NQ,469978.0,51,75839.74301009724,34840.21664127984
5NQ,473648.0,51,75719.89480899436,34714.92352135142
5NQ,477346.0,51,75604.26605116465,34589.59847797899
5NQ,481074.0,51,75494.08631706187,34465.123907767265
5NQ,484830.0,51,75380.08109833357,34344.26144879615
5NQ,488616.0,51,75264.92897061685,34218.85294923857
5NQ,492431.0,51,75152.77659280863,34094.60722878094
5NQ,496276.0,51,75046.30735634027,33971.15482675469
5NQ,500151.0,51,74932.6599707794,33849.29644748182
5NQ,504056.0,51,74815.45762980253,33725.31309367051
5NQ,507992.0,51,74703.17517402474,33594.72395610441
5NQ,511959.0,51,74584.4715859872,33476.88435056874
5NQ,515956.0,51,74473.95430498425,33354.68753887938
5NQ,519985.0,51,74359.52386202625,33231.94428385003
5NQ,524045.0,51,74245.6410232063,33105.055877225685
5NQ,528137.0,51,74134.97342528438,32987.483786773766
5NQ,532261.0,51,74028.48117584102,32866.60232406139
5NQ,536417.0,51,73915.37521147673,32748.30365467104
5NQ,540606.0,51,73811.32307220493,32627.794553897264
5NQ,544827.0,51,73700.29695923788,32504.47482544064
5NQ,549081.0,51,73589.11709003075,32382.745986602757
5NQ,553368.0,51,73482.07697058049,32260.812654701047
5NQ,557689.0,51,73381.84850397221,32143.51072846416
5NQ,562044.0,51,73270.4681388792,32027.37678892415
5NQ,566433.0,51,73163.68081239756,31908.32884165142
5NQ,570855.0,51,73060.32028233056,31794.372148386847
5NQ,575313.0,51,72950.57129752266,31671.376633667514
5NQ,579805.0,51,72851.0214367857,31555.648523705215
5NQ,584332.0,51,72748.05412075757,31437.488777408947
5NQ,588895.0,51,72642.23911635767,31328.437587018143
5NQ,593493.0,51,72537.25537479723,31208.715341268577
5NQ,598127.0,51,72433.04462226557,31103.220224214718
5NQ,602798.0,51,72331.56870670256,30980.282124080954
5NQ,607505.0,51,72226.46795053945,30870.24330357802
5NQ,612248.0,51,72127.30962223366,30752.55597732092
5NQ,617029.0,51,72024.24351147472,30644.60432939629
5NQ,621847.0,51,71934.13070384617,30531.411719850854
5NQ,626702.0,51,71834.05034298876,30416.755803662294
5NQ,631596.0,51,71731.69444085543,30307.883515730642
5NQ,636528.0,51,71638.45465231477,30194.10218524012
5NQ,641498.0,51,71537.88713446778,30093.35829297814
5NQ,646507.0,51,71435.37957887398,29976.45363214082
5NQ,651555.0,51,71346.90997781047,29869.788954459425
5NQ,656643.0,51,71248.0641291008,29759.595145302705
5NQ,661770.0,51,71155.10099445796,29643.345952111893
5NQ,666937.0,51,71061.92833157981,29542.83495333241
5NQ,672145.0,51,70971.25681006226,29431.22108561941
5NQ,677393.0,51,70878.89136820285,29330.015926258686
5NQ,682682.0,51,70783.20507922345,29222.43724153655
5NQ,688013.0,51,70687.76035029137,29118.21824312011
5NQ,693385.0,51,70602.41925408757,29012.751321925607
5NQ,698799.0,51,70508.74090039021,28907.104388551234
5NQ,704256.0,51,70421.8828865007,28802.17486633314
5NQ,709755.0,51,70328.00192942329,28701.47147028588
5NQ,715297.0,51,70240.46675268459,28606.844386413217
5NQ,720882.0,51,70149.59411721332,28499.344782469594
5NQ,726511.0,51,70063.3474094723,28396.229713828772
5NQ,732184.0,51,69983.6118711477,28291.129123350664
5NQ,737901.0,51,69892.80058389902,28193.836297986458
5NQ,743663.0,51,69807.5042919062,28090.887573838365
5NQ,749469.0,51,69727.44712750133,27993.082179342357
5NQ,755321.0,51,69634.68308443742,27895.175777736655
5NQ,761219.0,51,69553.91751977059,27796.632015474395
5NQ,767163.0,51,69471.38392019634,27693.505300573004
5NQ,773153.0,51,69382.58174875323,27595.95515778217
5NQ,779190.0,51,69305.33925633135,27506.969961427505
5NQ,785274.0,51,69226.88578494525,27407.046129577713
5NQ,791406.0,51,69143.35646702329,27308.66841668734
5NQ,797586.0,51,69062.02824218373,27218.32050742953
5NQ,803814.0,51,68985.0127080517,27123.583378545343
5NQ,810090.0,51,68898.21772321619,27025.749899122184
5NQ,816415.0,51,68825.47627241144,26936.941012820822
5NQ,822790.0,51,68741.02231184767,26843.30670101799
5NQ,829215.0,51,68661.27745713589,26754.72877529074
5NQ,835690.0,51,68591.97388747023,26658.11178427534
5NQ,842215.0,51,68515.04116197543,26570.418157085613
5NQ,848791.0,51,68434.98099408262,26480.16635096225
5NQ,855419.0,51,68363.65181622203,26389.071134159323
5NQ,862098.0,51,68292.0007884907,26309.52149629767
5NQ,868830.0,51,68213.14271312369,26213.944845021535
5NQ,875614.0,51,68141.66864833716,26130.25796593003
5NQ,882451.0,51,68064.32904612587,26043.522256704506
5NQ,889341.0,51,67992.29665964411,25953.94376698312
5NQ,896286.0,51,67924.76236908928,25865.02554164528
5NQ,903284.0,51,67853.27353911885,25781.27457287185
5NQ,910337.0,51,67780.51891769512,25697.05874748062
5NQ,917445.0,51,67709.86144014241,25617.301271199325
5NQ,924609.0,51,67638.66605024415,25528.44208086764
5NQ,931829.0,51,67569.56187401112,25460.73733457026
5NQ,939105.0,51,67498.974337014,25374.69229231607
5NQ,946437.0,51,67436.78339829996,25292.223646588744
5NQ,953828.0,51,67368.88062381394,25212.854517626994
5NQ,961275.0,51,67302.32937487577,25127.56875276693
5NQ,968781.0,51,67234.29919626497,25047.098499779622
5NQ,976346.0,51,67175.81900518465,24972.18727226007
5NQ,983969.0,51,67106.07050361499,24896.813445447187
5NQ,991653.0,51,67041.15557321945,24822.291456800183
5NQ,999396.0,51,66977.64562476648,24742.29966131302
5NQ,10000.0,71,177371.7837052635,486321.16052184574
5NQ,10078.1,71,177227.01713061432,482882.3053108965
5NQ,10156.8,71,177095.15581567076,479465.24170615996
5NQ,10236.1,71,176957.69064281473,476086.835039842
5NQ,10316.0,71,176825.64041157276,472727.8531286489
5NQ,10396.6,71,176678.3917218031,469390.9207968868
5NQ,10477.7,71,176534.38640326,466094.498688964
5NQ,10559.6,71,176391.86212025926,462813.93413639726
5NQ,10642.0,71,176249.34746846373,459555.150164414
5NQ,10725.1,71,176111.9767700083,456345.568619976
5NQ,10808.8,71,175959.40116896402,453138.96727958915
5NQ,10893.2,71,175815.42258307352,449975.3049465844
5NQ,10978.3,71,175663.79352852478,446821.90910721483
5NQ,11064.0,71,175518.2756971321,443697.6667170788
5NQ,11150.4,71,175364.984943155,440603.35476879583
5NQ,11237.5,71,175221.01145302385,437532.234192347
5NQ,11325.2,71,175065.4178237605,434482.8165310097
5NQ,11413.7,71,174921.75910517486,431460.6862127142
5NQ,11502.8,71,174768.445822472,428464.33941283915
5NQ,11592.6,71,174606.83153810483,425479.48331889324
5NQ,11683.1,71,174454.4216729603,422527.4629514111
5NQ,11774.3,71,174300.57676059395,419603.1273415835
5NQ,11866.3,71,174143.5630773552,416693.7105280004
5NQ,11958.9,71,173997.1973253362,413815.8184946056
5NQ,12052.3,71,173826.99924451936,410947.76961470576
5NQ,12146.4,71,173677.1861084662,408121.6350294816
5NQ,12241.3,71,173512.54123140028,405301.9264249033
5NQ,12336.8,71,173353.72944064692,402524.79015731224
5NQ,12433.2,71,173194.73009258736,399748.8532101256
5NQ,12530.3,71,173035.01336596793,396996.03885564045
5NQ,12628.1,71,172872.1497091819,394281.0915107726
5NQ,12726.7,71,172705.53829656896,391577.7245741869
5NQ,12826.1,71,172539.6727915944,388888.70533318626
5NQ,12926.2,71,172370.19380274764,386233.2664383572
5NQ,13027.2,71,172208.41383633745,383594.6493706124
5NQ,13128.9,71,172042.26494244806,380976.4194037592
5NQ,13231.4,71,171871.0291904324,378388.92096795666
5NQ,13334.7,71,171704.9048052237,375805.180475858
5NQ,13438.8,71,171538.80661528587,373245.501473507
5NQ,13543.8,71,171366.33190788195,370722.87430594704
5NQ,13649.5,71,171196.92274579007,368212.95374010556
5NQ,13756.1,71,171026.54788735302,365715.5339318705
5NQ,13863.5,71,170845.1137009415,363238.7639463179
5NQ,13971.8,71,170680.07868927222,360779.8397599804
5NQ,14080.9,71,170497.8322594161,358349.04032401304
5NQ,14190.8,71,170325.18145818444,355928.0084156903
5NQ,14301.6,71,170154.31175383434,353534.01716279215
5NQ,14413.3,71,169972.12456800873,351152.1004861899
5NQ,14525.8,71,169791.67832451154,348791.7449770609
5NQ,14639.2,71,169618.10341082697,346450.9328373754
5NQ,14753.6,71,169434.8383730287,344120.227118542
5NQ,14868.8,71,169248.36670865057,341830.50482498214
5NQ,14984.9,71,169072.2255551608,339544.11164846877
5NQ,15101.9,71,168892.81541340303,337272.6292068822
5NQ,15219.8,71,168708.856917912,335024.96328883135
5NQ,15338.6,71,168530.32472187452,332787.1656989788
5NQ,15458.4,71,168344.2869174029,330576.816389965
5NQ,15579.1,71,168161.43204663138,328380.198473839
5NQ,15700.7,71,167980.00907421028,326209.28679925436
5NQ,15823.3,71,167790.0376635707,324041.6260959224
5NQ,15946.9,71,167609.9954912235,321901.72900937655
5NQ,16071.4,71,167416.3374056349,319776.9538974487
5NQ,16196.9,71,167228.52734936678,317672.8638248812
5NQ,16323.4,71,167042.35257218385,315570.6742757638
5NQ,16450.8,71,166853.21003449158,313489.7106424771
5NQ,16579.3,71,166663.95029969147,311436.2096491588
5NQ,16708.7,71,166470.95948538548,309383.5324164744
5NQ,16839.2,71,166278.33299625546,307361.2031194135
5NQ,16970.7,71,166086.98419907773,305341.1153549813
5NQ,17103.2,71,165901.53811658025,303352.0780510509
5NQ,17236.8,71,165700.1583103057,301370.089830245
5NQ,17371.3,71,165504.60116169884,299407.0648443519
5NQ,17507.0,71,165312.71104076045,297451.63727804564
5NQ,17643.7,71,165115.38134245054,295513.06156649336
5NQ,17781.5,71,164919.61622690965,293602.2696020035
5NQ,17920.3,71,164717.63005221242,291699.0359669292
5NQ,18060.2,71,164522.97303620345,289811.812980405
5NQ,18201.2,71,164325.69186489246,287934.7786665905
5NQ,18343.4,71,164122.4227019348,286071.22215437173
5NQ,18486.6,71,163921.56830395278,284225.13708015357
5NQ,18630.9,71,163722.67159962363,282400.07694524375
5NQ,18776.4,71,163524.79035193386,280574.9794617956
5NQ,18923.0,71,163329.63300884506,278785.34826471226
5NQ,19070.8,71,163118.27914493842,276991.7386580383
5NQ,19219.7,71,162917.3725738683,275219.4421324526
5NQ,19369.8,71,162716.14347237503,273454.54065998207
5NQ,19521.0,71,162505.77185554168,271705.97213544406
5NQ,19673.4,71,162306.90401768006,269971.402109136
5NQ,19827.1,71,162098.92837424553,268256.9527560601
5NQ,19981.9,71,161897.04346369777,266548.3575968096
5NQ,20137.9,71,161686.09682011732,264865.63691325556
5NQ,20295.1,71,161481.00341451616,263181.9649155046
5NQ,20453.6,71,161277.14227563536,261516.72001098024
5NQ,20613.3,71,161060.7803275919,259861.65529163188
5NQ,20774.3,71,160859.21948021094,258224.15250117797
5NQ,20936.5,71,160651.54983606818,256592.69598529726
5NQ,21100.0,71,160442.33809326802,254977.42336407676
5NQ,21264.7,71,160225.1207140062,253373.72414048517
5NQ,21430.8,71,160015.52897678874,251782.64294953897
5NQ,21598.1,71,159808.40315073758,250212.43806617605
5NQ,21766.7,71,159596.7482967933,248651.89290783976
5NQ,21936.7,71,159387.3179032221,247092.39019525782
5NQ,22108.0,71,159168.52060994916,245552.83332379334
5NQ,22280.6,71,158957.74074422516,244018.45545531766
5NQ,22454.6,71,158742.63181637108,242507.48820362805
5NQ,22629.9,71,158527.2736690559,240993.58377151148
5NQ,22806.6,71,158319.8334727381,239499.30842989823
5NQ,22984.7,71,158095.14026288525,238021.7072456045
5NQ,23164.2,71,157881.9884389471,236547.0829036863
5NQ,23345.1,71,157673.57852906268,235095.68877699913
5NQ,23527.3,71,157451.7334339502,233645.48282548794
5NQ,23711.0,71,157228.1800051831,232202.35354678976
5NQ,23896.2,71,157013.2513954317,230783.16444114267
5NQ,24082.8,71,156802.32253147886,229368.8067664033
5NQ,24270.8,71,156579.2529477916,227963.98590770757
5NQ,24460.3,71,156363.49727301951,226566.18152807147
5NQ,24651.3,71,156146.21289659638,225191.23814222374
5NQ,24843.8,71,155924.41157138956,223813.6197246853
5NQ,25037.8,71,155706.29465605604,222455.91183039694
5NQ,25233.3,71,155483.53719541422,221103.52640779573
5NQ,25430.3,71,155263.2641198364,219765.6716647703
5NQ,25628.9,71,155037.39618137747,218429.16645248744
5NQ,25829.0,71,154820.12362857466,217109.1154238602
5NQ,26030.7,71,154602.19934043387,215798.8224113358
5NQ,26234.0,71,154379.79391387023,214499.16726642597
5NQ,26438.8,71,154154.85052147062,213215.7900262837
5NQ,26645.3,71,153932.06088614187,211938.52882936405
5NQ,26853.3,71,153709.56105836923,210664.8238467937
5NQ,27063.0,71,153486.66213296546,209402.9621820456
5NQ,27274.3,71,153264.39623396937,208151.90070392325
5NQ,27487.3,71,153046.41692059248,206911.91859253484
5NQ,27701.9,71,152815.16051912814,205684.7784672545
5NQ,27918.2,71,152592.32911075396,204459.0295134671
5NQ,28136.2,71,152365.15400729337,203241.44939403055
5NQ,28355.9,71,152147.82228457014,202043.41196842398
5NQ,28577.3,71,151916.8164745435,200843.8068264263
5NQ,28800.4,71,151698.106645143,199660.88020679972
5NQ,29025.3,71,151467.61707978544,198485.93529524573
5NQ,29252.0,71,151240.55729044735,197316.5016817693
5NQ,29480.4,71,151008.55716863056,196167.92041546013
5NQ,29710.6,71,150787.26683268294,195010.0933585402
5NQ,29942.6,71,150566.75273154452,193871.1251480058
5NQ,30176.4,71,150338.29769574327,192734.68493590993
5NQ,30412.0,71,150107.6859778851,191609.485577164
5NQ,30649.4,71,149880.26010755062,190487.77926819894
5NQ,30888.8,71,149649.1490670913,189387.40935555793
5NQ,31130.0,71,149422.75038383895,188287.5224174702
5NQ,31373.0,71,149189.1196296163,187196.03381098394
5NQ,31618.0,71,148965.0512027228,186110.4616487873
5NQ,31864.9,71,148740.8522151751,185041.2772830164
5NQ,32113.7,71,148505.28569882474,183976.27622991195
5NQ,32364.4,71,148282.11307668497,182916.5942532496
5NQ,32617.2,71,148050.62198937035,181867.3348183368
5NQ,32871.8,71,147820.3600218917,180824.51117853657
5NQ,33128.5,71,147594.84090148984,179790.43738892538
5NQ,33387.2,71,147360.2727701779,178765.48384019217
5NQ,33647.9,71,147134.85644479224,177746.8196107892
5NQ,33910.6,71,146900.97631527326,176729.58771762383
5NQ,34175.4,71,146668.84235806373,175725.36383251174
5NQ,34442.3,71,146440.73519194007,174729.88401207977
5NQ,34711.2,71,146213.38668213962,173742.27084352847
5NQ,34982.2,71,145982.00809589252,172762.89162967628
5NQ,35255.4,71,145748.7752997234,171786.28266979204
5NQ,35530.7,71,145520.52756466065,170822.27726813496
5NQ,35808.1,71,145287.12197228702,169859.47881646344
5NQ,36087.7,71,145055.25649148258,168904.48928714174
5NQ,36369.5,71,144825.2743705888,167961.77989162123
5NQ,36653.5,71,144594.3463499183,167023.8023081551
5NQ,36939.7,71,144362.6438419552,166085.4456304699
5NQ,37228.1,71,144135.0218888434,165161.63930169644
5NQ,37518.8,71,143902.14508521947,164246.75140347466
5NQ,37811.8,71,143667.60654592232,163336.0969059782
5NQ,38107.0,71,143440.90530361244,162434.11104660376
5NQ,38404.6,71,143204.26729528944,161533.75873686155
5NQ,38704.4,71,142977.53025515817,160644.29568633568
5NQ,39006.6,71,142743.867944287,159757.47709158174
5NQ,39311.2,71,142520.81992646886,158882.21138520027
5NQ,39618.2,71,142284.15358393046,158008.1416882124
5NQ,39927.5,71,142046.76331238705,157141.7479609449
5NQ,40239.3,71,141820.57086450077,156281.2769364188
5NQ,40553.5,71,141584.55737909547,155438.0010992619
5NQ,40870.1,71,141350.48217351813,154591.4150546187
5NQ,41189.3,71,141121.7395994126,153745.3312773936
5NQ,41510.9,71,140890.47944266174,152908.43709082782
5NQ,41835.0,71,140656.11957551702,152089.0253544847
5NQ,42161.7,71,140420.1902288538,151264.6433356405
5NQ,42490.9,71,140192.7128007173,150450.37427745122
5NQ,42822.7,71,139958.879037543,149639.73117696846
5NQ,43157.1,71,139719.8675715131,148831.3075940222
5NQ,43494.0,71,139489.60017694932,148035.70885751865
5NQ,43833.6,71,139263.3535736067,147244.7300629511
5NQ,44175.9,71,139034.0004729188,146459.03972399683
5NQ,44520.9,71,138795.64251630846,145679.50752245818
5NQ,44868.5,71,138565.27030649455,144904.03914760682
5NQ,45218.8,71,138333.16069482584,144131.5841955482
5NQ,45571.9,71,138104.73283263325,143370.75104176856
5NQ,45927.8,71,137867.1492977679,142607.63089466636
5NQ,46286.4,71,137642.0491092133,141856.12593889967
5NQ,46647.8,71,137408.1943303771,141106.66145157773
5NQ,47012.0,71,137177.10456119783,140367.5482726913
5NQ,47379.1,71,136946.06665125163,139624.6917362942
5NQ,47749.1,71,136719.12290405013,138897.80882725815
5NQ,48121.9,71,136488.5912074886,138169.27784104517
5NQ,48497.7,71,136250.60509431636,137449.63231144543
5NQ,48876.3,71,136020.95782912584,136734.0783742872
5NQ,49258.0,71,135783.83239409406,136026.24988112305
5NQ,49642.6,71,135555.6959929671,135315.53411347046
5NQ,50030.2,71,135367.60996568526,134607.56949045695
5NQ,50420.9,71,135166.25239594796,133888.02343230986
5NQ,50814.6,71,134891.85653101187,133210.10770840402
5NQ,51211.4,71,134653.18654161657,132542.46792154637
5NQ,51611.2,71,134421.60309570437,131858.9081090432
5NQ,52014.2,71,134189.302036617,131166.76081058988
5NQ,52420.4,71,133945.8238810744,130498.3700037637
5NQ,52829.7,71,133711.1325361034,129827.39644632042
5NQ,53242.2,71,133473.19392054895,129195.98990214414
5NQ,53657.9,71,133239.0536020501,128528.66365176206
5NQ,54076.9,71,133021.2848598203,127851.9331820044
5NQ,54499.2,71,132758.71343951634,127230.10189186806
5NQ,54924.7,71,132533.85541116196,126564.50627250987
5NQ,55353.6,71,132301.78977422547,125931.62349046317
5NQ,55785.8,71,132077.9631344136,125308.8329638885
5NQ,56221.4,71,131866.646602195,124664.34446651668
5NQ,56660.4,71,131634.55927285433,124043.96465226835
5NQ,57102.8,71,131417.8299380399,123421.64295107457
5NQ,57548.7,71,131186.10946660078,122809.46911417865
5NQ,57998.0,71,130970.32878407383,122199.77549072118
5NQ,58450.9,71,130726.55067359711,121602.81938151084
5NQ,58907.3,71,130508.17048230782,120997.94178321396
5NQ,59367.3,71,130283.15412935433,120375.59332310113
5NQ,59830.8,71,130053.77446984478,119805.65870976134
5NQ,60298.0,71,129816.70825257358,119213.78027995808
5NQ,60768.8,71,129584.54087971468,118621.74944062356
5NQ,61243.3,71,129364.87307732737,118035.30436193483
5NQ,61721.5,71,129169.34508035968,117475.73127738367
5NQ,62203.5,71,128926.8380803856,116883.62824347803
5NQ,62689.2,71,128692.10419984718,116267.9604446473
5NQ,63178.7,71,128459.2792989452,115742.00608910674
5NQ,63672.0,71,128253.82284536125,115180.26594584067
5NQ,64169.2,71,128025.04786437607,114628.53354932983
5NQ,64670.2,71,127788.04867495227,114087.25440920462
5NQ,65175.2,71,127576.09761408498,113520.45230826369
5NQ,65684.1,71,127338.44639472131,112971.73695665979
5NQ,66197.0,71,127133.42771451785,112417.64734451493
5NQ,66713.9,71,126896.0354415407,111891.22448008409
5NQ,67234.8,71,126676.33729679878,111323.92586139552
5NQ,67759.8,71,126439.64845428902,110804.97890241143
5NQ,68288.9,71,126205.00532445598,110273.0347935165
5NQ,68822.1,71,125987.11782635932,109744.58399533771
5NQ,69359.5,71,125763.93619647875,109233.23774649222
5NQ,69901.1,71,125524.0199910148,108695.12603671073
5NQ,70446.9,71,125312.20959245108,108195.22600817449
5NQ,70996.9,71,125093.46385939968,107682.08980968685
5NQ,71551.3,71,124885.67168510477,107240.89224389743
5NQ,72110.0,71,124675.94280244505,106730.05194495193
5NQ,72673.1,71,124459.03659124924,106234.96161441888
5NQ,73240.5,71,124210.83422941723,105731.89336379462
5NQ,73812.4,71,123996.78556032586,105200.08809902068
5NQ,74388.7,71,123781.9965415822,104746.92313170205
5NQ,74969.6,71,123568.88878919267,104250.91396553177
5NQ,75555.0,71,123330.88031754344,103777.37965079473
5NQ,76144.9,71,123128.35642522322,103302.67717774822
5NQ,76739.5,71,122883.60001818166,102814.43693873953
5NQ,77338.7,71,122651.80206133933,102341.316001967
5NQ,77942.6,71,122445.12305617938,101853.16539540073
5NQ,78551.2,71,122238.32994026496,101405.31491446981
5NQ,79164.5,71,122009.44001990433,100931.40009577303
5NQ,79782.7,71,121783.48508731755,100462.690497805
5NQ,80405.6,71,121552.43055455867,100011.39043895293
5NQ,81033.5,71,121353.31537252004,99567.6373040057
5NQ,81666.2,71,121053.83673563683,99090.94381465079
5NQ,82303.9,71,120909.4579236263,98642.27433629984
5NQ,82946.5,71,120695.13956643711,98200.00935494209
5NQ,83594.2,71,120458.40945405007,97767.58767400363
5NQ,84246.9,71,120244.61723190763,97329.43771190204
5NQ,84904.8,71,120028.70048299005,96886.2372709857
5NQ,85567.7,71,119808.38894247136,96441.39401380377
5NQ,86235.9,71,119584.63581935578,95998.09475051888
5NQ,86909.2,71,119377.02302880884,95589.43801753916
5NQ,87587.8,71,119131.30078202601,95155.06711945444
5NQ,88271.8,71,118926.60751977257,94728.36167155753
5NQ,88961.0,71,118721.0676159446,94322.395650781
5NQ,89655.6,71,118493.92347114017,93900.627842735
5NQ,90355.7,71,118287.57398652946,93479.92767671005
5NQ,91061.2,71,118064.20266182118,93060.61432995809
5NQ,91772.3,71,117838.74671831972,92649.38422428453
5NQ,92488.9,71,117641.37400702681,92220.73909725969
5NQ,93211.0,71,117416.18115011585,91842.54859482223
5NQ,93938.9,71,117200.40688931057,91430.03472002507
5NQ,94672.4,71,116981.7272503266,91022.87529526559
5NQ,95411.6,71,116773.51311747736,90630.4093718366
5NQ,96156.6,71,116551.56112559649,90246.13832519701
5NQ,96907.4,71,116331.8476640345,89848.2430758053
5NQ,97664.1,71,116123.77057936737,89438.3203222398
5NQ,98426.7,71,115903.0014677995,89062.19740725533
5NQ,99195.2,71,115690.30690693524,88677.69464917893
5NQ,99969.8,71,115468.90852085022,88295.10145067636
5NQ,100750.0,71,115259.02825463387,87922.80655695911
5NQ,101537.0,71,115049.65283580005,87525.72613144279
5NQ,102330.0,71,114838.48697150867,87142.51766042328
5NQ,103129.0,71,114614.02213215386,86772.18772510932
5NQ,103934.0,71,114414.31022273209,86411.95084689751
5NQ,104746.0,71,114202.64837740266,86029.74613854502
5NQ,105564.0,71,113986.96084564099,85670.03606892412
5NQ,106388.0,71,113779.58702881965,85308.94665995042
5NQ,107219.0,71,113570.66799436042,84938.22152058281
5NQ,108056.0,71,113340.24783482845,84600.9808336142
5NQ,108900.0,71,113124.77859499317,84227.58602071798
5NQ,109750.0,71,112924.47828845917,83874.2930578151
5NQ,110607.0,71,112712.77259645046,83529.47223317307
5NQ,111470.0,71,112499.03669949755,83165.62827152437
5NQ,112341.0,71,112280.40423891156,82817.76751220126
5NQ,113218.0,71,112087.04337619769,82477.76337455845
5NQ,114102.0,71,111876.23922983566,82125.06477604086
5NQ,114993.0,71,111655.27244367627,81782.16804185239
5NQ,115891.0,71,111449.42678260193,81442.66176345179
5NQ,116796.0,71,111244.51528192648,81113.46098300023
5NQ,117708.0,71,111043.74780540411,80777.54134383553
5NQ,118627.0,71,110815.7134360883,80432.86509507493
5NQ,119553.0,71,110623.3705357964,80098.85873520354
5NQ,120487.0,71,110405.20861276783,79760.98496885029
5NQ,121428.0,71,110206.85221249022,79427.56156954366
5NQ,122376.0,71,109972.02806372318,79095.9936126871
5NQ,123331.0,71,109791.7945796635,78783.33526226395
5NQ,124294.0,71,109584.1088724456,78463.77404382172
5NQ,125265.0,71,109369.32357036692,78140.61387079369
5NQ,126243.0,71,109169.56306680557,77823.0429088497
5NQ,127229.0,71,108967.0184286615,77495.23109701737
5NQ,128222.0,71,108761.18931258944,77189.17956257182
5NQ,129223.0,71,108544.17752124766,76838.20406268696
5NQ,130232.0,71,108346.24642201125,76552.84378180327
5NQ,131249.0,71,108140.21464309294,76252.31098740875
5NQ,132274.0,71,107926.24985881062,75943.33342636417
5NQ,133307.0,71,107728.42835074465,75635.30709085315
5NQ,134348.0,71,107526.20305651933,75335.41561463692
5NQ,135397.0,71,107338.23265830512,75022.87518544559
5NQ,136454.0,71,107124.07823216688,74730.23616618903
5NQ,137519.0,71,106910.2160735442,74420.26665921314
5NQ,138593.0,71,106719.23309825898,74122.36419696453
5NQ,139675.0,71,106514.86745959314,73828.400038009
5NQ,140766.0,71,106317.03033287237,73534.52520500205
5NQ,141865.0,71,106114.42935464675,73242.5362671202
5NQ,142973.0,71,105911.80383412914,72946.95211459998
5NQ,144089.0,71,105714.4903206539,72664.79303603964
5NQ,145214.0,71,105505.24424122181,72367.32992189833
5NQ,146348.0,71,105304.09686878751,72092.15224607011
5NQ,147491.0,71,105110.72059066394,71799.29586868864
5NQ,148643.0,71,104908.11460438202,71514.37524722227
5NQ,149803.0,71,104704.88297151818,71237.00264991472
5NQ,150973.0,71,104497.82544017254,70958.27471908687
5NQ,152152.0,71,104315.20593816224,70671.85189716841
5NQ,153340.0,71,104115.83466727068,70387.08749566434
5NQ,154537.0,71,103914.87899685284,70117.86202939763
5NQ,155744.0,71,103712.32063404705,69845.0739196583
