Repository: upb-lea/materialdatabase

Material database for power electronic usage
===============================================

The materialdatabase mainly contains complex magnetic and dielectric data of soft-magnetic ferrite materials under sinusoidal excitation.
Typical target applications of the provided material data are magnetic components in power electronic converters operated at switching frequencies reaching from 100 kHz to 3 MHz.
The database allows to compare materials and measurement setups, to work with fit functions (e.g., Steinmetz), and features data export as interpolation grids.
FEM solvers like Comsol can directly import these interpolation grids and incorporate the data in frequency-domain simulations.

File: materialdatabase/data/complex_permittivity/LEA_MTB/DMR96A.csv (part 13 of 18)
probe,f,T,eps_real,eps_imag
5NQ,156960.0,71,103510.95928227887,69580.86876152908
5NQ,158186.0,71,103317.37711295357,69300.04394939459
5NQ,159421.0,71,103124.36470421265,69036.78761289979
5NQ,160666.0,71,102926.31089719408,68764.32790983401
5NQ,161920.0,71,102731.98672252634,68490.6651904929
5NQ,163184.0,71,102531.60013195628,68237.96816365568
5NQ,164459.0,71,102344.48822601863,67964.82097778919
5NQ,165743.0,71,102140.3706006648,67709.11364738668
5NQ,167037.0,71,101942.44443629247,67440.97394999553
5NQ,168341.0,71,101750.69085834877,67180.66998223601
5NQ,169656.0,71,101567.4601871252,66924.35738503064
5NQ,170980.0,71,101360.75439624353,66665.42556395414
5NQ,172315.0,71,101160.03527817507,66409.54465688005
5NQ,173661.0,71,100982.06432086905,66153.58194703131
5NQ,175017.0,71,100782.65312302472,65893.80988869233
5NQ,176384.0,71,100588.37982296267,65647.06435755946
5NQ,177761.0,71,100392.89145676214,65390.386718143345
5NQ,179149.0,71,100207.5716958534,65147.69127325505
5NQ,180548.0,71,100010.68886266752,64902.295922388555
5NQ,181957.0,71,99824.25438846069,64656.836710840405
5NQ,183378.0,71,99624.45910012755,64400.88099392242
5NQ,184810.0,71,99444.07288420395,64157.1178468435
5NQ,186253.0,71,99250.84986687027,63908.39381905969
5NQ,187707.0,71,99059.57487760767,63665.9429643111
5NQ,189173.0,71,98877.27780407733,63426.432162706944
5NQ,190650.0,71,98675.53353369822,63181.8580119965
5NQ,192139.0,71,98482.90880428585,62947.09449160959
5NQ,193639.0,71,98304.81024461731,62709.83741020744
5NQ,195151.0,71,98118.1356992361,62474.68706819694
5NQ,196675.0,71,97932.03047370228,62235.18518568885
5NQ,198211.0,71,97735.08425399427,61992.51181487213
5NQ,199758.0,71,97550.49217704315,61766.131474941845
5NQ,201318.0,71,97370.26307985833,61539.22749530558
5NQ,202890.0,71,97174.73801981915,61310.085287727205
5NQ,204474.0,71,97000.64175933567,61076.05282437646
5NQ,206071.0,71,96805.774084263,60851.005170672164
5NQ,207680.0,71,96614.65254136526,60616.83185059167
5NQ,209302.0,71,96442.42966510897,60401.15828284483
5NQ,210936.0,71,96250.44879466994,60167.54992914418
5NQ,212583.0,71,96077.36721705947,59937.22018356121
5NQ,214243.0,71,95886.66755796355,59718.331853090895
5NQ,215916.0,71,95701.88898579168,59496.20460056559
5NQ,217602.0,71,95520.06903647138,59281.28313555029
5NQ,219301.0,71,95331.02910212422,59049.01988971273
5NQ,221013.0,71,95158.34525386445,58836.17110895361
5NQ,222739.0,71,94976.98214593685,58618.683935633635
5NQ,224478.0,71,94795.50712701229,58398.667152238704
5NQ,226231.0,71,94611.80131111068,58180.53261368744
5NQ,227997.0,71,94433.45150005732,57964.38164473238
5NQ,229778.0,71,94258.33201679273,57750.03998324921
5NQ,231572.0,71,94073.30592114112,57544.58358881919
5NQ,233380.0,71,93894.87842237434,57324.92600993765
5NQ,235202.0,71,93720.00810871036,57108.64428869923
5NQ,237039.0,71,93539.7898966579,56897.90735823559
5NQ,238890.0,71,93363.49670567486,56696.060896522744
5NQ,240755.0,71,93187.64187952,56482.467511425224
5NQ,242635.0,71,93000.80665718281,56272.055407421154
5NQ,244529.0,71,92830.69103157797,56070.45342291084
5NQ,246439.0,71,92653.18163745606,55860.4377107927
5NQ,248363.0,71,92470.35174624708,55648.15432277324
5NQ,250302.0,71,92298.89365659723,55457.235628477254
5NQ,252257.0,71,92129.95518112546,55245.48929360594
5NQ,254227.0,71,91950.70304375025,55043.13143079499
5NQ,256212.0,71,91779.84092384433,54839.286988057065
5NQ,258212.0,71,91594.71296457124,54642.366343127855
5NQ,260228.0,71,91428.00287424464,54436.73297812338
5NQ,262260.0,71,91253.51965929182,54241.84698313112
5NQ,264308.0,71,91082.95497568633,54031.874537006326
5NQ,266372.0,71,90918.84498417094,53839.95955885942
5NQ,268452.0,71,90742.96839246435,53646.00450275349
5NQ,270548.0,71,90567.1008414713,53447.79179347089
5NQ,272661.0,71,90406.22765966128,53251.850106667574
5NQ,274790.0,71,90221.13802787864,53056.96266461986
5NQ,276935.0,71,90052.48061018657,52861.79084496466
5NQ,279098.0,71,89889.89636386151,52673.15526711316
5NQ,281277.0,71,89714.11152078478,52480.5818908174
5NQ,283473.0,71,89548.76962338001,52282.58961408304
5NQ,285687.0,71,89387.51885251285,52097.06849093915
5NQ,287917.0,71,89209.78782110255,51904.453920800865
5NQ,290166.0,71,89044.7517235361,51714.44875004543
5NQ,292431.0,71,88871.51967554295,51525.92938602527
5NQ,294715.0,71,88707.27806023635,51336.83109974542
5NQ,297016.0,71,88546.98446898785,51148.5919482807
5NQ,299335.0,71,88377.68960714075,50965.25767928576
5NQ,301672.0,71,88212.11427384811,50782.61909629084
5NQ,304028.0,71,88049.22153078827,50588.432112386254
5NQ,306402.0,71,87883.46613573293,50406.52672735221
5NQ,308794.0,71,87715.22168565776,50228.47557115497
5NQ,311205.0,71,87558.30896996065,50044.30468390329
5NQ,313635.0,71,87395.4212806586,49861.598513018005
5NQ,316084.0,71,87229.77800663383,49678.13916411015
5NQ,318553.0,71,87067.92065944136,49495.63914500562
5NQ,321040.0,71,86908.9308967317,49320.59669799729
5NQ,323547.0,71,86742.23100265209,49137.96700642967
5NQ,326073.0,71,86589.51966252155,48964.85886666195
5NQ,328619.0,71,86432.6238475834,48786.18762166068
5NQ,331185.0,71,86271.06082858425,48603.90479529857
5NQ,333771.0,71,86109.18579314071,48432.75000366016
5NQ,336377.0,71,85957.63628655334,48250.39370815859
5NQ,339004.0,71,85794.62259859101,48077.200526436
5NQ,341651.0,71,85636.55866589752,47909.70408955746
5NQ,344319.0,71,85481.05663376795,47732.44403976114
5NQ,347007.0,71,85318.31056687796,47561.119408454906
5NQ,349717.0,71,85161.91327878834,47383.57693429017
5NQ,352447.0,71,85013.54162484927,47215.1755573434
5NQ,355199.0,71,84856.8191424966,47039.032650118206
5NQ,357973.0,71,84696.75261399492,46874.384724216296
5NQ,360768.0,71,84547.33621540852,46697.86179628618
5NQ,363585.0,71,84384.70850869718,46535.98562803433
5NQ,366424.0,71,84241.71602437866,46365.51712843389
5NQ,369285.0,71,84090.36160637798,46193.52509344398
5NQ,372169.0,71,83935.33413991316,46026.01442481582
5NQ,375075.0,71,83785.67909258511,45861.05640971006
5NQ,378003.0,71,83634.01387438051,45694.41740539341
5NQ,380955.0,71,83480.66171023269,45532.14692183114
5NQ,383929.0,71,83331.95028068528,45366.34264402678
5NQ,386927.0,71,83182.11449326824,45202.74644318851
5NQ,389949.0,71,83034.81272975699,45033.38567905241
5NQ,392993.0,71,82883.87393305908,44874.61189240879
5NQ,396062.0,71,82743.22998526685,44712.41245481464
5NQ,399155.0,71,82588.88510804976,44553.61151789341
5NQ,402271.0,71,82446.87716544555,44391.39895888694
5NQ,405412.0,71,82301.50368131233,44223.48891901854
5NQ,408578.0,71,82153.5184248268,44065.83845014351
5NQ,411768.0,71,82008.04869297193,43909.50977867611
5NQ,414983.0,71,81868.4220543744,43746.54068369913
5NQ,418224.0,71,81718.66612517515,43592.839144019104
5NQ,421489.0,71,81580.30500783025,43434.931125372976
5NQ,424781.0,71,81431.35426581082,43279.954806265014
5NQ,428097.0,71,81291.06364997548,43119.18149656214
5NQ,431440.0,71,81147.11133508079,42962.101194073766
5NQ,434809.0,71,81008.3861170494,42802.167271982195
5NQ,438204.0,71,80868.82679473728,42649.561968167814
5NQ,441626.0,71,80726.14158343564,42495.64666321707
5NQ,445074.0,71,80584.86055786729,42344.96405762551
5NQ,448549.0,71,80447.45191300356,42185.360864643284
5NQ,452052.0,71,80312.09332681535,42034.17085061528
5NQ,455581.0,71,80169.36866897068,41886.05903502602
5NQ,459139.0,71,80034.63725212608,41734.792436496675
5NQ,462724.0,71,79897.0111803508,41583.42175792727
5NQ,466337.0,71,79759.58619042569,41438.681762206084
5NQ,469978.0,71,79629.86501624348,41286.25241984592
5NQ,473648.0,71,79493.87823590265,41136.560786754344
5NQ,477346.0,71,79355.93560619956,40984.615109330814
5NQ,481074.0,71,79219.75805623397,40840.22605449952
5NQ,484830.0,71,79085.32925469251,40687.969944328186
5NQ,488616.0,71,78956.16057805078,40545.732701785
5NQ,492431.0,71,78821.8985687985,40399.62832773859
5NQ,496276.0,71,78683.10472507599,40254.12867548967
5NQ,500151.0,71,78553.95303939442,40104.36549365042
5NQ,504056.0,71,78421.49962891398,39963.61180764978
5NQ,507992.0,71,78290.95431342584,39813.6394145462
5NQ,511959.0,71,78150.40704082603,39668.54713862083
5NQ,515956.0,71,78025.25534323337,39520.623566514165
5NQ,519985.0,71,77887.56040347317,39377.62769448771
5NQ,524045.0,71,77751.42061610162,39230.793566396176
5NQ,528137.0,71,77621.40410331714,39086.52972383442
5NQ,532261.0,71,77498.00649021062,38952.01882764659
5NQ,536417.0,71,77369.99231307536,38805.166585198545
5NQ,540606.0,71,77235.82682481449,38661.31056026775
5NQ,544827.0,71,77107.90194806115,38512.15455408155
5NQ,549081.0,71,76975.03640356963,38379.847130617294
5NQ,553368.0,71,76846.26672133312,38236.63127015802
5NQ,557689.0,71,76723.33766489103,38098.314228604984
5NQ,562044.0,71,76597.6264870881,37957.76172921735
5NQ,566433.0,71,76465.80905637919,37815.00750543531
5NQ,570855.0,71,76342.69209871754,37682.013018306956
5NQ,575313.0,71,76219.58740815695,37542.20283734853
5NQ,579805.0,71,76088.72771545083,37401.86905346363
5NQ,584332.0,71,75968.212338665,37272.85260797471
5NQ,588895.0,71,75843.5587163322,37130.26575920836
5NQ,593493.0,71,75726.65661294153,36997.85932189064
5NQ,598127.0,71,75598.71495678929,36862.48414702257
5NQ,602798.0,71,75483.54345711462,36723.19751292942
5NQ,607505.0,71,75358.51000406001,36587.08787884323
5NQ,612248.0,71,75233.15626994017,36457.130844880194
5NQ,617029.0,71,75111.99601195817,36323.49696915071
5NQ,621847.0,71,74997.49619539785,36197.412126230585
5NQ,626702.0,71,74880.85067872747,36067.180379733894
5NQ,631596.0,71,74765.39217511327,35932.3448885357
5NQ,636528.0,71,74646.57152386678,35799.09160018231
5NQ,641498.0,71,74523.062593646,35668.373589923445
5NQ,646507.0,71,74413.97656920702,35534.467518724116
5NQ,651555.0,71,74297.37552855237,35408.90571630022
5NQ,656643.0,71,74184.14948087053,35281.40913323292
5NQ,661770.0,71,74067.69749368093,35153.295962789445
5NQ,666937.0,71,73952.18945207354,35021.01512590138
5NQ,672145.0,71,73845.36099286322,34899.76210411117
5NQ,677393.0,71,73728.1914481496,34774.04559607131
5NQ,682682.0,71,73619.36227645958,34645.31033854285
5NQ,688013.0,71,73509.06392208922,34522.91000622199
5NQ,693385.0,71,73398.79208607023,34403.2855126165
5NQ,698799.0,71,73288.23075193506,34274.579655930065
5NQ,704256.0,71,73176.7927709101,34147.93585814087
5NQ,709755.0,71,73067.75105590843,34027.19310463134
5NQ,715297.0,71,72962.43224158781,33902.5560206426
5NQ,720882.0,71,72853.26334345649,33785.681383499745
5NQ,726511.0,71,72744.01871005792,33663.466065675755
5NQ,732184.0,71,72637.49081148441,33543.388977575494
5NQ,737901.0,71,72531.73585372993,33421.77945672652
5NQ,743663.0,71,72429.84931213077,33308.64819389952
5NQ,749469.0,71,72320.78556864912,33185.73139403426
5NQ,755321.0,71,72217.94294504201,33069.13972020971
5NQ,761219.0,71,72121.24772769093,32956.061605778545
5NQ,767163.0,71,72013.21399081146,32838.35077204809
5NQ,773153.0,71,71910.30318274123,32718.83177902372
5NQ,779190.0,71,71813.1473942028,32605.211831711742
5NQ,785274.0,71,71712.31726323786,32490.16540786585
5NQ,791406.0,71,71609.12535485314,32377.45731913094
5NQ,797586.0,71,71511.27797061118,32265.593745213682
5NQ,803814.0,71,71411.53447297381,32148.76223349941
5NQ,810090.0,71,71313.58130091801,32036.130735297054
5NQ,816415.0,71,71214.39079809487,31927.21232094939
5NQ,822790.0,71,71117.1177480171,31816.544039144177
5NQ,829215.0,71,71020.76334136604,31715.436371998818
5NQ,835690.0,71,70923.18698475155,31591.128920173905
5NQ,842215.0,71,70831.02792213102,31485.21066832452
5NQ,848791.0,71,70734.82421381319,31381.257079331328
5NQ,855419.0,71,70641.14927457258,31269.33900020426
5NQ,862098.0,71,70551.98138165513,31161.710051021935
5NQ,868830.0,71,70456.97431840835,31052.903382363183
5NQ,875614.0,71,70364.32824975027,30951.6643946643
5NQ,882451.0,71,70269.5955559488,30847.36608213347
5NQ,889341.0,71,70181.33505864094,30737.353557151044
5NQ,896286.0,71,70091.93076054746,30636.39823569249
5NQ,903284.0,71,69998.43087878231,30532.108973609964
5NQ,910337.0,71,69912.40865746976,30433.317994663186
5NQ,917445.0,71,69822.83259610998,30330.275901926252
5NQ,924609.0,71,69731.60081894934,30229.759371260592
5NQ,931829.0,71,69649.4383557467,30130.91133958701
5NQ,939105.0,71,69561.71403060172,30032.013723186148
5NQ,946437.0,71,69474.54260009923,29926.071320359133
5NQ,953828.0,71,69393.41089765649,29827.67980170248
5NQ,961275.0,71,69307.28964930313,29733.06742499817
5NQ,968781.0,71,69214.75377859997,29640.174814103146
5NQ,976346.0,71,69138.43904168076,29538.54747056463
5NQ,983969.0,71,69054.71192824062,29441.5110243368
5NQ,991653.0,71,68970.84226016038,29354.411689295674
5NQ,999396.0,71,68888.25956982296,29257.366920207925
5NQ,10000.0,92,177799.8984704201,695163.9154345342
5NQ,10078.1,92,177728.46078804036,690036.3088665375
5NQ,10156.8,92,177618.59893276618,684955.3873894382
5NQ,10236.1,92,177528.97396218867,679919.1200507843
5NQ,10316.0,92,177452.60279638477,674935.5130719043
5NQ,10396.6,92,177356.68730024007,669980.1159556315
5NQ,10477.7,92,177267.09750108994,665060.1215618625
5NQ,10559.6,92,177165.03663482875,660170.2551333357
5NQ,10642.0,92,177080.08243514464,655328.3255527014
5NQ,10725.1,92,176981.82894109795,650517.2630988256
5NQ,10808.8,92,176901.62815923183,645762.1491183606
5NQ,10893.2,92,176802.62798759041,641047.4981015844
5NQ,10978.3,92,176705.5930911361,636347.3302120637
5NQ,11064.0,92,176608.97257804786,631695.1160774184
5NQ,11150.4,92,176499.7245964181,627073.2310333111
5NQ,11237.5,92,176408.91910861694,622499.3318990212
5NQ,11325.2,92,176308.63344440213,617978.2505492975
5NQ,11413.7,92,176219.74735556997,613447.9825637018
5NQ,11502.8,92,176090.129170337,608981.3836079333
5NQ,11592.6,92,176003.32274356778,604550.869150795
5NQ,11683.1,92,175896.93699541717,600155.5523857125
5NQ,11774.3,92,175815.64822981492,595803.588793802
5NQ,11866.3,92,175698.50431064388,591453.3762516154
5NQ,11958.9,92,175575.99449019824,587179.4996596941
5NQ,12052.3,92,175473.78482162376,582921.2673042002
5NQ,12146.4,92,175378.49586857855,578698.0433569339
5NQ,12241.3,92,175275.60956060598,574498.2637846549
5NQ,12336.8,92,175172.60514273582,570353.0344854813
5NQ,12433.2,92,175052.41438785434,566223.5754664596
5NQ,12530.3,92,174921.7652143378,562123.957782558
5NQ,12628.1,92,174847.40768218104,558092.3584785281
5NQ,12726.7,92,174718.42031129551,554048.3652917322
5NQ,12826.1,92,174598.64442242833,550048.2391952223
5NQ,12926.2,92,174496.0585873716,546097.032802999
5NQ,13027.2,92,174384.82111671846,542166.3876524637
5NQ,13128.9,92,174251.16745396567,538261.534034734
5NQ,13231.4,92,174155.22340233668,534397.8828088875
5NQ,13334.7,92,174016.54708199456,530575.4788978458
5NQ,13438.8,92,173912.65925245205,526772.9401328603
5NQ,13543.8,92,173798.23769767597,522996.15205836744
5NQ,13649.5,92,173669.44924179045,519242.03710928
5NQ,13756.1,92,173550.29572978846,515512.7071104856
5NQ,13863.5,92,173425.25709953048,511845.0699418486
5NQ,13971.8,92,173309.97716136716,508201.9665490135
5NQ,14080.9,92,173186.27411632182,504570.9712383277
5NQ,14190.8,92,173064.26319708792,500969.96032623464
5NQ,14301.6,92,172951.6463042259,497401.2736425195
5NQ,14413.3,92,172819.97771750964,493858.3367538486
5NQ,14525.8,92,172689.86134720503,490343.9296120511
5NQ,14639.2,92,172557.70189239678,486866.5979337032
5NQ,14753.6,92,172431.22022660397,483407.30508432124
5NQ,14868.8,92,172299.61839400625,479994.2794113551
5NQ,14984.9,92,172171.26130396183,476587.03265364695
5NQ,15101.9,92,172056.40841549353,473217.00862627686
5NQ,15219.8,92,171911.28727536075,469878.93651612685
5NQ,15338.6,92,171781.9180003097,466540.284184181
5NQ,15458.4,92,171658.7216379593,463260.98808587727
5NQ,15579.1,92,171517.20823547224,459981.5875025665
5NQ,15700.7,92,171379.39765597408,456748.5076031459
5NQ,15823.3,92,171232.31974360367,453528.98880097084
5NQ,15946.9,92,171103.07398539773,450342.04578175006
5NQ,16071.4,92,170969.43210937607,447176.5991750674
5NQ,16196.9,92,170821.96296739316,444040.207240807
5NQ,16323.4,92,170683.12889518205,440923.63999631116
5NQ,16450.8,92,170545.1178087335,437845.5377929138
5NQ,16579.3,92,170406.5547226036,434779.3690590396
5NQ,16708.7,92,170266.92465644106,431735.0283222377
5NQ,16839.2,92,170130.91852934373,428721.9514499551
5NQ,16970.7,92,169973.98883809085,425732.25571769115
5NQ,17103.2,92,169829.6514161684,422762.99339867383
5NQ,17236.8,92,169686.45717155846,419819.9421997716
5NQ,17371.3,92,169542.8527782413,416907.3351109019
5NQ,17507.0,92,169399.44503993186,414013.7884949417
5NQ,17643.7,92,169253.75505645826,411131.1460724717
5NQ,17781.5,92,169086.79496098313,408286.20585090603
5NQ,17920.3,92,168936.1805839353,405460.0873884946
5NQ,18060.2,92,168799.8431586392,402658.1978245478
5NQ,18201.2,92,168653.33907116996,399875.4277092091
5NQ,18343.4,92,168478.6718494754,397117.0551201557
5NQ,18486.6,92,168337.3283545269,394384.7449468675
5NQ,18630.9,92,168176.09944381774,391662.8559426537
5NQ,18776.4,92,168028.07541668485,388978.9498486991
5NQ,18923.0,92,167871.3575259368,386308.1436176648
5NQ,19070.8,92,167709.87488653703,383644.5702336461
5NQ,19219.7,92,167556.73137199038,381016.2872950312
5NQ,19369.8,92,167395.90194300754,378404.5118764655
5NQ,19521.0,92,167229.64509546768,375813.9781983372
5NQ,19673.4,92,167072.30990938997,373255.359134804
5NQ,19827.1,92,166926.09083200467,370707.30266410037
5NQ,19981.9,92,166760.55399935055,368181.7107885902
5NQ,20137.9,92,166594.95140070646,365684.4097383417
5NQ,20295.1,92,166433.54979060727,363192.4227683384
5NQ,20453.6,92,166267.82039469472,360719.0817671283
5NQ,20613.3,92,166096.77634571047,358265.2179954135
5NQ,20774.3,92,165922.32106876696,355836.1587391688
5NQ,20936.5,92,165766.76639202167,353429.24911397154
5NQ,21100.0,92,165600.56069548576,351036.0858237053
5NQ,21264.7,92,165426.6481255318,348668.7973105865
5NQ,21430.8,92,165255.4686456934,346306.62215424253
5NQ,21598.1,92,165098.2771458518,343982.5340040379
5NQ,21766.7,92,164925.58426058432,341673.11208190565
5NQ,21936.7,92,164751.86767104175,339368.44807757286
5NQ,22108.0,92,164570.49425562625,337092.44008529367
5NQ,22280.6,92,164402.4908972037,334850.2492750916
5NQ,22454.6,92,164229.42549625243,332591.0657225075
5NQ,22629.9,92,164052.68068245394,330366.1522692235
5NQ,22806.6,92,163884.2769673689,328170.1239181263
5NQ,22984.7,92,163702.35192943117,325970.47627276916
5NQ,23164.2,92,163524.79450435756,323805.5139384594
5NQ,23345.1,92,163350.1250867694,321656.4261664865
5NQ,23527.3,92,163178.61593120662,319518.1517546813
5NQ,23711.0,92,162996.25376432666,317392.09670604754
5NQ,23896.2,92,162809.7505255636,315289.57854129566
5NQ,24082.8,92,162627.75445326246,313200.02578666166
5NQ,24270.8,92,162447.35769375507,311136.4237463686
5NQ,24460.3,92,162269.6762996557,309082.1198225964
5NQ,24651.3,92,162091.14124871496,307049.9020727747
5NQ,24843.8,92,161900.38585168557,305014.120439713
5NQ,25037.8,92,161716.2180323491,303026.6573125987
5NQ,25233.3,92,161533.7860067469,301030.8532880624
5NQ,25430.3,92,161343.3135626075,299056.5940750286
5NQ,25628.9,92,161160.9835848305,297097.30183092214
5NQ,25829.0,92,160971.9066348202,295147.75248684705
5NQ,26030.7,92,160780.8203110616,293220.0572434685
5NQ,26234.0,92,160600.0988324128,291313.4066018602
5NQ,26438.8,92,160416.04588385456,289417.26756013365
5NQ,26645.3,92,160215.76261682514,287533.1541847563
5NQ,26853.3,92,160026.7430929403,285662.93213240604
5NQ,27063.0,92,159839.06708868995,283809.9289331744
5NQ,27274.3,92,159647.49965303467,281973.86661350407
5NQ,27487.3,92,159445.74595757725,280136.544198572
5NQ,27701.9,92,159268.93945689232,278335.74924040725
5NQ,27918.2,92,159071.15772284006,276549.4452976833
5NQ,28136.2,92,158871.6776607584,274763.8966239231
5NQ,28355.9,92,158687.63192727632,273004.35121634847
5NQ,28577.3,92,158478.66302619968,271241.7638558055
5NQ,28800.4,92,158285.28339625552,269510.45098434796
5NQ,29025.3,92,158090.54972641403,267783.51664295467
5NQ,29252.0,92,157893.90091948747,266069.5964950536
5NQ,29480.4,92,157692.46929399148,264375.2373641921
5NQ,29710.6,92,157498.99078721274,262691.1250120404
5NQ,29942.6,92,157299.9499853747,261019.63107108546
5NQ,30176.4,92,157099.02493986604,259356.37089544034
5NQ,30412.0,92,156896.36597940486,257714.69341862603
5NQ,30649.4,92,156697.07971929313,256083.4633221503
5NQ,30888.8,92,156499.53227457762,254458.00183923618
5NQ,31130.0,92,156291.62672904404,252839.51891215862
5NQ,31373.0,92,156089.17738089236,251248.39730343162
5NQ,31618.0,92,155892.4687571569,249673.02074187787
5NQ,31864.9,92,155691.35395665638,248101.89227981868
5NQ,32113.7,92,155477.04573656776,246540.13691223302
5NQ,32364.4,92,155274.54653807462,244992.87155142933
5NQ,32617.2,92,155071.38173156377,243470.50900548734
5NQ,32871.8,92,154864.37437454547,241936.9226153451
5NQ,33128.5,92,154659.39823961374,240434.81899378018
5NQ,33387.2,92,154457.56976229968,238932.40392767295
5NQ,33647.9,92,154252.7279570965,237452.15047592737
5NQ,33910.6,92,154041.98295676988,235968.49670581205
5NQ,34175.4,92,153830.554781643,234514.52759571892
5NQ,34442.3,92,153627.09140210555,233059.4003478131
5NQ,34711.2,92,153418.66115741528,231619.0005750083
5NQ,34982.2,92,153201.01077079514,230193.6179941671
5NQ,35255.4,92,152992.72922398848,228770.08080063757
5NQ,35530.7,92,152787.70479148132,227366.09110658432
5NQ,35808.1,92,152575.34944463262,225969.93364958034
5NQ,36087.7,92,152360.7543888134,224577.98721393562
5NQ,36369.5,92,152149.9251290449,223204.08254414462
5NQ,36653.5,92,151933.0543023799,221837.80751126265
5NQ,36939.7,92,151727.55661544777,220484.557077732
5NQ,37228.1,92,151511.39643947096,219143.50104058284
5NQ,37518.8,92,151300.33704905587,217811.0668100359
5NQ,37811.8,92,151080.93889683712,216484.08512400498
5NQ,38107.0,92,150871.93227961817,215169.97899205773
5NQ,38404.6,92,150659.396824257,213871.13998605654
5NQ,38704.4,92,150449.03705016518,212579.61318835366
5NQ,39006.6,92,150226.62563210574,211287.85481272824
5NQ,39311.2,92,150012.7816940998,210021.5972656007
5NQ,39618.2,92,149801.46117517026,208760.52017225698
5NQ,39927.5,92,149582.19843216197,207508.4488100635
5NQ,40239.3,92,149359.63144061307,206259.47136453376
5NQ,40553.5,92,149142.3993301939,205023.2025025453
5NQ,40870.1,92,148934.69370774055,203797.7948231152
5NQ,41189.3,92,148711.73696970928,202582.07916073693
5NQ,41510.9,92,148494.95842589153,201377.6030081274
5NQ,41835.0,92,148274.7168377719,200176.3852539683
5NQ,42161.7,92,148058.53132492295,198993.59342241357
5NQ,42490.9,92,147838.12029878242,197808.5278058164
5NQ,42822.7,92,147614.56348157118,196640.59126362167
5NQ,43157.1,92,147403.10211228338,195478.45953144768
5NQ,43494.0,92,147177.66180537944,194322.3299421003
5NQ,43833.6,92,146959.908263675,193189.29987704192
5NQ,44175.9,92,146741.30089410598,192047.72216746083
5NQ,44520.9,92,146515.33605151682,190918.35442387487
5NQ,44868.5,92,146296.35191516325,189803.79422206865
5NQ,45218.8,92,146072.0666447345,188691.42325468117
5NQ,45571.9,92,145860.77786584085,187593.27125793518
5NQ,45927.8,92,145633.17893155117,186497.89302220213
5NQ,46286.4,92,145415.70034798185,185412.86061482778
5NQ,46647.8,92,145197.31447535727,184333.40348747355
5NQ,47012.0,92,144973.8376975122,183269.96381706346
5NQ,47379.1,92,144745.35247356514,182207.98280630523
5NQ,47749.1,92,144525.46729288422,181156.08398510626
5NQ,48121.9,92,144307.24944036687,180115.22748317523
5NQ,48497.7,92,144088.60116864435,179080.1121026613
5NQ,48876.3,92,143860.36452899443,178048.8909539785
5NQ,49258.0,92,143633.67675243295,177032.6700459774
5NQ,49642.6,92,143407.6697237204,176016.99594375075
5NQ,50030.2,92,143240.31921080797,175001.73311546096
5NQ,50420.9,92,143001.84764594166,173947.78907263422
5NQ,50814.6,92,142786.7961845357,173003.11764919982
5NQ,51211.4,92,142537.82560181615,172009.92409292192
5NQ,51611.2,92,142298.096763406,171049.9235494182
5NQ,52014.2,92,142073.48012234553,170094.66032754327
5NQ,52420.4,92,141843.74336841312,169112.3116410286
5NQ,52829.7,92,141623.89656987315,168162.3379609696
5NQ,53242.2,92,141400.4526457062,167230.68395523503
5NQ,53657.9,92,141163.3534686472,166271.65708756028
5NQ,54076.9,92,140921.3929417408,165352.1514907776
5NQ,54499.2,92,140805.0944116408,164486.8508304617
5NQ,54924.7,92,140594.06485391338,163583.2666419215
5NQ,55353.6,92,140369.76220683666,162657.2370113511
5NQ,55785.8,92,140128.0905767608,161776.27975989916
5NQ,56221.4,92,139925.46954970423,160841.63383614368
5NQ,56660.4,92,139695.83088161316,159970.55977768623
5NQ,57102.8,92,139451.5216655585,159088.46465154475
5NQ,57548.7,92,139244.4195237705,158233.83863084283
5NQ,57998.0,92,139033.8684329039,157356.60712046787
5NQ,58450.9,92,138792.45957474745,156470.3147186533
5NQ,58907.3,92,138552.80970896443,155633.4572565263
5NQ,59367.3,92,138306.97316416862,154758.04114204983
5NQ,59830.8,92,138093.15103848412,153926.7876247146
5NQ,60298.0,92,137884.72571669513,153102.6441441582
5NQ,60768.8,92,137670.92002997786,152265.097413103
5NQ,61243.3,92,137398.4380723566,151415.14553328502
5NQ,61721.5,92,137206.85117008313,150599.2169034792
5NQ,62203.5,92,136957.04570507436,149782.75110433967
5NQ,62689.2,92,136748.31753688084,148985.39643445253
5NQ,63178.7,92,136474.84627124862,148187.757467601
5NQ,63672.0,92,136263.77816465532,147370.61920934462
5NQ,64169.2,92,136033.37199324212,146584.69606672996
5NQ,64670.2,92,135805.2743277601,145808.7413682054
5NQ,65175.2,92,135587.6878552181,145004.23023259075
5NQ,65684.1,92,135352.41065172266,144240.07134156738
5NQ,66197.0,92,135115.68845046003,143470.05862334682
5NQ,66713.9,92,134912.7913426521,142698.20226381757
5NQ,67234.8,92,134688.7424002933,141930.33538643314
5NQ,67759.8,92,134443.86725400758,141169.114347808
5NQ,68288.9,92,134217.13318340655,140433.52198154933
5NQ,68822.1,92,133994.24108045318,139711.30585877542
5NQ,69359.5,92,133789.50482223314,138954.55185347403
5NQ,69901.1,92,133540.95196832417,138217.1351510563
5NQ,70446.9,92,133320.59110616503,137494.52295947168
5NQ,70996.9,92,133091.03840338442,136773.5651735209
5NQ,71551.3,92,132863.97523657852,136060.95412711243
5NQ,72110.0,92,132631.99074197584,135382.59665912532
5NQ,72673.1,92,132411.62947514871,134657.93556193402
5NQ,73240.5,92,132178.5531682847,133946.84097949468
5NQ,73812.4,92,131937.53615843784,133266.90726968317
5NQ,74388.7,92,131745.2501750405,132578.8810161341
5NQ,74969.6,92,131525.84282255144,131855.89887753155
5NQ,75555.0,92,131290.2972166211,131196.38144851426
5NQ,76144.9,92,131083.17141485898,130531.13744040557
5NQ,76739.5,92,130846.93622003112,129855.91463175978
5NQ,77338.7,92,130634.46505685027,129180.64777345292
5NQ,77942.6,92,130383.37992997786,128515.79239049813
5NQ,78551.2,92,130161.64385138518,127861.71841090548
5NQ,79164.5,92,129936.14157836809,127201.56130117997
5NQ,79782.7,92,129719.04115329155,126572.48277137298
5NQ,80405.6,92,129494.25668231887,125936.89704126818
5NQ,81033.5,92,129250.9063155383,125289.59135696675
5NQ,81666.2,92,129120.00448490623,124649.6778023655
5NQ,82303.9,92,128813.00909003246,124024.0644887042
5NQ,82946.5,92,128564.4306814104,123413.83081066557
5NQ,83594.2,92,128346.7555664865,122774.31212632317
5NQ,84246.9,92,128125.32326457437,122173.38135512096
5NQ,84904.8,92,127893.65754733061,121566.9428528789
5NQ,85567.7,92,127684.17047503563,120946.85879775124
5NQ,86235.9,92,127446.8384185475,120334.80245749016
5NQ,86909.2,92,127237.39429551251,119760.81806623754
5NQ,87587.8,92,126999.05540202926,119166.65078651265
5NQ,88271.8,92,126787.52653397666,118551.48426927718
5NQ,88961.0,92,126566.5850720363,117976.9391306323
5NQ,89655.6,92,126342.2769212,117385.99860311789
5NQ,90355.7,92,126118.3444975572,116809.35725907504
5NQ,91061.2,92,125896.06853630957,116231.33183322972
5NQ,91772.3,92,125664.89108375626,115681.95655780334
5NQ,92488.9,92,125437.81679107813,115109.43420740639
5NQ,93211.0,92,125226.66583437892,114524.13435795107
5NQ,93938.9,92,124978.87366050156,113984.26723931418
5NQ,94672.4,92,124760.1348807715,113427.89342635374
5NQ,95411.6,92,124548.68928636804,112888.70743602779
5NQ,96156.6,92,124319.23604867268,112334.99106815278
5NQ,96907.4,92,124096.9317047564,111803.67614497029
5NQ,97664.1,92,123883.4098377671,111250.27339553928
5NQ,98426.7,92,123652.06014295071,110723.24420664716
5NQ,99195.2,92,123445.93961986595,110192.87531853585
5NQ,99969.8,92,123218.00707196134,109656.77085576666
5NQ,100750.0,92,122982.08244337847,109138.71300580078
5NQ,101537.0,92,122757.05878046692,108613.14667658691
5NQ,102330.0,92,122524.03398087007,108091.6981143278
5NQ,103129.0,92,122312.03052135481,107587.33350012291
5NQ,103934.0,92,122097.85478488209,107080.71482881792
5NQ,104746.0,92,121878.52617596673,106559.51468552202
5NQ,105564.0,92,121648.42877725585,106068.35466776414
5NQ,106388.0,92,121434.01317217326,105556.88415451664
5NQ,107219.0,92,121213.17832962578,105071.48984745104
5NQ,108056.0,92,120993.25677798488,104575.37236431692
5NQ,108900.0,92,120762.86465903025,104068.06153387838
5NQ,109750.0,92,120559.0143287168,103597.57640079198
5NQ,110607.0,92,120339.33237011374,103100.29938298112
5NQ,111470.0,92,120109.3792969933,102630.60381901183
5NQ,112341.0,92,119882.42254274678,102148.13992530495
5NQ,113218.0,92,119671.77726141382,101666.20601162896
5NQ,114102.0,92,119453.85147631104,101202.8394767344
5NQ,114993.0,92,119240.69207400188,100740.15846001003
5NQ,115891.0,92,119022.33192353928,100269.07696736378
5NQ,116796.0,92,118798.22282038373,99813.64018438941
5NQ,117708.0,92,118582.74455599765,99349.06325968647
5NQ,118627.0,92,118351.33666072453,98889.00803553103
5NQ,119553.0,92,118136.65378876579,98457.44474005747
5NQ,120487.0,92,117918.93661353532,97996.61602579665
5NQ,121428.0,92,117703.858203123,97548.31668307325
5NQ,122376.0,92,117454.15245079549,97086.09945996049
5NQ,123331.0,92,117265.23602352662,96676.31359684365
5NQ,124294.0,92,117039.03973856565,96222.84820726859
5NQ,125265.0,92,116830.04660141694,95795.68465872391
5NQ,126243.0,92,116610.0263383366,95358.92426335638
5NQ,127229.0,92,116392.12830773789,94930.14794832165
5NQ,128222.0,92,116181.38384357658,94507.64454727057
5NQ,129223.0,92,115945.41419348077,94057.72380317362
5NQ,130232.0,92,115755.19088164036,93657.1180714149
5NQ,131249.0,92,115527.42807782168,93239.5254226521
5NQ,132274.0,92,115309.72681371262,92833.07008487906
5NQ,133307.0,92,115102.36302627347,92412.77739911535
5NQ,134348.0,92,114892.81559225137,92003.38073354076
5NQ,135397.0,92,114659.78852993126,91602.49997523287
5NQ,136454.0,92,114451.3519782816,91193.41022038923
5NQ,137519.0,92,114233.03138510344,90787.6073861317
5NQ,138593.0,92,114028.7496759561,90394.60055454589
5NQ,139675.0,92,113811.59941531604,90000.4455873086
5NQ,140766.0,92,113594.11426761938,89598.60980058121
5NQ,141865.0,92,113392.69127156876,89209.13944993781
5NQ,142973.0,92,113187.72496336389,88816.24682481975
5NQ,144089.0,92,112954.47792529718,88436.85621600355
5NQ,145214.0,92,112747.6943462404,88047.59703169795
5NQ,146348.0,92,112532.61714183417,87672.40614203467
5NQ,147491.0,92,112317.34275358962,87282.8155181154
5NQ,148643.0,92,112104.00918088529,86900.38802647556
5NQ,149803.0,92,111886.16322631847,86541.2897091166
5NQ,150973.0,92,111688.4160582371,86166.41190448066
5NQ,152152.0,92,111466.22192928805,85782.29619203071
5NQ,153340.0,92,111258.93741805376,85412.71676742638
5NQ,154537.0,92,111050.32968086864,85052.5134117395
5NQ,155744.0,92,110841.40164884237,84691.01884010388
5NQ,156960.0,92,110631.88682118134,84327.44109894244
5NQ,158186.0,92,110425.7186658241,83961.45533978437
5NQ,159421.0,92,110203.25434051691,83601.54015565956
5NQ,160666.0,92,109989.56145548588,83249.35096308084
5NQ,161920.0,92,109794.30881329441,82906.42361536482
5NQ,163184.0,92,109584.68251704723,82548.59807197815
5NQ,164459.0,92,109365.74942544331,82210.57857541872
5NQ,165743.0,92,109164.53200235695,81861.20096108416
5NQ,167037.0,92,108961.60587964907,81505.6876025739
5NQ,168341.0,92,108742.12841480177,81167.60739538436
5NQ,169656.0,92,108529.94982269578,80827.68544235251
5NQ,170980.0,92,108336.26064869572,80491.3504081719
5NQ,172315.0,92,108123.84892971291,80157.64748325647
5NQ,173661.0,92,107922.17437470118,79816.82351610239
5NQ,175017.0,92,107692.02481492815,79493.18991676474
5NQ,176384.0,92,107503.87790716701,79154.19115448126
5NQ,177761.0,92,107291.03822878163,78835.01595569555
5NQ,179149.0,92,107093.24680241164,78492.69487283596
5NQ,180548.0,92,106876.80647289193,78177.03322330564
5NQ,181957.0,92,106675.20159544278,77864.78026099359
5NQ,183378.0,92,106466.21735338823,77534.93502344567
5NQ,184810.0,92,106264.24927557042,77214.28102728486
5NQ,186253.0,92,106053.62559630914,76894.49299269634
5NQ,187707.0,92,105850.35929462785,76577.84267528792
5NQ,189173.0,92,105656.48372882862,76264.38962926225
5NQ,190650.0,92,105450.72257120711,75967.32084334
5NQ,192139.0,92,105253.4512977879,75641.46999095248
5NQ,193639.0,92,105043.8152229712,75339.67086853507
5NQ,195151.0,92,104834.08668280832,75028.92955209309
5NQ,196675.0,92,104633.94367925457,74733.62825563761
5NQ,198211.0,92,104428.40516032245,74431.97286351342
5NQ,199758.0,92,104228.40425882682,74131.79484638231
5NQ,201318.0,92,104023.56738742559,73834.4742468648
5NQ,202890.0,92,103829.4958044212,73526.26398630372
5NQ,204474.0,92,103629.92146873337,73229.16694270159
5NQ,206071.0,92,103428.47047277678,72944.27013149041
5NQ,207680.0,92,103231.62224545651,72642.06909162548
5NQ,209302.0,92,103028.56393648955,72359.46348998364
5NQ,210936.0,92,102834.69727951892,72061.27978866795
5NQ,212583.0,92,102635.8327441437,71770.85362869747
5NQ,214243.0,92,102430.64481353249,71495.41803216712
5NQ,215916.0,92,102226.96551486697,71208.20583949894
5NQ,217602.0,92,102022.56794650223,70926.01880715367
5NQ,219301.0,92,101837.27219088103,70641.50081078935
5NQ,221013.0,92,101632.37843886152,70368.3467533009
5NQ,222739.0,92,101438.88459636466,70084.13860040781
5NQ,224478.0,92,101240.81019437367,69807.72023656912
5NQ,226231.0,92,101049.35038994107,69532.68091220432
5NQ,227997.0,92,100849.10365842925,69257.77754372825
5NQ,229778.0,92,100653.59681350297,68982.96786577665
5NQ,231572.0,92,100458.98588933828,68692.00069694575
5NQ,233380.0,92,100261.15014161181,68444.30199915227
5NQ,235202.0,92,100061.7456865531,68175.63595992263
5NQ,237039.0,92,99868.91259143039,67908.05123725654
5NQ,238890.0,92,99672.30265165052,67642.41281613628
5NQ,240755.0,92,99489.18854746026,67373.1736253451
5NQ,242635.0,92,99286.93839290604,67111.1704185831
5NQ,244529.0,92,99094.86074214024,66858.44717833462
5NQ,246439.0,92,98904.1113572211,66589.67348864257
5NQ,248363.0,92,98715.76886995029,66335.24414911203
5NQ,250302.0,92,98521.68667299075,66084.08656135973
5NQ,252257.0,92,98331.7147499015,65826.3513893031
5NQ,254227.0,92,98136.38306808518,65571.39602316309
5NQ,256212.0,92,97945.18557865806,65314.15659306864
5NQ,258212.0,92,97756.49977145203,65061.71372689789
5NQ,260228.0,92,97566.68744870849,64813.08900017727
5NQ,262260.0,92,97377.03844369116,64558.33868469558
5NQ,264308.0,92,97193.33810218623,64318.9142645701
5NQ,266372.0,92,96997.03222753845,64069.550139458835
5NQ,268452.0,92,96817.73536900786,63821.35209205931
5NQ,270548.0,92,96616.93834050871,63578.98031905341
5NQ,272661.0,92,96435.09611480571,63337.82660326161
5NQ,274790.0,92,96237.1350079067,63090.78716730453
5NQ,276935.0,92,96055.2658301283,62849.142931286435
5NQ,279098.0,92,95872.08015575152,62612.0188667333
5NQ,281277.0,92,95684.81999687142,62376.86333504608
5NQ,283473.0,92,95491.92722697569,62139.317432480864
5NQ,285687.0,92,95314.15110642566,61901.75423774451
5NQ,287917.0,92,95129.37914499815,61664.73317091266
5NQ,290166.0,92,94938.27149629398,61440.88912401998
5NQ,292431.0,92,94753.00490188511,61200.222186121915
5NQ,294715.0,92,94574.8789961531,60969.20993303898
5NQ,297016.0,92,94393.35371511876,60737.508139226054
5NQ,299335.0,92,94201.94093875526,60505.829592993025
5NQ,301672.0,92,94020.49008314878,60275.53532897491
5NQ,304028.0,92,93838.52821692236,60057.482078879024
5NQ,306402.0,92,93652.50246562673,59826.73693718337
5NQ,308794.0,92,93478.60081561845,59598.09076473034
5NQ,311205.0,92,93297.21444193517,59377.8357777031
5NQ,313635.0,92,93114.67353864983,59157.36000817316
5NQ,316084.0,92,92933.69229023832,58934.976238893825
5NQ,318553.0,92,92749.51552715032,58716.315164563064
5NQ,321040.0,92,92565.17746931661,58491.501430798104
5NQ,323547.0,92,92389.70213474175,58274.62519389222
5NQ,326073.0,92,92213.7131855634,58056.81393304386
5NQ,328619.0,92,92036.74193644687,57830.38983123046
5NQ,331185.0,92,91853.92897339222,57627.903741829614
5NQ,333771.0,92,91673.07800102227,57403.01239618048
5NQ,336377.0,92,91495.62432935879,57192.797292476265
5NQ,339004.0,92,91327.34721356219,56982.36680654394
5NQ,341651.0,92,91141.94539896633,56776.118888719364
5NQ,344319.0,92,90980.27027830487,56558.434392165844
5NQ,347007.0,92,90795.29101082832,56346.815284061726
5NQ,349717.0,92,90618.82537745422,56142.48825803063
5NQ,352447.0,92,90451.9129962995,55931.6512569162
5NQ,355199.0,92,90276.72684871596,55720.35228358308
5NQ,357973.0,92,90093.52079737996,55516.33135771282
5NQ,360768.0,92,89918.18171134005,55312.19363634825
5NQ,363585.0,92,89745.20635199989,55112.34628126164
5NQ,366424.0,92,89584.00537972394,54902.95611146301
5NQ,369285.0,92,89409.16506047081,54699.25154812171
5NQ,372169.0,92,89235.33021631355,54501.76330921558
5NQ,375075.0,92,89064.76808841088,54296.259996736575
5NQ,378003.0,92,88893.72035750234,54097.32950787044
5NQ,380955.0,92,88730.2592966193,53899.22119785493
5NQ,383929.0,92,88558.80799507278,53699.053826888
5NQ,386927.0,92,88389.63970401899,53505.79120277553
5NQ,389949.0,92,88217.93851827657,53311.847633303325
5NQ,392993.0,92,88053.73321130639,53108.8142860192
5NQ,396062.0,92,87876.96184735568,52921.28095172368
5NQ,399155.0,92,87714.22504833557,52724.44502644692
5NQ,402271.0,92,87545.6541687386,52525.82042077321
5NQ,405412.0,92,87379.65689618226,52341.01814057822
5NQ,408578.0,92,87217.91630838474,52148.41225030232
5NQ,411768.0,92,87055.77946885263,51953.33843056003
5NQ,414983.0,92,86889.55832576615,51765.95134985453
5NQ,418224.0,92,86723.20846668909,51570.298134229735
5NQ,421489.0,92,86559.21430079124,51385.49713328852
5NQ,424781.0,92,86397.57493348198,51199.85068983045
5NQ,428097.0,92,86225.94299638666,51014.60175039063
5NQ,431440.0,92,86068.85116932871,50827.60580623981
5NQ,434809.0,92,85904.21589704115,50645.08187907992
5NQ,438204.0,92,85750.42581311641,50455.64037734133
5NQ,441626.0,92,85583.61144819617,50278.0897044043
5NQ,445074.0,92,85426.58797023495,50094.03159773579
5NQ,448549.0,92,85267.95523131677,49908.65571505693
5NQ,452052.0,92,85105.8577987974,49726.268825661056
5NQ,455581.0,92,84953.691418998,49545.11813418452
5NQ,459139.0,92,84794.02941969117,49368.93831508823
5NQ,462724.0,92,84628.74658798646,49185.92276388427
5NQ,466337.0,92,84476.65660382742,49012.15983665685
5NQ,469978.0,92,84325.05985457922,48833.36505387708
5NQ,473648.0,92,84164.18341124969,48648.44173258327
5NQ,477346.0,92,84006.66615544443,48483.87405602813
5NQ,481074.0,92,83855.30147087754,48302.130059557596
5NQ,484830.0,92,83698.01150226637,48131.407012156735
5NQ,488616.0,92,83543.00429006384,47961.58628074433
5NQ,492431.0,92,83388.75857277811,47789.28163552538
5NQ,496276.0,92,83236.60035135741,47615.08271589553
5NQ,500151.0,92,83082.34327387685,47441.4275853209
5NQ,504056.0,92,82925.22682222124,47271.32918312161
5NQ,507992.0,92,82773.32622359881,47096.92068181902
5NQ,511959.0,92,82620.36016551235,46920.97430782846
5NQ,515956.0,92,82464.36427096179,46757.41502289311
5NQ,519985.0,92,82310.14530134392,46587.04704974749
5NQ,524045.0,92,82158.3122968169,46410.84295094401
5NQ,528137.0,92,82001.82751033327,46244.317919833135
5NQ,532261.0,92,81851.27193223174,46079.04693085067
5NQ,536417.0,92,81698.56111381257,45910.67620930192
5NQ,540606.0,92,81553.72917768135,45743.36149604338
5NQ,544827.0,92,81399.38455413777,45587.89858899459
5NQ,549081.0,92,81251.96458388623,45416.32981821449
5NQ,553368.0,92,81099.575570244,45248.14844909207
5NQ,557689.0,92,80954.2835869946,45082.4523956648
5NQ,562044.0,92,80802.14864775426,44919.79268873093
5NQ,566433.0,92,80645.35004353325,44766.8693616386
5NQ,570855.0,92,80505.38637309657,44601.35612419675
5NQ,575313.0,92,80358.34303834193,44440.55594408274
5NQ,579805.0,92,80213.46494951245,44271.99218600496
5NQ,584332.0,92,80073.23748665862,44121.51209617799
5NQ,588895.0,92,79923.0987798751,43961.16784190268
5NQ,593493.0,92,79781.29938710762,43803.401689128106
