Repository: upb-lea/materialdatabase

Material database for power electronic usage
===============================================

The materialdatabase mainly contains complex magnetic and dielectric data of soft-magnetic ferrite materials under sinusoidal excitation.
Typical target applications of the provided material data are magnetic components in power electronic converters operated at switching frequencies reaching from 100 kHz to 3 MHz.
The database allows to compare materials and measurement setups, to work with fit functions (e.g., Steinmetz), and features data export as interpolation grids.
FEM solvers like Comsol can directly import these interpolation grids and incorporate the data in frequency-domain simulations.

File: materialdatabase/data/complex_permittivity/LEA_MTB/DMR96A.csv (part 14 of 18)
probe,f,T,eps_real,eps_imag
5NQ,598127.0,92,79630.21255657873,43643.60719008747
5NQ,602798.0,92,79499.31892394848,43486.38101143312
5NQ,607505.0,92,79351.90946307969,43327.508446788466
5NQ,612248.0,92,79212.87534263279,43174.990701464594
5NQ,617029.0,92,79066.96645898011,43017.27503828389
5NQ,621847.0,92,78930.54522178014,42860.070417059236
5NQ,626702.0,92,78785.18058954137,42714.56845334888
5NQ,631596.0,92,78644.84741800121,42556.11071125835
5NQ,636528.0,92,78505.10359048302,42398.69123105454
5NQ,641498.0,92,78369.92245428434,42252.037439542946
5NQ,646507.0,92,78232.8743015938,42097.118897344146
5NQ,651555.0,92,78091.9932425127,41953.140324703534
5NQ,656643.0,92,77954.88302156868,41796.06362289828
5NQ,661770.0,92,77817.59834566443,41647.12318688526
5NQ,666937.0,92,77688.35059984858,41499.83972642069
5NQ,672145.0,92,77541.35039122583,41355.40958479915
5NQ,677393.0,92,77415.22767582722,41207.652653056735
5NQ,682682.0,92,77286.0081529836,41061.17647841053
5NQ,688013.0,92,77143.98379634335,40910.82204576812
5NQ,693385.0,92,77018.30822979881,40771.694804738785
5NQ,698799.0,92,76875.45361937418,40618.80491247641
5NQ,704256.0,92,76752.68139788095,40476.172102429104
5NQ,709755.0,92,76615.82931064685,40329.34510779603
5NQ,715297.0,92,76491.46829181777,40189.74828536732
5NQ,720882.0,92,76361.1864125745,40039.69974985048
5NQ,726511.0,92,76231.8014377108,39906.91164878174
5NQ,732184.0,92,76101.88015386237,39759.06002176454
5NQ,737901.0,92,75969.15577553802,39621.21874076909
5NQ,743663.0,92,75845.51743431293,39482.004319528816
5NQ,749469.0,92,75720.31820409748,39349.66768693804
5NQ,755321.0,92,75595.07643412448,39206.02654019038
5NQ,761219.0,92,75467.4257430374,39072.82227721506
5NQ,767163.0,92,75343.24273070783,38932.18814402475
5NQ,773153.0,92,75220.99700604592,38798.518758230464
5NQ,779190.0,92,75103.15695991088,38664.58153046625
5NQ,785274.0,92,74969.02278427579,38525.86699263489
5NQ,791406.0,92,74848.94297618246,38396.47870469387
5NQ,797586.0,92,74728.55122197335,38261.10641400991
5NQ,803814.0,92,74605.288881832,38127.3547619254
5NQ,810090.0,92,74489.05721281846,37992.07054250953
5NQ,816415.0,92,74365.04272244622,37863.91034673111
5NQ,822790.0,92,74248.22514496665,37731.843549363715
5NQ,829215.0,92,74127.79450826767,37605.54981498062
5NQ,835690.0,92,74010.26739465997,37473.35619023809
5NQ,842215.0,92,73894.81431077857,37343.30791093801
5NQ,848791.0,92,73773.29034007833,37219.03770778007
5NQ,855419.0,92,73659.48187976771,37092.134557144745
5NQ,862098.0,92,73551.4370779775,36960.35587355
5NQ,868830.0,92,73431.8497941318,36835.432493548644
5NQ,875614.0,92,73324.77016378037,36714.30811823953
5NQ,882451.0,92,73202.20494524851,36591.7584773201
5NQ,889341.0,92,73089.01389967794,36462.97995875066
5NQ,896286.0,92,72977.96355677933,36340.7931231919
5NQ,903284.0,92,72863.52969812095,36209.56440506721
5NQ,910337.0,92,72756.18792371967,36100.18452479765
5NQ,917445.0,92,72647.9822032669,35975.41778867295
5NQ,924609.0,92,72529.84298404859,35855.61712642291
5NQ,931829.0,92,72427.73785000246,35733.438576889625
5NQ,939105.0,92,72315.7812858557,35614.19515025442
5NQ,946437.0,92,72206.67976880459,35494.72050816647
5NQ,953828.0,92,72101.5094930934,35378.825982499104
5NQ,961275.0,92,71999.58039887533,35261.16781071596
5NQ,968781.0,92,71896.8779617437,35140.885838164075
5NQ,976346.0,92,71786.74078688162,35032.1220003711
5NQ,983969.0,92,71686.35760354725,34909.27155275769
5NQ,991653.0,92,71571.88806270206,34796.211978817155
5NQ,999396.0,92,71474.7104681994,34685.291316039256
K1V,10000.0,112,167789.7009578977,1010430.1857248963
K1V,10078.1,112,167746.95014027858,1002742.0036519135
K1V,10156.8,112,167759.59413637902,995221.602091005
K1V,10236.1,112,167742.317923841,987710.1856703304
K1V,10316.0,112,167639.1113261527,980222.3739674162
K1V,10396.6,112,167572.97463844978,972885.3233444203
K1V,10477.7,112,167546.67370688103,965550.252858069
K1V,10559.6,112,167485.69100109464,958307.6356770112
K1V,10642.0,112,167457.8110024631,951097.2002595572
K1V,10725.1,112,167416.86993768046,943918.2927024614
K1V,10808.8,112,167322.47560976702,936785.8806786278
K1V,10893.2,112,167306.45726614774,929775.7079961732
K1V,10978.3,112,167232.3558533462,922810.9338594346
K1V,11064.0,112,167165.87903921248,915864.9333211908
K1V,11150.4,112,167115.38440554502,909012.0708097017
K1V,11237.5,112,167065.44568008266,902160.1793244772
K1V,11325.2,112,166998.74561116568,895391.8785619243
K1V,11413.7,112,166940.65724536194,888710.6444273
K1V,11502.8,112,166884.4589724185,882021.2273672771
K1V,11592.6,112,166839.50495868525,875408.4714354996
K1V,11683.1,112,166762.15196924622,868866.1423125284
K1V,11774.3,112,166688.6611061992,862359.22197486
K1V,11866.3,112,166655.24866403328,855899.3561969348
K1V,11958.9,112,166587.24676521978,849471.1326705711
K1V,12052.3,112,166523.60681029054,843160.3093850905
K1V,12146.4,112,166487.53770638237,836859.6040089104
K1V,12241.3,112,166381.6622287461,830629.1297688305
K1V,12336.8,112,166340.6659540018,824415.6526150013
K1V,12433.2,112,166275.53324836772,818286.4367498574
K1V,12530.3,112,166187.84531278,812158.4549029899
K1V,12628.1,112,166131.70694575875,806108.6427960313
K1V,12726.7,112,166078.53743298273,800127.248892689
K1V,12826.1,112,165987.79770276215,794123.3243646735
K1V,12926.2,112,165929.19692708467,788256.3647340928
K1V,13027.2,112,165858.43923540498,782370.4027703976
K1V,13128.9,112,165792.89283734187,776567.9812294353
K1V,13231.4,112,165746.68364513354,770815.3102724178
K1V,13334.7,112,165645.31477388798,765073.1767632815
K1V,13438.8,112,165564.80555330758,759393.3384806791
K1V,13543.8,112,165507.89146332545,753770.3809686771
K1V,13649.5,112,165456.73597393205,748180.7935423028
K1V,13756.1,112,165396.79196635372,742627.1763125566
K1V,13863.5,112,165280.2528638604,737124.6063166917
K1V,13971.8,112,165222.7318837175,731632.6587207153
K1V,14080.9,112,165159.35442780613,726265.1166002987
K1V,14190.8,112,165049.49604457218,720869.4197555219
K1V,14301.6,112,164996.8954159811,715546.0760412313
K1V,14413.3,112,164928.33872508325,710253.3153071178
K1V,14525.8,112,164846.4997188198,705018.0733536776
K1V,14639.2,112,164773.76262284996,699823.898441385
K1V,14753.6,112,164701.0901016775,694654.7913279465
K1V,14868.8,112,164612.52496008683,689534.8855505394
K1V,14984.9,112,164519.00752174458,684486.7621628151
K1V,15101.9,112,164435.5209659695,679414.7986390122
K1V,15219.8,112,164358.4943329405,674430.2608745071
K1V,15338.6,112,164301.51396014585,669480.8582059415
K1V,15458.4,112,164233.9235603224,664583.4878730705
K1V,15579.1,112,164123.97810353755,659697.4129359161
K1V,15700.7,112,164023.2418856851,654827.185233856
K1V,15823.3,112,163938.37935495324,650048.4350284038
K1V,15946.9,112,163852.82602950252,645280.6174090153
K1V,16071.4,112,163753.3100779822,640556.4285654108
K1V,16196.9,112,163697.2916997464,635867.6896573248
K1V,16323.4,112,163587.36929235878,631213.6273317065
K1V,16450.8,112,163508.80160218914,626590.0408989305
K1V,16579.3,112,163392.47266734636,622032.1146017732
K1V,16708.7,112,163316.27856488223,617472.7128582281
K1V,16839.2,112,163234.3554976583,612988.9514790175
K1V,16970.7,112,163141.65620252214,608534.3107807995
K1V,17103.2,112,163038.7646412934,604089.2251584291
K1V,17236.8,112,162945.11174014633,599688.0043335154
K1V,17371.3,112,162859.56621055762,595351.0527732752
K1V,17507.0,112,162758.3896679401,591015.5049957171
K1V,17643.7,112,162666.16996454587,586718.2917227279
K1V,17781.5,112,162566.03729085068,582450.2011945903
K1V,17920.3,112,162462.69835495512,578231.2609606625
K1V,18060.2,112,162369.13913399522,574056.5868624324
K1V,18201.2,112,162274.71283653588,569915.1875271243
K1V,18343.4,112,162163.46805302298,565769.7290137915
K1V,18486.6,112,162054.83269693342,561687.6116945918
K1V,18630.9,112,161961.02920355074,557647.8898218699
K1V,18776.4,112,161874.40461131308,553621.0952813177
K1V,18923.0,112,161755.50284384124,549640.5517987271
K1V,19070.8,112,161649.77012412873,545640.0445532437
K1V,19219.7,112,161543.3669049667,541727.5873212471
K1V,19369.8,112,161448.57371389042,537822.3506148967
K1V,19521.0,112,161316.73425372932,533973.3350341761
K1V,19673.4,112,161234.33281054784,530102.5206885231
K1V,19827.1,112,161124.1012918874,526323.1614656475
K1V,19981.9,112,161029.00131863746,522556.6211699861
K1V,20137.9,112,160882.99308912604,518808.8637633645
K1V,20295.1,112,160780.33516630274,515097.7684567269
K1V,20453.6,112,160675.08934442102,511400.8203842502
K1V,20613.3,112,160558.31500589973,507742.3218840701
K1V,20774.3,112,160440.14557417,504116.3393950884
K1V,20936.5,112,160345.40036167097,500518.7064386996
K1V,21100.0,112,160203.96498081676,496949.80554408196
K1V,21264.7,112,160094.3814699633,493420.0784529726
K1V,21430.8,112,159986.36965786203,489924.7972982152
K1V,21598.1,112,159863.8511564355,486420.362834795
K1V,21766.7,112,159753.69631304688,482974.2058316237
K1V,21936.7,112,159632.36829670626,479540.0465053205
K1V,22108.0,112,159492.6570679734,476137.47507071635
K1V,22280.6,112,159375.63645611115,472761.5897099101
K1V,22454.6,112,159251.7445694788,469423.12096822367
K1V,22629.9,112,159145.87866370918,466092.91733039264
K1V,22806.6,112,159012.09810373638,462791.0355660589
K1V,22984.7,112,158874.2172730591,459543.10104456777
K1V,23164.2,112,158764.68978429807,456299.818920881
K1V,23345.1,112,158631.91559341163,453093.1848802237
K1V,23527.3,112,158486.3733563815,449911.10309941776
K1V,23711.0,112,158382.72007705213,446738.5712391429
K1V,23896.2,112,158235.64481967714,443600.520686986
K1V,24082.8,112,158115.27203343282,440489.0332305413
K1V,24270.8,112,157999.5192703659,437401.25409323955
K1V,24460.3,112,157859.24138500806,434356.17620897124
K1V,24651.3,112,157726.02605674654,431321.4973078875
K1V,24843.8,112,157591.6207013,428307.6416384678
K1V,25037.8,112,157464.3246630083,425332.29034417256
K1V,25233.3,112,157318.16178290328,422341.05392049317
K1V,25430.3,112,157184.38061536386,419413.16193198255
K1V,25628.9,112,157043.09158912225,416503.61028325034
K1V,25829.0,112,156914.29779914385,413603.79047847015
K1V,26030.7,112,156769.3222501305,410734.005330441
K1V,26234.0,112,156643.03751427348,407886.0608356605
K1V,26438.8,112,156494.90530209648,405069.17248402664
K1V,26645.3,112,156344.73929228494,402264.28415809775
K1V,26853.3,112,156205.09971017414,399487.10956008936
K1V,27063.0,112,156053.8091951882,396719.90326161956
K1V,27274.3,112,155917.6326201393,393985.7967644597
K1V,27487.3,112,155781.22854400193,391287.98416504735
K1V,27701.9,112,155632.13065965028,388600.5118229817
K1V,27918.2,112,155482.806885971,385920.94224243716
K1V,28136.2,112,155345.84880565392,383282.4794717091
K1V,28355.9,112,155192.34279567917,380651.8032367877
K1V,28577.3,112,155042.7674695357,378057.7618731793
K1V,28800.4,112,154894.11453636904,375462.7281447517
K1V,29025.3,112,154750.9407793457,372902.10663304717
K1V,29252.0,112,154596.76371225616,370359.5787305466
K1V,29480.4,112,154446.49967984136,367830.5575996501
K1V,29710.6,112,154294.95749870612,365334.91500749765
K1V,29942.6,112,154136.9165350516,362849.10968828265
K1V,30176.4,112,153980.6756664448,360369.8122652832
K1V,30412.0,112,153834.37386621218,357943.78929962486
K1V,30649.4,112,153668.0402657747,355519.49664952385
K1V,30888.8,112,153509.82834684977,353112.4765255638
K1V,31130.0,112,153362.5596153067,350732.6436033976
K1V,31373.0,112,153202.92647959306,348364.84643734817
K1V,31618.0,112,153040.2833559811,346005.34633748094
K1V,31864.9,112,152885.4683028682,343689.8395099728
K1V,32113.7,112,152730.4936454338,341372.55156719766
K1V,32364.4,112,152563.8002942173,339081.98899810435
K1V,32617.2,112,152396.2513952845,336805.3232004673
K1V,32871.8,112,152229.6970044864,334541.8763269326
K1V,33128.5,112,152076.87063759164,332317.92069780995
K1V,33387.2,112,151904.58946342557,330095.7984460375
K1V,33647.9,112,151749.31343356564,327890.92640703433
K1V,33910.6,112,151582.46950353985,325704.64936135424
K1V,34175.4,112,151417.15718844137,323545.2588733306
K1V,34442.3,112,151242.1250488938,321385.4922011722
K1V,34711.2,112,151084.46552230665,319258.15283019777
K1V,34982.2,112,150912.08638023236,317138.44312380836
K1V,35255.4,112,150740.7863633295,315044.92196472466
K1V,35530.7,112,150568.49835802373,312964.46104698174
K1V,35808.1,112,150402.77568056248,310889.0312242225
K1V,36087.7,112,150222.12431554275,308840.55743734137
K1V,36369.5,112,150062.5912061487,306813.13719771465
K1V,36653.5,112,149884.0447624262,304795.2631513051
K1V,36939.7,112,149710.2327528813,302790.5637636678
K1V,37228.1,112,149536.10298304708,300811.2915104417
K1V,37518.8,112,149354.72271944382,298837.886483424
K1V,37811.8,112,149187.47300173622,296881.81577496935
K1V,38107.0,112,149005.00011460637,294946.50480793713
K1V,38404.6,112,148825.85566466648,293023.4218299114
K1V,38704.4,112,148652.47500448368,291109.8048970754
K1V,39006.6,112,148471.64021442365,289221.0393438034
K1V,39311.2,112,148296.53854160674,287336.50625493645
K1V,39618.2,112,148118.32209349133,285480.86492409586
K1V,39927.5,112,147940.9103149322,283629.5926350363
K1V,40239.3,112,147754.62955350414,281799.05998878944
K1V,40553.5,112,147576.66279982013,279978.66377689753
K1V,40870.1,112,147384.74335977613,278179.33806724485
K1V,41189.3,112,147200.86566028043,276380.076637306
K1V,41510.9,112,147022.21707616549,274601.38026615157
K1V,41835.0,112,146843.03836027332,272836.8878847935
K1V,42161.7,112,146649.01219287253,271092.73838121264
K1V,42490.9,112,146463.98308229295,269352.7381447809
K1V,42822.7,112,146277.60885024708,267626.0154022142
K1V,43157.1,112,146094.43427349345,265919.5636331668
K1V,43494.0,112,145902.55138217213,264232.2520318387
K1V,43833.6,112,145719.59899828848,262555.40261176595
K1V,44175.9,112,145526.2018149102,260881.147785944
K1V,44520.9,112,145341.3275204099,259230.49994547115
K1V,44868.5,112,145151.90845198705,257585.26756517676
K1V,45218.8,112,144965.0186579794,255952.6871275478
K1V,45571.9,112,144774.43183417607,254333.0845480187
K1V,45927.8,112,144594.12582336908,252736.33473282342
K1V,46286.4,112,144389.8323609478,251133.0562975319
K1V,46647.8,112,144197.39207563217,249562.0264388859
K1V,47012.0,112,144009.45792567683,247991.22546109054
K1V,47379.1,112,143817.8481927096,246442.46010992196
K1V,47749.1,112,143621.4085043783,244894.68314300745
K1V,48121.9,112,143427.37056317303,243367.98661820742
K1V,48497.7,112,143227.0080491957,241844.41942643127
K1V,48876.3,112,143044.1355652966,240358.2377984274
K1V,49258.0,112,142831.78637034743,238855.04370040234
K1V,49642.6,112,142650.69310239278,237371.20600523613
K1V,50030.2,112,142387.50697722723,235925.80354594399
K1V,50420.9,112,142279.86565384676,234400.77356398004
K1V,50814.6,112,142058.16971131437,232978.18975151613
K1V,51211.4,112,141849.54774434888,231557.24654994614
K1V,51611.2,112,141653.72276138543,230138.7227998241
K1V,52014.2,112,141410.56071637227,228707.77778883447
K1V,52420.4,112,141232.27366838726,227337.5749961447
K1V,52829.7,112,141014.46794021095,225936.1080763172
K1V,53242.2,112,140828.03485474587,224527.85005184566
K1V,53657.9,112,140633.14155000076,223183.39700437666
K1V,54076.9,112,140437.74173695603,221808.40270213925
K1V,54499.2,112,140232.52913032763,220457.92128855715
K1V,54924.7,112,140033.59055396065,219098.35577771056
K1V,55353.6,112,139833.91451036392,217798.65569352804
K1V,55785.8,112,139628.72940653446,216473.80681372376
K1V,56221.4,112,139454.92588960892,215150.9253692333
K1V,56660.4,112,139241.18948952763,213867.96940647587
K1V,57102.8,112,139031.99695494413,212580.55901037558
K1V,57548.7,112,138811.65607092026,211281.975013198
K1V,57998.0,112,138612.77598442917,210021.8386568664
K1V,58450.9,112,138406.29082200356,208766.92388314407
K1V,58907.3,112,138158.84025179662,207522.75230466793
K1V,59367.3,112,138007.22761302104,206278.10029584335
K1V,59830.8,112,137770.8706586218,205080.34913933882
K1V,60298.0,112,137565.3863913607,203833.94315286737
K1V,60768.8,112,137356.37714698544,202623.80219391853
K1V,61243.3,112,137136.46056848246,201423.96002279065
K1V,61721.5,112,136929.00694561435,200244.311567222
K1V,62203.5,112,136724.0747091824,199030.7470225635
K1V,62689.2,112,136513.69299611993,197894.51390385523
K1V,63178.7,112,136275.52722548475,196704.143576408
K1V,63672.0,112,136072.63064862878,195545.35172071264
K1V,64169.2,112,135852.68488383188,194411.7873986075
K1V,64670.2,112,135618.12175037773,193245.25717101354
K1V,65175.2,112,135447.562147764,192117.34222871572
K1V,65684.1,112,135235.26993187217,191001.7416388181
K1V,66197.0,112,135002.58911749476,189903.21444078436
K1V,66713.9,112,134798.23853671632,188759.86544868737
K1V,67234.8,112,134586.41792134664,187626.24520088473
K1V,67759.8,112,134346.86849238904,186603.08763978333
K1V,68288.9,112,134162.89138775723,185508.44234295317
K1V,68822.1,112,133950.41651630137,184427.84600455646
K1V,69359.5,112,133741.23906428335,183364.6797539313
K1V,69901.1,112,133512.0850950461,182306.94265440106
K1V,70446.9,112,133306.06743116028,181250.68444948783
K1V,70996.9,112,133116.2423676484,180215.1163236783
K1V,71551.3,112,132875.0606292697,179176.96490034316
K1V,72110.0,112,132677.17224510797,178149.2851806497
K1V,72673.1,112,132447.4127205224,177112.48117598647
K1V,73240.5,112,132219.25460208426,176134.08413442347
K1V,73812.4,112,132047.75156454247,175111.7996482321
K1V,74388.7,112,131798.00453532932,174141.8190718313
K1V,74969.6,112,131594.71063195216,173121.0403763791
K1V,75555.0,112,131403.08024683237,172167.4518921986
K1V,76144.9,112,131168.42619747904,171186.2516659814
K1V,76739.5,112,130946.56396782714,170227.4102600579
K1V,77338.7,112,130735.12887974676,169266.24824849382
K1V,77942.6,112,130514.49114954154,168324.38006412488
K1V,78551.2,112,130284.96375128302,167372.26573194072
K1V,79164.5,112,130092.44846994996,166438.2782996869
K1V,79782.7,112,129860.14946129815,165506.70345350192
K1V,80405.6,112,129622.59485481046,164578.4433404161
K1V,81033.5,112,129432.48212023925,163649.04802933033
K1V,81666.2,112,129298.17636101657,162681.75794798607
K1V,82303.9,112,129003.1477558004,161850.74379290262
K1V,82946.5,112,128779.41644591982,160930.55284421128
K1V,83594.2,112,128568.48673430471,160054.48045765105
K1V,84246.9,112,128361.65525482803,159164.45275307234
K1V,84904.8,112,128135.7441771851,158308.46038900645
K1V,85567.7,112,127908.88835549756,157430.0232368568
K1V,86235.9,112,127693.47267731023,156578.82508042455
K1V,86909.2,112,127477.77526541142,155705.26369779467
K1V,87587.8,112,127262.05259412431,154853.09575946402
K1V,88271.8,112,127021.93070075077,154028.5685700512
K1V,88961.0,112,126813.93300935178,153190.9749642172
K1V,89655.6,112,126582.19539449675,152351.54871426208
K1V,90355.7,112,126384.17869958741,151509.70813399367
K1V,91061.2,112,126169.60239316369,150698.21563596584
K1V,91772.3,112,125937.51008053715,149881.2994786437
K1V,92488.9,112,125717.39880684548,149071.75787553928
K1V,93211.0,112,125502.8661123256,148262.04123834072
K1V,93938.9,112,125287.21333930107,147478.7862072468
K1V,94672.4,112,125067.94507829168,146695.29696613637
K1V,95411.6,112,124857.52573923794,145888.52647741948
K1V,96156.6,112,124626.50949321545,145117.4661165668
K1V,96907.4,112,124406.67507264292,144342.8408116518
K1V,97664.1,112,124189.9975062055,143587.97962582854
K1V,98426.7,112,123977.45499635162,142817.97964924423
K1V,99195.2,112,123753.26647202828,142057.11319516314
K1V,99969.8,112,123532.75883244317,141309.26562516642
K1V,100750.0,112,123314.10928200495,140543.0075348747
K1V,101537.0,112,123070.27783147202,139813.60087985097
K1V,102330.0,112,122869.59400282838,139067.48583102907
K1V,103129.0,112,122636.38325058625,138354.682187584
K1V,103934.0,112,122411.42965508973,137615.30992383903
K1V,104746.0,112,122215.15808154993,136895.40276380413
K1V,105564.0,112,121973.0109180854,136178.59779539038
K1V,106388.0,112,121764.26543976436,135467.14444549746
K1V,107219.0,112,121549.38581547598,134775.56256970027
K1V,108056.0,112,121339.13084050982,134058.9634578656
K1V,108900.0,112,121099.54632069034,133354.80520742186
K1V,109750.0,112,120869.48639344904,132677.9068885748
K1V,110607.0,112,120670.41832711308,131991.27161216995
K1V,111470.0,112,120435.9644696551,131314.4911137161
K1V,112341.0,112,120210.89247333861,130625.82981789553
K1V,113218.0,112,119994.6816617711,129950.95464574113
K1V,114102.0,112,119768.28282903327,129285.46576854112
K1V,114993.0,112,119566.61791195848,128625.32909361104
K1V,115891.0,112,119340.30307702543,127971.8810100749
K1V,116796.0,112,119122.01984170439,127313.04452717229
K1V,117708.0,112,118888.96937637107,126660.14287244958
K1V,118627.0,112,118680.36647278091,126014.99497120181
K1V,119553.0,112,118459.18643984421,125384.06705002915
K1V,120487.0,112,118250.95911500168,124746.92235935357
K1V,121428.0,112,118019.47840476283,124110.37561666786
K1V,122376.0,112,117804.63790379431,123452.25422871405
K1V,123331.0,112,117581.37668864774,122855.86545811455
K1V,124294.0,112,117377.82671789119,122230.39105146688
K1V,125265.0,112,117140.08463561512,121626.67452769348
K1V,126243.0,112,116919.91958688044,121017.4680107765
K1V,127229.0,112,116702.55411066356,120418.02079133865
K1V,128222.0,112,116481.82220038441,119823.13998575094
K1V,129223.0,112,116285.00278110834,119229.9262955702
K1V,130232.0,112,116043.20018664938,118619.87290700857
K1V,131249.0,112,115823.14173051892,118038.32079695808
K1V,132274.0,112,115613.18542738813,117448.5673272654
K1V,133307.0,112,115392.89285732173,116874.58866089387
K1V,134348.0,112,115173.50921810966,116278.75328483937
K1V,135397.0,112,114951.67845990788,115717.81807749203
K1V,136454.0,112,114743.27915824552,115143.70558537799
K1V,137519.0,112,114516.57309371403,114581.34900685231
K1V,138593.0,112,114305.95633905481,114031.3732942144
K1V,139675.0,112,114090.4154485144,113468.45327465616
K1V,140766.0,112,113862.88244239602,112901.92466832507
K1V,141865.0,112,113642.1944788056,112359.04597990161
K1V,142973.0,112,113426.97541330617,111809.68431297886
K1V,144089.0,112,113211.05542470764,111258.7973565813
K1V,145214.0,112,112992.4606129198,110719.56629949447
K1V,146348.0,112,112771.19912375716,110185.29774682884
K1V,147491.0,112,112550.94066659242,109655.28999904053
K1V,148643.0,112,112338.16902969636,109130.85264097559
K1V,149803.0,112,112121.20755667625,108602.93177060827
K1V,150973.0,112,111889.81695817363,108085.08875061519
K1V,152152.0,112,111678.65535093538,107557.90289948706
K1V,153340.0,112,111478.10040018834,107042.3062979465
K1V,154537.0,112,111253.38472536611,106532.83641545726
K1V,155744.0,112,111031.65209280707,106020.76280421327
K1V,156960.0,112,110814.87799675086,105509.51237659375
K1V,158186.0,112,110602.74790505259,105017.171476872
K1V,159421.0,112,110402.7738014195,104524.32622957358
K1V,160666.0,112,110180.17722504167,104013.86730129705
K1V,161920.0,112,109959.91153080984,103527.53378303636
K1V,163184.0,112,109746.14223802648,103034.33961717911
K1V,164459.0,112,109533.23233536423,102548.16349381364
K1V,165743.0,112,109308.91833982151,102069.62309426081
K1V,167037.0,112,109101.44733419469,101581.50557170842
K1V,168341.0,112,108884.94888907217,101110.62494431435
K1V,169656.0,112,108673.68023514908,100633.28360130054
K1V,170980.0,112,108453.62384994859,100171.38798156967
K1V,172315.0,112,108244.95444912511,99696.49569369773
K1V,173661.0,112,108034.87833690322,99237.07706431136
K1V,175017.0,112,107820.1965838173,98770.96948291353
K1V,176384.0,112,107599.94671147934,98305.30093134088
K1V,177761.0,112,107387.62237182105,97848.57603160641
K1V,179149.0,112,107168.35283864404,97409.75763885175
K1V,180548.0,112,106953.96099559155,96949.66091743311
K1V,181957.0,112,106747.21136078844,96502.25039875797
K1V,183378.0,112,106527.69847015332,96055.07933608352
K1V,184810.0,112,106333.9663817044,95611.21202243883
K1V,186253.0,112,106117.34290992451,95180.22015437065
K1V,187707.0,112,105893.4031807231,94744.83275237387
K1V,189173.0,112,105696.24120141407,94300.05703864153
K1V,190650.0,112,105467.36749113609,93872.94213926706
K1V,192139.0,112,105260.28418796665,93458.3958467866
K1V,193639.0,112,105051.39925373027,93016.17821076757
K1V,195151.0,112,104843.55246368005,92592.8026322727
K1V,196675.0,112,104641.66175221418,92174.21639337136
K1V,198211.0,112,104434.29537206222,91762.62702159602
K1V,199758.0,112,104214.40410070878,91339.85653648143
K1V,201318.0,112,104012.25078787496,90919.6495337511
K1V,202890.0,112,103795.03773257637,90506.63180457958
K1V,204474.0,112,103588.17113625367,90110.37286805714
K1V,206071.0,112,103383.24293608629,89705.39869199993
K1V,207680.0,112,103175.38021228972,89296.12392131305
K1V,209302.0,112,102960.06423407585,88891.24679445266
K1V,210936.0,112,102755.65047006312,88499.62894860035
K1V,212583.0,112,102550.07437257473,88100.84577767129
K1V,214243.0,112,102345.16156124599,87707.39980878787
K1V,215916.0,112,102129.21579550309,87324.05100825298
K1V,217602.0,112,101930.82448912448,86926.46944021288
K1V,219301.0,112,101725.0927059032,86539.33358140507
K1V,221013.0,112,101519.25805403826,86157.66689403082
K1V,222739.0,112,101321.21038243953,85770.18259104421
K1V,224478.0,112,101114.17845718474,85382.7851604521
K1V,226231.0,112,100902.96860491083,85013.04618001878
K1V,227997.0,112,100694.69113393313,84640.9312479287
K1V,229778.0,112,100486.98507920482,84267.49850355851
K1V,231572.0,112,100288.09365453565,83882.41686955105
K1V,233380.0,112,100080.55403968881,83523.15468367696
K1V,235202.0,112,99874.48245619993,83159.13844526868
K1V,237039.0,112,99676.20598069121,82791.28571811189
K1V,238890.0,112,99477.91911628294,82424.04924816421
K1V,240755.0,112,99273.06988263945,82067.7657178277
K1V,242635.0,112,99071.62942526452,81707.27165055586
K1V,244529.0,112,98868.96239560988,81356.18890164964
K1V,246439.0,112,98666.08635577832,80985.55725484136
K1V,248363.0,112,98470.40687938346,80640.44035925086
K1V,250302.0,112,98265.59807392662,80286.3611772086
K1V,252257.0,112,98076.81338842594,79943.33166728144
K1V,254227.0,112,97864.17420945283,79599.86344076044
K1V,256212.0,112,97665.24910974367,79254.4175330551
K1V,258212.0,112,97461.58323839736,78906.78135161856
K1V,260228.0,112,97262.103551175,78569.51212967662
K1V,262260.0,112,97069.19840796385,78234.93920295681
K1V,264308.0,112,96863.48090223379,77888.03216759782
K1V,266372.0,112,96673.97568405354,77557.72575703934
K1V,268452.0,112,96466.38351247703,77224.17933052423
K1V,270548.0,112,96275.78811623226,76884.29281027173
K1V,272661.0,112,96070.09643723405,76570.21000776456
K1V,274790.0,112,95883.52852056045,76227.4066795267
K1V,276935.0,112,95685.99388724401,75906.1539170354
K1V,279098.0,112,95491.31802965683,75580.25410973064
K1V,281277.0,112,95294.52120941204,75257.45768902001
K1V,283473.0,112,95097.56904003078,74946.00541614143
K1V,285687.0,112,94905.02240265743,74623.09519217646
K1V,287917.0,112,94706.62228379451,74300.59174379295
K1V,290166.0,112,94508.75757733313,73981.0843867573
K1V,292431.0,112,94317.09562838722,73667.12072763374
K1V,294715.0,112,94121.4717362689,73354.44372640525
K1V,297016.0,112,93935.77705351736,73044.62730782275
K1V,299335.0,112,93733.1612515074,72739.38949169593
K1V,301672.0,112,93543.1880467578,72427.83024762115
K1V,304028.0,112,93358.9688679242,72120.88001159724
K1V,306402.0,112,93160.85853737265,71819.96218211182
K1V,308794.0,112,92964.77063427484,71520.163940535
K1V,311205.0,112,92776.91265057176,71214.157743751
K1V,313635.0,112,92588.92171061263,70910.25608539944
K1V,316084.0,112,92397.03016558374,70606.8408590958
K1V,318553.0,112,92210.39834683671,70313.93977894557
K1V,321040.0,112,92019.41761989634,70017.55889318945
K1V,323547.0,112,91830.23982914926,69728.46333361653
K1V,326073.0,112,91649.87581335311,69440.82149902343
K1V,328619.0,112,91463.80047982527,69150.44512484255
K1V,331185.0,112,91272.43496132414,68855.4197769489
K1V,333771.0,112,91077.42106442674,68568.47761052003
K1V,336377.0,112,90897.19581392383,68281.53804679698
K1V,339004.0,112,90704.14155334879,67995.46647933194
K1V,341651.0,112,90525.20915357163,67717.31972867608
K1V,344319.0,112,90336.70364853837,67433.06086559233
K1V,347007.0,112,90152.78410595287,67147.6506797951
K1V,349717.0,112,89972.61475085354,66873.6649916812
K1V,352447.0,112,89782.27116279499,66597.75829048133
K1V,355199.0,112,89598.98936105326,66310.89734700805
K1V,357973.0,112,89420.11046325763,66041.8943339341
K1V,360768.0,112,89235.84484720438,65769.66653039174
K1V,363585.0,112,89065.76783561106,65485.40171653155
K1V,366424.0,112,88871.27518821799,65228.96445304445
K1V,369285.0,112,88692.29283918007,64957.409141281765
K1V,372169.0,112,88504.38904159478,64682.242981524476
K1V,375075.0,112,88333.99702913813,64417.800903239884
K1V,378003.0,112,88148.67933126654,64154.30821455337
K1V,380955.0,112,87975.20616986217,63894.271971101385
K1V,383929.0,112,87788.5315023398,63625.6219420651
K1V,386927.0,112,87613.71690121846,63364.90920998334
K1V,389949.0,112,87428.22387125363,63108.59070214474
K1V,392993.0,112,87248.4092772839,62851.02903596234
K1V,396062.0,112,87082.81918646119,62587.79958870038
K1V,399155.0,112,86904.52314390164,62330.471745713636
K1V,402271.0,112,86731.02475177977,62074.313200242046
K1V,405412.0,112,86549.23953934622,61823.445478057045
K1V,408578.0,112,86381.32329447057,61575.17305585919
K1V,411768.0,112,86205.84750943298,61325.82723806702
K1V,414983.0,112,86028.98390127276,61070.75094075188
K1V,418224.0,112,85857.51282483106,60824.03466537312
K1V,421489.0,112,85681.266066146,60566.31425533847
K1V,424781.0,112,85511.1600817093,60321.71137224579
K1V,428097.0,112,85334.3340644925,60081.06155607567
K1V,431440.0,112,85170.39800184761,59827.451058089006
K1V,434809.0,112,84994.32772461283,59590.85684187395
K1V,438204.0,112,84831.24394168297,59347.859114179606
K1V,441626.0,112,84653.29029450312,59102.41032425854
K1V,445074.0,112,84487.83839240336,58863.71375589475
K1V,448549.0,112,84321.8712979628,58623.78122680415
K1V,452052.0,112,84152.41586424546,58391.22732926138
K1V,455581.0,112,83983.20599556169,58156.84922262002
K1V,459139.0,112,83817.79040337147,57917.50298070364
K1V,462724.0,112,83649.23486514184,57682.4736440216
K1V,466337.0,112,83482.36692210229,57453.96360478984
K1V,469978.0,112,83316.06388594666,57219.37632176243
K1V,473648.0,112,83153.69931274494,56986.20928701524
K1V,477346.0,112,82985.8883336647,56757.39858105001
K1V,481074.0,112,82819.22418223316,56527.433255330165
K1V,484830.0,112,82658.16395687558,56297.04509104208
K1V,488616.0,112,82499.43061560848,56072.02807431562
K1V,492431.0,112,82329.88103636923,55844.47434043972
K1V,496276.0,112,82176.02702182149,55625.64030702834
K1V,500151.0,112,82009.08152432945,55395.82920815949
K1V,504056.0,112,81846.4350776013,55173.70047735119
K1V,507992.0,112,81677.64554704455,54944.714403162514
K1V,511959.0,112,81510.79465392431,54725.085565346504
K1V,515956.0,112,81351.4225038726,54498.694919065914
K1V,519985.0,112,81186.87087752284,54275.41689107424
K1V,524045.0,112,81022.31235312743,54059.68556133495
K1V,528137.0,112,80867.05242150159,53835.62820048278
K1V,532261.0,112,80700.76033419938,53625.375263302376
K1V,536417.0,112,80550.71457560993,53404.96558824739
K1V,540606.0,112,80391.39520962919,53188.719615852235
K1V,544827.0,112,80225.2353863027,52968.13320713059
K1V,549081.0,112,80064.20529190396,52755.73332090525
K1V,553368.0,112,79908.29169110437,52543.05827005619
K1V,557689.0,112,79753.29728223075,52328.96519956401
K1V,562044.0,112,79589.77403025594,52113.2421674329
K1V,566433.0,112,79435.81454025483,51903.95305283913
K1V,570855.0,112,79287.12338420952,51697.27436224914
K1V,575313.0,112,79125.86080248225,51487.09285476708
K1V,579805.0,112,78969.9159817604,51272.29843267602
K1V,584332.0,112,78814.80759857381,51068.99241477495
K1V,588895.0,112,78668.8103607885,50857.111509644325
K1V,593493.0,112,78513.11339617516,50653.54044212924
K1V,598127.0,112,78351.69611201104,50457.45680869252
K1V,602798.0,112,78205.31416279386,50250.68475132007
K1V,607505.0,112,78055.09856488873,50042.59948213993
K1V,612248.0,112,77904.62039148592,49838.94396461274
K1V,617029.0,112,77748.43419573203,49636.39412576124
K1V,621847.0,112,77605.31554574084,49440.990715445325
K1V,626702.0,112,77455.77736779573,49240.307455601236
K1V,631596.0,112,77302.21093215929,49046.120265019104
K1V,636528.0,112,77166.98222767732,48841.20951371008
K1V,641498.0,112,77016.89931465653,48651.00714512839
K1V,646507.0,112,76865.80669666913,48448.27244882539
K1V,651555.0,112,76722.6693701157,48260.25438822115
K1V,656643.0,112,76572.62431873861,48062.22897007764
K1V,661770.0,112,76432.15503962718,47870.73313338217
K1V,666937.0,112,76289.81826176545,47679.3158965007
K1V,672145.0,112,76147.45716621488,47482.48124834221
K1V,677393.0,112,76008.83591765446,47295.87406323759
K1V,682682.0,112,75853.40275762376,47108.8503520273
K1V,688013.0,112,75718.47949005514,46918.72682913334
K1V,693385.0,112,75577.8424538211,46729.594328228086
K1V,698799.0,112,75443.8347764165,46540.87297186011
K1V,704256.0,112,75302.00499652784,46356.5443983504
K1V,709755.0,112,75167.7600887814,46176.80890044593
K1V,715297.0,112,75023.79775827326,45991.93501041812
K1V,720882.0,112,74889.79757103641,45807.88793417844
K1V,726511.0,112,74750.5621025625,45627.7589060503
K1V,732184.0,112,74612.99772537706,45447.32312994029
K1V,737901.0,112,74478.92328689338,45258.97263430478
K1V,743663.0,112,74350.03919029098,45082.096602462836
K1V,749469.0,112,74212.72102432186,44908.537583707344
K1V,755321.0,112,74076.53753052303,44723.21578492469
K1V,761219.0,112,73950.36660306003,44548.12357318517
K1V,767163.0,112,73813.7770835405,44369.32773548128
K1V,773153.0,112,73678.73442458543,44202.245090519784
K1V,779190.0,112,73557.79495840041,44026.745158375576
K1V,785274.0,112,73426.97849645499,43844.07396370046
K1V,791406.0,112,73299.96722082794,43677.69237829533
K1V,797586.0,112,73173.28591170745,43501.20160171103
K1V,803814.0,112,73043.55013941722,43335.60754391991
K1V,810090.0,112,72912.43041501376,43171.1489222332
K1V,816415.0,112,72788.82855419286,42993.88217130115
K1V,822790.0,112,72664.39081764007,42827.71274662837
K1V,829215.0,112,72535.66487838252,42665.405595270626
K1V,835690.0,112,72412.54581673689,42496.93077076673
K1V,842215.0,112,72290.09027471332,42326.571207463894
K1V,848791.0,112,72163.82120313571,42164.90851411681
K1V,855419.0,112,72044.30382952254,41996.63109678919
K1V,862098.0,112,71926.53847167018,41839.72814644979
K1V,868830.0,112,71799.51439759304,41680.681818555546
K1V,875614.0,112,71682.87183293061,41520.8535866038
K1V,882451.0,112,71564.88266377075,41356.48374864403
K1V,889341.0,112,71447.22313194779,41195.5565227162
K1V,896286.0,112,71324.41946798978,41038.37656666612
K1V,903284.0,112,71214.59004461778,40875.647952297746
K1V,910337.0,112,71101.36517868408,40723.926210510836
K1V,917445.0,112,70983.9000367783,40572.28494251554
K1V,924609.0,112,70864.88990029019,40414.390765058604
K1V,931829.0,112,70757.86437630202,40264.696847100124
K1V,939105.0,112,70639.54087563463,40114.005719232104
K1V,946437.0,112,70532.8596114098,39955.15187697507
K1V,953828.0,112,70425.6125160474,39797.36569002158
K1V,961275.0,112,70309.6514225123,39653.02871611508
K1V,968781.0,112,70201.48051538263,39505.66782459242
K1V,976346.0,112,70090.87082005444,39357.61600444868
K1V,983969.0,112,69978.2639845844,39208.48450933938
K1V,991653.0,112,69871.63222050322,39064.82037282785
K1V,999396.0,112,69768.88158679649,38913.44503651568
K1V,10000.0,132,165650.4320394384,1405001.7899130057
K1V,10078.1,132,165650.723679289,1394278.0557942307
K1V,10156.8,132,165582.6854064051,1383583.7137282435
K1V,10236.1,132,165620.92092139547,1373092.1777476226
K1V,10316.0,132,165575.49106461206,1362620.6082858278
K1V,10396.6,132,165486.91120566273,1352148.8571701231
K1V,10477.7,132,165484.1205829999,1341856.309595884
K1V,10559.6,132,165436.65599279743,1331642.0190210105
K1V,10642.0,132,165469.33924128357,1321475.2367314573
K1V,10725.1,132,165403.58381040965,1311420.9764489427
K1V,10808.8,132,165369.32698619063,1301411.378373012
K1V,10893.2,132,165371.3621906807,1291472.691488963
K1V,10978.3,132,165316.88221080558,1281658.6774199884
K1V,11064.0,132,165282.3741989123,1271859.9203757083
K1V,11150.4,132,165291.51344154615,1262110.803764774
K1V,11237.5,132,165218.3496286463,1252523.651184124
K1V,11325.2,132,165178.4240099474,1243005.029987897
K1V,11413.7,132,165159.89804904515,1233534.2103238618
K1V,11502.8,132,165119.60925985413,1224182.719122582
K1V,11592.6,132,165109.5270057159,1214888.676084835
K1V,11683.1,132,165056.84340131775,1205606.293502909
K1V,11774.3,132,164985.48253283274,1196441.4617374714
K1V,11866.3,132,164956.97720404543,1187296.7619242254
K1V,11958.9,132,164937.95938712565,1178339.5274168428
K1V,12052.3,132,164926.46298740912,1169394.0549063515
K1V,12146.4,132,164868.2799479662,1160517.1810758694
K1V,12241.3,132,164849.42505545003,1151693.4949888731
K1V,12336.8,132,164779.6540864112,1142920.7148212418
K1V,12433.2,132,164763.3812966066,1134252.3615580234
K1V,12530.3,132,164719.03770788456,1125662.4119607
K1V,12628.1,132,164670.65845513306,1117122.6079795896
K1V,12726.7,132,164621.85384879596,1108657.186225701
K1V,12826.1,132,164578.10976965295,1100247.0787522586
K1V,12926.2,132,164568.16616761792,1091884.8080155312
K1V,13027.2,132,164505.42567601617,1083626.0409245917
K1V,13128.9,132,164461.11368414861,1075417.2236665043
K1V,13231.4,132,164406.89288278378,1067277.9346045598
K1V,13334.7,132,164399.20344955428,1059175.99399232
K1V,13438.8,132,164345.47795073845,1051128.9656925797
K1V,13543.8,132,164328.43742200691,1043179.6670478545
K1V,13649.5,132,164270.85946110208,1035309.331555866
K1V,13756.1,132,164196.03558318637,1027461.6706845734
K1V,13863.5,132,164152.80749122074,1019713.5059107916
K1V,13971.8,132,164093.59864104973,1011971.6178866606
K1V,14080.9,132,164073.20104981575,1004324.6655394118
K1V,14190.8,132,164003.30496921178,996752.9419387681
K1V,14301.6,132,163983.17563601522,989227.297241156
K1V,14413.3,132,163943.35972536914,981778.3565499877
K1V,14525.8,132,163869.0109089737,974347.6430431555
K1V,14639.2,132,163824.8906332864,967041.9503512728
K1V,14753.6,132,163767.70747724088,959737.5680727122
K1V,14868.8,132,163758.36391450907,952499.5922644576
K1V,14984.9,132,163682.38391168913,945324.8194427412
K1V,15101.9,132,163633.58546980814,938199.812912127
K1V,15219.8,132,163600.72964211757,931131.6297607499
K1V,15338.6,132,163538.542496656,924115.1727282053
K1V,15458.4,132,163470.5774934532,917199.3379419892
K1V,15579.1,132,163435.00186056196,910293.3220736627
K1V,15700.7,132,163390.25381891473,903460.8833755574
K1V,15823.3,132,163331.6360023021,896656.3681837436
K1V,15946.9,132,163269.81567758467,889928.428635459
K1V,16071.4,132,163215.47848814836,883272.9173283231
K1V,16196.9,132,163151.92153362764,876642.3905629836
K1V,16323.4,132,163100.72437046497,870026.0621319893
K1V,16450.8,132,163062.59891909017,863529.6410617223
K1V,16579.3,132,162984.8197270342,857037.2260327092
K1V,16708.7,132,162932.36739259242,850620.3103410023
K1V,16839.2,132,162887.67967579,844244.7849249181
K1V,16970.7,132,162816.46943844226,837922.6269243384
K1V,17103.2,132,162764.67719632326,831654.3526519799
K1V,17236.8,132,162700.0665339434,825422.3116090222
K1V,17371.3,132,162646.34126191228,819292.4651312185
K1V,17507.0,132,162573.6319854964,813150.989825215
K1V,17643.7,132,162501.48243699825,807080.6843111354
K1V,17781.5,132,162436.47557747454,801033.9094761107
K1V,17920.3,132,162407.35099942557,795089.1681203041
K1V,18060.2,132,162322.05813029862,789149.0055880154
K1V,18201.2,132,162263.3457854663,783264.681324779
K1V,18343.4,132,162200.93131013055,777428.7750295876
K1V,18486.6,132,162135.83162237884,771645.4340072662
K1V,18630.9,132,162070.85428004302,765887.545916575
K1V,18776.4,132,161999.83116577048,760198.3592367287
K1V,18923.0,132,161940.0710064364,754547.6158747465
K1V,19070.8,132,161870.3834612082,748920.6449592729
K1V,19219.7,132,161803.76398804804,743370.5889289567
K1V,19369.8,132,161737.47673614224,737852.876315078
K1V,19521.0,132,161674.3946424277,732362.5538879663
K1V,19673.4,132,161584.29560266825,726932.0782357696
K1V,19827.1,132,161522.10847053994,721549.4322416135
K1V,19981.9,132,161459.85624171345,716203.2580708119
K1V,20137.9,132,161388.30209564208,710881.5964476911
K1V,20295.1,132,161316.73404086762,705636.0673857918
K1V,20453.6,132,161235.30641550306,700405.4861007052
