Repository: upb-lea/materialdatabase

Material database for power electronic usage
===============================================

The materialdatabase mainly contains complex magnetic and dielectric data of soft-magnetic ferrite materials under sinusoidal excitation.
Typical target applications of the provided material data are magnetic components in power electronic converters operated at switching frequencies reaching from 100 kHz to 3 MHz.
The database allows to compare materials and measurement setups, to work with fit functions (e.g., Steinmetz), and features data export as interpolation grids.
FEM solvers like Comsol can directly import these interpolation grids and incorporate the data in frequency-domain simulations.

File: materialdatabase/data/complex_permittivity/LEA_MTB/DMR96A.csv (part 15 of 18)
probe,f,T,eps_real,eps_imag
K1V,20613.3,132,161173.0843507171,695237.9837146435
K1V,20774.3,132,161092.23426005003,690108.0166480567
K1V,20936.5,132,161021.16861307542,685000.5763627384
K1V,21100.0,132,160943.17259496258,679952.2374193032
K1V,21264.7,132,160853.04554801836,674939.5920725554
K1V,21430.8,132,160765.37496305755,669960.4974399938
K1V,21598.1,132,160703.0741082009,665033.7080183411
K1V,21766.7,132,160638.42875765427,660136.8856729823
K1V,21936.7,132,160551.71196291136,655283.4540565918
K1V,22108.0,132,160456.51468497605,650457.9561980496
K1V,22280.6,132,160375.28029933528,645677.9842868437
K1V,22454.6,132,160314.03083946087,640953.9018393335
K1V,22629.9,132,160217.3419537193,636230.3210473529
K1V,22806.6,132,160138.3110447088,631576.3334433618
K1V,22984.7,132,160054.16850159125,626939.0839413921
K1V,23164.2,132,159970.15741520966,622343.6319764799
K1V,23345.1,132,159882.31469399945,617796.445436876
K1V,23527.3,132,159788.90154387106,613276.6813304179
K1V,23711.0,132,159709.2650614595,608788.495821157
K1V,23896.2,132,159630.0430318462,604346.2952718146
K1V,24082.8,132,159527.7826542236,599937.1407929538
K1V,24270.8,132,159436.39533734965,595548.5689982655
K1V,24460.3,132,159363.19659792027,591204.6933023495
K1V,24651.3,132,159245.5076860524,586906.1809994421
K1V,24843.8,132,159171.45420515124,582639.8255326967
K1V,25037.8,132,159078.38027881156,578381.9953706366
K1V,25233.3,132,158979.42350423816,574187.361673373
K1V,25430.3,132,158881.66145971316,570025.6718445863
K1V,25628.9,132,158795.18371004172,565879.5613356313
K1V,25829.0,132,158706.91177665442,561763.8703389571
K1V,26030.7,132,158622.9985423425,557703.6570897611
K1V,26234.0,132,158493.96481799454,553653.0694969877
K1V,26438.8,132,158416.98505947608,549654.9560060283
K1V,26645.3,132,158315.524147872,545675.5949099347
K1V,26853.3,132,158222.96639520858,541743.658561783
K1V,27063.0,132,158118.26934329027,537828.9024653122
K1V,27274.3,132,158005.85801104826,533945.8022771084
K1V,27487.3,132,157916.3371255519,530088.1387442638
K1V,27701.9,132,157802.04567603397,526285.2843843501
K1V,27918.2,132,157709.25210279148,522483.47824698867
K1V,28136.2,132,157603.4658339894,518747.1072317407
K1V,28355.9,132,157488.6992358514,515009.80229793955
K1V,28577.3,132,157408.98595038985,511319.7659433803
K1V,28800.4,132,157280.60470226526,507642.98825959425
K1V,29025.3,132,157169.76974461242,503994.33480409055
K1V,29252.0,132,157067.22760031116,500394.0274702831
K1V,29480.4,132,156960.26432490535,496825.4733170977
K1V,29710.6,132,156847.23503534845,493259.03572146886
K1V,29942.6,132,156730.9131109722,489730.2649368107
K1V,30176.4,132,156626.67901189232,486251.2400685337
K1V,30412.0,132,156523.35069568144,482795.6986786819
K1V,30649.4,132,156398.68742935074,479349.33833310794
K1V,30888.8,132,156284.31402980382,475926.4742005164
K1V,31130.0,132,156175.7376225422,472561.01461602683
K1V,31373.0,132,156058.80163954193,469190.2143473365
K1V,31618.0,132,155941.32244719518,465854.12012769945
K1V,31864.9,132,155824.99622279013,462549.2028062798
K1V,32113.7,132,155708.76110700454,459277.2499251918
K1V,32364.4,132,155585.6760604576,456033.0644344495
K1V,32617.2,132,155459.6190170237,452809.27979113866
K1V,32871.8,132,155346.50683792916,449611.0907066576
K1V,33128.5,132,155218.76286833006,446437.4515270813
K1V,33387.2,132,155106.23101147424,443295.7956887992
K1V,33647.9,132,154980.22581357343,440171.1219217089
K1V,33910.6,132,154858.56843201118,437071.9344928306
K1V,34175.4,132,154740.96546504842,433999.75063415937
K1V,34442.3,132,154597.86974172376,430947.80544922606
K1V,34711.2,132,154483.0954831122,427932.9385886565
K1V,34982.2,132,154344.66532666134,424942.0972518347
K1V,35255.4,132,154224.26549124104,421964.6769853938
K1V,35530.7,132,154101.37530707254,419018.0610197742
K1V,35808.1,132,153965.03117653794,416092.1101142336
K1V,36087.7,132,153841.1690087448,413202.8235107758
K1V,36369.5,132,153708.09153885767,410311.75105278793
K1V,36653.5,132,153568.44224101823,407447.6801773192
K1V,36939.7,132,153440.9766950606,404614.6880549648
K1V,37228.1,132,153306.24195259964,401814.43313492136
K1V,37518.8,132,153170.87234661932,399027.92779799964
K1V,37811.8,132,153039.29846066146,396264.6231034739
K1V,38107.0,132,152901.12463500476,393511.9005103133
K1V,38404.6,132,152766.97372483698,390790.79208651837
K1V,38704.4,132,152622.01138344294,388093.0172538434
K1V,39006.6,132,152486.3771261379,385409.7743335625
K1V,39311.2,132,152357.03897289367,382757.1569626507
K1V,39618.2,132,152200.86974272117,380107.90115736483
K1V,39927.5,132,152065.7594449438,377506.0805273266
K1V,40239.3,132,151924.40358402353,374906.58471925056
K1V,40553.5,132,151781.72244716153,372332.7917100798
K1V,40870.1,132,151639.04759834002,369780.1594667879
K1V,41189.3,132,151497.07625394134,367255.5928769453
K1V,41510.9,132,151354.94940728482,364740.3911944092
K1V,41835.0,132,151202.29677387583,362247.1912526708
K1V,42161.7,132,151056.2942771839,359775.77771628974
K1V,42490.9,132,150907.00567384216,357323.4657663704
K1V,42822.7,132,150757.5120523232,354902.3609856297
K1V,43157.1,132,150604.42850748717,352480.10566954565
K1V,43494.0,132,150456.1533493641,350086.6712125023
K1V,43833.6,132,150313.98012435852,347713.0345706535
K1V,44175.9,132,150165.18245745538,345359.5724390639
K1V,44520.9,132,150016.4329545615,343006.8242097228
K1V,44868.5,132,149858.55668492394,340708.51698452083
K1V,45218.8,132,149700.78806554028,338394.4864905945
K1V,45571.9,132,149558.68637074617,336119.5329721539
K1V,45927.8,132,149400.69861668878,333851.8697438357
K1V,46286.4,132,149230.71481340702,331613.68522980425
K1V,46647.8,132,149087.55135405506,329376.5537851004
K1V,47012.0,132,148918.9171640258,327184.2636408935
K1V,47379.1,132,148771.9996895374,324988.18965084717
K1V,47749.1,132,148608.9147815107,322809.5131921722
K1V,48121.9,132,148441.06651155435,320658.96655867866
K1V,48497.7,132,148289.23326791084,318516.5809894458
K1V,48876.3,132,148128.77163831136,316389.23770772445
K1V,49258.0,132,147966.46495612658,314293.80319429876
K1V,49642.6,132,147804.6049207992,312204.82736212714
K1V,50030.2,132,147595.2598584847,310123.56279130117
K1V,50420.9,132,147468.95444359214,308010.7757407864
K1V,50814.6,132,147315.03786038965,306033.79250289185
K1V,51211.4,132,147116.51746592458,303991.9764315373
K1V,51611.2,132,147000.19294791683,301988.78482321
K1V,52014.2,132,146840.2599746706,300015.216829058
K1V,52420.4,132,146643.38643866847,298002.9571573652
K1V,52829.7,132,146451.11727493783,296081.89918297395
K1V,53242.2,132,146289.4321220642,294164.26052299957
K1V,53657.9,132,146119.8552786667,292236.537753518
K1V,54076.9,132,145959.25527965653,290293.5007653384
K1V,54499.2,132,145806.09318449863,288409.31694141956
K1V,54924.7,132,145610.26786519465,286517.5870764976
K1V,55353.6,132,145450.55347552354,284645.575726455
K1V,55785.8,132,145267.83853969842,282790.53157101537
K1V,56221.4,132,145116.6326413884,280952.5570951758
K1V,56660.4,132,144924.53709820224,279123.78565946996
K1V,57102.8,132,144746.05909913854,277336.833180218
K1V,57548.7,132,144576.82437905564,275512.61814334476
K1V,57998.0,132,144378.5118546718,273747.87646711676
K1V,58450.9,132,144246.67512578645,271964.9269272079
K1V,58907.3,132,144073.72131254576,270245.98330427764
K1V,59367.3,132,143882.44774968087,268492.640915789
K1V,59830.8,132,143699.33707297998,266770.4251605305
K1V,60298.0,132,143465.95021799149,265040.5482612655
K1V,60768.8,132,143281.69217176692,263359.08168316097
K1V,61243.3,132,143091.57326596638,261674.27932017387
K1V,61721.5,132,142945.97322304023,260026.36005414726
K1V,62203.5,132,142736.58122950053,258349.4201003356
K1V,62689.2,132,142488.56759693788,256783.41969224325
K1V,63178.7,132,142384.23450407304,255062.33669977865
K1V,63672.0,132,142180.10117414457,253463.53335537552
K1V,64169.2,132,142004.81041809154,251837.02821874846
K1V,64670.2,132,141794.51526509458,250243.76262354708
K1V,65175.2,132,141634.01814452675,248663.69571943383
K1V,65684.1,132,141431.2820637571,247099.92278104735
K1V,66197.0,132,141257.29935594375,245557.76196359348
K1V,66713.9,132,141037.10123055163,243989.28813102318
K1V,67234.8,132,140797.22250631865,242493.71097264558
K1V,67759.8,132,140679.22087283075,240938.5959340037
K1V,68288.9,132,140506.1352836716,239431.3745402922
K1V,68822.1,132,140318.80487343427,237912.9625326562
K1V,69359.5,132,140119.05545108436,236444.0179961051
K1V,69901.1,132,139928.00108905218,234951.38476692743
K1V,70446.9,132,139724.93941285447,233505.90336504093
K1V,70996.9,132,139558.69131465442,232064.61717332847
K1V,71551.3,132,139362.95579700026,230592.17252266087
K1V,72110.0,132,139174.29640750447,229178.04271995864
K1V,72673.1,132,138970.5400634767,227779.34105430238
K1V,73240.5,132,138770.38190430222,226377.29113838184
K1V,73812.4,132,138631.69124652343,224937.74978991513
K1V,74388.7,132,138413.92952519088,223563.65824466592
K1V,74969.6,132,138150.86905684468,222219.15324042173
K1V,75555.0,132,137978.38020762417,220844.15718268196
K1V,76144.9,132,137798.26691412812,219504.1215459901
K1V,76739.5,132,137595.1550187863,218156.95231760514
K1V,77338.7,132,137375.95696487758,216812.6483663063
K1V,77942.6,132,137196.41198988273,215507.09352836464
K1V,78551.2,132,136997.4267426137,214211.9636179097
K1V,79164.5,132,136772.4967120665,212910.16485807393
K1V,79782.7,132,136598.30295452528,211597.16409201754
K1V,80405.6,132,136381.09425927448,210333.00804301113
K1V,81033.5,132,136190.90879676113,209062.36135321416
K1V,81666.2,132,135923.06372084114,207805.60771437045
K1V,82303.9,132,135804.31049149128,206567.83964728168
K1V,82946.5,132,135577.4227120977,205305.05213434843
K1V,83594.2,132,135396.46774315694,204063.8038427245
K1V,84246.9,132,135187.72283029268,202864.94319872963
K1V,84904.8,132,135001.18849267406,201641.81179635233
K1V,85567.7,132,134782.63425877798,200437.13362461232
K1V,86235.9,132,134569.77977869834,199256.50020898294
K1V,86909.2,132,134343.45709000147,198066.08474704842
K1V,87587.8,132,134181.28465955058,196886.15313292874
K1V,88271.8,132,133973.51981814878,195724.20718182117
K1V,88961.0,132,133763.46541653693,194544.84215550797
K1V,89655.6,132,133574.5852679254,193386.82505242972
K1V,90355.7,132,133351.14210973948,192257.83323138842
K1V,91061.2,132,133213.39784750633,191177.98763125474
K1V,91772.3,132,132992.18162067982,190054.62995878697
K1V,92488.9,132,132791.48136082038,188947.37221195133
K1V,93211.0,132,132561.07650187687,187830.29435796043
K1V,93938.9,132,132377.09140379116,186749.92469940108
K1V,94672.4,132,132161.4790273393,185641.76551124593
K1V,95411.6,132,131951.87295963604,184584.62334962536
K1V,96156.6,132,131734.13076026062,183492.96447452248
K1V,96907.4,132,131547.2451141013,182408.17387692834
K1V,97664.1,132,131328.99707315807,181353.2481592924
K1V,98426.7,132,131130.1322811547,180311.0331949663
K1V,99195.2,132,130922.02803437476,179273.90774380992
K1V,99969.8,132,130705.10492497311,178251.4415558679
K1V,100750.0,132,130496.72970669664,177231.25713471018
K1V,101537.0,132,130267.6370304663,176211.21186120654
K1V,102330.0,132,130069.97858262442,175184.72346099306
K1V,103129.0,132,129866.54825250556,174174.77404738896
K1V,103934.0,132,129655.18378779799,173188.85284177796
K1V,104746.0,132,129427.73709313765,172211.23209139463
K1V,105564.0,132,129221.64762990251,171229.09202675044
K1V,106388.0,132,129019.18267804018,170246.5859194985
K1V,107219.0,132,128811.75475432925,169302.2056837196
K1V,108056.0,132,128593.65775115337,168334.1344609695
K1V,108900.0,132,128372.41881989015,167375.60234635448
K1V,109750.0,132,128153.51465951744,166447.98631270495
K1V,110607.0,132,127940.93921260315,165517.1257028027
K1V,111470.0,132,127738.21882073072,164572.33553842176
K1V,112341.0,132,127519.8507468416,163641.41676515073
K1V,113218.0,132,127314.99536675689,162726.15923144238
K1V,114102.0,132,127093.57751990337,161816.6499843566
K1V,114993.0,132,126883.64165980053,160918.77992896657
K1V,115891.0,132,126675.37377334209,160020.67047033762
K1V,116796.0,132,126455.41136231393,159129.53393727503
K1V,117708.0,132,126242.93749204364,158248.83098428024
K1V,118627.0,132,126013.1235879815,157369.4397809178
K1V,119553.0,132,125821.54694394083,156502.74873124948
K1V,120487.0,132,125586.15288192741,155632.2880637501
K1V,121428.0,132,125384.00844688076,154772.82736820867
K1V,122376.0,132,125216.00860824181,153930.54844897875
K1V,123331.0,132,124965.32952420803,153088.38693316779
K1V,124294.0,132,124732.8400771056,152234.85092015032
K1V,125265.0,132,124528.17477789041,151397.1712080869
K1V,126243.0,132,124302.32877136311,150580.22694405497
K1V,127229.0,132,124079.0110680256,149762.6339062107
K1V,128222.0,132,123875.23817437456,148946.42860019655
K1V,129223.0,132,123655.00631325443,148169.08440095338
K1V,130232.0,132,123437.72407497144,147339.07704119064
K1V,131249.0,132,123233.35344493375,146529.51866359162
K1V,132274.0,132,123007.47765077156,145745.8608554523
K1V,133307.0,132,122788.96316831688,144965.15201429153
K1V,134348.0,132,122569.25493462669,144191.15004551865
K1V,135397.0,132,122361.56436019437,143417.4558522858
K1V,136454.0,132,122141.0816643652,142651.00969596964
K1V,137519.0,132,121925.63951711042,141883.81843813538
K1V,138593.0,132,121693.04343977122,141126.0994973645
K1V,139675.0,132,121479.8428032327,140384.17561391395
K1V,140766.0,132,121276.5623740258,139627.36362000427
K1V,141865.0,132,121050.67788769993,138896.5393119882
K1V,142973.0,132,120843.46671556753,138158.99619201018
K1V,144089.0,132,120629.47120222318,137431.50497902138
K1V,145214.0,132,120393.06161128945,136710.56527050975
K1V,146348.0,132,120195.62759562941,135986.95005309395
K1V,147491.0,132,119956.61668673274,135267.70498105753
K1V,148643.0,132,119740.20842211258,134547.043263728
K1V,149803.0,132,119532.71124989449,133846.06817401032
K1V,150973.0,132,119321.93428246073,133151.88017137878
K1V,152152.0,132,119101.91121676017,132454.4871580184
K1V,153340.0,132,118880.7809922342,131773.56582372694
K1V,154537.0,132,118668.96391396101,131093.70939724616
K1V,155744.0,132,118454.60375050329,130406.97661315747
K1V,156960.0,132,118242.38900052504,129725.46288141815
K1V,158186.0,132,118019.34215902904,129062.0771408992
K1V,159421.0,132,117791.59489064956,128399.32083684263
K1V,160666.0,132,117571.62256331318,127729.26002166794
K1V,161920.0,132,117365.01767841692,127075.50859683249
K1V,163184.0,132,117143.48332397052,126426.86029524432
K1V,164459.0,132,116919.19903974589,125770.73107656869
K1V,165743.0,132,116700.38323213617,125142.33621359941
K1V,167037.0,132,116496.48242263123,124497.82419825369
K1V,168341.0,132,116280.0469386497,123861.62500615136
K1V,169656.0,132,116045.90395943912,123232.36963596064
K1V,170980.0,132,115843.23157984688,122616.9036520083
K1V,172315.0,132,115623.48711664561,121984.06796824167
K1V,173661.0,132,115408.60701839392,121391.48550089862
K1V,175017.0,132,115188.88915252511,120761.31300729346
K1V,176384.0,132,114962.98337077693,120164.51271553907
K1V,177761.0,132,114759.15303395616,119557.74399496127
K1V,179149.0,132,114539.55287734908,118954.37650405649
K1V,180548.0,132,114327.59918862401,118354.96510394041
K1V,181957.0,132,114097.78958591358,117771.45143982535
K1V,183378.0,132,113889.62240239664,117181.13179502025
K1V,184810.0,132,113664.83063671633,116603.2341467322
K1V,186253.0,132,113448.24229518998,116023.99560568869
K1V,187707.0,132,113239.48756268276,115458.04672757829
K1V,189173.0,132,113025.61370415718,114876.85198399235
K1V,190650.0,132,112817.3602957811,114298.30032476597
K1V,192139.0,132,112571.48339186341,113754.95659023506
K1V,193639.0,132,112367.821403277,113200.48156036584
K1V,195151.0,132,112152.01080253033,112627.4963816972
K1V,196675.0,132,111942.73947568917,112088.19437622724
K1V,198211.0,132,111721.73490240335,111532.75335160643
K1V,199758.0,132,111508.73638106264,110989.92199567519
K1V,201318.0,132,111295.4216549378,110456.7225537536
K1V,202890.0,132,111077.93049069229,109915.78520027797
K1V,204474.0,132,110866.93503860496,109378.8942357477
K1V,206071.0,132,110648.72444579672,108849.66087159302
K1V,207680.0,132,110438.31419748766,108328.69080440544
K1V,209302.0,132,110235.12392238218,107799.55191979127
K1V,210936.0,132,110013.65744672305,107281.38640508654
K1V,212583.0,132,109800.11920490036,106769.23893920559
K1V,214243.0,132,109583.64907267987,106255.52545102581
K1V,215916.0,132,109375.7019260471,105740.63580181047
K1V,217602.0,132,109157.59667247205,105246.7091949344
K1V,219301.0,132,108944.12549053598,104742.26724623196
K1V,221013.0,132,108725.03375329782,104242.06905350107
K1V,222739.0,132,108516.62058836184,103744.58911890036
K1V,224478.0,132,108299.4342263808,103256.21610142139
K1V,226231.0,132,108086.1899357421,102772.36336295152
K1V,227997.0,132,107879.80396488281,102278.60944507731
K1V,229778.0,132,107669.75628077953,101799.36243166614
K1V,231572.0,132,107447.33971054606,101325.14973302097
K1V,233380.0,132,107244.92286329684,100844.32530226666
K1V,235202.0,132,107028.22756234702,100353.0394444731
K1V,237039.0,132,106816.25344516782,99904.09279168215
K1V,238890.0,132,106600.86358647989,99443.09527763675
K1V,240755.0,132,106396.75235364842,98971.05823242047
K1V,242635.0,132,106183.66597448719,98517.34360932103
K1V,244529.0,132,105973.51643535239,98053.21949695762
K1V,246439.0,132,105759.13607182133,97600.26626853975
K1V,248363.0,132,105560.62515156454,97142.80236171026
K1V,250302.0,132,105338.89191850119,96696.9292400062
K1V,252257.0,132,105129.07343527782,96250.71714562576
K1V,254227.0,132,104931.47810576455,95811.91214864064
K1V,256212.0,132,104719.69172288192,95375.15827788394
K1V,258212.0,132,104504.65976794463,94931.3415818146
K1V,260228.0,132,104296.34855134736,94497.53786763124
K1V,262260.0,132,104088.29274556134,94069.47072908361
K1V,264308.0,132,103878.77058096974,93631.72711939832
K1V,266372.0,132,103673.73884864009,93206.80851756086
K1V,268452.0,132,103459.53633520666,92788.19824736001
K1V,270548.0,132,103259.84564445056,92370.04442524022
K1V,272661.0,132,103040.3968498703,91941.54841628601
K1V,274790.0,132,102834.80280855547,91524.63865253536
K1V,276935.0,132,102632.3767045622,91119.68636692519
K1V,279098.0,132,102431.45260712961,90704.9975855034
K1V,281277.0,132,102217.29574703512,90297.23748557272
K1V,283473.0,132,102025.88522140615,89902.67163694625
K1V,285687.0,132,101802.97886458522,89491.20928993146
K1V,287917.0,132,101596.98085351441,89090.00517533714
K1V,290166.0,132,101395.80043151621,88701.87601208905
K1V,292431.0,132,101183.07921176226,88296.55196761289
K1V,294715.0,132,100979.72944756522,87914.40762598715
K1V,297016.0,132,100775.38822012031,87511.34578797645
K1V,299335.0,132,100571.77912270204,87124.15289533307
K1V,301672.0,132,100365.01468855901,86740.72086173807
K1V,304028.0,132,100165.69456695099,86352.76832578071
K1V,306402.0,132,99956.36604670265,85973.61015807342
K1V,308794.0,132,99756.39230775433,85593.12018859568
K1V,311205.0,132,99552.36304566247,85215.541697321
K1V,313635.0,132,99346.41871426429,84847.75829897814
K1V,316084.0,132,99142.00849564189,84474.97246575833
K1V,318553.0,132,98939.85347352304,84103.5259082307
K1V,321040.0,132,98736.18722279897,83737.6350895451
K1V,323547.0,132,98535.8512376891,83370.4154308312
K1V,326073.0,132,98336.37862850017,83013.34492465222
K1V,328619.0,132,98140.36333813898,82643.90889707541
K1V,331185.0,132,97938.72281360743,82285.55710558167
K1V,333771.0,132,97729.10730455289,81936.46548327807
K1V,336377.0,132,97531.5202463077,81587.19464537459
K1V,339004.0,132,97336.09714794526,81229.86071425128
K1V,341651.0,132,97129.82810121657,80875.8484589752
K1V,344319.0,132,96932.6409419919,80529.62956040482
K1V,347007.0,132,96730.81857959967,80187.47990152056
K1V,349717.0,132,96532.60502426216,79839.98790765731
K1V,352447.0,132,96341.16230113005,79497.47958791048
K1V,355199.0,132,96135.05041862914,79158.8919835759
K1V,357973.0,132,95938.09841829422,78818.18402253691
K1V,360768.0,132,95738.4002580306,78488.8550305759
K1V,363585.0,132,95530.46023023539,78164.05004223438
K1V,366424.0,132,95346.87596215097,77825.38287509883
K1V,369285.0,132,95148.83978979955,77490.67552605769
K1V,372169.0,132,94954.13433420433,77155.85005467238
K1V,375075.0,132,94756.9280443096,76837.03333076085
K1V,378003.0,132,94561.2022121899,76509.4094166742
K1V,380955.0,132,94375.32618124377,76183.38495972982
K1V,383929.0,132,94174.04652996555,75869.5428079282
K1V,386927.0,132,93976.73195958998,75553.0214432026
K1V,389949.0,132,93783.88567075493,75243.42493316317
K1V,392993.0,132,93588.85885244756,74919.56406479461
K1V,396062.0,132,93395.57767356717,74603.96031159171
K1V,399155.0,132,93206.42756974387,74289.12616195132
K1V,402271.0,132,93009.20777912176,73992.67150322955
K1V,405412.0,132,92815.3841236491,73680.42691293849
K1V,408578.0,132,92633.00553179986,73375.01220633555
K1V,411768.0,132,92434.16884728607,73063.78296510241
K1V,414983.0,132,92240.44214464944,72760.6274856736
K1V,418224.0,132,92051.5674060396,72460.33654036243
K1V,421489.0,132,91855.75398224688,72168.41991283555
K1V,424781.0,132,91669.45624832105,71866.15135345314
K1V,428097.0,132,91479.20656625705,71565.02730012468
K1V,431440.0,132,91288.78001054676,71271.30876515672
K1V,434809.0,132,91103.31645279535,70980.74964941383
K1V,438204.0,132,90913.61916063249,70691.02735892034
K1V,441626.0,132,90726.66293698858,70401.70138542731
K1V,445074.0,132,90533.06559911511,70114.61848181066
K1V,448549.0,132,90352.28702819787,69829.41234708931
K1V,452052.0,132,90167.3131190053,69540.77266648925
K1V,455581.0,132,89983.33018793153,69262.72338507378
K1V,459139.0,132,89793.62359475951,68979.28786979734
K1V,462724.0,132,89610.32660577088,68697.32799243284
K1V,466337.0,132,89422.79843649568,68426.7790873967
K1V,469978.0,132,89230.9238501601,68151.39581983745
K1V,473648.0,132,89054.8650752564,67877.49618331493
K1V,477346.0,132,88866.62220520197,67597.29353466761
K1V,481074.0,132,88682.07256222772,67323.35948384921
K1V,484830.0,132,88490.90527037735,67058.28897050383
K1V,488616.0,132,88322.79406002146,66782.73933679618
K1V,492431.0,132,88129.74785623918,66517.42397105494
K1V,496276.0,132,87951.07134897257,66247.25082260466
K1V,500151.0,132,87772.67477905726,65985.94944942836
K1V,504056.0,132,87581.00966425842,65719.68448067819
K1V,507992.0,132,87393.88488413637,65455.61322052637
K1V,511959.0,132,87218.98884105153,65189.279195197705
K1V,515956.0,132,87025.69585313361,64925.806280278186
K1V,519985.0,132,86838.63298069955,64670.955550968516
K1V,524045.0,132,86661.94395339955,64411.77896726595
K1V,528137.0,132,86476.24056581214,64152.46483732733
K1V,532261.0,132,86292.18909342165,63899.953981172206
K1V,536417.0,132,86114.38491549341,63643.872835977956
K1V,540606.0,132,85930.51438043936,63389.09688486104
K1V,544827.0,132,85744.78356195908,63140.0787854712
K1V,549081.0,132,85574.76483183146,62887.82213261767
K1V,553368.0,132,85389.16429775732,62639.950108458266
K1V,557689.0,132,85214.20977106602,62402.324722596
K1V,562044.0,132,85035.45449927384,62143.831249179726
K1V,566433.0,132,84848.99282900628,61901.7626136076
K1V,570855.0,132,84671.70712307212,61657.016326356425
K1V,575313.0,132,84497.39957545977,61413.038690837224
K1V,579805.0,132,84318.26408049239,61173.83229413573
K1V,584332.0,132,84135.96655036982,60927.33617216662
K1V,588895.0,132,83964.19195417273,60685.74137002781
K1V,593493.0,132,83789.78227857956,60450.43995066073
K1V,598127.0,132,83606.48780333971,60213.540104601554
K1V,602798.0,132,83433.20447897607,59974.70203942225
K1V,607505.0,132,83251.74994297544,59737.00538853353
K1V,612248.0,132,83077.3292496355,59503.18977374293
K1V,617029.0,132,82900.22868616665,59278.106736886206
K1V,621847.0,132,82732.32471057554,59041.15615474746
K1V,626702.0,132,82557.5124905034,58820.98469187104
K1V,631596.0,132,82381.21142843703,58596.797671304936
K1V,636528.0,132,82218.93506862152,58353.75100080665
K1V,641498.0,132,82041.69065509744,58125.73826144131
K1V,646507.0,132,81870.50094623264,57902.14036269934
K1V,651555.0,132,81693.40726812989,57679.19539993945
K1V,656643.0,132,81519.93864301992,57456.783318651535
K1V,661770.0,132,81358.10150465202,57237.36371927614
K1V,666937.0,132,81183.85196947528,57013.37156971324
K1V,672145.0,132,81011.72317133847,56795.21603846981
K1V,677393.0,132,80845.02977418348,56575.08116597146
K1V,682682.0,132,80679.51332273796,56357.784456837675
K1V,688013.0,132,80504.05626945265,56140.56578698956
K1V,693385.0,132,80352.57374966389,55927.02177520601
K1V,698799.0,132,80176.82313965618,55715.420376871276
K1V,704256.0,132,80002.25661466629,55499.12655521846
K1V,709755.0,132,79840.48405651088,55286.85229551421
K1V,715297.0,132,79669.12937187008,55068.27166977301
K1V,720882.0,132,79509.67900240778,54867.87399424883
K1V,726511.0,132,79348.00003874997,54661.08840895367
K1V,732184.0,132,79186.79665326622,54441.69004125822
K1V,737901.0,132,79015.67028601277,54231.276148839344
K1V,743663.0,132,78854.84257368655,54028.219362731375
K1V,749469.0,132,78700.94883123614,53826.75550282962
K1V,755321.0,132,78535.81875324043,53618.50664761476
K1V,761219.0,132,78374.66118153222,53413.07264285436
K1V,767163.0,132,78208.83390903656,53206.958733108186
K1V,773153.0,132,78044.55699281524,53011.750559925014
K1V,779190.0,132,77889.98304663235,52811.45105704647
K1V,785274.0,132,77735.30661063806,52607.6121281283
K1V,791406.0,132,77568.11934857845,52410.22622481419
K1V,797586.0,132,77413.74912928835,52221.541031360895
K1V,803814.0,132,77266.72078859915,52017.0540920765
K1V,810090.0,132,77094.61573204512,51827.700551960326
K1V,816415.0,132,76948.78658638128,51627.16051648564
K1V,822790.0,132,76786.13446803277,51435.283120172964
K1V,829215.0,132,76635.05626895794,51238.22318410501
K1V,835690.0,132,76478.1058777723,51051.43169800829
K1V,842215.0,132,76331.22517008985,50854.45399027089
K1V,848791.0,132,76168.43380406838,50673.856568875264
K1V,855419.0,132,76024.05338393776,50467.0472296334
K1V,862098.0,132,75868.60357975886,50288.34574711507
K1V,868830.0,132,75712.51342745837,50107.69865293506
K1V,875614.0,132,75564.31574089699,49914.84886838669
K1V,882451.0,132,75412.77689525754,49728.586048263314
K1V,889341.0,132,75261.73363921419,49544.40390089557
K1V,896286.0,132,75115.05129633693,49362.57557232159
K1V,903284.0,132,74976.67631897419,49176.324617051556
K1V,910337.0,132,74820.89685232488,48999.85233775063
K1V,917445.0,132,74676.58031665921,48817.112789372164
K1V,924609.0,132,74533.76073660863,48642.27819413353
K1V,931829.0,132,74385.91656376762,48453.098059253905
K1V,939105.0,132,74245.62362327983,48270.22276576976
K1V,946437.0,132,74095.43295598796,48104.899981205286
K1V,953828.0,132,73957.87593568604,47915.8378669167
K1V,961275.0,132,73817.58829928929,47749.07427356869
K1V,968781.0,132,73680.57709678473,47574.399369320454
K1V,976346.0,132,73534.72940434147,47400.98041829723
K1V,983969.0,132,73395.0329885258,47222.85501386553
K1V,991653.0,132,73253.81908841076,47049.4233030087
K1V,999396.0,132,73119.44866147828,46886.72486683145
K1V,10000.0,31,159051.17848335733,251349.25965448507
K1V,10078.1,31,158828.56203328355,249814.7843514091
K1V,10156.8,31,158606.18053167048,248288.0813659041
K1V,10236.1,31,158387.1451874407,246769.22497530826
K1V,10316.0,31,158160.3923260576,245267.38457527466
K1V,10396.6,31,157932.73476943249,243774.97807018744
K1V,10477.7,31,157709.2216837742,242287.641463934
K1V,10559.6,31,157474.62576765034,240813.36967879545
K1V,10642.0,31,157254.93592437982,239354.97021881395
K1V,10725.1,31,157018.6719979113,237908.98615411765
K1V,10808.8,31,156799.62491485866,236472.2112643101
K1V,10893.2,31,156570.11214831515,235044.15371119927
K1V,10978.3,31,156341.01491003935,233627.6165211569
K1V,11064.0,31,156112.86750816266,232221.51033673764
K1V,11150.4,31,155870.21926443663,230825.43824074315
K1V,11237.5,31,155655.00197055825,229446.59912939146
K1V,11325.2,31,155413.3109424122,228067.58463569978
K1V,11413.7,31,155190.76457501113,226698.771867907
K1V,11502.8,31,154951.73323676398,225350.831687693
K1V,11592.6,31,154730.21164913662,224011.37089253374
K1V,11683.1,31,154498.20570270822,222674.21844832876
K1V,11774.3,31,154265.07168069278,221352.72281542886
K1V,11866.3,31,154032.44938473788,220039.1641771155
K1V,11958.9,31,153796.8166424667,218735.77523064124
K1V,12052.3,31,153565.70866967633,217437.76753331898
K1V,12146.4,31,153332.86082569062,216156.34073628287
K1V,12241.3,31,153101.69625572313,214890.4632855427
K1V,12336.8,31,152862.00669591635,213619.35045915522
K1V,12433.2,31,152630.05296583832,212361.04554892576
K1V,12530.3,31,152394.93387466753,211126.76193831593
K1V,12628.1,31,152159.75530119595,209888.72042197257
K1V,12726.7,31,151929.16862882406,208658.84307293527
K1V,12826.1,31,151691.79781305412,207443.5837183591
K1V,12926.2,31,151456.3057370969,206233.3167114765
K1V,13027.2,31,151221.07021886896,205030.34552184015
K1V,13128.9,31,150990.2930962332,203842.51425352678
K1V,13231.4,31,150748.5129102833,202665.10853381906
K1V,13334.7,31,150520.7500364065,201489.56171439585
K1V,13438.8,31,150282.46826566014,200326.34257065537
K1V,13543.8,31,150042.08388100853,199176.93457605536
K1V,13649.5,31,149809.66812672207,198028.5664852797
K1V,13756.1,31,149572.44483096554,196882.40223343667
K1V,13863.5,31,149336.55020988575,195762.05829358453
K1V,13971.8,31,149100.41502707687,194634.79520239166
K1V,14080.9,31,148869.70758475034,193528.46736089626
K1V,14190.8,31,148626.56174406366,192421.04310799117
K1V,14301.6,31,148392.10929086976,191330.0869931868
K1V,14413.3,31,148150.56685729694,190242.01428328667
K1V,14525.8,31,147921.07060128122,189160.1516462464
K1V,14639.2,31,147680.32681909326,188086.6653799474
K1V,14753.6,31,147442.1965200437,187024.83488709378
K1V,14868.8,31,147206.85556988188,185968.74636332385
K1V,14984.9,31,146970.77453840966,184921.23147452043
K1V,15101.9,31,146732.72918798393,183877.3590405051
K1V,15219.8,31,146492.9674823745,182851.15123493253
K1V,15338.6,31,146259.3437921248,181818.29280388073
K1V,15458.4,31,146012.3831721765,180802.69351319454
K1V,15579.1,31,145784.70922491202,179792.24370264675
K1V,15700.7,31,145542.75043764053,178787.9070369844
K1V,15823.3,31,145301.22551420942,177794.21290607247
K1V,15946.9,31,145069.4409103351,176809.78250955357
K1V,16071.4,31,144826.71526696012,175825.11240362335
K1V,16196.9,31,144595.2493016179,174852.7273664367
K1V,16323.4,31,144352.98949204988,173884.51364839566
K1V,16450.8,31,144115.43154044615,172927.90739929036
K1V,16579.3,31,143875.59323392747,171975.05446870337
K1V,16708.7,31,143637.1331394582,171032.7039062707
K1V,16839.2,31,143402.71057822934,170087.0166475079
K1V,16970.7,31,143161.25757430357,169157.3947063748
K1V,17103.2,31,142921.39566661624,168234.64842975468
K1V,17236.8,31,142690.10815765255,167313.30414025072
K1V,17371.3,31,142446.2129132818,166404.57400433265
K1V,17507.0,31,142214.72043094318,165498.72220811393
K1V,17643.7,31,141975.26399086392,164600.11316722262
K1V,17781.5,31,141730.20888758017,163707.2964750872
K1V,17920.3,31,141498.37172353102,162822.31394844493
K1V,18060.2,31,141258.38083781576,161943.49735627754
K1V,18201.2,31,141022.1079083842,161068.96968443907
K1V,18343.4,31,140784.83607984762,160203.513180879
K1V,18486.6,31,140544.50980114625,159339.63276963678
K1V,18630.9,31,140314.4946274885,158491.30742467003
K1V,18776.4,31,140068.4494859091,157644.81164941954
K1V,18923.0,31,139833.55623740752,156800.77342660003
K1V,19070.8,31,139598.01552464403,155961.97609862662
K1V,19219.7,31,139360.2135877334,155131.4741419943
K1V,19369.8,31,139120.64682216133,154305.37155942587
K1V,19521.0,31,138888.07709179173,153487.92237079158
K1V,19673.4,31,138648.30742489712,152680.03416388875
K1V,19827.1,31,138408.76383069024,151869.45452002474
K1V,19981.9,31,138174.08344028442,151071.92935388858
K1V,20137.9,31,137937.54694715576,150277.359888072
K1V,20295.1,31,137701.64168632173,149489.99494120534
K1V,20453.6,31,137456.69930826582,148700.34022167014
K1V,20613.3,31,137229.4938711464,147923.81224662988
K1V,20774.3,31,136986.69981313634,147151.3269644997
K1V,20936.5,31,136749.83078501365,146383.76242237474
K1V,21100.0,31,136515.92220840443,145620.49695023382
K1V,21264.7,31,136273.1759405371,144863.15896919376
K1V,21430.8,31,136041.7948709348,144109.85682240102
K1V,21598.1,31,135797.25118696186,143366.811626791
K1V,21766.7,31,135566.957517533,142628.7561785927
K1V,21936.7,31,135332.87713439163,141894.17377983656
K1V,22108.0,31,135089.96033050393,141162.67592330626
K1V,22280.6,31,134861.81072597305,140433.7532323955
K1V,22454.6,31,134619.08283735276,139710.2150981824
K1V,22629.9,31,134384.02855383523,138994.06459899707
K1V,22806.6,31,134145.5524480033,138288.31267317405
K1V,22984.7,31,133911.91853788483,137580.64134697593
K1V,23164.2,31,133673.3173895338,136880.6895754893
K1V,23345.1,31,133450.54398238775,136183.88740311895
K1V,23527.3,31,133203.58564853488,135492.65139038267
K1V,23711.0,31,132976.67291007336,134810.68939066713
K1V,23896.2,31,132738.4007791881,134126.3987790722
K1V,24082.8,31,132498.41019897716,133449.49172491298
K1V,24270.8,31,132266.22879739353,132777.38959129233
K1V,24460.3,31,132034.738575529,132107.11785520718
K1V,24651.3,31,131801.6593545839,131450.1713882783
K1V,24843.8,31,131567.6336896177,130787.83336239721
K1V,25037.8,31,131333.38029176023,130137.72664866417
K1V,25233.3,31,131098.28097643313,129486.87957879156
K1V,25430.3,31,130872.2033954627,128841.4415288696
K1V,25628.9,31,130633.15493430867,128204.43897358331
K1V,25829.0,31,130402.96034119444,127566.32557418998
K1V,26030.7,31,130168.36180799107,126935.09045885508
K1V,26234.0,31,129938.36146135826,126303.9495420489
K1V,26438.8,31,129703.15611532108,125684.07930754601
K1V,26645.3,31,129473.650839288,125067.06620822079
K1V,26853.3,31,129240.79349286585,124450.29001621257
K1V,27063.0,31,129003.40507014323,123837.8146241602
K1V,27274.3,31,128773.20467054012,123237.35041059699
K1V,27487.3,31,128548.43833797441,122633.39670255696
K1V,27701.9,31,128312.54902845794,122032.48331871598
K1V,27918.2,31,128082.75918268265,121439.40506256734
K1V,28136.2,31,127850.39850008312,120853.93448498289
K1V,28355.9,31,127622.9184779531,120261.12848814785
K1V,28577.3,31,127392.81304569784,119683.3822768257
K1V,28800.4,31,127161.64498485526,119102.37726344542
K1V,29025.3,31,126927.36762542596,118529.11959878921
K1V,29252.0,31,126699.11369563495,117958.80196734343
K1V,29480.4,31,126469.46537466238,117388.2439193737
K1V,29710.6,31,126238.77326803046,116830.87612163309
K1V,29942.6,31,126015.53662991307,116270.35286277981
K1V,30176.4,31,125787.4011918687,115717.69664566837
K1V,30412.0,31,125554.79894357058,115160.28333879015
K1V,30649.4,31,125329.66902105685,114617.12928102764
K1V,30888.8,31,125101.33209915363,114066.35926132565
K1V,31130.0,31,124875.17907226415,113528.50694712448
K1V,31373.0,31,124647.82578800987,112990.05552951012
K1V,31618.0,31,124414.89313876322,112459.29914633362
K1V,31864.9,31,124188.2208311139,111924.80363948496
K1V,32113.7,31,123961.38914411885,111399.27355886492
K1V,32364.4,31,123735.38542818134,110875.70518579126
K1V,32617.2,31,123513.92186724697,110360.12381562778
K1V,32871.8,31,123282.68316351045,109841.63596020284
K1V,33128.5,31,123059.78050808351,109324.04989319027
K1V,33387.2,31,122833.78220222643,108817.55594887401
K1V,33647.9,31,122609.47225631037,108308.71577344481
K1V,33910.6,31,122386.41820608168,107807.82309900782
K1V,34175.4,31,122163.18429743011,107304.84793545866
K1V,34442.3,31,121935.42206225642,106808.43470536768
K1V,34711.2,31,121714.26949654496,106318.86414696365
K1V,34982.2,31,121483.08685212165,105826.81628660981
K1V,35255.4,31,121269.35568416539,105342.80360279337
K1V,35530.7,31,121042.60422199912,104857.04902961188
K1V,35808.1,31,120817.56722840524,104375.64134215217
K1V,36087.7,31,120595.56381796378,103898.58355018371
K1V,36369.5,31,120377.44177723667,103424.74949994661
K1V,36653.5,31,120149.96217822946,102950.05735499592
K1V,36939.7,31,119928.72250144795,102482.39346450876
K1V,37228.1,31,119711.47098045766,102015.46064100227
K1V,37518.8,31,119484.82479623034,101553.70814550933
K1V,37811.8,31,119270.30344418976,101094.18742958135
K1V,38107.0,31,119046.70656036766,100636.81897461714
K1V,38404.6,31,118828.07206326413,100180.26497639931
K1V,38704.4,31,118602.81849380983,99728.23593647672
K1V,39006.6,31,118388.80508526576,99282.27027940452
K1V,39311.2,31,118163.25317639504,98835.56278484005
K1V,39618.2,31,117946.94938406251,98394.26381417793
K1V,39927.5,31,117727.62433750935,97951.27389674274
K1V,40239.3,31,117513.4219168499,97514.41242715842
K1V,40553.5,31,117292.28123125187,97081.24260659397
K1V,40870.1,31,117079.13471901153,96648.23108888399
K1V,41189.3,31,116861.59974821014,96217.88187456153
K1V,41510.9,31,116639.28485708969,95790.52091413588
K1V,41835.0,31,116422.81589469728,95370.39872723889
K1V,42161.7,31,116206.28582387487,94946.54716274557
K1V,42490.9,31,115989.15607098909,94530.71045513019
K1V,42822.7,31,115773.17563179783,94109.79594208792
K1V,43157.1,31,115558.23726602226,93702.51070603445
K1V,43494.0,31,115343.36718647812,93287.61081133397
K1V,43833.6,31,115127.8856644569,92878.91077583138
K1V,44175.9,31,114913.34500972128,92474.62321404593
K1V,44520.9,31,114697.96772556285,92066.37166313129
K1V,44868.5,31,114484.61835575197,91667.98010185247
K1V,45218.8,31,114271.1599195635,91269.8060550571
K1V,45571.9,31,114061.49085112271,90872.35942798569
K1V,45927.8,31,113845.94571500653,90479.9679808262
K1V,46286.4,31,113630.38779150337,90088.49410018383
K1V,46647.8,31,113417.15602849156,89700.75251099266
K1V,47012.0,31,113205.69833451883,89313.39771559428
K1V,47379.1,31,112997.11869616555,88922.51903226388
K1V,47749.1,31,112782.33837801973,88543.3185847461
K1V,48121.9,31,112576.20473887445,88163.1940171225
K1V,48497.7,31,112363.37953594867,87788.84083719864
K1V,48876.3,31,112150.28986202265,87408.83168211664
K1V,49258.0,31,111938.97873711516,87036.11162507028
K1V,49642.6,31,111733.05727427616,86665.60749160148
K1V,50030.2,31,111552.78037832343,86277.20263421413
K1V,50420.9,31,111306.49811339557,85915.15952597979
K1V,50814.6,31,111126.53154076076,85552.38102017394
K1V,51211.4,31,110907.29487439491,85197.23029266628
K1V,51611.2,31,110681.99699973995,84841.23201814858
K1V,52014.2,31,110477.71490340205,84471.47965532642
K1V,52420.4,31,110262.11584707405,84123.50440819534
K1V,52829.7,31,110055.43402159632,83765.12330075564
K1V,53242.2,31,109838.67363923547,83417.12091039162
K1V,53657.9,31,109639.44748612217,83059.62519245873
K1V,54076.9,31,109425.23603554859,82710.83108765642
K1V,54499.2,31,109223.09175132266,82361.40717502488
K1V,54924.7,31,109006.09540874853,82023.03150534582
K1V,55353.6,31,108799.64515444229,81685.2241311193
K1V,55785.8,31,108605.42797087773,81332.41530351728
K1V,56221.4,31,108408.93802560914,81002.02174886936
K1V,56660.4,31,108198.33747529145,80661.48140895701
K1V,57102.8,31,107997.47126553764,80329.48356667258
K1V,57548.7,31,107798.26449032097,79988.8940067104
K1V,57998.0,31,107582.29749785547,79671.52977772953
K1V,58450.9,31,107391.8165967859,79338.78862308308
K1V,58907.3,31,107201.37296338758,79007.08077066879
K1V,59367.3,31,106974.90714147719,78713.47560146144
K1V,59830.8,31,106787.49572411829,78366.3381378625
K1V,60298.0,31,106584.02451642898,78046.57156631854
K1V,60768.8,31,106392.67966609061,77731.73307092521
K1V,61243.3,31,106187.04375524937,77406.5262785115
K1V,61721.5,31,105968.83043132306,77091.5055993876
K1V,62203.5,31,105783.93803225498,76775.60047278595
K1V,62689.2,31,105562.74495470515,76461.58439067588
K1V,63178.7,31,105382.41284432923,76150.23983451558
K1V,63672.0,31,105191.38453576303,75824.5633390036
K1V,64169.2,31,105001.98215523672,75519.12630139348
K1V,64670.2,31,104801.25105909935,75202.26925613139
K1V,65175.2,31,104598.21247553793,74912.85771251575
K1V,65684.1,31,104403.53302874923,74606.21489267632
K1V,66197.0,31,104192.52858118052,74310.20571580327
K1V,66713.9,31,103989.72671742953,74000.30692066054
K1V,67234.8,31,103783.87373050449,73692.67558037298
K1V,67759.8,31,103606.15822128633,73402.05222304731
K1V,68288.9,31,103402.84522018304,73111.73764578086
K1V,68822.1,31,103207.50896261338,72813.79148377491
K1V,69359.5,31,103018.42005610073,72519.73613621188
K1V,69901.1,31,102824.26532849911,72220.53543066414
K1V,70446.9,31,102631.53236949102,71950.4328605892
K1V,70996.9,31,102426.96290838088,71653.01501897823
