Repository: upb-lea/materialdatabase

Material database for power electronic usage
===============================================

The materialdatabase mainly contains complex magnetic and dielectric data of soft-magnetic ferrite materials under sinusoidal excitation.
Typical target applications of the provided material data are magnetic components in power electronic converters operated at switching frequencies reaching from 100 kHz to 3 MHz.
The database allows to compare materials and measurement setups, to work with fit functions (e.g., Steinmetz), and features data export as interpolation grids.
FEM solvers like Comsol can directly import these interpolation grids and incorporate the data in frequency-domain simulations.

File: materialdatabase/data/complex_permittivity/LEA_MTB/DMR96A.csv (part 16 of 18)
probe,f,T,eps_real,eps_imag
K1V,71551.3,31,102233.83487658986,71366.00808385792
K1V,72110.0,31,102041.40553435622,71082.65357880197
K1V,72673.1,31,101846.68507864511,70796.36276604586
K1V,73240.5,31,101648.30223262277,70536.4358419913
K1V,73812.4,31,101480.58030929789,70251.19208312883
K1V,74388.7,31,101255.76601816855,69967.54355657884
K1V,74969.6,31,101078.19628801021,69678.93720866453
K1V,75555.0,31,100886.7427440403,69419.23288192788
K1V,76144.9,31,100690.76505793874,69138.4361310926
K1V,76739.5,31,100499.08756122286,68864.95936208415
K1V,77338.7,31,100298.34601031255,68590.6361864563
K1V,77942.6,31,100118.92157187301,68324.92338677122
K1V,78551.2,31,99926.71977720971,68063.72121118933
K1V,79164.5,31,99738.83720076537,67788.80584427262
K1V,79782.7,31,99546.83445749768,67525.5486213452
K1V,80405.6,31,99346.22872749485,67255.62615211097
K1V,81033.5,31,99172.59555746589,66991.02214530375
K1V,81666.2,31,98992.22270968334,66687.42070839369
K1V,82303.9,31,98804.67234853854,66469.60618197263
K1V,82946.5,31,98609.29788839279,66212.99579110509
K1V,83594.2,31,98426.16042183083,65957.26326190532
K1V,84246.9,31,98241.51552085673,65698.70027174811
K1V,84904.8,31,98049.31971472192,65446.6591254866
K1V,85567.7,31,97868.20915337034,65193.01263593967
K1V,86235.9,31,97677.10191620483,64922.0705969594
K1V,86909.2,31,97485.24414949001,64683.728900953254
K1V,87587.8,31,97308.55303308986,64414.45366058918
K1V,88271.8,31,97128.36834493364,64160.441016587596
K1V,88961.0,31,96934.18779843701,63915.34935866447
K1V,89655.6,31,96749.49906231916,63668.14805174971
K1V,90355.7,31,96566.97260287503,63424.9245551643
K1V,91061.2,31,96384.56546967693,63165.072953730196
K1V,91772.3,31,96197.51067619315,62921.11596038175
K1V,92488.9,31,96016.1728449242,62680.54701532647
K1V,93211.0,31,95834.51049733254,62427.97951793231
K1V,93938.9,31,95649.16043197089,62187.23059306462
K1V,94672.4,31,95471.77910300856,61953.675713601435
K1V,95411.6,31,95279.13579293553,61708.68407118225
K1V,96156.6,31,95093.97400603663,61464.91547379201
K1V,96907.4,31,94919.60029249589,61234.13065060746
K1V,97664.1,31,94749.6798886604,60994.38305365106
K1V,98426.7,31,94573.42149688242,60748.161841614936
K1V,99195.2,31,94388.31116991966,60516.68789736023
K1V,99969.8,31,94297.4725002691,60366.29115608145
K1V,100750.0,31,94117.54604724598,60136.76797203601
K1V,101537.0,31,93946.85404571328,59894.32350722414
K1V,102330.0,31,93761.36187053162,59668.63807753102
K1V,103129.0,31,93564.67828176093,59442.10972803282
K1V,103934.0,31,93407.93984781743,59211.72655490489
K1V,104746.0,31,93226.00502296833,58967.60532066403
K1V,105564.0,31,93049.5925949416,58752.84294022942
K1V,106388.0,31,92876.78761489388,58531.109502702704
K1V,107219.0,31,92690.4510081452,58311.341448966785
K1V,108056.0,31,92528.58106988235,58089.66351053692
K1V,108900.0,31,92351.87810279743,57856.10899376397
K1V,109750.0,31,92170.70580401992,57636.262330446625
K1V,110607.0,31,91994.02188802543,57423.76132594459
K1V,111470.0,31,91825.59227610286,57194.650186492094
K1V,112341.0,31,91651.48390944836,56983.904600796275
K1V,113218.0,31,91482.15123984775,56758.92189988736
K1V,114102.0,31,91305.322807657,56551.70760100535
K1V,114993.0,31,91127.77792556956,56339.684311626115
K1V,115891.0,31,90965.33643087767,56113.8073303433
K1V,116796.0,31,90791.31473258085,55912.21684249409
K1V,117708.0,31,90611.45954570374,55694.19595482881
K1V,118627.0,31,90459.42544194078,55488.78335150781
K1V,119553.0,31,90284.75360485674,55263.51337503013
K1V,120487.0,31,90109.14749249365,55062.67152797111
K1V,121428.0,31,89936.83359368119,54852.6576529945
K1V,122376.0,31,89783.96238845297,54657.78071615944
K1V,123331.0,31,89604.23607506379,54431.8314205219
K1V,124294.0,31,89424.91358476825,54222.30970608071
K1V,125265.0,31,89259.88048277158,54018.959790066416
K1V,126243.0,31,89085.13193240942,53819.14220397334
K1V,127229.0,31,88925.0517841311,53616.77570064233
K1V,128222.0,31,88763.72445668612,53408.45240531452
K1V,129223.0,31,88609.95698345885,53208.1402333889
K1V,130232.0,31,88432.61084052065,53008.24345974004
K1V,131249.0,31,88263.36035715576,52797.33563245345
K1V,132274.0,31,88104.90710769559,52598.00070531493
K1V,133307.0,31,87931.97963464612,52391.35869756547
K1V,134348.0,31,87765.30760526616,52190.81588514626
K1V,135397.0,31,87610.32341155125,52002.45261226023
K1V,136454.0,31,87444.37756139584,51798.749554995346
K1V,137519.0,31,87279.61533823868,51600.16203088872
K1V,138593.0,31,87109.54975190536,51411.63739482611
K1V,139675.0,31,86950.80663674773,51221.8232611385
K1V,140766.0,31,86794.09850590529,51013.4696016013
K1V,141865.0,31,86626.76729315631,50824.841917148806
K1V,142973.0,31,86472.00175662592,50634.88361241758
K1V,144089.0,31,86307.41741233718,50441.05542429059
K1V,145214.0,31,86139.25650526176,50241.37698476315
K1V,146348.0,31,85976.96049106985,50054.25098625069
K1V,147491.0,31,85817.52414952983,49865.01465185303
K1V,148643.0,31,85664.62417639307,49669.03280503561
K1V,149803.0,31,85503.7255575903,49490.037514888834
K1V,150973.0,31,85345.40213460926,49300.60927086658
K1V,152152.0,31,85184.25477967711,49103.079703611525
K1V,153340.0,31,85031.79586387427,48915.201272256156
K1V,154537.0,31,84878.36225769011,48734.51115801038
K1V,155744.0,31,84710.60524374919,48546.62262354446
K1V,156960.0,31,84556.22102968559,48352.14247925201
K1V,158186.0,31,84408.96011483038,48173.945788259145
K1V,159421.0,31,84257.82122879807,47989.088825678
K1V,160666.0,31,84092.89101564077,47809.0802267645
K1V,161920.0,31,83947.56997260943,47622.79395048237
K1V,163184.0,31,83791.13745253853,47436.67278887244
K1V,164459.0,31,83630.74340895248,47247.233432069064
K1V,165743.0,31,83479.44753084918,47077.4186540656
K1V,167037.0,31,83333.60321717265,46890.75060221011
K1V,168341.0,31,83178.75402175913,46713.443140187155
K1V,169656.0,31,83028.4361766418,46536.8093234524
K1V,170980.0,31,82866.80694730382,46366.04277041292
K1V,172315.0,31,82716.37993918103,46179.37504352699
K1V,173661.0,31,82567.64936025035,45995.077059494084
K1V,175017.0,31,82426.39665158886,45814.84072501062
K1V,176384.0,31,82269.23392103855,45645.3872484616
K1V,177761.0,31,82120.84575366277,45466.94333749877
K1V,179149.0,31,81972.393101136,45290.773632940465
K1V,180548.0,31,81820.65304591347,45113.59514441758
K1V,181957.0,31,81674.62735016442,44933.68306102265
K1V,183378.0,31,81533.18216687364,44766.55789692932
K1V,184810.0,31,81388.35032851477,44592.61294232453
K1V,186253.0,31,81238.14110618035,44423.523207119135
K1V,187707.0,31,81087.47271536764,44247.78580994027
K1V,189173.0,31,80946.65686306212,44075.102920026126
K1V,190650.0,31,80793.9498115308,43924.51814606335
K1V,192139.0,31,80664.55014799112,43736.04727833963
K1V,193639.0,31,80514.41642839114,43563.04407339384
K1V,195151.0,31,80367.48738414427,43398.178148569365
K1V,196675.0,31,80225.07746492611,43226.920860907005
K1V,198211.0,31,80090.02310275346,43066.172318312725
K1V,199758.0,31,79936.98293709854,42893.09455763941
K1V,201318.0,31,79799.00281558005,42723.854737696354
K1V,202890.0,31,79659.57984576772,42556.94829391614
K1V,204474.0,31,79515.3790586453,42390.04507562001
K1V,206071.0,31,79377.34996288847,42231.63434845851
K1V,207680.0,31,79244.05219105251,42060.15017043267
K1V,209302.0,31,79105.78658490829,41897.61673871013
K1V,210936.0,31,78967.95392790894,41730.76971178094
K1V,212583.0,31,78826.48871340891,41563.65764476793
K1V,214243.0,31,78687.96528850266,41405.00197600822
K1V,215916.0,31,78553.3628382438,41232.518437568506
K1V,217602.0,31,78416.06144336936,41080.878594685266
K1V,219301.0,31,78279.33819653139,40919.795886846965
K1V,221013.0,31,78143.58958941433,40763.08766177944
K1V,222739.0,31,78011.6159280581,40599.72117265914
K1V,224478.0,31,77875.7047702401,40437.65720218518
K1V,226231.0,31,77755.25725238638,40284.01091412248
K1V,227997.0,31,77616.89304964016,40115.46436033248
K1V,229778.0,31,77481.95489925085,39958.02975301542
K1V,231572.0,31,77350.64815423971,39793.800579059316
K1V,233380.0,31,77218.42435619158,39638.0399637673
K1V,235202.0,31,77091.61905335482,39485.09620093127
K1V,237039.0,31,76955.05217263385,39333.29329610032
K1V,238890.0,31,76828.15094328635,39171.743737108685
K1V,240755.0,31,76701.84610613607,39014.62218890204
K1V,242635.0,31,76570.92925879834,38866.31211102369
K1V,244529.0,31,76437.20017290305,38706.19916790814
K1V,246439.0,31,76312.7915977057,38549.86945894214
K1V,248363.0,31,76182.31649909772,38401.71658405494
K1V,250302.0,31,76055.63867205796,38243.68554807852
K1V,252257.0,31,75932.82932659141,38095.466569260345
K1V,254227.0,31,75808.92816243114,37945.73578421962
K1V,256212.0,31,75676.45003169258,37790.93362745747
K1V,258212.0,31,75555.19990043493,37640.80086569139
K1V,260228.0,31,75434.19440296036,37483.445699196054
K1V,262260.0,31,75310.72358977799,37335.26739837347
K1V,264308.0,31,75185.01679106083,37185.69405690367
K1V,266372.0,31,75058.77465908106,37034.43674975038
K1V,268452.0,31,74942.16714917096,36887.97881728177
K1V,270548.0,31,74815.05485724697,36739.47788305189
K1V,272661.0,31,74696.4079942965,36587.24987570289
K1V,274790.0,31,74573.91260220457,36441.11106096741
K1V,276935.0,31,74455.23369924208,36289.47443359647
K1V,279098.0,31,74342.37216961228,36150.6824462089
K1V,281277.0,31,74216.24980940817,35997.30484032936
K1V,283473.0,31,74087.2386173535,35850.75123513476
K1V,285687.0,31,73982.606130236,35711.55735537682
K1V,287917.0,31,73858.73083203884,35558.98510986194
K1V,290166.0,31,73745.13150596916,35416.817909962905
K1V,292431.0,31,73633.59770794475,35274.88446976357
K1V,294715.0,31,73517.59212480186,35131.32189845459
K1V,297016.0,31,73399.81524321185,34993.72042079482
K1V,299335.0,31,73289.47141351462,34844.771671277755
K1V,301672.0,31,73170.0378057214,34708.0132651491
K1V,304028.0,31,73053.27779780324,34558.024348930674
K1V,306402.0,31,72945.06235474501,34422.425246364015
K1V,308794.0,31,72832.72911140155,34277.2941520558
K1V,311205.0,31,72724.10475847576,34142.48715775689
K1V,313635.0,31,72606.54255952341,34005.054350280814
K1V,316084.0,31,72500.80150438655,33861.76684938282
K1V,318553.0,31,72386.0259236002,33719.865131234925
K1V,321040.0,31,72279.58131446729,33584.03697737813
K1V,323547.0,31,72168.5723128681,33442.753726353374
K1V,326073.0,31,72063.53328241323,33311.459339308094
K1V,328619.0,31,71952.17603729859,33173.909751141895
K1V,331185.0,31,71839.84850920619,33034.13194125153
K1V,333771.0,31,71735.60181429618,32891.14342682197
K1V,336377.0,31,71626.5547279208,32764.772755250742
K1V,339004.0,31,71528.76626101436,32627.092159417993
K1V,341651.0,31,71421.13615773593,32498.369657776908
K1V,344319.0,31,71320.43175484768,32358.38653224518
K1V,347007.0,31,71210.14169736199,32221.91254349526
K1V,349717.0,31,71106.6904015423,32089.31922951769
K1V,352447.0,31,71004.33496633935,31957.099074423837
K1V,355199.0,31,70902.39662574965,31826.730134966692
K1V,357973.0,31,70800.30115705595,31693.642165362086
K1V,360768.0,31,70698.81323651955,31562.636942193767
K1V,363585.0,31,70599.20861201579,31424.37747807888
K1V,366424.0,31,70499.14112173853,31301.29304398269
K1V,369285.0,31,70399.71461665748,31171.87283409676
K1V,372169.0,31,70298.58626555247,31039.819062939332
K1V,375075.0,31,70202.02151858479,30915.0792667017
K1V,378003.0,31,70103.2485387104,30781.20111738219
K1V,380955.0,31,70006.33515542836,30656.922687337403
K1V,383929.0,31,69909.11656380608,30530.62788133512
K1V,386927.0,31,69810.44173574635,30401.83081028467
K1V,389949.0,31,69709.47078979276,30276.694161940934
K1V,392993.0,31,69615.97510271432,30149.760585768003
K1V,396062.0,31,69523.15045758219,30024.722312186615
K1V,399155.0,31,69431.24187704864,29900.52393063578
K1V,402271.0,31,69331.13376006928,29773.819292159107
K1V,405412.0,31,69240.51771470961,29650.49278830297
K1V,408578.0,31,69156.39065930631,29524.666910007545
K1V,411768.0,31,69062.35650377754,29408.73796989469
K1V,414983.0,31,68973.00689007531,29282.419102839132
K1V,418224.0,31,68880.05435642025,29159.13780497535
K1V,421489.0,31,68785.91432319657,29032.967109393347
K1V,424781.0,31,68703.04457441381,28915.240446195778
K1V,428097.0,31,68604.95547350969,28796.04483198426
K1V,431440.0,31,68520.19237455056,28673.859337303405
K1V,434809.0,31,68429.4244671894,28551.423759923062
K1V,438204.0,31,68345.04795196703,28432.924496976666
K1V,441626.0,31,68255.69908235302,28320.738856358148
K1V,445074.0,31,68172.60999445427,28200.110832855666
K1V,448549.0,31,68084.02820891446,28081.119468028603
K1V,452052.0,31,68000.14481292726,27966.287190263618
K1V,455581.0,31,67914.11929818915,27850.287007103725
K1V,459139.0,31,67831.57774311941,27727.83027299717
K1V,462724.0,31,67747.07145065036,27615.624188203295
K1V,466337.0,31,67665.52813975784,27498.82363138253
K1V,469978.0,31,67585.38974620067,27385.062703409883
K1V,473648.0,31,67501.12204406143,27272.6347087633
K1V,477346.0,31,67417.92280158485,27157.886788367105
K1V,481074.0,31,67336.76150189288,27042.723858046564
K1V,484830.0,31,67256.43182180841,26927.20899815645
K1V,488616.0,31,67177.57857726548,26819.349760823145
K1V,492431.0,31,67104.77957403488,26708.30522330447
K1V,496276.0,31,67023.06601014889,26596.000993891525
K1V,500151.0,31,66938.10758973536,26483.753455078637
K1V,504056.0,31,66859.16796655608,26365.377610044612
K1V,507992.0,31,66778.02590679108,26245.34283510141
K1V,511959.0,31,66699.0803911888,26140.829570470796
K1V,515956.0,31,66619.22022751701,26021.043250442166
K1V,519985.0,31,66541.80540609032,25906.51261124986
K1V,524045.0,31,66458.75255972345,25795.133866733246
K1V,528137.0,31,66383.44952262878,25683.951004865434
K1V,532261.0,31,66313.4374225545,25571.20700718819
K1V,536417.0,31,66232.85367280408,25464.340662614122
K1V,540606.0,31,66157.56882444589,25355.642587811377
K1V,544827.0,31,66081.81202659894,25237.758406754696
K1V,549081.0,31,66005.71966876053,25132.95548380914
K1V,553368.0,31,65932.71999661473,25023.76615869612
K1V,557689.0,31,65862.71849972657,24913.066994015375
K1V,562044.0,31,65783.32429345054,24804.1909902973
K1V,566433.0,31,65713.03966647595,24695.457448108813
K1V,570855.0,31,65643.74644883671,24592.695315323832
K1V,575313.0,31,65575.43164941954,24482.955628573665
K1V,579805.0,31,65499.43893584685,24377.89348299309
K1V,584332.0,31,65432.3281750083,24269.347732851173
K1V,588895.0,31,65364.1341815578,24170.238418481476
K1V,593493.0,31,65292.56718557193,24063.880682748117
K1V,598127.0,31,65225.61499972647,23959.456579942358
K1V,602798.0,31,65159.64029601666,23852.521871683573
K1V,607505.0,31,65095.237600176486,23751.416392144696
K1V,612248.0,31,65023.70723147858,23646.389515977073
K1V,617029.0,31,64960.82554103327,23544.988931819116
K1V,621847.0,31,64897.408281321535,23447.193054968437
K1V,626702.0,31,64832.9758294421,23346.164885283986
K1V,631596.0,31,64770.6626635636,23237.43426460757
K1V,636528.0,31,64702.31842311899,23147.420395955956
K1V,641498.0,31,64646.52946366273,23042.862176671504
K1V,646507.0,31,64576.948853968664,22943.141632675397
K1V,651555.0,31,64518.56639960152,22847.85627184819
K1V,656643.0,31,64459.91901612285,22755.070339263046
K1V,661770.0,31,64399.5077481267,22648.456492457888
K1V,666937.0,31,64337.75348518068,22556.10231497511
K1V,672145.0,31,64280.133761168174,22462.35567222025
K1V,677393.0,31,64224.172594309,22365.851604150415
K1V,682682.0,31,64162.17581995341,22272.212194839653
K1V,688013.0,31,64106.54119315132,22177.95665917394
K1V,693385.0,31,64052.941320992366,22085.212230106874
K1V,698799.0,31,63995.280994095476,21996.744520548265
K1V,704256.0,31,63943.244119186056,21898.90016116753
K1V,709755.0,31,63884.50958135061,21811.16166603721
K1V,715297.0,31,63832.14784333647,21721.40935329747
K1V,720882.0,31,63778.903723436015,21632.145579010652
K1V,726511.0,31,63728.53921487129,21539.68451179312
K1V,732184.0,31,63676.15510594451,21454.759989470793
K1V,737901.0,31,63628.576761519274,21363.0763408381
K1V,743663.0,31,63575.1283620422,21276.50561554514
K1V,749469.0,31,63525.29511311678,21192.77931074831
K1V,755321.0,31,63477.27312586699,21102.912886774375
K1V,761219.0,31,63427.83823027496,21018.63854252086
K1V,767163.0,31,63379.9066476193,20933.292157877528
K1V,773153.0,31,63329.91878265338,20847.41921304639
K1V,779190.0,31,63284.243815124995,20768.37667212111
K1V,785274.0,31,63239.22929959612,20680.39507708964
K1V,791406.0,31,63192.51281544473,20607.264581862186
K1V,797586.0,31,63148.406131272255,20525.350354432245
K1V,803814.0,31,63101.42676362728,20441.79038063473
K1V,810090.0,31,63061.65721943016,20363.984747785773
K1V,816415.0,31,63016.46995062536,20288.804518127024
K1V,822790.0,31,62971.843776451526,20204.712038225764
K1V,829215.0,31,62942.81059417442,20131.19811189437
K1V,835690.0,31,62894.40081896635,20049.548071789253
K1V,842215.0,31,62853.388457054556,19970.1489500256
K1V,848791.0,31,62812.21885674592,19896.858181849195
K1V,855419.0,31,62772.2162076458,19826.337305773537
K1V,862098.0,31,62734.40015681634,19752.036105134015
K1V,868830.0,31,62696.846152171325,19673.961071622012
K1V,875614.0,31,62663.26539929851,19608.054310980235
K1V,882451.0,31,62623.660788657726,19539.15574075769
K1V,889341.0,31,62586.2446743207,19464.928518275363
K1V,896286.0,31,62548.620814213384,19395.054935732693
K1V,903284.0,31,62511.177287570754,19329.16268434158
K1V,910337.0,31,62477.71843579442,19260.769579933894
K1V,917445.0,31,62444.94353048913,19195.542013919236
K1V,924609.0,31,62414.278517626066,19129.497162308013
K1V,931829.0,31,62383.31581428924,19062.731447837075
K1V,939105.0,31,62349.21674849749,18994.501840517507
K1V,946437.0,31,62318.64086965963,18939.07837074186
K1V,953828.0,31,62289.00684838264,18871.54112358336
K1V,961275.0,31,62255.25490877237,18810.434919677322
K1V,968781.0,31,62228.96210826227,18748.33740918283
K1V,976346.0,31,62200.12455248799,18688.03271925222
K1V,983969.0,31,62170.71004465468,18628.809110491777
K1V,991653.0,31,62140.76644447968,18572.569216977365
K1V,999396.0,31,62114.700510043935,18516.134055205523
K1V,10000.0,50,167855.77185871027,342327.69777966174
K1V,10078.1,50,167664.50895467892,340072.28232229815
K1V,10156.8,50,167470.98192710057,337825.4461842517
K1V,10236.1,50,167278.39868278528,335603.9025195151
K1V,10316.0,50,167084.49929153585,333402.74077720946
K1V,10396.6,50,166886.91888464717,331201.12390821916
K1V,10477.7,50,166691.36992656512,329040.4672529759
K1V,10559.6,50,166490.42258316287,326885.5995721492
K1V,10642.0,50,166289.9845918517,324742.46079609287
K1V,10725.1,50,166095.55597058206,322624.4697977303
K1V,10808.8,50,165901.49103995308,320520.4346858968
K1V,10893.2,50,165701.20234257448,318442.02024812385
K1V,10978.3,50,165494.7358783822,316368.5467368669
K1V,11064.0,50,165294.62397488632,314309.1821556923
K1V,11150.4,50,165098.39121799974,312276.4161358783
K1V,11237.5,50,164891.93029810017,310251.15439972485
K1V,11325.2,50,164689.47643413552,308244.32127965795
K1V,11413.7,50,164481.2433257815,306254.2021746598
K1V,11502.8,50,164275.29022091263,304286.4896057359
K1V,11592.6,50,164078.04660520994,302322.50413351174
K1V,11683.1,50,163870.73291347397,300384.27588796214
K1V,11774.3,50,163662.63636991536,298452.2214738198
K1V,11866.3,50,163450.9468059843,296533.5378959389
K1V,11958.9,50,163244.55722463963,294641.6433871947
K1V,12052.3,50,163045.61873991747,292757.17899144476
K1V,12146.4,50,162825.60255172194,290887.7318713974
K1V,12241.3,50,162618.23141988355,289034.7749378488
K1V,12336.8,50,162408.15172912573,287189.91692366864
K1V,12433.2,50,162200.70051039202,285367.1309635675
K1V,12530.3,50,161986.22505842106,283554.94540696405
K1V,12628.1,50,161767.4139707164,281763.5253201376
K1V,12726.7,50,161562.26925067103,279979.6170405287
K1V,12826.1,50,161349.99886780386,278212.4001621558
K1V,12926.2,50,161139.33414451935,276459.8434806608
K1V,13027.2,50,160919.42804729962,274719.766836986
K1V,13128.9,50,160704.7743543627,272983.7891503151
K1V,13231.4,50,160495.31950284916,271269.29258488846
K1V,13334.7,50,160279.38920887795,269566.01425202354
K1V,13438.8,50,160063.14708896485,267881.92411730066
K1V,13543.8,50,159848.840764692,266213.08279847814
K1V,13649.5,50,159626.85063132943,264550.6812484287
K1V,13756.1,50,159412.5591326659,262900.3001213185
K1V,13863.5,50,159190.27839130518,261274.17119742348
K1V,13971.8,50,158973.75684607585,259644.30741589848
K1V,14080.9,50,158747.12609101163,258031.69786813628
K1V,14190.8,50,158532.70183263652,256436.9793815408
K1V,14301.6,50,158312.53411458773,254843.0917457712
K1V,14413.3,50,158092.92106700406,253271.97913944008
K1V,14525.8,50,157877.07537796302,251712.7550484191
K1V,14639.2,50,157652.65849607112,250165.127155865
K1V,14753.6,50,157428.33648921532,248627.15092984118
K1V,14868.8,50,157207.63891810772,247104.29289232177
K1V,14984.9,50,156987.44220521083,245593.39646337804
K1V,15101.9,50,156759.26160466648,244085.80110652623
K1V,15219.8,50,156541.2153045651,242595.58566482572
K1V,15338.6,50,156316.7019403927,241113.6213640631
K1V,15458.4,50,156088.79755567783,239647.2192656362
K1V,15579.1,50,155866.61886452526,238192.78946741376
K1V,15700.7,50,155641.5628285211,236738.9853144255
K1V,15823.3,50,155416.00814525795,235316.27740670682
K1V,15946.9,50,155191.75422224074,233889.55757882734
K1V,16071.4,50,154969.36683934854,232474.86295115142
K1V,16196.9,50,154741.51901535416,231075.0846395167
K1V,16323.4,50,154517.36382852643,229687.08535857755
K1V,16450.8,50,154288.43431614072,228301.67629802471
K1V,16579.3,50,154060.82762355794,226936.35797982465
K1V,16708.7,50,153833.55334268123,225581.7451192729
K1V,16839.2,50,153601.8267853171,224231.5711846958
K1V,16970.7,50,153375.47455057743,222892.5750462585
K1V,17103.2,50,153144.76896347888,221563.01895668588
K1V,17236.8,50,152922.91549314183,220246.17544565123
K1V,17371.3,50,152685.98684482422,218936.99695993483
K1V,17507.0,50,152464.29937054185,217642.93669279738
K1V,17643.7,50,152227.92745264448,216357.53775354938
K1V,17781.5,50,152000.20896577623,215076.91392305415
K1V,17920.3,50,151768.5324584024,213811.86843503683
K1V,18060.2,50,151540.1777244369,212552.70381823165
K1V,18201.2,50,151312.1047379508,211304.53765752242
K1V,18343.4,50,151079.92958621678,210060.36521282306
K1V,18486.6,50,150848.2555747793,208831.89659784298
K1V,18630.9,50,150621.58227102118,207611.37639657094
K1V,18776.4,50,150388.1473893515,206400.0533627552
K1V,18923.0,50,150157.456384238,205195.7056684326
K1V,19070.8,50,149922.77807895688,203998.84992054533
K1V,19219.7,50,149686.698953781,202815.0997117457
K1V,19369.8,50,149455.51435058238,201646.86095674644
K1V,19521.0,50,149228.90753541727,200478.91478002368
K1V,19673.4,50,148991.80787105154,199320.97374682224
K1V,19827.1,50,148758.18573989085,198169.79850813173
K1V,19981.9,50,148533.05113868954,197030.58613300775
K1V,20137.9,50,148294.77060077322,195900.97411873838
K1V,20295.1,50,148056.51480345777,194774.04122825243
K1V,20453.6,50,147828.61749223352,193657.7449418039
K1V,20613.3,50,147589.44438855088,192555.84916147543
K1V,20774.3,50,147356.587722322,191453.54767590077
K1V,20936.5,50,147122.07584050912,190358.5291867024
K1V,21100.0,50,146885.86313201246,189278.14991542394
K1V,21264.7,50,146651.46288755367,188211.26318573792
K1V,21430.8,50,146409.35019736396,187139.45955368588
K1V,21598.1,50,146176.28592093856,186081.49492818856
K1V,21766.7,50,145937.72497480008,185030.10499075757
K1V,21936.7,50,145708.34677416127,183989.8580008763
K1V,22108.0,50,145473.7409846871,182950.43462950405
K1V,22280.6,50,145234.23832612703,181923.32208280455
K1V,22454.6,50,145006.10810862138,180905.95537537654
K1V,22629.9,50,144766.54616220042,179891.8357625569
K1V,22806.6,50,144531.58865986977,178887.2960697695
K1V,22984.7,50,144291.94873478005,177894.13621159663
K1V,23164.2,50,144051.53722148747,176900.56708981065
K1V,23345.1,50,143819.60105048612,175916.70951673135
K1V,23527.3,50,143586.5839805074,174941.4565927363
K1V,23711.0,50,143346.41622151886,173975.37344759403
K1V,23896.2,50,143112.5608316253,173014.88660855067
K1V,24082.8,50,142872.48017712295,172061.40245886944
K1V,24270.8,50,142641.18172605964,171117.01105063636
K1V,24460.3,50,142401.27119951954,170173.56068004546
K1V,24651.3,50,142170.09963449958,169243.27672228814
K1V,24843.8,50,141931.23678629365,168317.289574143
K1V,25037.8,50,141688.75370802075,167397.9512978265
K1V,25233.3,50,141457.50714580942,166486.16218271005
K1V,25430.3,50,141220.47755440974,165580.70257194777
K1V,25628.9,50,140984.74748087095,164677.51932245516
K1V,25829.0,50,140744.3918753147,163786.5085597027
K1V,26030.7,50,140509.59051692055,162899.14879712215
K1V,26234.0,50,140277.36995817994,162016.60432683164
K1V,26438.8,50,140037.13643903652,161151.66222904786
K1V,26645.3,50,139798.68974642403,160279.09213278038
K1V,26853.3,50,139559.86273656745,159420.7539992577
K1V,27063.0,50,139329.04779776948,158567.01728046528
K1V,27274.3,50,139091.45120438442,157713.89408551969
K1V,27487.3,50,138858.0520676976,156876.53166869664
K1V,27701.9,50,138618.80140257804,156037.38741613264
K1V,27918.2,50,138379.9174157287,155206.7401219918
K1V,28136.2,50,138140.59245741158,154380.87637989255
K1V,28355.9,50,137904.5957223301,153562.3339229866
K1V,28577.3,50,137666.4138892956,152751.90536318367
K1V,28800.4,50,137430.60512920606,151946.5233274961
K1V,29025.3,50,137193.69697591665,151142.33422105506
K1V,29252.0,50,136959.12040768543,150350.4966298188
K1V,29480.4,50,136725.032942833,149563.60238340936
K1V,29710.6,50,136487.69669963766,148778.05817430647
K1V,29942.6,50,136255.19594625372,148005.7503214092
K1V,30176.4,50,136017.70475974208,147230.7386350722
K1V,30412.0,50,135780.40664459142,146466.3545394467
K1V,30649.4,50,135547.02236813135,145701.16404545482
K1V,30888.8,50,135309.84036580066,144948.78855040914
K1V,31130.0,50,135075.65326728814,144197.61992003937
K1V,31373.0,50,134843.0348415095,143452.1956708824
K1V,31618.0,50,134602.31739415,142711.20016342588
K1V,31864.9,50,134370.17073748625,141976.27735542192
K1V,32113.7,50,134125.42447600115,141248.3272964554
K1V,32364.4,50,133892.34611466358,140524.67280044823
K1V,32617.2,50,133660.6696265004,139802.42687930266
K1V,32871.8,50,133428.46976835796,139090.77747660902
K1V,33128.5,50,133192.2996533284,138379.23855003703
K1V,33387.2,50,132958.29279612878,137673.6868320306
K1V,33647.9,50,132719.11098959774,136978.45870851228
K1V,33910.6,50,132485.84226303568,136281.00540290517
K1V,34175.4,50,132252.99785669497,135591.42183742413
K1V,34442.3,50,132018.5631407759,134910.85766538192
K1V,34711.2,50,131785.65508624725,134229.71698937172
K1V,34982.2,50,131546.57956069705,133554.2219691303
K1V,35255.4,50,131322.88840978546,132887.53497481247
K1V,35530.7,50,131083.6999731495,132222.94837842393
K1V,35808.1,50,130850.90877898624,131557.12863333154
K1V,36087.7,50,130614.90630323303,130902.91671943579
K1V,36369.5,50,130391.21212324087,130247.91826278341
K1V,36653.5,50,130149.30132077726,129604.3669992264
K1V,36939.7,50,129917.4250685236,128964.50243513095
K1V,37228.1,50,129689.59484101685,128321.52699966749
K1V,37518.8,50,129453.06610954893,127688.37068018941
K1V,37811.8,50,129221.87440037768,127055.60421578998
K1V,38107.0,50,128988.00097054169,126434.83680613493
K1V,38404.6,50,128757.86228681187,125813.28548709594
K1V,38704.4,50,128526.2044964306,125199.43895133378
K1V,39006.6,50,128296.90275632279,124583.04311788818
K1V,39311.2,50,128061.83647236427,123977.95773901886
K1V,39618.2,50,127835.3626137834,123372.87831922865
K1V,39927.5,50,127601.6352809999,122769.34969907904
K1V,40239.3,50,127366.58131598737,122177.7173673103
K1V,40553.5,50,127139.76058962893,121585.72980979676
K1V,40870.1,50,126911.5911606735,120998.69417330321
K1V,41189.3,50,126673.1959091069,120414.85190751292
K1V,41510.9,50,126442.79830685406,119836.32130307479
K1V,41835.0,50,126219.43534469702,119258.42454116105
K1V,42161.7,50,125990.6973642915,118688.60725869381
K1V,42490.9,50,125759.48202922383,118115.84218438604
K1V,42822.7,50,125529.99222919653,117553.57273479768
K1V,43157.1,50,125301.3680706169,116990.64648182839
K1V,43494.0,50,125066.33860420226,116436.218627889
K1V,43833.6,50,124839.44315984185,115886.62393884995
K1V,44175.9,50,124617.9636751423,115336.10611683034
K1V,44520.9,50,124385.62091297784,114791.40457294142
K1V,44868.5,50,124162.00251202875,114246.82510024511
K1V,45218.8,50,123928.7803444393,113708.31482874941
K1V,45571.9,50,123704.86203835053,113174.42631522678
K1V,45927.8,50,123475.68877537902,112647.27433217075
K1V,46286.4,50,123245.73963999195,112118.65248565283
K1V,46647.8,50,123021.89911312386,111595.62227599251
K1V,47012.0,50,122796.72889664024,111075.32170221463
K1V,47379.1,50,122570.64288361538,110555.77196475677
K1V,47749.1,50,122341.49146099619,110041.99585450825
K1V,48121.9,50,122120.13404918542,109537.12421943466
K1V,48497.7,50,121896.71984556825,109023.47130628556
K1V,48876.3,50,121669.60776829119,108523.71633948409
K1V,49258.0,50,121444.94557641678,108021.88872205159
K1V,49642.6,50,121219.80667775913,107526.78587077782
K1V,50030.2,50,121028.52628469355,107009.23005907175
K1V,50420.9,50,120820.17677008684,106538.30314363883
K1V,50814.6,50,120558.5114085314,106048.27311699522
K1V,51211.4,50,120329.29644287119,105555.68711814831
K1V,51611.2,50,120103.83223377237,105081.1375511249
K1V,52014.2,50,119880.40009962977,104608.55563497219
K1V,52420.4,50,119654.34291747067,104132.05092004628
K1V,52829.7,50,119422.86300180198,103658.75026207464
K1V,53242.2,50,119200.10871219604,103192.48379898275
K1V,53657.9,50,118974.78531030203,102721.28562837897
K1V,54076.9,50,118750.51016023701,102250.86275823097
K1V,54499.2,50,118517.29284728582,101796.00700681625
K1V,54924.7,50,118300.36953763684,101334.45120814878
K1V,55353.6,50,118071.52101810835,100887.16327201201
K1V,55785.8,50,117852.2297581686,100438.86819415455
K1V,56221.4,50,117633.78986181656,99992.83586566728
K1V,56660.4,50,117422.54374906754,99545.97823134363
K1V,57102.8,50,117204.35148480858,99105.6822340063
K1V,57548.7,50,116983.67319875395,98671.07599446453
K1V,57998.0,50,116768.86345336941,98238.68240730085
K1V,58450.9,50,116553.90775937783,97800.68766771829
K1V,58907.3,50,116341.32797888078,97367.22215103537
K1V,59367.3,50,116097.51527940467,96933.57957083797
K1V,59830.8,50,115895.00919348815,96515.88283049315
K1V,60298.0,50,115676.91456121861,96095.84151436483
K1V,60768.8,50,115449.60116978086,95672.59988635073
K1V,61243.3,50,115231.79584882414,95264.36277751274
K1V,61721.5,50,115000.25592211813,94830.58740879371
K1V,62203.5,50,114806.15097505305,94433.44511654093
K1V,62689.2,50,114594.54849218814,93984.74841692398
K1V,63178.7,50,114380.53360211742,93607.04792919842
K1V,63672.0,50,114161.69136746196,93203.26470722297
K1V,64169.2,50,113941.57803220734,92802.71631989544
K1V,64670.2,50,113749.20336923389,92378.8537951699
K1V,65175.2,50,113529.28870888564,91993.27477185785
K1V,65684.1,50,113308.94481422445,91602.30502103732
K1V,66197.0,50,113084.32630489129,91197.3746910202
K1V,66713.9,50,112865.2835085386,90818.69036603965
K1V,67234.8,50,112673.46035922364,90437.12582509975
K1V,67759.8,50,112437.81039796764,90044.23596055257
K1V,68288.9,50,112227.62648791015,89667.77233407187
K1V,68822.1,50,112022.2312199245,89275.17909446979
K1V,69359.5,50,111794.83344517562,88898.86872235069
K1V,69901.1,50,111575.90525743688,88515.17150939417
K1V,70446.9,50,111364.20687051436,88143.77490347633
K1V,70996.9,50,111159.4573414386,87786.5595150447
K1V,71551.3,50,110947.01890229201,87411.7822355482
K1V,72110.0,50,110739.41739092252,87036.34549363902
K1V,72673.1,50,110528.55018501854,86682.58809814688
K1V,73240.5,50,110316.04366124081,86302.50024810206
K1V,73812.4,50,110083.88706374224,85940.76386657999
K1V,74388.7,50,109881.7570500493,85593.29493290687
K1V,74969.6,50,109673.3248020716,85251.15366392904
K1V,75555.0,50,109481.35055947067,84889.39186231299
K1V,76144.9,50,109262.57678377091,84537.91785729057
K1V,76739.5,50,109049.02649699799,84189.67410835762
K1V,77338.7,50,108839.20481262676,83834.41920449797
K1V,77942.6,50,108622.27624497304,83506.74664424492
K1V,78551.2,50,108416.26268481933,83162.16767080898
K1V,79164.5,50,108198.41908448454,82821.22945088438
K1V,79782.7,50,108006.35187416173,82483.04099541895
K1V,80405.6,50,107799.00633373542,82138.08271819996
K1V,81033.5,50,107583.23276623209,81809.08021620367
K1V,81666.2,50,107442.5433500703,81497.18641965628
K1V,82303.9,50,107164.79375573501,81142.22309473816
K1V,82946.5,50,106974.26738318754,80809.53705445751
K1V,83594.2,50,106822.23394782773,80505.68130556963
K1V,84246.9,50,106627.01893412108,80171.67341151259
K1V,84904.8,50,106418.10396388969,79845.80283840212
K1V,85567.7,50,106198.02139683098,79533.31800896041
K1V,86235.9,50,105993.65050376703,79210.89396676715
K1V,86909.2,50,105812.83592830884,78876.20299830611
K1V,87587.8,50,105598.17736461628,78565.76701792092
K1V,88271.8,50,105397.05196217127,78241.0852079885
K1V,88961.0,50,105189.11090087362,77935.90076424491
K1V,89655.6,50,104987.86601675452,77635.05330214385
K1V,90355.7,50,104772.71318336915,77313.43418781266
K1V,91061.2,50,104576.76462047183,77011.36791455011
K1V,91772.3,50,104381.58603219221,76705.91367125217
K1V,92488.9,50,104182.58088292267,76402.13151615439
K1V,93211.0,50,103969.97003346216,76104.54735107653
K1V,93938.9,50,103770.01563051269,75793.36321912764
K1V,94672.4,50,103565.05135991347,75483.83989342596
K1V,95411.6,50,103369.34908799401,75191.57467147124
K1V,96156.6,50,103168.01559656227,74894.61856106477
K1V,96907.4,50,102971.17816810375,74612.12972400202
K1V,97664.1,50,102769.5471215149,74301.48334055871
K1V,98426.7,50,102568.65931047786,74012.9555606245
K1V,99195.2,50,102375.65456787648,73710.5058684226
K1V,99969.8,50,102173.6885819887,73435.46878748831
K1V,100750.0,50,101976.27093305127,73141.17973397808
K1V,101537.0,50,101770.14858194874,72851.67332423269
K1V,102330.0,50,101556.77094665937,72584.2514565269
K1V,103129.0,50,101371.8388968981,72296.35192247567
K1V,103934.0,50,101175.30501704161,72005.24591123375
K1V,104746.0,50,100968.04479697764,71723.75836081707
K1V,105564.0,50,100767.50699881872,71451.45474676038
K1V,106388.0,50,100584.49280836325,71176.94651082852
K1V,107219.0,50,100374.48544835216,70897.48940246268
K1V,108056.0,50,100183.4623418598,70612.23209971799
K1V,108900.0,50,99991.55907437093,70343.83635984841
K1V,109750.0,50,99773.77461322349,70086.28827343234
K1V,110607.0,50,99595.68189671153,69799.83823197299
K1V,111470.0,50,99397.03077020355,69537.03643994445
K1V,112341.0,50,99200.36485941782,69265.18375084097
K1V,113218.0,50,99004.2866955722,68994.95650387548
K1V,114102.0,50,98814.89106195956,68736.47088562936
K1V,114993.0,50,98613.5635414776,68470.84704184627
K1V,115891.0,50,98423.5931741218,68206.63652611812
K1V,116796.0,50,98231.7388562834,67946.61562768559
K1V,117708.0,50,98028.54663001762,67688.51224446417
K1V,118627.0,50,97838.83701878892,67420.17147776361
K1V,119553.0,50,97648.35267860309,67176.86484688958
K1V,120487.0,50,97464.84594487214,66910.6218492756
K1V,121428.0,50,97273.44031616203,66666.1272433871
K1V,122376.0,50,97048.91035948026,66416.69652764681
K1V,123331.0,50,96881.47544836673,66152.254828219
K1V,124294.0,50,96696.43775878656,65898.05371552374
K1V,125265.0,50,96500.59018805597,65648.7250347308
K1V,126243.0,50,96304.90780984313,65400.1077850741
K1V,127229.0,50,96131.45211372404,65158.34018025984
K1V,128222.0,50,95944.81628239526,64904.346000222424
K1V,129223.0,50,95764.41911835443,64664.950150978875
K1V,130232.0,50,95555.60240654551,64426.62190609643
K1V,131249.0,50,95357.38386774645,64168.61903384003
K1V,132274.0,50,95173.01712706075,63936.49575521412
K1V,133307.0,50,94989.20887989843,63695.18448725663
K1V,134348.0,50,94803.84652949903,63447.19474689754
K1V,135397.0,50,94613.21610215062,63207.54307122418
K1V,136454.0,50,94429.45412279466,62981.37975938911
K1V,137519.0,50,94232.11297135238,62737.42336413422
K1V,138593.0,50,94057.09650824036,62513.63070881061
K1V,139675.0,50,93866.9853336817,62270.66094227843
K1V,140766.0,50,93685.09575829945,62032.0941429489
K1V,141865.0,50,93496.87559597385,61802.1299572547
K1V,142973.0,50,93306.34528108667,61575.14834965981
K1V,144089.0,50,93125.81619877196,61343.149094123946
K1V,145214.0,50,92945.20636837542,61112.12432040531
K1V,146348.0,50,92757.99869233713,60884.04587985303
K1V,147491.0,50,92572.84510481873,60658.76960468539
K1V,148643.0,50,92389.98500407323,60426.0750915526
K1V,149803.0,50,92214.02743859933,60195.2459946095
K1V,150973.0,50,92021.94943256477,59990.871644800296
K1V,152152.0,50,91839.10410313972,59751.59824394457
K1V,153340.0,50,91659.04446199631,59534.54231765893
K1V,154537.0,50,91481.02803626822,59313.85999824527
K1V,155744.0,50,91303.62562885544,59083.467216126206
K1V,156960.0,50,91121.0149061421,58868.99928057234
K1V,158186.0,50,90943.2106234547,58658.33471922838
K1V,159421.0,50,90760.9089369516,58432.467740715736
K1V,160666.0,50,90583.42893030224,58216.953247823956
K1V,161920.0,50,90400.96912833324,58001.19325848895
K1V,163184.0,50,90227.08426213608,57785.64651551935
K1V,164459.0,50,90031.60685531674,57567.87346810555
K1V,165743.0,50,89858.93157094075,57360.28888522179
K1V,167037.0,50,89685.51505622361,57142.79656553665
K1V,168341.0,50,89510.056203877,56933.968314045575
K1V,169656.0,50,89324.31420415365,56720.398454277485
K1V,170980.0,50,89151.56125296294,56513.80653486332
K1V,172315.0,50,88975.87944244104,56296.262953159065
K1V,173661.0,50,88802.84707432873,56093.284562084315
K1V,175017.0,50,88630.93583999084,55880.22412943619
K1V,176384.0,50,88450.91431535207,55670.55019023269
K1V,177761.0,50,88279.63769854407,55471.36928144394
K1V,179149.0,50,88091.9815973442,55268.352010254086
K1V,180548.0,50,87922.48837079079,55055.78410406491
K1V,181957.0,50,87753.00322632543,54850.77456081679
K1V,183378.0,50,87580.1932649558,54649.693938642304
K1V,184810.0,50,87405.22487753321,54446.24236556815
K1V,186253.0,50,87229.72856273066,54251.79817256988
K1V,187707.0,50,87061.09087184878,54046.87191414384
K1V,189173.0,50,86895.33913509733,53848.84196218495
K1V,190650.0,50,86734.55598745709,53641.36522247228
K1V,192139.0,50,86545.54397732479,53443.68832587261
K1V,193639.0,50,86374.23370941824,53246.527436652505
K1V,195151.0,50,86203.29040937622,53047.13691242282
K1V,196675.0,50,86037.29861525621,52856.83659697398
K1V,198211.0,50,85866.3653690848,52655.05817587333
K1V,199758.0,50,85698.57567775641,52465.76154267829
K1V,201318.0,50,85529.50715637149,52268.92275653108
K1V,202890.0,50,85367.43072386095,52071.69783584674
K1V,204474.0,50,85199.50441168532,51876.88754814025
K1V,206071.0,50,85030.60384322751,51688.84810964349
K1V,207680.0,50,84859.79577388949,51490.13535253983
K1V,209302.0,50,84709.16782746241,51305.130851246
K1V,210936.0,50,84538.13870820482,51110.23174179258
K1V,212583.0,50,84369.19904505783,50924.08135723516
K1V,214243.0,50,84214.02973921415,50732.0145211482
K1V,215916.0,50,84048.30254446791,50545.04907627121
K1V,217602.0,50,83875.72390327026,50361.56329662989
K1V,219301.0,50,83712.83694414125,50176.13930608113
K1V,221013.0,50,83557.10688395586,49983.93330028762
K1V,222739.0,50,83395.5566271443,49804.322245601215
K1V,224478.0,50,83231.93465659756,49612.64702005348
K1V,226231.0,50,83068.91765776988,49433.76930697228
K1V,227997.0,50,82908.15698184195,49241.74533482869
K1V,229778.0,50,82747.76933751411,49062.320242113354
K1V,231572.0,50,82584.46739521394,48875.34325541664
K1V,233380.0,50,82430.096627368,48694.66697110738
K1V,235202.0,50,82265.86822913587,48520.59510300401
K1V,237039.0,50,82115.93212924042,48334.466579717526
K1V,238890.0,50,81954.86583444914,48149.95416659992
K1V,240755.0,50,81799.19959843102,47974.227049029854
K1V,242635.0,50,81637.53648562773,47790.602364226856
K1V,244529.0,50,81483.74592342235,47606.86276012258
K1V,246439.0,50,81325.67898508403,47430.207023146766
K1V,248363.0,50,81166.23990659167,47258.087711376225
K1V,250302.0,50,81016.28348979952,47079.37343232926
K1V,252257.0,50,80866.66472412036,46900.90546496184
K1V,254227.0,50,80709.74206241255,46726.72508166311
K1V,256212.0,50,80551.16005799267,46551.233082936764
K1V,258212.0,50,80394.62888106843,46371.344641748554
K1V,260228.0,50,80240.16059848935,46199.79062070183
K1V,262260.0,50,80096.13491172055,46029.79380007714
K1V,264308.0,50,79940.11610285005,45853.12704438148
K1V,266372.0,50,79789.84403086298,45678.69223366912
K1V,268452.0,50,79642.50968334396,45507.27419631581
K1V,270548.0,50,79486.64002331716,45334.15020225315
K1V,272661.0,50,79342.01577036195,45162.70014895792
