Repository: upb-lea/materialdatabase

Material database for power electronic usage
===============================================

The materialdatabase mainly contains complex magnetic and dielectric data of soft-magnetic ferrite materials under sinusoidal excitation.
Typical target applications of the provided material data are magnetic components in power electronic converters operated at switching frequencies reaching from 100 kHz to 3 MHz.
The database allows to compare materials and measurement setups, to work with fit functions (e.g., Steinmetz), and features data export as interpolation grids.
FEM solvers like Comsol can directly import these interpolation grids and incorporate the data in frequency-domain simulations.

File: materialdatabase/data/complex_permittivity/LEA_MTB/DMR96A.csv (part 17 of 18)
probe,f,T,eps_real,eps_imag
K1V,274790.0,50,79185.52405058764,44990.21969482586
K1V,276935.0,50,79038.04667446484,44821.61545667035
K1V,279098.0,50,78895.32918195392,44656.281600579976
K1V,281277.0,50,78749.60276066416,44475.126594911104
K1V,283473.0,50,78599.60598766035,44301.61587628907
K1V,285687.0,50,78448.23625248883,44151.37194814434
K1V,287917.0,50,78301.91996423896,43975.31725541062
K1V,290166.0,50,78158.03678496911,43815.41323247772
K1V,292431.0,50,78011.34845530063,43639.102816043305
K1V,294715.0,50,77871.3046244265,43477.112728572385
K1V,297016.0,50,77724.95568124017,43315.18639369297
K1V,299335.0,50,77577.7746694773,43145.546183077255
K1V,301672.0,50,77432.06709762785,42990.5760944528
K1V,304028.0,50,77292.0053144809,42818.443706924685
K1V,306402.0,50,77155.29680783355,42658.80167229969
K1V,308794.0,50,77011.1075424732,42485.93842672736
K1V,311205.0,50,76869.65653259082,42328.13859654884
K1V,313635.0,50,76729.60168582713,42159.961625367745
K1V,316084.0,50,76586.68365470394,42004.19957170405
K1V,318553.0,50,76449.58276802435,41843.65215248018
K1V,321040.0,50,76307.09318822081,41678.12670610481
K1V,323547.0,50,76169.61552766763,41515.05440204994
K1V,326073.0,50,76036.69352719428,41355.03457200889
K1V,328619.0,50,75895.15892608883,41194.84663032642
K1V,331185.0,50,75762.34866828893,41037.376827464264
K1V,333771.0,50,75616.72251787876,40884.61543303854
K1V,336377.0,50,75486.39425984495,40727.526657738126
K1V,339004.0,50,75356.74494270181,40568.30145123076
K1V,341651.0,50,75223.32564242298,40410.82989426873
K1V,344319.0,50,75083.8650294508,40251.85429197203
K1V,347007.0,50,74951.45889102617,40095.36052532126
K1V,349717.0,50,74818.65557046956,39936.35314216203
K1V,352447.0,50,74691.28301181353,39787.162625805126
K1V,355199.0,50,74556.39978183607,39635.83154914308
K1V,357973.0,50,74420.00996544851,39477.068165550845
K1V,360768.0,50,74297.4566115613,39319.221316077135
K1V,363585.0,50,74148.97620469192,39190.95951277576
K1V,366424.0,50,74039.82718336997,39018.27803391145
K1V,369285.0,50,73904.98821802285,38866.49812004307
K1V,372169.0,50,73773.94619775676,38711.33023700255
K1V,375075.0,50,73649.96180545421,38562.86713103818
K1V,378003.0,50,73521.41405231367,38411.888027393565
K1V,380955.0,50,73399.49890815698,38262.4563052867
K1V,383929.0,50,73269.65305343068,38115.92804491231
K1V,386927.0,50,73149.19878980178,37962.63114976817
K1V,389949.0,50,73016.88432149559,37814.57324707488
K1V,392993.0,50,72888.93173308647,37668.321648704194
K1V,396062.0,50,72774.1645148049,37518.61017815834
K1V,399155.0,50,72647.23801613647,37372.641890017825
K1V,402271.0,50,72529.13056040775,37224.037479790924
K1V,405412.0,50,72405.81837883622,37076.17105588137
K1V,408578.0,50,72283.0302182329,36931.16762704318
K1V,411768.0,50,72166.09611576445,36789.185603185644
K1V,414983.0,50,72046.2742004665,36644.65237347113
K1V,418224.0,50,71925.82730682024,36497.15813871801
K1V,421489.0,50,71804.02675786373,36345.57224087849
K1V,424781.0,50,71689.7639952694,36208.70832281537
K1V,428097.0,50,71570.39334160705,36065.049550026924
K1V,431440.0,50,71451.60346123941,35922.66360874264
K1V,434809.0,50,71332.98790918781,35775.88540627541
K1V,438204.0,50,71222.23193237404,35636.211997700375
K1V,441626.0,50,71106.96798837617,35495.40445515974
K1V,445074.0,50,70994.92000336309,35354.844475251484
K1V,448549.0,50,70875.51141120832,35211.746337103665
K1V,452052.0,50,70767.23748308541,35076.065689016825
K1V,455581.0,50,70646.59789960743,34935.209865910445
K1V,459139.0,50,70543.42177031733,34796.12545189108
K1V,462724.0,50,70427.05225780519,34654.2532501359
K1V,466337.0,50,70320.96991555078,34519.76981985355
K1V,469978.0,50,70209.48815290554,34382.0548811919
K1V,473648.0,50,70099.48288282737,34246.31137332726
K1V,477346.0,50,69985.34735606643,34110.85221844108
K1V,481074.0,50,69876.78807145313,33967.428486902136
K1V,484830.0,50,69771.43776243163,33833.00259314633
K1V,488616.0,50,69659.63699012082,33699.236195999176
K1V,492431.0,50,69553.47907911893,33562.98199947895
K1V,496276.0,50,69450.16494211304,33427.2423139699
K1V,500151.0,50,69345.56363971876,33293.01014511898
K1V,504056.0,50,69233.89855179243,33159.441018285695
K1V,507992.0,50,69122.69985697411,33024.646249680605
K1V,511959.0,50,69017.2742925578,32884.071206289715
K1V,515956.0,50,68905.92624191768,32744.292180331977
K1V,519985.0,50,68801.12175039716,32611.36144184347
K1V,524045.0,50,68692.34623447074,32472.190115729452
K1V,528137.0,50,68584.72669029933,32336.853577886406
K1V,532261.0,50,68484.40082613085,32209.962916783672
K1V,536417.0,50,68376.16534288741,32079.519996918967
K1V,540606.0,50,68273.93879512184,31941.17300151863
K1V,544827.0,50,68171.26451593023,31802.25505252091
K1V,549081.0,50,68067.84808407119,31672.751736404098
K1V,553368.0,50,67967.46781911119,31537.769883630113
K1V,557689.0,50,67867.13021619015,31409.052303637258
K1V,562044.0,50,67767.6881680019,31276.475506816667
K1V,566433.0,50,67664.85132313531,31145.10716811199
K1V,570855.0,50,67565.91855013362,31013.58050394388
K1V,575313.0,50,67467.436492623,30881.455354652528
K1V,579805.0,50,67365.49315292663,30752.208777607222
K1V,584332.0,50,67272.89610191443,30626.409577195318
K1V,588895.0,50,67177.55996217961,30497.12933545704
K1V,593493.0,50,67083.1439864962,30369.720473113513
K1V,598127.0,50,66982.7905967977,30242.90445448901
K1V,602798.0,50,66888.83740878038,30112.68901866144
K1V,607505.0,50,66795.79765503411,29985.737616630322
K1V,612248.0,50,66700.20195065715,29853.34844731672
K1V,617029.0,50,66612.17153804863,29734.579637645005
K1V,621847.0,50,66518.91048994979,29607.085292736396
K1V,626702.0,50,66429.47347418232,29480.917104665223
K1V,631596.0,50,66339.21871693709,29359.96409368943
K1V,636528.0,50,66246.89076629968,29236.593179166874
K1V,641498.0,50,66159.31837504829,29112.45072667847
K1V,646507.0,50,66073.95291320514,28985.32114634586
K1V,651555.0,50,65985.51096130646,28867.319511163416
K1V,656643.0,50,65896.85685616193,28748.548983736582
K1V,661770.0,50,65811.08770334422,28630.226980187395
K1V,666937.0,50,65722.8960742657,28505.004504073433
K1V,672145.0,50,65641.55414449185,28386.868198922344
K1V,677393.0,50,65559.24093290682,28266.694745442044
K1V,682682.0,50,65472.981415462375,28149.448958744808
K1V,688013.0,50,65393.205306482385,28032.157065775507
K1V,693385.0,50,65307.4862992535,27914.22144828663
K1V,698799.0,50,65225.645897964656,27795.803481712886
K1V,704256.0,50,65151.452745764844,27678.101868674108
K1V,709755.0,50,65064.26028178919,27567.628708174365
K1V,715297.0,50,64986.11996743986,27451.345494237645
K1V,720882.0,50,64914.507353581124,27331.95173656065
K1V,726511.0,50,64833.48865525445,27224.59999641918
K1V,732184.0,50,64758.19551653356,27108.995247375675
K1V,737901.0,50,64681.31448113048,26997.37486044213
K1V,743663.0,50,64606.73068961608,26887.365423286145
K1V,749469.0,50,64534.03227499125,26774.95599959899
K1V,755321.0,50,64456.39274497963,26663.528467200627
K1V,761219.0,50,64384.517943330444,26558.02524945359
K1V,767163.0,50,64308.19584418145,26444.888439960378
K1V,773153.0,50,64239.916067339895,26339.244172215265
K1V,779190.0,50,64168.12746626025,26228.21331294271
K1V,785274.0,50,64100.44682347888,26122.37278346466
K1V,791406.0,50,64030.07079621587,26020.746734036667
K1V,797586.0,50,63959.55278956308,25914.60281839835
K1V,803814.0,50,63891.55370661954,25808.026331875415
K1V,810090.0,50,63821.26230172209,25701.668870879992
K1V,816415.0,50,63758.12167272365,25599.970620759563
K1V,822790.0,50,63693.77404626349,25497.487302443133
K1V,829215.0,50,63627.4413582064,25402.66985295711
K1V,835690.0,50,63558.29673528193,25290.862250839982
K1V,842215.0,50,63495.556487221926,25197.75877538818
K1V,848791.0,50,63427.97500828515,25092.425096714927
K1V,855419.0,50,63373.86580873817,24996.21690262056
K1V,862098.0,50,63304.00832560455,24895.5345546211
K1V,868830.0,50,63245.385357009945,24797.820652296246
K1V,875614.0,50,63184.58607292867,24703.52244506301
K1V,882451.0,50,63124.929450795265,24610.239274140695
K1V,889341.0,50,63062.49148021686,24512.51194015206
K1V,896286.0,50,63007.14195657265,24420.517233408737
K1V,903284.0,50,62949.671904726,24323.712832036905
K1V,910337.0,50,62889.35609670136,24232.058134380073
K1V,917445.0,50,62835.782463361946,24143.552401562432
K1V,924609.0,50,62780.67122223829,24048.967766258556
K1V,931829.0,50,62724.45454430832,23959.41577584426
K1V,939105.0,50,62668.78399967624,23867.98841260216
K1V,946437.0,50,62618.44031882751,23782.137102020373
K1V,953828.0,50,62564.10243944325,23696.300784678908
K1V,961275.0,50,62509.35979337742,23603.738152720965
K1V,968781.0,50,62457.097513270644,23515.401008149893
K1V,976346.0,50,62404.14675162347,23433.928946424403
K1V,983969.0,50,62354.13900243356,23354.19982874049
K1V,991653.0,50,62302.2231230652,23267.575429593446
K1V,999396.0,50,62257.13075936099,23182.661568599593
K1V,10000.0,69,171663.52298294887,474569.76320386515
K1V,10078.1,69,171521.536581412,471241.31237664894
K1V,10156.8,69,171371.1268360755,467936.76407190686
K1V,10236.1,69,171231.2152012166,464669.421235632
K1V,10316.0,69,171092.8217668185,461422.30440540914
K1V,10396.6,69,170941.62938126049,458210.7698519134
K1V,10477.7,69,170787.39108830623,455011.3704244182
K1V,10559.6,69,170631.74026901906,451823.7332256964
K1V,10642.0,69,170480.79403339262,448690.0573364321
K1V,10725.1,69,170340.44778522942,445573.432354267
K1V,10808.8,69,170193.7090564711,442490.067681078
K1V,10893.2,69,170029.63055145848,439419.98089411267
K1V,10978.3,69,169878.85667460598,436375.97094490775
K1V,11064.0,69,169730.44627309951,433357.0667079095
K1V,11150.4,69,169560.23455998857,430363.41857018124
K1V,11237.5,69,169404.530800024,427380.9424461388
K1V,11325.2,69,169251.91746998258,424437.7397053408
K1V,11413.7,69,169089.28581589455,421511.1309479937
K1V,11502.8,69,168940.6775375865,418609.7570520256
K1V,11592.6,69,168775.04279890686,415732.31207319733
K1V,11683.1,69,168627.6326062338,412902.42850181245
K1V,11774.3,69,168452.66881717544,410049.0242022669
K1V,11866.3,69,168284.67129944594,407243.7987099322
K1V,11958.9,69,168122.12838000798,404462.37826072704
K1V,12052.3,69,167963.6272339041,401697.3551856064
K1V,12146.4,69,167796.5323075573,398944.11245989706
K1V,12241.3,69,167636.65642159904,396234.0326044274
K1V,12336.8,69,167462.52588924434,393523.6090449713
K1V,12433.2,69,167293.89648795294,390853.31270390947
K1V,12530.3,69,167126.11851636245,388191.1820700429
K1V,12628.1,69,166956.048482608,385561.54743452516
K1V,12726.7,69,166791.94756795067,382955.31849311054
K1V,12826.1,69,166618.3848597291,380364.25497716665
K1V,12926.2,69,166443.1233002342,377785.9505651907
K1V,13027.2,69,166272.15261193571,375230.35152974917
K1V,13128.9,69,166095.8879332753,372707.28587128996
K1V,13231.4,69,165923.09624379152,370190.521971695
K1V,13334.7,69,165754.9023135411,367703.430820766
K1V,13438.8,69,165567.3489994986,365223.29861078167
K1V,13543.8,69,165394.99126310062,362775.1634097182
K1V,13649.5,69,165226.3341322444,360342.1247688141
K1V,13756.1,69,165045.951020168,357935.11454700306
K1V,13863.5,69,164864.86077088988,355531.58646855276
K1V,13971.8,69,164681.61919816368,353159.2627980917
K1V,14080.9,69,164510.11967601196,350812.0783797634
K1V,14190.8,69,164326.82945075398,348471.6010278868
K1V,14301.6,69,164144.4065260599,346151.8458774356
K1V,14413.3,69,163958.89713502972,343847.359336788
K1V,14525.8,69,163772.41170613503,341565.3974759725
K1V,14639.2,69,163585.5929165549,339314.4984205186
K1V,14753.6,69,163393.5422574791,337056.974716355
K1V,14868.8,69,163226.69157168802,334842.2850754188
K1V,14984.9,69,163027.62620701766,332622.07665903145
K1V,15101.9,69,162846.35384113347,330429.0670829113
K1V,15219.8,69,162659.91562610425,328261.5592372307
K1V,15338.6,69,162470.49787036143,326100.5483797411
K1V,15458.4,69,162284.33868657393,323957.1115460867
K1V,15579.1,69,162095.92884020356,321843.9527468672
K1V,15700.7,69,161899.92024130074,319726.3291783742
K1V,15823.3,69,161712.31418073,317641.38246811583
K1V,15946.9,69,161523.32241711355,315574.97845922364
K1V,16071.4,69,161328.91503786625,313505.550525682
K1V,16196.9,69,161133.87055691754,311471.871123088
K1V,16323.4,69,160933.50119274048,309433.82147053553
K1V,16450.8,69,160741.16793668052,307432.9022985998
K1V,16579.3,69,160543.02800895346,305439.59735991544
K1V,16708.7,69,160350.09047467558,303460.5452005519
K1V,16839.2,69,160152.74377661798,301492.87350900064
K1V,16970.7,69,159958.33173031735,299552.6845237181
K1V,17103.2,69,159763.54763325292,297625.8902678012
K1V,17236.8,69,159559.91398583385,295699.11471220275
K1V,17371.3,69,159362.13642254897,293805.6293297208
K1V,17507.0,69,159162.93919727154,291915.78302561474
K1V,17643.7,69,158958.5506214408,290043.2162597247
K1V,17781.5,69,158763.026241499,288188.0961086254
K1V,17920.3,69,158558.67653071173,286340.82772610337
K1V,18060.2,69,158363.37940754846,284520.4996401473
K1V,18201.2,69,158155.65345003584,282712.7170433889
K1V,18343.4,69,157950.4160405108,280906.9032619257
K1V,18486.6,69,157748.92622478656,279118.010435236
K1V,18630.9,69,157537.50329143484,277352.22355604847
K1V,18776.4,69,157331.6368878371,275585.7940719458
K1V,18923.0,69,157129.16419405406,273847.3964442034
K1V,19070.8,69,156917.2517304018,272114.3052475256
K1V,19219.7,69,156716.83386116306,270401.84523146227
K1V,19369.8,69,156510.88428823103,268703.30835142697
K1V,19521.0,69,156294.87301545622,267016.0220788358
K1V,19673.4,69,156090.8968499723,265335.92609947926
K1V,19827.1,69,155884.27935976893,263675.1905230799
K1V,19981.9,69,155671.90688424217,262019.8779278882
K1V,20137.9,69,155466.0698095486,260387.4106471562
K1V,20295.1,69,155255.60309932326,258762.9882576933
K1V,20453.6,69,155039.4140090119,257149.758946153
K1V,20613.3,69,154825.139569011,255549.04308847277
K1V,20774.3,69,154611.0339998556,253957.86113412242
K1V,20936.5,69,154405.30650916675,252389.56245512684
K1V,21100.0,69,154190.2525500206,250825.87710168416
K1V,21264.7,69,153976.6987346024,249274.48727941
K1V,21430.8,69,153760.36916857658,247736.10341049492
K1V,21598.1,69,153546.98133467036,246210.1113415056
K1V,21766.7,69,153323.97557494513,244691.55224122482
K1V,21936.7,69,153112.8286874184,243188.93145252427
K1V,22108.0,69,152900.2931322451,241695.26718482657
K1V,22280.6,69,152685.9860917753,240220.97723366154
K1V,22454.6,69,152458.2967981511,238747.52701929995
K1V,22629.9,69,152243.95828463315,237293.71261339838
K1V,22806.6,69,152024.62097056842,235844.50470674128
K1V,22984.7,69,151801.7149088606,234412.82223685502
K1V,23164.2,69,151587.54203164062,232993.21888256056
K1V,23345.1,69,151366.82199735424,231572.00500636708
K1V,23527.3,69,151150.92229031198,230171.81641572798
K1V,23711.0,69,150928.44145081972,228788.977066128
K1V,23896.2,69,150706.3027986175,227398.2192135763
K1V,24082.8,69,150490.70050697925,226032.2525220066
K1V,24270.8,69,150268.90330840598,224675.92731859238
K1V,24460.3,69,150050.07010936222,223327.52928860742
K1V,24651.3,69,149824.4590026403,221989.3146557929
K1V,24843.8,69,149605.27364475286,220657.33183067897
K1V,25037.8,69,149380.82083254386,219340.80512004602
K1V,25233.3,69,149162.74113137796,218031.12704619204
K1V,25430.3,69,148934.42878946176,216730.92045500892
K1V,25628.9,69,148712.2295482336,215445.12695977357
K1V,25829.0,69,148485.17394682879,214163.38040380436
K1V,26030.7,69,148264.23467167,212895.8439012345
K1V,26234.0,69,148041.6294106756,211635.97992198248
K1V,26438.8,69,147814.22779791593,210391.73571634508
K1V,26645.3,69,147585.6609581207,209146.25695044687
K1V,26853.3,69,147359.9031716449,207914.49510682837
K1V,27063.0,69,147138.62571761117,206690.9971622188
K1V,27274.3,69,146913.88916351536,205485.0983381851
K1V,27487.3,69,146686.81154544523,204283.72992934304
K1V,27701.9,69,146459.80649350944,203087.21864284543
K1V,27918.2,69,146237.07803810044,201908.03487341898
K1V,28136.2,69,146012.78139460052,200728.34103218873
K1V,28355.9,69,145779.65822533562,199566.07099936917
K1V,28577.3,69,145554.56204212137,198397.34695065205
K1V,28800.4,69,145326.55305028206,197254.4974621944
K1V,29025.3,69,145097.5894130758,196118.20257321862
K1V,29252.0,69,144866.08174773195,194981.28346316447
K1V,29480.4,69,144643.43303629002,193864.7394721145
K1V,29710.6,69,144410.40946935734,192747.56422067736
K1V,29942.6,69,144187.96826136488,191642.97266172135
K1V,30176.4,69,143958.01193714034,190538.70095202496
K1V,30412.0,69,143729.08242512422,189457.67385066615
K1V,30649.4,69,143504.73643529444,188370.07296481417
K1V,30888.8,69,143276.03975820242,187300.37931291392
K1V,31130.0,69,143049.12952171944,186233.37423760464
K1V,31373.0,69,142818.83163379916,185171.07547100994
K1V,31618.0,69,142587.97347153135,184130.3546943272
K1V,31864.9,69,142347.81810269062,183077.84975109683
K1V,32113.7,69,142118.87266905,182045.9361408267
K1V,32364.4,69,141890.70818720546,181022.3840939829
K1V,32617.2,69,141671.32960282871,180008.22592466493
K1V,32871.8,69,141432.40389389693,178994.54618582423
K1V,33128.5,69,141197.54538844439,177990.56251244846
K1V,33387.2,69,140973.5506147433,176992.680655372
K1V,33647.9,69,140738.03634441903,176003.18794181614
K1V,33910.6,69,140508.53739533044,175020.56791232293
K1V,34175.4,69,140275.98657849865,174044.7481787945
K1V,34442.3,69,140049.49102890288,173082.5633444583
K1V,34711.2,69,139819.05249607674,172122.78888789704
K1V,34982.2,69,139586.40717302778,171172.41203883654
K1V,35255.4,69,139356.23705420468,170226.10337467285
K1V,35530.7,69,139127.8055073014,169285.3792651372
K1V,35808.1,69,138892.3717144959,168353.37999172707
K1V,36087.7,69,138667.60180492033,167434.01898092192
K1V,36369.5,69,138426.8052686865,166512.83944970896
K1V,36653.5,69,138195.06610006042,165594.58662981202
K1V,36939.7,69,137964.8247234393,164691.918367703
K1V,37228.1,69,137735.89370696247,163798.0080904354
K1V,37518.8,69,137500.73833159756,162905.56285062764
K1V,37811.8,69,137271.13205353927,162021.57244768107
K1V,38107.0,69,137040.39455725328,161135.27517173134
K1V,38404.6,69,136805.2160840849,160268.36664479531
K1V,38704.4,69,136574.0863593389,159405.08386086958
K1V,39006.6,69,136340.07232645495,158544.09701126887
K1V,39311.2,69,136109.48319067134,157686.0231405818
K1V,39618.2,69,135878.53623402625,156841.4523298732
K1V,39927.5,69,135642.0661030193,156000.4007610121
K1V,40239.3,69,135413.61124315832,155163.0172209128
K1V,40553.5,69,135186.8303478382,154337.32021620826
K1V,40870.1,69,134947.71165219566,153514.7888676286
K1V,41189.3,69,134717.5001651056,152695.22661581534
K1V,41510.9,69,134484.06527652158,151884.75280736873
K1V,41835.0,69,134254.62692543375,151080.73423780163
K1V,42161.7,69,134025.35967540686,150285.17782994724
K1V,42490.9,69,133784.03564253435,149484.3190931603
K1V,42822.7,69,133556.45778268587,148701.18911443502
K1V,43157.1,69,133321.3431931875,147918.24214338412
K1V,43494.0,69,133096.0888656334,147144.37124414468
K1V,43833.6,69,132865.00700305306,146370.4614901173
K1V,44175.9,69,132629.88585328174,145604.60086179408
K1V,44520.9,69,132392.9637043071,144847.08403550228
K1V,44868.5,69,132163.84904704723,144088.07991278457
K1V,45218.8,69,131931.790180415,143335.60135587197
K1V,45571.9,69,131702.2785797704,142596.0029665046
K1V,45927.8,69,131471.57879354333,141856.15741579357
K1V,46286.4,69,131242.75079511295,141125.80726322142
K1V,46647.8,69,131011.79081325734,140393.1860932459
K1V,47012.0,69,130776.44016075444,139671.57399510228
K1V,47379.1,69,130546.8524048533,138954.59796220352
K1V,47749.1,69,130315.04822837154,138240.07276602692
K1V,48121.9,69,130087.00564658192,137532.3752139025
K1V,48497.7,69,129858.05517403655,136832.2715289087
K1V,48876.3,69,129621.715236589,136131.43364009165
K1V,49258.0,69,129391.0565724714,135438.8082269429
K1V,49642.6,69,129160.82613744223,134749.79316539277
K1V,50030.2,69,128973.28115613043,134056.3136797088
K1V,50420.9,69,128748.10155478884,133402.6816711488
K1V,50814.6,69,128502.53843810748,132689.10909884569
K1V,51211.4,69,128264.8615551529,132027.14248256825
K1V,51611.2,69,128021.10177780244,131383.3836000511
K1V,52014.2,69,127773.25792628522,130726.72947373011
K1V,52420.4,69,127550.19846858543,130056.39432001943
K1V,52829.7,69,127328.79726451091,129409.78841671262
K1V,53242.2,69,127095.14327941943,128762.60705010442
K1V,53657.9,69,126858.15541987914,128114.43196392986
K1V,54076.9,69,126628.30295023671,127477.16070331876
K1V,54499.2,69,126392.51306195941,126848.64641318058
K1V,54924.7,69,126170.58925011789,126219.48517028731
K1V,55353.6,69,125928.35359198306,125589.45974839917
K1V,55785.8,69,125701.83350647036,124979.04734964977
K1V,56221.4,69,125497.13921716737,124354.61847057729
K1V,56660.4,69,125262.95244485603,123748.76150159944
K1V,57102.8,69,125028.1653331438,123151.26968379898
K1V,57548.7,69,124793.34119881687,122543.77022312464
K1V,57998.0,69,124587.85021947007,121944.11197377996
K1V,58450.9,69,124359.558514505,121353.59641747586
K1V,58907.3,69,124131.10794929284,120776.73865005732
K1V,59367.3,69,123908.01195105744,120205.70314422551
K1V,59830.8,69,123684.34159135669,119602.55224090906
K1V,60298.0,69,123456.52952973737,119020.45276409863
K1V,60768.8,69,123238.59359793819,118455.61495807175
K1V,61243.3,69,123004.32922929733,117873.2811108796
K1V,61721.5,69,122788.50933043532,117304.40201336928
K1V,62203.5,69,122554.84737682687,116734.32645400384
K1V,62689.2,69,122353.87776155284,116178.10326390616
K1V,63178.7,69,122099.46108218495,115632.57276088816
K1V,63672.0,69,121866.08784044662,115082.78060207622
K1V,64169.2,69,121642.76247144808,114521.36049654816
K1V,64670.2,69,121419.8612150973,113965.81789780167
K1V,65175.2,69,121205.31772639665,113440.18397365579
K1V,65684.1,69,120983.40785126477,112900.99374174798
K1V,66197.0,69,120758.27791081373,112348.3426589944
K1V,66713.9,69,120529.37856230818,111833.18629086963
K1V,67234.8,69,120282.49501942238,111328.23118436355
K1V,67759.8,69,120077.31903893326,110776.61394958135
K1V,68288.9,69,119857.116447805,110269.87595208318
K1V,68822.1,69,119689.06340493425,109812.09338075978
K1V,69359.5,69,119456.04649510862,109303.38011944634
K1V,69901.1,69,119219.98297422136,108804.05634630074
K1V,70446.9,69,119025.21382216642,108260.94931290443
K1V,70996.9,69,118785.16218983819,107767.13318262291
K1V,71551.3,69,118557.51671276498,107283.27933012893
K1V,72110.0,69,118332.55043228532,106807.29918956377
K1V,72673.1,69,118118.46837016444,106294.26187407422
K1V,73240.5,69,117914.61138847611,105785.35738569881
K1V,73812.4,69,117705.12069731884,105294.13722571402
K1V,74388.7,69,117432.10016452914,104831.30623293047
K1V,74969.6,69,117237.05011423318,104347.27231068454
K1V,75555.0,69,117020.26168029482,103873.90326287367
K1V,76144.9,69,116802.70137523965,103395.00925059953
K1V,76739.5,69,116581.02836308401,102934.87809826694
K1V,77338.7,69,116353.40022079535,102470.73569446051
K1V,77942.6,69,116137.14898865485,101988.40265532196
K1V,78551.2,69,115919.21212269567,101538.93747861274
K1V,79164.5,69,115674.63145219746,101085.53260044014
K1V,79782.7,69,115468.42277143712,100610.34124065553
K1V,80405.6,69,115272.4291854256,100162.41545631234
K1V,81033.5,69,115042.88162640586,99717.25137656802
K1V,81666.2,69,114828.58089264654,99330.55755484899
K1V,82303.9,69,114582.08842346206,98834.1318747773
K1V,82946.5,69,114372.92331075824,98376.92843767868
K1V,83594.2,69,114160.51266365968,97943.86170094229
K1V,84246.9,69,113942.67291173575,97521.05753437497
K1V,84904.8,69,113704.17983202264,97085.77640844329
K1V,85567.7,69,113490.83298275828,96644.29760761012
K1V,86235.9,69,113282.20436210316,96213.82865472558
K1V,86909.2,69,113071.4546347511,95803.72698309105
K1V,87587.8,69,112850.66488598745,95379.03598263636
K1V,88271.8,69,112632.20956375265,94949.32689696351
K1V,88961.0,69,112399.74217794531,94526.72467196274
K1V,89655.6,69,112189.51098411843,94127.833880461
K1V,90355.7,69,111990.00463815835,93704.95145528887
K1V,91061.2,69,111774.61638756862,93285.52153845126
K1V,91772.3,69,111548.76824523283,92890.45422139761
K1V,92488.9,69,111352.48443060622,92488.6441521987
K1V,93211.0,69,111130.32994330965,92086.36784618092
K1V,93938.9,69,110910.49955479606,91682.0873400871
K1V,94672.4,69,110705.54092293874,91309.56584279393
K1V,95411.6,69,110481.16615679079,90883.37809414678
K1V,96156.6,69,110269.25695163687,90516.57748105565
K1V,96907.4,69,110041.13752717832,90120.23831397678
K1V,97664.1,69,109840.3435895167,89734.05456327925
K1V,98426.7,69,109622.69793314795,89353.85370009823
K1V,99195.2,69,109410.1685354706,88973.27155164401
K1V,99969.8,69,109208.8294869183,88577.35850649941
K1V,100750.0,69,108982.97623177078,88204.1834983664
K1V,101537.0,69,108777.79542853631,87808.98369917893
K1V,102330.0,69,108565.90053768006,87459.69387162216
K1V,103129.0,69,108351.59022042801,87073.02230406225
K1V,103934.0,69,108133.86401093936,86708.74385905197
K1V,104746.0,69,107918.35676646516,86350.72382841798
K1V,105564.0,69,107719.79316313,85991.27332330395
K1V,106388.0,69,107498.3708634734,85601.5356158076
K1V,107219.0,69,107288.90820804622,85252.82392122755
K1V,108056.0,69,107087.53091016016,84875.00955524424
K1V,108900.0,69,106859.57418285079,84527.44860449832
K1V,109750.0,69,106655.30852040397,84185.65676323071
K1V,110607.0,69,106438.7689237559,83824.9488020342
K1V,111470.0,69,106236.57036477607,83480.80808980968
K1V,112341.0,69,106040.96563409564,83116.55684854192
K1V,113218.0,69,105816.00400617899,82789.47019120635
K1V,114102.0,69,105614.80211536914,82436.09658074769
K1V,114993.0,69,105389.66526314756,82101.23665810627
K1V,115891.0,69,105191.7284160627,81758.98293897943
K1V,116796.0,69,104991.46987693882,81417.1349427323
K1V,117708.0,69,104778.276400999,81088.82079835632
K1V,118627.0,69,104579.71773245795,80740.37623044853
K1V,119553.0,69,104359.29234526493,80413.32961258532
K1V,120487.0,69,104158.37537032562,80092.05040042018
K1V,121428.0,69,103963.60774552874,79752.17439124349
K1V,122376.0,69,103783.05980930442,79427.67415607607
K1V,123331.0,69,103556.52173904757,79097.64138347593
K1V,124294.0,69,103333.36368090886,78779.36816070155
K1V,125265.0,69,103129.07005880543,78454.69303782233
K1V,126243.0,69,102928.03322282586,78134.84096922407
K1V,127229.0,69,102726.65253403776,77819.02636841145
K1V,128222.0,69,102526.96881857848,77516.91131255498
K1V,129223.0,69,102295.55155169948,77180.44321524483
K1V,130232.0,69,102119.05885721449,76880.43884599362
K1V,131249.0,69,101902.13945521523,76556.1892707098
K1V,132274.0,69,101709.74681617305,76242.66010789483
K1V,133307.0,69,101512.14619522616,75934.15616084957
K1V,134348.0,69,101297.44238129653,75633.85145833566
K1V,135397.0,69,101101.75411587117,75336.69348426563
K1V,136454.0,69,100890.02206259001,75024.02912995512
K1V,137519.0,69,100700.84855202262,74730.34498928349
K1V,138593.0,69,100489.75722302341,74422.04024862318
K1V,139675.0,69,100301.1342863977,74124.97132269685
K1V,140766.0,69,100087.50097813606,73830.51397779486
K1V,141865.0,69,99886.7124282841,73535.79012918011
K1V,142973.0,69,99701.98424971793,73237.85266940767
K1V,144089.0,69,99488.35501800445,72952.151985967
K1V,145214.0,69,99285.50988767856,72663.61348928562
K1V,146348.0,69,99096.20512604811,72369.28034776165
K1V,147491.0,69,98882.03759971229,72081.70446620636
K1V,148643.0,69,98697.81390121664,71798.47272976734
K1V,149803.0,69,98492.99425530944,71513.39653983354
K1V,150973.0,69,98294.26785674071,71229.55548663289
K1V,152152.0,69,98107.70020815037,70950.82658017927
K1V,153340.0,69,97895.5750239316,70660.63348065634
K1V,154537.0,69,97695.05649737724,70382.16541973241
K1V,155744.0,69,97509.49071082294,70108.9751783024
K1V,156960.0,69,97312.02556097314,69827.70858915694
K1V,158186.0,69,97117.26251708863,69553.74645932831
K1V,159421.0,69,96924.07866210715,69280.60404666858
K1V,160666.0,69,96719.38708596994,69011.4291243206
K1V,161920.0,69,96535.27864844556,68732.69674572602
K1V,163184.0,69,96341.40308450807,68472.59836494068
K1V,164459.0,69,96141.77018647862,68196.18782608767
K1V,165743.0,69,95958.78690721413,67937.57966090027
K1V,167037.0,69,95754.09520123742,67664.78630658297
K1V,168341.0,69,95559.63913947303,67404.41512164124
K1V,169656.0,69,95365.395863069,67141.85531780716
K1V,170980.0,69,95172.85978167664,66878.92853306296
K1V,172315.0,69,94975.73074701187,66615.43405528412
K1V,173661.0,69,94797.99123614703,66348.43701488577
K1V,175017.0,69,94604.56415862704,66095.78592773815
K1V,176384.0,69,94411.53993272467,65837.1737188124
K1V,177761.0,69,94215.14238990004,65586.87991337857
K1V,179149.0,69,94018.56510699794,65334.627795329725
K1V,180548.0,69,93832.2481283705,65072.40174289928
K1V,181957.0,69,93650.77222016478,64819.305335050994
K1V,183378.0,69,93457.61094538626,64573.73128051017
K1V,184810.0,69,93267.95856356256,64317.95319195608
K1V,186253.0,69,93082.30885039263,64064.63506360137
K1V,187707.0,69,92877.99926331217,63822.3020271547
K1V,189173.0,69,92697.44259582009,63578.972427020955
K1V,190650.0,69,92502.95816476454,63325.52970741165
K1V,192139.0,69,92324.27547964537,63094.17068183021
K1V,193639.0,69,92140.00886162677,62842.106475723354
K1V,195151.0,69,91951.95465785699,62596.113827759604
K1V,196675.0,69,91768.17818093485,62357.39496483076
K1V,198211.0,69,91566.55785897642,62128.627840225265
K1V,199758.0,69,91396.49121609116,61872.16719180392
K1V,201318.0,69,91214.23710307448,61639.270761898595
K1V,202890.0,69,91021.06240714059,61402.10964704336
K1V,204474.0,69,90834.26321393413,61163.81890576594
K1V,206071.0,69,90660.96330075788,60934.50215721539
K1V,207680.0,69,90470.99117096272,60697.078869768025
K1V,209302.0,69,90285.41290596068,60461.58402174173
K1V,210936.0,69,90109.0854815479,60231.03456422479
K1V,212583.0,69,89926.27762947381,59998.772324768244
K1V,214243.0,69,89743.64605945763,59761.54660231879
K1V,215916.0,69,89565.14086776259,59538.037084253294
K1V,217602.0,69,89383.04203700463,59311.99829565231
K1V,219301.0,69,89206.11969133155,59078.729706709586
K1V,221013.0,69,89024.6596325916,58859.80546553398
K1V,222739.0,69,88847.05135885949,58624.560134331674
K1V,224478.0,69,88669.73968390837,58411.20399235187
K1V,226231.0,69,88487.51989594073,58185.36725313972
K1V,227997.0,69,88311.43995606653,57962.3477234383
K1V,229778.0,69,88137.18280137096,57734.91346979638
K1V,231572.0,69,87947.61735209503,57515.142420932716
K1V,233380.0,69,87774.5770611972,57291.3738544922
K1V,235202.0,69,87593.29070963043,57076.08090952532
K1V,237039.0,69,87430.61923095408,56860.14997797127
K1V,238890.0,69,87249.68918393952,56641.56053595272
K1V,240755.0,69,87072.18486578863,56426.14752386099
K1V,242635.0,69,86898.1231211101,56209.6024911923
K1V,244529.0,69,86725.87574007045,55997.116283775635
K1V,246439.0,69,86543.02879451877,55777.45182551241
K1V,248363.0,69,86376.51815315554,55563.93235411786
K1V,250302.0,69,86202.42196023837,55359.45717424924
K1V,252257.0,69,86032.72818023716,55131.787153763005
K1V,254227.0,69,85861.74362465055,54932.83779852012
K1V,256212.0,69,85690.31351019538,54721.83141676207
K1V,258212.0,69,85514.54407813124,54509.41244579458
K1V,260228.0,69,85346.51477477449,54298.25093776843
K1V,262260.0,69,85174.54684254946,54090.95365647232
K1V,264308.0,69,84999.8333742576,53893.22766808636
K1V,266372.0,69,84840.63465296013,53681.08081398053
K1V,268452.0,69,84677.31948637195,53473.291733788596
K1V,270548.0,69,84500.54409225722,53269.49063980308
K1V,272661.0,69,84338.86056947775,53063.74516819821
K1V,274790.0,69,84163.19953237784,52857.10912639856
K1V,276935.0,69,83994.81289636905,52651.24478838311
K1V,279098.0,69,83835.58693036198,52463.2259604429
K1V,281277.0,69,83669.08678690577,52253.01353127212
K1V,283473.0,69,83511.62115521029,52058.89100822266
K1V,285687.0,69,83333.96914829974,51856.904511711706
K1V,287917.0,69,83171.64300055333,51657.87569649347
K1V,290166.0,69,83005.41666100812,51456.513805299735
K1V,292431.0,69,82842.9687531795,51261.185438303866
K1V,294715.0,69,82673.37085104389,51067.88878770026
K1V,297016.0,69,82522.8632905017,50863.35573193438
K1V,299335.0,69,82350.94898139675,50677.700774154015
K1V,301672.0,69,82187.62608510783,50473.22723169221
K1V,304028.0,69,82031.27804170443,50287.34568837294
K1V,306402.0,69,81872.33077772259,50090.87679954503
K1V,308794.0,69,81706.22420380694,49899.33743582295
K1V,311205.0,69,81556.4544178742,49703.37338907445
K1V,313635.0,69,81392.99705001593,49514.37824720126
K1V,316084.0,69,81234.90963757037,49319.581285238106
K1V,318553.0,69,81070.00500511129,49130.235617138955
K1V,321040.0,69,80917.50716508846,48944.986830300004
K1V,323547.0,69,80758.85101788378,48760.118313453975
K1V,326073.0,69,80606.863944952,48568.581892337206
K1V,328619.0,69,80446.63791187789,48381.94435214925
K1V,331185.0,69,80289.2966854,48187.00233777359
K1V,333771.0,69,80139.64672299962,48003.44180563302
K1V,336377.0,69,79980.61752680171,47815.09958138015
K1V,339004.0,69,79830.01108236455,47634.5155019788
K1V,341651.0,69,79676.1317271445,47456.18175497499
K1V,344319.0,69,79520.90292105246,47262.24788096637
K1V,347007.0,69,79374.07480142108,47082.4200667316
K1V,349717.0,69,79220.90263706223,46899.2734408904
K1V,352447.0,69,79070.21229354682,46720.83678438926
K1V,355199.0,69,78916.41939780614,46534.68688589771
K1V,357973.0,69,78767.78150875041,46358.89053896308
K1V,360768.0,69,78618.14545151687,46180.15809124739
K1V,363585.0,69,78466.90665036172,46004.60266676823
K1V,366424.0,69,78325.40746869051,45824.15407243959
K1V,369285.0,69,78176.48418013769,45644.5857167929
K1V,372169.0,69,78027.03920053398,45462.60664411632
K1V,375075.0,69,77881.74623280481,45290.05233428969
K1V,378003.0,69,77734.28670459807,45109.399823593405
K1V,380955.0,69,77592.704141751,44936.77027408516
K1V,383929.0,69,77447.50578713766,44763.19359076622
K1V,386927.0,69,77305.7458139155,44588.24905505814
K1V,389949.0,69,77155.74076942803,44411.32714867788
K1V,392993.0,69,77013.2562790293,44230.40901604864
K1V,396062.0,69,76875.180839089,44073.17001809475
K1V,399155.0,69,76733.04947180115,43899.735941276514
K1V,402271.0,69,76591.10679956975,43721.882143109986
K1V,405412.0,69,76442.97654600588,43557.04833341341
K1V,408578.0,69,76311.47838300324,43384.431987767566
K1V,411768.0,69,76174.45673800704,43215.979966470106
K1V,414983.0,69,76033.02754656159,43049.30583689614
K1V,418224.0,69,75891.27413950497,42881.63087582061
K1V,421489.0,69,75750.98374640138,42709.44340569444
K1V,424781.0,69,75614.68582835776,42539.24849235311
K1V,428097.0,69,75479.11497890647,42375.78705157589
K1V,431440.0,69,75346.99961786877,42206.88559781493
K1V,434809.0,69,75209.48451722888,42043.84128402139
K1V,438204.0,69,75079.87092429385,41877.87149088465
K1V,441626.0,69,74940.19886460883,41715.80522925579
K1V,445074.0,69,74806.28098537441,41551.00801107694
K1V,448549.0,69,74677.67980264453,41383.95066082227
K1V,452052.0,69,74543.96238107872,41222.991632548394
K1V,455581.0,69,74413.68469900539,41065.00558581118
K1V,459139.0,69,74279.56458841133,40901.57120717576
K1V,462724.0,69,74145.91099058378,40734.594987293334
K1V,466337.0,69,74023.81102218489,40578.58763948427
K1V,469978.0,69,73894.24484841083,40417.70670936562
K1V,473648.0,69,73761.70375667869,40260.28749973082
K1V,477346.0,69,73630.70669266592,40101.097118207
K1V,481074.0,69,73504.15357218386,39942.06247322218
K1V,484830.0,69,73370.20300621934,39788.53367567
K1V,488616.0,69,73247.6472814123,39626.50114147165
K1V,492431.0,69,73124.76570626516,39467.35348716486
K1V,496276.0,69,73001.45048131958,39311.011373727466
K1V,500151.0,69,72875.08417416297,39158.3425975778
K1V,504056.0,69,72749.73319387622,38999.073887957304
K1V,507992.0,69,72616.7632505771,38840.707521624594
K1V,511959.0,69,72490.60636295487,38683.7818328826
K1V,515956.0,69,72364.55299122758,38521.9648754387
K1V,519985.0,69,72239.47565785088,38365.46207681185
K1V,524045.0,69,72113.86096887695,38207.78885858576
K1V,528137.0,69,71986.62650426755,38052.08219929866
K1V,532261.0,69,71868.9790299368,37904.07735386653
K1V,536417.0,69,71745.63997730985,37747.52698942527
K1V,540606.0,69,71621.34362362229,37592.95740274518
K1V,544827.0,69,71495.59255093281,37438.82170511307
K1V,549081.0,69,71376.34291401348,37282.61449018565
K1V,553368.0,69,71258.88872089754,37132.026550814175
K1V,557689.0,69,71138.1829722759,36983.44585601214
K1V,562044.0,69,71023.56947972834,36827.70381211395
K1V,566433.0,69,70894.9281610036,36675.63164947352
K1V,570855.0,69,70781.60722012361,36524.03822318316
K1V,575313.0,69,70665.7327526219,36377.14392318933
K1V,579805.0,69,70540.14831195376,36227.036178686074
K1V,584332.0,69,70427.0152400343,36079.816626074164
K1V,588895.0,69,70323.29144223448,35930.817833820445
K1V,593493.0,69,70200.46874642983,35784.51431169522
K1V,598127.0,69,70089.32373752288,35627.43351331384
K1V,602798.0,69,69975.42811936102,35489.35139333531
K1V,607505.0,69,69863.1657343225,35342.016678581494
K1V,612248.0,69,69751.99926530839,35195.77218200122
K1V,617029.0,69,69641.59215012868,35049.223596133015
K1V,621847.0,69,69536.10824244683,34907.04874381672
K1V,626702.0,69,69424.16661257017,34762.00196408813
K1V,631596.0,69,69314.9411080751,34607.80666373035
K1V,636528.0,69,69202.88665901548,34475.090339280025
K1V,641498.0,69,69096.8237821796,34335.14176815796
K1V,646507.0,69,68994.01714624623,34191.61205976554
K1V,651555.0,69,68882.68590326371,34053.66765672183
K1V,656643.0,69,68783.87509191729,33909.55912133641
K1V,661770.0,69,68674.98170586652,33772.630200386564
K1V,666937.0,69,68573.50529299908,33630.18093985404
K1V,672145.0,69,68470.34920834558,33493.94681439748
K1V,677393.0,69,68366.4850929373,33357.26645331067
K1V,682682.0,69,68268.3018893575,33220.307053207674
K1V,688013.0,69,68163.37240602545,33077.92220004954
K1V,693385.0,69,68066.73513221684,32945.35241966648
K1V,698799.0,69,67966.86696697024,32812.13562781653
K1V,704256.0,69,67862.46860574864,32677.2156002106
K1V,709755.0,69,67770.44547633291,32543.04994155271
K1V,715297.0,69,67676.75434529979,32406.38945823199
K1V,720882.0,69,67577.14531921824,32276.088954636
K1V,726511.0,69,67485.71362320145,32146.682153184363
K1V,732184.0,69,67384.46376607103,32016.243217557407
K1V,737901.0,69,67288.01158152509,31882.50631836247
K1V,743663.0,69,67191.78657335395,31751.36930928149
K1V,749469.0,69,67106.46965839562,31623.984361931092
K1V,755321.0,69,67016.25166763183,31492.462504761857
K1V,761219.0,69,66922.70072003885,31369.538862648456
K1V,767163.0,69,66838.57579844697,31241.222059004547
K1V,773153.0,69,66744.43139088432,31117.625023903376
K1V,779190.0,69,66655.38796735376,30989.198331904336
K1V,785274.0,69,66564.30694954195,30868.7560534073
K1V,791406.0,69,66483.33168751677,30742.14439733034
K1V,797586.0,69,66395.3617115899,30621.88991344019
K1V,803814.0,69,66316.32060973061,30497.472053439375
K1V,810090.0,69,66218.9833300323,30368.039805973694
K1V,816415.0,69,66139.27411647105,30252.024959693088
K1V,822790.0,69,66053.13203236369,30134.453266268974
K1V,829215.0,69,65969.0918332903,30010.468167027615
K1V,835690.0,69,65890.76517992251,29890.20868070627
K1V,842215.0,69,65806.87090457429,29777.398960383678
K1V,848791.0,69,65727.83218266643,29660.68329765409
K1V,855419.0,69,65644.3299804438,29537.268436657516
K1V,862098.0,69,65566.41869059922,29427.112003698578
K1V,868830.0,69,65493.011660073396,29311.668110950803
K1V,875614.0,69,65408.827865389,29198.24822782049
K1V,882451.0,69,65330.305807295175,29085.013429330156
K1V,889341.0,69,65256.29458571358,28971.17554894754
K1V,896286.0,69,65177.06232036754,28860.045837460948
K1V,903284.0,69,65101.76760889297,28743.165733351867
K1V,910337.0,69,65033.09823361298,28636.38543404857
K1V,917445.0,69,64957.554713577556,28527.219654259912
K1V,924609.0,69,64880.02727380126,28417.156710044423
K1V,931829.0,69,64811.93358789121,28312.67399060108
K1V,939105.0,69,64738.54673503642,28204.088372360144
K1V,946437.0,69,64664.74055277807,28097.30436052083
K1V,953828.0,69,64604.633872006074,27992.806351620882
K1V,961275.0,69,64529.7480398662,27885.8799863376
K1V,968781.0,69,64456.08345828049,27783.316999875635
K1V,976346.0,69,64392.94584934564,27679.639094126193
K1V,983969.0,69,64325.25814291222,27580.605787875258
K1V,991653.0,69,64253.70442866116,27478.264058602894
K1V,999396.0,69,64190.097397065016,27376.880908214498
K1V,10000.0,91,170003.1901703135,708130.5830102975
K1V,10078.1,91,169938.72910779784,702920.2393177337
K1V,10156.8,91,169847.97482355908,697728.6905672381
K1V,10236.1,91,169741.87901461826,692630.50659654
K1V,10316.0,91,169651.78706692473,687547.9302284531
K1V,10396.6,91,169580.14124693742,682482.5811397999
