Repository: upb-lea/materialdatabase

Material database for power electronic usage
===============================================

The materialdatabase mainly contains complex magnetic and dielectric data of soft-magnetic ferrite materials under sinusoidal excitation.
Typical target applications of the provided material data are magnetic components in power electronic converters operated at switching frequencies reaching from 100 kHz to 3 MHz.
The database allows to compare materials and measurement setups, to work with fit functions (e.g., Steinmetz), and features data export as interpolation grids.
FEM solvers like Comsol can directly import these interpolation grids and incorporate the data in frequency-domain simulations.

File: materialdatabase/data/complex_permittivity/LEA_MTB/DMR96A.csv (part 18 of 18)
probe,f,T,eps_real,eps_imag
K1V,10477.7,91,169488.28557932918,677487.9487216107
K1V,10559.6,91,169407.9299866715,672518.3788387498
K1V,10642.0,91,169314.76507350607,667601.4512973113
K1V,10725.1,91,169208.42678137246,662685.7153164764
K1V,10808.8,91,169116.21353575858,657849.0135199411
K1V,10893.2,91,169019.7123903029,653056.9965649273
K1V,10978.3,91,168923.546546978,648266.2819709423
K1V,11064.0,91,168830.4631995673,643529.7206706317
K1V,11150.4,91,168746.2945093659,638832.5839412272
K1V,11237.5,91,168646.87067447643,634168.9572755789
K1V,11325.2,91,168559.0428461537,629563.1463500414
K1V,11413.7,91,168449.75382291895,624966.038813507
K1V,11502.8,91,168351.55898253142,620415.5097458272
K1V,11592.6,91,168266.8159426575,615928.7523682636
K1V,11683.1,91,168147.3323845317,611438.6360705319
K1V,11774.3,91,168049.72789253088,607004.3334221718
K1V,11866.3,91,167946.68938843746,602581.1420054008
K1V,11958.9,91,167838.08028153767,598221.0548801532
K1V,12052.3,91,167741.1687554896,593896.3126414967
K1V,12146.4,91,167640.53586964638,589604.0087741081
K1V,12241.3,91,167535.94560029832,585350.6021559131
K1V,12336.8,91,167425.65631930207,581102.6496040177
K1V,12433.2,91,167311.45086417728,576908.1463415164
K1V,12530.3,91,167202.08102197593,572758.6413683511
K1V,12628.1,91,167105.45105651417,568621.9186922163
K1V,12726.7,91,166987.7931573384,564511.8967082637
K1V,12826.1,91,166887.45071051296,560466.6042832336
K1V,12926.2,91,166764.8206363821,556448.8318140821
K1V,13027.2,91,166636.93281070265,552429.8926161559
K1V,13128.9,91,166540.11694148966,548457.7875577211
K1V,13231.4,91,166441.30143319588,544527.3322760011
K1V,13334.7,91,166318.48354082197,540619.9652051791
K1V,13438.8,91,166204.29708068393,536750.1949830875
K1V,13543.8,91,166079.27273112413,532907.9288489717
K1V,13649.5,91,165971.13599601178,529103.182055432
K1V,13756.1,91,165846.91618881738,525330.9576069283
K1V,13863.5,91,165731.88526697562,521565.4487022787
K1V,13971.8,91,165613.60152553613,517846.7410030136
K1V,14080.9,91,165485.55621168434,514159.7025211918
K1V,14190.8,91,165365.35136043787,510509.17108137056
K1V,14301.6,91,165240.66504357368,506869.25602786825
K1V,14413.3,91,165112.52081071315,503264.00638269633
K1V,14525.8,91,164992.38935052635,499707.004012865
K1V,14639.2,91,164888.2891691204,496175.52582968975
K1V,14753.6,91,164743.5167693371,492643.62731676607
K1V,14868.8,91,164619.97377779853,489149.8818831085
K1V,14984.9,91,164492.63829931986,485682.2555547391
K1V,15101.9,91,164367.96833409255,482256.5506355715
K1V,15219.8,91,164229.39563799044,478856.503146562
K1V,15338.6,91,164104.19137339087,475492.96606474376
K1V,15458.4,91,163970.35355079354,472139.8754084348
K1V,15579.1,91,163839.68645847248,468809.8956697054
K1V,15700.7,91,163704.7209071298,465515.56293263624
K1V,15823.3,91,163572.6179845991,462253.24211011996
K1V,15946.9,91,163445.58570015145,459000.9255313442
K1V,16071.4,91,163295.97984927913,455784.72350569954
K1V,16196.9,91,163176.010336466,452599.2422975429
K1V,16323.4,91,163035.42531326378,449414.5519184957
K1V,16450.8,91,162891.38043850902,446274.9046093443
K1V,16579.3,91,162755.14594844898,443166.87414157775
K1V,16708.7,91,162613.3334326156,440077.72308896907
K1V,16839.2,91,162476.60307332914,437010.14745045576
K1V,16970.7,91,162337.0977342294,433968.6135676733
K1V,17103.2,91,162183.92848545985,430939.7383985673
K1V,17236.8,91,162047.28850958816,427950.95129482856
K1V,17371.3,91,161893.94231739413,424984.04073439655
K1V,17507.0,91,161753.0457262811,422032.6411930875
K1V,17643.7,91,161615.0301534371,419113.89578174945
K1V,17781.5,91,161463.6150909616,416206.94879555074
K1V,17920.3,91,161329.0968852276,413340.03615482803
K1V,18060.2,91,161170.69111958373,410487.08230614243
K1V,18201.2,91,161031.3025516997,407668.35141770507
K1V,18343.4,91,160883.6546796497,404854.4544322537
K1V,18486.6,91,160729.78394348526,402064.76695369475
K1V,18630.9,91,160580.0764570242,399302.4317687741
K1V,18776.4,91,160427.086270601,396556.7625317099
K1V,18923.0,91,160274.5408435888,393852.4882062736
K1V,19070.8,91,160120.3100287011,391160.17828814377
K1V,19219.7,91,159959.01768066012,388468.723567116
K1V,19369.8,91,159806.87459601415,385832.6845806386
K1V,19521.0,91,159658.44593220667,383189.0287192834
K1V,19673.4,91,159495.5113965196,380586.42688316724
K1V,19827.1,91,159331.3384859305,377977.54098237085
K1V,19981.9,91,159187.24141931316,375402.30985642184
K1V,20137.9,91,159023.95445133524,372866.1155366169
K1V,20295.1,91,158864.3740664762,370342.34614342614
K1V,20453.6,91,158694.88081785134,367826.0645104544
K1V,20613.3,91,158533.27877661813,365344.1735962716
K1V,20774.3,91,158359.69958271156,362866.2860121369
K1V,20936.5,91,158209.02366353752,360422.17981659435
K1V,21100.0,91,158038.97050422887,357988.89818855404
K1V,21264.7,91,157875.78601523465,355569.7538762795
K1V,21430.8,91,157711.50391993494,353176.8826909759
K1V,21598.1,91,157546.57455117282,350820.647123333
K1V,21766.7,91,157375.79987626238,348457.94943437894
K1V,21936.7,91,157204.9340348781,346111.47542300005
K1V,22108.0,91,157032.55860207937,343800.21437147254
K1V,22280.6,91,156863.64319326164,341499.64627455594
K1V,22454.6,91,156694.06874863835,339219.6518087239
K1V,22629.9,91,156526.65133183356,336965.9961649334
K1V,22806.6,91,156344.55971157132,334722.0604695599
K1V,22984.7,91,156173.8344741247,332490.1119826285
K1V,23164.2,91,156010.84205848974,330286.6511985354
K1V,23345.1,91,155831.88764259967,328113.20473545603
K1V,23527.3,91,155653.87558552093,325925.13834481983
K1V,23711.0,91,155469.27340988873,323756.7909627541
K1V,23896.2,91,155294.5372470625,321636.0540486877
K1V,24082.8,91,155120.03179151806,319512.4449845956
K1V,24270.8,91,154938.7675680374,317408.58130065934
K1V,24460.3,91,154763.79260816652,315317.18879285257
K1V,24651.3,91,154586.2888214327,313259.07605022716
K1V,24843.8,91,154406.2107300113,311195.2033896573
K1V,25037.8,91,154228.20407890234,309164.991824102
K1V,25233.3,91,154038.53647473533,307125.70627168484
K1V,25430.3,91,153857.25854060941,305134.57286163396
K1V,25628.9,91,153663.75817674675,303117.2364783757
K1V,25829.0,91,153495.3617104991,301163.24310047494
K1V,26030.7,91,153303.4085050299,299196.0088117714
K1V,26234.0,91,153125.38298286425,297251.39812683436
K1V,26438.8,91,152927.44766218736,295328.4057996374
K1V,26645.3,91,152743.21595136044,293404.4848786237
K1V,26853.3,91,152554.75182144134,291509.1364480762
K1V,27063.0,91,152366.47327981013,289619.4315483818
K1V,27274.3,91,152175.00546657803,287749.7395699324
K1V,27487.3,91,151988.80741910162,285904.7450080655
K1V,27701.9,91,151800.3327715809,284064.03446245065
K1V,27918.2,91,151606.52834338552,282239.71097532334
K1V,28136.2,91,151423.13348709664,280430.1413239913
K1V,28355.9,91,151229.5100166161,278637.9538807271
K1V,28577.3,91,151030.59277161385,276853.3230359098
K1V,28800.4,91,150834.6054673856,275087.7262942981
K1V,29025.3,91,150650.0917161858,273339.5008100702
K1V,29252.0,91,150451.64124978025,271592.96002185607
K1V,29480.4,91,150258.10270561615,269878.49837432493
K1V,29710.6,91,150063.95411428687,268160.43595663394
K1V,29942.6,91,149875.54776858192,266454.7077016677
K1V,30176.4,91,149669.34977158776,264780.08117582253
K1V,30412.0,91,149474.20991576323,263098.67134028097
K1V,30649.4,91,149282.45051249838,261443.19733224172
K1V,30888.8,91,149081.54213291383,259794.55163424698
K1V,31130.0,91,148886.6151754604,258166.30283745594
K1V,31373.0,91,148677.96477540728,256531.4461121933
K1V,31618.0,91,148470.953337636,254927.69753849535
K1V,31864.9,91,148276.52300227486,253333.60410686806
K1V,32113.7,91,148081.5104525259,251752.0897842772
K1V,32364.4,91,147878.34373308378,250178.1581227005
K1V,32617.2,91,147671.6606587341,248609.5587973351
K1V,32871.8,91,147465.55284434312,247069.77193911118
K1V,33128.5,91,147266.21431891358,245525.82322152436
K1V,33387.2,91,147072.2561123037,244012.40448549818
K1V,33647.9,91,146861.79516074495,242500.51236207894
K1V,33910.6,91,146661.80587729154,241004.936660057
K1V,34175.4,91,146447.43416238448,239513.14081925715
K1V,34442.3,91,146253.6259210312,238038.9659030098
K1V,34711.2,91,146036.25780607265,236570.12524810733
K1V,34982.2,91,145834.12557375614,235119.3106364814
K1V,35255.4,91,145628.11198098992,233676.70493065816
K1V,35530.7,91,145427.75705503,232245.7070206736
K1V,35808.1,91,145214.19787374613,230825.7823660144
K1V,36087.7,91,145003.44683382253,229423.30073980425
K1V,36369.5,91,144796.35454224882,228016.4976659493
K1V,36653.5,91,144592.47723374193,226629.40205364727
K1V,36939.7,91,144382.27688354615,225256.36399263493
K1V,37228.1,91,144175.38550531096,223885.42541566698
K1V,37518.8,91,143958.99455369744,222525.8734989752
K1V,37811.8,91,143749.84012604802,221187.1183109464
K1V,38107.0,91,143534.37515534586,219848.15589952387
K1V,38404.6,91,143324.74142604784,218526.69980441302
K1V,38704.4,91,143115.29433237057,217213.98220078548
K1V,39006.6,91,142901.27003945952,215909.2741496711
K1V,39311.2,91,142685.49877269822,214606.1359616585
K1V,39618.2,91,142474.96888661946,213327.1782009005
K1V,39927.5,91,142255.25562985783,212045.73340868103
K1V,40239.3,91,142048.41842076418,210792.19360609163
K1V,40553.5,91,141839.5440090027,209540.24325674018
K1V,40870.1,91,141617.07915786302,208283.098250362
K1V,41189.3,91,141403.23267099308,207053.31507658237
K1V,41510.9,91,141187.5987671285,205825.3206580053
K1V,41835.0,91,140975.9848760727,204604.5259246531
K1V,42161.7,91,140764.89986490092,203403.33032303056
K1V,42490.9,91,140544.47237742608,202203.43918305138
K1V,42822.7,91,140329.52079177756,201014.0667917486
K1V,43157.1,91,140112.16852287765,199834.30404887095
K1V,43494.0,91,139890.91955482893,198661.8808217726
K1V,43833.6,91,139678.1246884826,197498.05972920993
K1V,44175.9,91,139460.4880805686,196342.28089495146
K1V,44520.9,91,139245.35422091317,195198.93248198248
K1V,44868.5,91,139025.40615637123,194059.80045916792
K1V,45218.8,91,138807.44225371798,192930.72209442352
K1V,45571.9,91,138592.75032530518,191808.43999535605
K1V,45927.8,91,138368.88951153358,190700.29646114976
K1V,46286.4,91,138158.79493148773,189599.89975755278
K1V,46647.8,91,137932.80505900632,188503.3847445979
K1V,47012.0,91,137718.41539146932,187419.87943290695
K1V,47379.1,91,137498.23951966834,186341.4205663167
K1V,47749.1,91,137276.69173655074,185268.46622376697
K1V,48121.9,91,137061.76928916853,184207.6859056886
K1V,48497.7,91,136837.04723641352,183146.99593026462
K1V,48876.3,91,136615.87435267685,182102.16890405415
K1V,49258.0,91,136399.7986147546,181069.78869149028
K1V,49642.6,91,136287.51658014313,180095.92119114642
K1V,50030.2,91,136034.09665866313,179083.91788604547
K1V,50420.9,91,135816.1472543177,178012.03694502363
K1V,50814.6,91,135601.8601600032,177042.66346016873
K1V,51211.4,91,135409.98528784225,176052.63955370602
K1V,51611.2,91,135173.1057978735,175060.20970419032
K1V,52014.2,91,134934.26475278108,174070.9790819206
K1V,52420.4,91,134719.21532496792,173081.87177356007
K1V,52829.7,91,134482.1031845669,172126.7657192154
K1V,53242.2,91,134279.4206036749,171188.8903839403
K1V,53657.9,91,134066.25883127574,170203.9467593585
K1V,54076.9,91,133838.4771179214,169263.51678189938
K1V,54499.2,91,133623.66356793698,168297.04640266267
K1V,54924.7,91,133395.0225028526,167368.69646880336
K1V,55353.6,91,133161.03507239243,166471.5932153181
K1V,55785.8,91,132939.54551226817,165533.864971614
K1V,56221.4,91,132710.44598599063,164583.85692898193
K1V,56660.4,91,132483.5714292141,163696.44844624656
K1V,57102.8,91,132279.44326486785,162815.6809935314
K1V,57548.7,91,132093.7025719163,161909.21728254386
K1V,57998.0,91,131856.03742458482,161039.24490365534
K1V,58450.9,91,131614.12246987285,160144.1574370162
K1V,58907.3,91,131395.64470717483,159273.2880057348
K1V,59367.3,91,131169.37605461033,158461.91283575492
K1V,59830.8,91,130960.86375995373,157548.87970748794
K1V,60298.0,91,130739.12039159643,156695.95006198128
K1V,60768.8,91,130473.34246831313,155812.6761598447
K1V,61243.3,91,130245.41641674364,154992.3151014022
K1V,61721.5,91,130009.3224675381,154158.25691868665
K1V,62203.5,91,129797.0408624849,153320.82906803527
K1V,62689.2,91,129596.215073454,152418.34794742032
K1V,63178.7,91,129328.12399124198,151659.45906409746
K1V,63672.0,91,129114.66065361725,150837.6843859758
K1V,64169.2,91,128892.67084224062,150064.92754726397
K1V,64670.2,91,128660.70864839145,149232.75550471104
K1V,65175.2,91,128455.05136888986,148427.56781193436
K1V,65684.1,91,128221.18571122849,147669.6500603067
K1V,66197.0,91,127985.17888318253,146855.42702102303
K1V,66713.9,91,127782.75813219666,146079.74834088734
K1V,67234.8,91,127515.42652751911,145319.03519115524
K1V,67759.8,91,127304.86471797686,144570.86169935012
K1V,68288.9,91,127105.51627080483,143756.61891598577
K1V,68822.1,91,126867.46730993765,143025.9454072936
K1V,69359.5,91,126668.76578759069,142251.3632050516
K1V,69901.1,91,126448.17842034683,141519.010909888
K1V,70446.9,91,126193.3654735688,140794.52334369766
K1V,70996.9,91,125993.97361557386,140041.5301942052
K1V,71551.3,91,125777.30914979253,139299.69064562203
K1V,72110.0,91,125543.21893763437,138585.09241353167
K1V,72673.1,91,125315.89100766914,137857.09464788745
K1V,73240.5,91,125106.05879814275,137130.65339844272
K1V,73812.4,91,124881.40651709115,136432.74309438534
K1V,74388.7,91,124635.10210684869,135726.38622449624
K1V,74969.6,91,124397.22039005166,135018.23326518902
K1V,75555.0,91,124185.22125893805,134335.28939514005
K1V,76144.9,91,123989.52932912904,133653.45851190257
K1V,76739.5,91,123754.23714535433,132935.59921986202
K1V,77338.7,91,123521.55159817534,132269.83042613516
K1V,77942.6,91,123293.69308808571,131590.07332675633
K1V,78551.2,91,123088.91747618046,130921.06798061784
K1V,79164.5,91,122837.11504580935,130267.28316603124
K1V,79782.7,91,122627.97493124302,129611.993699578
K1V,80405.6,91,122419.29207620077,128924.58135855041
K1V,81033.5,91,122188.70939358647,128284.77931809801
K1V,81666.2,91,121988.04109880947,127725.02885192679
K1V,82303.9,91,121733.30417068474,127003.53439846938
K1V,82946.5,91,121491.54872089138,126364.88249285272
K1V,83594.2,91,121286.77080954067,125723.85102366761
K1V,84246.9,91,121069.03387421965,125092.91129192176
K1V,84904.8,91,120851.51279934743,124476.30170965067
K1V,85567.7,91,120632.48702143894,123837.46833444097
K1V,86235.9,91,120399.85226033175,123235.80208601545
K1V,86909.2,91,120186.05366425509,122622.87928904014
K1V,87587.8,91,119948.0234031434,122009.29607713092
K1V,88271.8,91,119727.87603676745,121402.89628839525
K1V,88961.0,91,119509.58822173417,120796.35960459197
K1V,89655.6,91,119289.01946558832,120201.4956176993
K1V,90355.7,91,119058.88899241188,119602.89560712795
K1V,91061.2,91,118850.50704731424,119008.67639769276
K1V,91772.3,91,118620.3753513145,118435.84675721313
K1V,92488.9,91,118397.5320381518,117845.43220167272
K1V,93211.0,91,118159.20218661628,117285.1544794242
K1V,93938.9,91,117963.44479677826,116700.73981271446
K1V,94672.4,91,117740.0465263879,116131.77882421348
K1V,95411.6,91,117515.50918417575,115562.4275191521
K1V,96156.6,91,117305.11611301563,114996.44927705728
K1V,96907.4,91,117071.17940613885,114449.39865792287
K1V,97664.1,91,116843.28499277536,113885.31079078582
K1V,98426.7,91,116640.32614666814,113343.02795975862
K1V,99195.2,91,116419.5298577273,112787.25088671602
K1V,99969.8,91,116185.51721576312,112248.04600554697
K1V,100750.0,91,115988.56733086008,111702.9334121335
K1V,101537.0,91,115765.96478513618,111173.92293222145
K1V,102330.0,91,115529.53895867904,110627.93736855895
K1V,103129.0,91,115301.28787657,110101.17130183187
K1V,103934.0,91,115075.79392796369,109579.45297811007
K1V,104746.0,91,114860.2427786731,109058.1327653275
K1V,105564.0,91,114651.9076253987,108537.34716744993
K1V,106388.0,91,114428.40111634461,108022.07021316672
K1V,107219.0,91,114211.7120998856,107513.69441867231
K1V,108056.0,91,114003.23169633972,107010.11416077481
K1V,108900.0,91,113785.37652705869,106498.21626598721
K1V,109750.0,91,113551.2508554385,105980.92276126948
K1V,110607.0,91,113339.4605315678,105491.59242543728
K1V,111470.0,91,113102.95657585742,104999.5334784776
K1V,112341.0,91,112889.92327941231,104506.842692884
K1V,113218.0,91,112687.4671758815,104004.30340261375
K1V,114102.0,91,112467.20625590238,103522.91720103323
K1V,114993.0,91,112227.7408485247,103033.25281375828
K1V,115891.0,91,112024.9058685513,102556.27625068557
K1V,116796.0,91,111814.52450621808,102086.01962046885
K1V,117708.0,91,111591.737788549,101606.19618454755
K1V,118627.0,91,111384.09647240628,101133.04083028735
K1V,119553.0,91,111160.22327750514,100668.1516400504
K1V,120487.0,91,110946.68258700414,100202.30464847658
K1V,121428.0,91,110718.93430153083,99740.42389429302
K1V,122376.0,91,110500.3614964158,99304.46385071285
K1V,123331.0,91,110290.51434034092,98828.83862669162
K1V,124294.0,91,110077.91374464436,98380.91901118957
K1V,125265.0,91,109856.35106626802,97913.5258675606
K1V,126243.0,91,109653.02167238721,97474.69948120916
K1V,127229.0,91,109439.32811030086,97023.4621328194
K1V,128222.0,91,109227.83142437587,96591.43012672785
K1V,129223.0,91,109005.67134757878,96173.808792599
K1V,130232.0,91,108802.36619276006,95706.06909287666
K1V,131249.0,91,108573.33784691468,95276.95623173643
K1V,132274.0,91,108365.90183541506,94848.46863398238
K1V,133307.0,91,108146.78600057116,94417.93369104764
K1V,134348.0,91,107923.8352938834,93988.19641810976
K1V,135397.0,91,107722.77596768957,93566.08754535326
K1V,136454.0,91,107513.57637908273,93136.43659531555
K1V,137519.0,91,107304.01923391214,92733.19306157979
K1V,138593.0,91,107083.48199554771,92317.89075991111
K1V,139675.0,91,106884.98875786808,91890.48891200229
K1V,140766.0,91,106671.66706734814,91480.36041322938
K1V,141865.0,91,106455.39669698586,91077.77880553639
K1V,142973.0,91,106235.8278012169,90678.50714640373
K1V,144089.0,91,106027.01741682677,90269.25503715072
K1V,145214.0,91,105818.5962928324,89863.9634690159
K1V,146348.0,91,105602.42012158754,89465.82905929205
K1V,147491.0,91,105398.05753142538,89061.64267043714
K1V,148643.0,91,105183.652989815,88670.79704252142
K1V,149803.0,91,104976.53541879798,88288.28342441715
K1V,150973.0,91,104765.70391416388,87893.90807146928
K1V,152152.0,91,104554.13142724946,87502.0890537637
K1V,153340.0,91,104348.41536613424,87118.31179817716
K1V,154537.0,91,104134.67236022795,86740.18626218606
K1V,155744.0,91,103933.84529273465,86347.92467457152
K1V,156960.0,91,103715.11635892994,85969.96209875164
K1V,158186.0,91,103517.7543999478,85601.43035773812
K1V,159421.0,91,103298.58370243394,85229.41811222411
K1V,160666.0,91,103091.01012115054,84861.16438599532
K1V,161920.0,91,102880.46175036134,84488.6221846314
K1V,163184.0,91,102689.28528744318,84119.06666189671
K1V,164459.0,91,102483.07740209567,83749.78563085939
K1V,165743.0,91,102266.82305367562,83390.14292861921
K1V,167037.0,91,102058.53241860641,83028.89562845758
K1V,168341.0,91,101856.85465687331,82672.96759765489
K1V,169656.0,91,101650.57918451025,82303.85398115637
K1V,170980.0,91,101450.36907459659,81950.79579636299
K1V,172315.0,91,101242.83306498727,81591.47996525117
K1V,173661.0,91,101039.0845099732,81237.50965512365
K1V,175017.0,91,100835.82073521757,80891.69286928992
K1V,176384.0,91,100620.8716036013,80551.41013781377
K1V,177761.0,91,100424.09139103713,80197.34800304052
K1V,179149.0,91,100215.10092170056,79866.44346629658
K1V,180548.0,91,100002.87449809737,79518.23965218183
K1V,181957.0,91,99812.26381825871,79181.44407359647
K1V,183378.0,91,99614.20504739447,78837.8153154083
K1V,184810.0,91,99408.01955894784,78504.62445857644
K1V,186253.0,91,99209.53656486375,78166.42195946172
K1V,187707.0,91,99002.91733159653,77827.06485886563
K1V,189173.0,91,98811.06510854572,77508.1314056573
K1V,190650.0,91,98603.77855734291,77158.34444360643
K1V,192139.0,91,98400.14030145349,76852.62079234634
K1V,193639.0,91,98198.13153280359,76528.04512762708
K1V,195151.0,91,97995.7271934452,76183.26504544557
K1V,196675.0,91,97801.32779727525,75876.7038943185
K1V,198211.0,91,97594.91919853888,75543.7215405358
K1V,199758.0,91,97400.29791995091,75230.63904292238
K1V,201318.0,91,97199.09511075605,74910.96061571022
K1V,202890.0,91,97010.23427141832,74590.13544794776
K1V,204474.0,91,96807.84818268556,74280.32171196361
K1V,206071.0,91,96615.55326300398,73968.68432271935
K1V,207680.0,91,96412.81965343899,73658.5213336285
K1V,209302.0,91,96220.49832062262,73348.15938850965
K1V,210936.0,91,96025.07075309845,73044.02711966576
K1V,212583.0,91,95827.29128033579,72736.60938969071
K1V,214243.0,91,95629.63036284728,72429.38821029614
K1V,215916.0,91,95443.95882449551,72127.9381238964
K1V,217602.0,91,95246.02383270432,71831.68647590719
K1V,219301.0,91,95046.99752038375,71525.82522741094
K1V,221013.0,91,94854.99897830465,71228.72682598238
K1V,222739.0,91,94664.33719171066,70930.64503468318
K1V,224478.0,91,94472.19473685187,70633.3508581989
K1V,226231.0,91,94282.49178674161,70342.58035030865
K1V,227997.0,91,94085.2583885623,70047.02745578333
K1V,229778.0,91,93884.7601428712,69758.03262001985
K1V,231572.0,91,93697.46316206173,69465.17625364868
K1V,233380.0,91,93510.08475111403,69175.63963113594
K1V,235202.0,91,93315.13345967104,68883.61231005841
K1V,237039.0,91,93130.83272421507,68607.79313621257
K1V,238890.0,91,92936.73731452352,68317.53023259304
K1V,240755.0,91,92746.11188171143,68050.3201124602
K1V,242635.0,91,92570.00491556355,67754.97162506176
K1V,244529.0,91,92368.65267610335,67472.26374944078
K1V,246439.0,91,92178.17611737504,67199.24804186818
K1V,248363.0,91,91990.20211068826,66925.59888524552
K1V,250302.0,91,91797.40983772521,66647.24475318674
K1V,252257.0,91,91621.34493236073,66377.15378999738
K1V,254227.0,91,91433.36385820503,66105.03603925431
K1V,256212.0,91,91248.0290800164,65827.3446097557
K1V,258212.0,91,91058.82596711231,65560.45494642337
K1V,260228.0,91,90877.41541245265,65288.57995723597
K1V,262260.0,91,90693.97876106038,65013.86716473543
K1V,264308.0,91,90503.9133972449,64753.3522938836
K1V,266372.0,91,90318.46293432493,64490.38947703478
K1V,268452.0,91,90139.37069537742,64219.38679761482
K1V,270548.0,91,89955.42365234047,63956.1152605495
K1V,272661.0,91,89775.75876505351,63693.54331606484
K1V,274790.0,91,89587.18241223686,63433.843127549066
K1V,276935.0,91,89405.72742683272,63177.06421846754
K1V,279098.0,91,89233.77822249643,62915.32402825624
K1V,281277.0,91,89049.0447415256,62655.56092400577
K1V,283473.0,91,88880.64702601806,62407.0556863629
K1V,285687.0,91,88692.6463898673,62151.486912541965
K1V,287917.0,91,88506.07066863144,61888.62920339117
K1V,290166.0,91,88323.51654038443,61643.760432331765
K1V,292431.0,91,88152.6211767076,61385.93686773508
K1V,294715.0,91,87976.1887402055,61135.708034382464
K1V,297016.0,91,87797.23405567708,60892.35593071216
K1V,299335.0,91,87615.67581912555,60644.218336610305
K1V,301672.0,91,87434.4385277295,60398.32049563878
K1V,304028.0,91,87261.79798289436,60146.64641293011
K1V,306402.0,91,87090.2919774262,59900.717872243025
K1V,308794.0,91,86908.14454227405,59659.54363819779
K1V,311205.0,91,86735.35272620866,59417.40123397764
K1V,313635.0,91,86563.59988554222,59175.07296552028
K1V,316084.0,91,86391.59461384785,58935.66442336448
K1V,318553.0,91,86212.33238066999,58690.41855983873
K1V,321040.0,91,86041.48545105393,58447.613002918406
K1V,323547.0,91,85865.59917105878,58216.72162026425
K1V,326073.0,91,85704.76497315975,57976.98110126015
K1V,328619.0,91,85531.92070667588,57740.89163020008
K1V,331185.0,91,85357.18748697442,57505.24764484265
K1V,333771.0,91,85184.93014415044,57274.27466122669
K1V,336377.0,91,85009.58319997224,57034.951164715356
K1V,339004.0,91,84841.03220535257,56811.346928558785
K1V,341651.0,91,84670.81670585387,56583.354066752116
K1V,344319.0,91,84503.07368150387,56355.052957584456
K1V,347007.0,91,84321.84109960435,56121.99267100261
K1V,349717.0,91,84156.2583023659,55897.40693418499
K1V,352447.0,91,83986.41324961353,55671.22184849045
K1V,355199.0,91,83822.56743569755,55446.44965856688
K1V,357973.0,91,83660.1619262886,55220.295152272825
K1V,360768.0,91,83500.06030722258,54999.40784969935
K1V,363585.0,91,83316.25965131843,54783.315497434596
K1V,366424.0,91,83170.69302643789,54554.6289008603
K1V,369285.0,91,83006.7489472226,54326.37130226334
K1V,372169.0,91,82841.28682167538,54107.24729173022
K1V,375075.0,91,82677.67162049295,53885.17638529354
K1V,378003.0,91,82516.01955641652,53662.52543809439
K1V,380955.0,91,82358.29838276666,53450.59505481261
K1V,383929.0,91,82203.00086178478,53231.214207400044
K1V,386927.0,91,82043.04067501822,53016.934648481314
K1V,389949.0,91,81869.87530764067,52797.94398666351
K1V,392993.0,91,81718.1416817288,52584.45240702855
K1V,396062.0,91,81562.3641188093,52376.17992843874
K1V,399155.0,91,81401.35984452472,52165.100351650646
K1V,402271.0,91,81251.87590035389,51948.95656834043
K1V,405412.0,91,81088.45924341257,51739.26498120344
K1V,408578.0,91,80937.27460356156,51537.11560362572
K1V,411768.0,91,80780.80139056557,51329.750080023434
K1V,414983.0,91,80626.27303673484,51115.87864183477
K1V,418224.0,91,80471.37172648423,50908.06726519595
K1V,421489.0,91,80320.38249733101,50699.16495992336
K1V,424781.0,91,80159.6187895093,50497.57420838405
K1V,428097.0,91,80011.47565694836,50291.96292216351
K1V,431440.0,91,79860.38172105303,50091.0789524247
K1V,434809.0,91,79701.40618824428,49889.66076756947
K1V,438204.0,91,79554.74819168747,49685.45707573392
K1V,441626.0,91,79404.43686865653,49483.18922645144
K1V,445074.0,91,79251.3140802727,49284.7029284326
K1V,448549.0,91,79103.29856420135,49082.446492185474
K1V,452052.0,91,78957.56104190549,48889.01271026812
K1V,455581.0,91,78806.91501415578,48686.20455042326
K1V,459139.0,91,78661.6701128862,48489.74306629519
K1V,462724.0,91,78524.35061889984,48292.25708678301
K1V,466337.0,91,78373.44141935263,48100.152642504916
K1V,469978.0,91,78229.13118662123,47900.3810257235
K1V,473648.0,91,78084.88975482597,47707.56516985735
K1V,477346.0,91,77940.59553869415,47515.22724187388
K1V,481074.0,91,77794.92725858942,47320.51642595438
K1V,484830.0,91,77648.23501917426,47136.65005985873
K1V,488616.0,91,77503.87181893401,46940.04694288286
K1V,492431.0,91,77369.61255946018,46756.17372787397
K1V,496276.0,91,77229.6291326222,46558.297372674446
K1V,500151.0,91,77084.69461610143,46375.955741533115
K1V,504056.0,91,76942.5151080285,46181.66177809878
K1V,507992.0,91,76797.14375569465,45992.36731745361
K1V,511959.0,91,76661.8290758807,45803.959054062514
K1V,515956.0,91,76511.59922455184,45613.68692674873
K1V,519985.0,91,76372.13851707117,45419.86526840064
K1V,524045.0,91,76235.8544614837,45234.22956684832
K1V,528137.0,91,76094.88118103662,45043.98588991066
K1V,532261.0,91,75957.99754641198,44860.25899560401
K1V,536417.0,91,75818.15086897723,44681.3390187502
K1V,540606.0,91,75674.60316889688,44494.30597136473
K1V,544827.0,91,75538.32150968155,44300.88136862479
K1V,549081.0,91,75402.08549221174,44130.298896270666
K1V,553368.0,91,75266.46406585602,43944.29109385295
K1V,557689.0,91,75130.39791539164,43766.26687859205
K1V,562044.0,91,74998.90041471308,43575.08289135731
K1V,566433.0,91,74865.32134436427,43401.22578017151
K1V,570855.0,91,74724.63299026615,43221.96635153909
K1V,575313.0,91,74597.34468485454,43039.29078464885
K1V,579805.0,91,74455.99284464972,42856.47032694131
K1V,584332.0,91,74327.04400946548,42682.137869908234
K1V,588895.0,91,74197.7671068538,42510.83304154268
K1V,593493.0,91,74066.09511487442,42336.71999270416
K1V,598127.0,91,73939.85306846013,42157.2748014687
K1V,602798.0,91,73810.92323539728,41986.51942333986
K1V,607505.0,91,73681.93579811267,41811.93052576484
K1V,612248.0,91,73557.71508790173,41640.00485847512
K1V,617029.0,91,73431.40399316791,41465.67061016334
K1V,621847.0,91,73301.15939185367,41292.46239810959
K1V,626702.0,91,73180.60218953158,41126.680464256264
K1V,631596.0,91,73055.04731737816,40953.33557275255
K1V,636528.0,91,72932.53110197328,40781.330672403936
K1V,641498.0,91,72806.48081685542,40610.49179746989
K1V,646507.0,91,72677.21193839941,40448.128325683174
K1V,651555.0,91,72558.5888088422,40279.832432849
K1V,656643.0,91,72435.42536163179,40119.22545410945
K1V,661770.0,91,72319.70457371711,39950.95247021488
K1V,666937.0,91,72201.87595137155,39790.52077373785
K1V,672145.0,91,72081.41136089347,39623.487090067276
K1V,677393.0,91,71965.11405044739,39457.06936780008
K1V,682682.0,91,71853.92978674684,39294.06463004529
K1V,688013.0,91,71734.2804583821,39132.56603277469
K1V,693385.0,91,71620.05716612346,38977.36490649854
K1V,698799.0,91,71504.47193122265,38822.14470342895
K1V,704256.0,91,71381.64360642014,38655.34310834894
K1V,709755.0,91,71271.65251618584,38496.579806848385
K1V,715297.0,91,71162.6894184805,38335.26620165683
K1V,720882.0,91,71040.70061781886,38184.32925461175
K1V,726511.0,91,70934.05123118032,38030.36032686062
K1V,732184.0,91,70819.35938796081,37870.583077662224
K1V,737901.0,91,70711.50625794564,37722.01867831258
K1V,743663.0,91,70604.85053958715,37564.50401766341
K1V,749469.0,91,70496.37976468829,37419.379702563645
K1V,755321.0,91,70388.95517422573,37263.84283648573
K1V,761219.0,91,70279.21544356878,37112.67441505309
K1V,767163.0,91,70176.9645475888,36957.081253206816
K1V,773153.0,91,70068.80945585943,36812.06736857139
K1V,779190.0,91,69962.45126979722,36663.2217044328
K1V,785274.0,91,69857.12198186092,36512.81408740798
K1V,791406.0,91,69758.18326385862,36368.9185181749
K1V,797586.0,91,69653.49765614541,36222.858798806395
K1V,803814.0,91,69555.68049803835,36077.03761049433
K1V,810090.0,91,69451.80250272487,35929.222097280945
K1V,816415.0,91,69353.46603426966,35795.99306613076
K1V,822790.0,91,69248.2810339139,35647.62426547363
K1V,829215.0,91,69148.01497593739,35511.01593372325
K1V,835690.0,91,69051.51903417743,35366.324700455036
K1V,842215.0,91,68957.26784760639,35225.27666588072
K1V,848791.0,91,68858.90233618069,35086.422848685215
K1V,855419.0,91,68762.06704996237,34947.33282099981
K1V,862098.0,91,68667.7655091345,34812.887383420755
K1V,868830.0,91,68577.33136671694,34672.3066813824
K1V,875614.0,91,68477.09125346717,34539.12946755035
K1V,882451.0,91,68388.78239385014,34402.40526420338
K1V,889341.0,91,68289.87929229591,34265.62691296697
K1V,896286.0,91,68195.39838045268,34143.16163296729
K1V,903284.0,91,68112.13861024311,34005.633596142055
K1V,910337.0,91,68013.819012641,33875.467692816244
K1V,917445.0,91,67935.39281479617,33749.14071766172
K1V,924609.0,91,67844.20412123542,33609.55420550529
K1V,931829.0,91,67756.34506888053,33490.36156690533
K1V,939105.0,91,67668.18686995769,33357.77762349444
K1V,946437.0,91,67580.80758981631,33235.71468491768
K1V,953828.0,91,67495.19939021168,33107.3441867257
K1V,961275.0,91,67408.78041844672,32978.44543382721
K1V,968781.0,91,67320.02646169662,32859.77307097088
K1V,976346.0,91,67234.48600187106,32734.945910779996
K1V,983969.0,91,67161.92634458942,32610.48578308426
K1V,991653.0,91,67078.36957168624,32495.29506030876
K1V,999396.0,91,66995.44025196288,32366.09107660079
