Repository: upb-lea/materialdatabase

Material database for power electronic usage
===============================================

The materialdatabase mainly contains complex magnetic and dielectric data of soft-magnetic ferrite materials under sinusoidal excitation.
Typical target applications of the provided material data are magnetic components in power electronic converters operated at switching frequencies reaching from 100 kHz to 3 MHz.
The database allows to compare materials and measurement setups, to work with fit functions (e.g., Steinmetz), and features data export as interpolation grids.
FEM solvers like Comsol can directly import these interpolation grids and incorporate the data in frequency-domain simulations.
The amplitude-dependency of the complex permeability is then typically modeled via local linearization (e.g., based on Newton iterations).
The open-source FEM Magnetics Toolbox (`FEMMT <https://github.com/upb-lea/FEM_Magnetics_Toolbox>`__) automatically allows to import material data from this database.

Overview
-------------------

..
    Key features
    ~~~~~~~~~~~~~~~~~
..

* Measurement data is stored in a .csv-files for each combination of material and measurement setup.
* Data sources:
    * Complex Permeability:
        * Datasheet:
            Data based on datasheet or manufacturer design tool data (e.g., `TDK MDT <https://www.tdk-electronics.tdk.com/de/194550/design-support/tools-fuer-entwickler/ferrite-magnetic>`__ ). The complex permeability is computed from the given loss density and amplitude permeability.
        * MagNet:
            Data from the `MagNet <https://mag-net.princeton.edu/>`__ project. The time series data of the sinusoidal measurements is simplified to complex permeability assuming perfectly elliptical hysteresis. For the MagNet data, also DC bias is provided.
        * LEA MTB (LEA Material Test Bench):
            Data from measurements at the department of Power Electronics and Electrical Drives at Paderborn University. The measurements are taken with a setup employing the `capacitive compensated two-winding method <https://ieeexplore.ieee.org/document/6648460>`__.
    * Complex Permittivity:
        * LEA MTB (LEA Material Test Bench):
            Measurements at the department of Power Electronics and Electrical Drives at Paderborn University. The dielectric measurements are taken with a Wayne Kerr 6515B impedance analyzer on thin silver-plated cuboidal cores.
* The database currently contains the ferrite materials listed in the following table:

|material_overview|

Example Data
------------------------------------
The data is stored in .csv files:

|material_data|

Example Code
------------------------------------

Material properties can be loaded as follows:
::
    mdb_data = mdb.Data()
    material_name = mdb.Material.N95

    permeability = mdb_data.get_complex_permeability(material=material_name,
                                                     data_source=mdb.DataSource.LEA_MTB,
                                                     pv_fit_function=mdb.FitFunction.enhancedSteinmetz)
    print(f"Exemplary complex permeability data: \n {permeability.measurement_data.head()} \n")

    permittivity = mdb_data.get_complex_permittivity(material=material_name,
                                                     data_source=mdb.DataSource.LEA_MTB)
    print(f"Exemplary complex permittivity data: \n {permittivity.measurement_data.head()} \n ")


Output:
::
    Exemplary complex permeability data:
                probe        f       T         b      mu_real     mu_imag  h_offset
    0  R29.5x19x14.9  59629.0  30.145  0.040125  3955.516035  333.486173         0
    1  R29.5x19x14.9  58929.0  30.154  0.049834  4050.789996  380.241871         0
    2  R29.5x19x14.9  58329.0  30.154  0.058502  4138.476021  424.009115         0
    3  R29.5x19x14.9  57929.0  30.147  0.066572  4239.539939  458.079275         0
    4  R29.5x19x14.9  57529.0  30.158  0.074332  4303.405675  488.755116         0

    Exemplary complex permittivity data:
       probe         f   T      eps_real      eps_imag
    0   LE2  107760.0  28  95567.710843  36977.344836
    1   LE2  121546.0  28  93791.671181  35002.540113
    2   LE2  137096.0  28  92085.767038  33189.049457
    3   LE2  154635.0  28  90442.389511  31563.885192
    4   LE2  174418.0  28  88863.933437  30088.808585

Adding a Fit Function
------------------------------------

New magnetic loss fit functions are added in two places:

1. Add the model function to ``materialdatabase/processing/utils/empirical/permeability.py``.
   The function must accept the input tuple ``(f, T, b)`` followed by its fit parameters and return the modeled loss density.
   For example:

   .. code-block:: python

       def temperature_enhanced_steinmetz_qT(
               fTb, alpha, beta, k_b, k_f, k_alpha2, c_0, c_1, c_2):
           f, T, b = fTb
           temperature_factor = c_0 - c_1 * T + c_2 * T ** 2

File: materialdatabase/data/datasheet_curves/3C95/b_over_h_at_f_T.csv
h,b,T,f
8.07299,0.00397188,25,0
8.29155,0.00888468,25,0
8.50613,0.0135637,25,0
8.66574,0.01773173,25,0
8.86377,0.02210014,25,0
9.15584,0.02624814,25,0
9.37042,0.03151829,25,0
9.57308,0.03456416,25,0
9.78400,0.03936572,25,0
10.04993,0.04406819,25,0
10.27416,0.05005069,25,0
10.76521,0.05563439,25,0
11.00363,0.05976271,25,0
11.49240,0.06524327,25,0
11.80832,0.06983212,25,0
12.21868,0.0750884,25,0
12.61300,0.07978701,25,0
12.97606,0.08463336,25,0
13.35808,0.0888187,25,0
13.77958,0.09383551,25,0
14.21778,0.09854899,25,0
14.53124,0.10269847,25,0
14.79226,0.10596026,25,0
15.09575,0.10942521,25,0
15.64100,0.11419092,25,0
16.14467,0.1192785,25,0
16.58278,0.12356231,25,0
17.05367,0.12805054,25,0
17.50071,0.13223697,25,0
17.96479,0.13674676,25,0
18.40398,0.14097689,25,0
18.94451,0.14560033,25,0
19.48262,0.14981801,25,0
19.93180,0.15440221,25,0
20.39162,0.1589839,25,0
20.92807,0.16329971,25,0
21.58374,0.16803562,25,0
22.26921,0.17398735,25,0
22.86528,0.17863175,25,0
23.40173,0.18277195,25,0
23.99780,0.18734035,25,0
24.57151,0.19220244,25,0
25.37501,0.19670339,25,0
25.94162,0.20070923,25,0
26.46773,0.20462935,25,0
27.14752,0.20887789,25,0
27.57417,0.21347222,25,0
28.20004,0.21724065,25,0
28.77954,0.22163202,25,0
29.68890,0.22665995,25,0
30.67370,0.23307284,25,0
31.65720,0.23854887,25,0
32.41145,0.2428424,25,0
33.10814,0.24684416,25,0
33.93997,0.25129461,25,0
34.66732,0.25528946,25,0
35.47200,0.25949757,25,0
36.30649,0.26371283,25,0
37.17078,0.26790711,25,0
38.06487,0.27213525,25,0
38.98877,0.27630495,25,0
39.94247,0.28046297,25,0
40.95578,0.28467386,25,0
42.02869,0.28889866,25,0
43.16121,0.29301215,25,0
44.45183,0.29734239,25,0
45.57526,0.30078784,25,0
46.82699,0.30456059,25,0
48.07872,0.30771428,25,0
49.37234,0.31024129,25,0
50.51206,0.31372264,25,0
51.57083,0.31783066,25,0
52.90683,0.32246652,25,0
54.15856,0.32556773,25,0
55.41029,0.32833974,25,0
56.66202,0.33094476,25,0
57.91375,0.33327305,25,0
59.16549,0.33543436,25,0
60.41722,0.33738574,25,0
61.66895,0.33924647,25,0
62.92068,0.34108334,25,0
64.17241,0.34276277,25,0
65.42414,0.34431815,25,0
66.67587,0.3458449,25,0
67.92761,0.34777402,25,0
69.17934,0.34899859,25,0
70.43107,0.35023431,25,0
71.68280,0.3512267,25,0
72.93453,0.35254829,25,0
74.18626,0.35405119,25,0
75.43799,0.3548241,25,0
76.68972,0.35587375,25,0
77.94146,0.35691862,25,0
79.19319,0.3579778,25,0
80.44492,0.35897496,25,0
81.69665,0.35996735,25,0
82.94838,0.36105039,25,0
84.20011,0.36199506,25,0
85.45184,0.36267256,25,0
86.70358,0.36355521,25,0
87.95531,0.3643997,25,0
89.20704,0.36519647,25,0
90.45877,0.36600279,25,0
91.71050,0.36679002,25,0
92.96223,0.36754385,25,0
94.21396,0.36835017,25,0
95.46570,0.36902766,25,0
96.71743,0.36969084,25,0
97.96916,0.37038742,25,0
99.22089,0.37149432,25,0
100.47262,0.37177104,25,0
101.72435,0.37238651,25,0
102.97608,0.37301153,25,0
104.22781,0.37363177,25,0
105.47955,0.37426156,25,0
106.73128,0.37481023,25,0
107.98301,0.37538754,25,0
109.23474,0.37600301,25,0
110.48647,0.3765326,25,0
111.73820,0.37708128,25,0
112.98993,0.37760132,25,0
114.24167,0.37812137,25,0
115.49340,0.37863188,25,0
116.74513,0.37911853,25,0
117.99686,0.37960041,25,0
119.24859,0.38012046,25,0
120.50032,0.38058326,25,0
121.75205,0.38106037,25,0
123.00379,0.38154225,25,0
124.25552,0.38216057,25,0
125.50725,0.38242968,25,0
126.75898,0.38282091,25,0
128.01071,0.38319782,25,0
129.26244,0.38366062,25,0
130.51417,0.38404708,25,0
131.76590,0.38439537,25,0
133.01764,0.38485339,25,0
134.26937,0.385216,25,0
135.52110,0.38556429,25,0
136.77283,0.38598891,25,0
138.02456,0.38629427,25,0
139.27629,0.38671412,25,0
140.52802,0.38702424,25,0
141.77976,0.38735822,25,0
143.03149,0.38772082,25,0
144.28322,0.38801186,25,0
145.53495,0.38836492,25,0
146.78668,0.38863687,25,0
148.03841,0.38903288,25,0
149.29014,0.38923803,25,0
150.54188,0.38957678,25,0
151.79361,0.3898535,25,0
153.04534,0.39022565,25,0
154.29707,0.39042604,25,0
155.54880,0.39078387,25,0
156.80053,0.39106059,25,0
158.05226,0.39137071,25,0
159.30399,0.39154247,25,0
160.55573,0.39177626,25,0
161.80746,0.39208638,25,0
163.05919,0.39226768,25,0
164.31092,0.39258734,25,0
165.56265,0.39276864,25,0
166.81438,0.39300243,25,0
168.06611,0.39327438,25,0
169.31785,0.39344614,25,0
170.56958,0.39371809,25,0
171.82131,0.39391371,25,0
173.07304,0.3940807,25,0
174.32477,0.39446716,25,0
175.57650,0.39482976,25,0
176.82823,0.3946914,25,0
178.07996,0.39496335,25,0
179.33170,0.39511602,25,0
180.58343,0.39527824,25,0
181.83516,0.39548817,25,0
183.08689,0.39567901,25,0
184.33862,0.39582215,25,0
185.59035,0.39597482,25,0
186.84208,0.3963361,25,0
188.09382,0.39656225,25,0
189.34555,0.39681642,25,0
190.59728,0.39688106,25,0
192.04600,0.39724913,25,0
193.10074,0.39735582,25,0
194.45097,0.39755922,25,0
195.60420,0.39764142,25,0
196.85594,0.39773344,25,0
198.10767,0.39773344,25,0
199.35940,0.39771912,25,0
200.61113,0.39780023,25,0
201.86286,0.39798631,25,0
203.11459,0.39803402,25,0
204.36632,0.39803402,25,0
205.61805,0.39843671,25,0
206.86979,0.39850828,25,0
208.12152,0.39866572,25,0
209.37325,0.3991476,25,0
210.62498,0.39926688,25,0
211.87671,0.39926688,25,0
213.12844,0.39935753,25,0
214.38017,0.39937184,25,0
215.63191,0.39950066,25,0
216.88364,0.39962471,25,0
218.13537,0.39966765,25,0
219.38710,0.39966765,25,0
220.63883,0.39966765,25,0
221.89056,0.39969628,25,0
223.14229,0.39976785,25,0
224.39403,0.39978978,25,0
225.64576,0.39997585,25,0
226.89749,0.40006842,25,0
228.14922,0.39998254,25,0
229.40095,0.39996823,25,0
230.65268,0.39996823,25,0
231.90441,0.39996823,25,0
233.15614,0.39996823,25,0
234.40788,0.39996823,25,0
235.65961,0.39999209,25,0
236.91134,0.40001594,25,0
238.16307,0.40006842,25,0
239.41480,0.40006842,25,0
240.66653,0.40006842,25,0
241.91826,0.40006842,25,0
243.17000,0.40006842,25,0
244.42173,0.40006842,25,0
245.67346,0.40006842,25,0
246.92519,0.40006842,25,0
248.17692,0.40006842,25,0
249.42865,0.40003026,25,0
250.44196,0.40050072,25,0
249.44037,0.40036073,25,0
248.41535,0.40039955,25,0
247.16361,0.40039955,25,0
245.91188,0.40039955,25,0
244.66015,0.40039955,25,0
243.40842,0.40039955,25,0
242.15669,0.40039955,25,0
240.90496,0.40039955,25,0
239.65323,0.40039955,25,0
238.40150,0.40039955,25,0
237.14976,0.40035661,25,0
235.89803,0.40029936,25,0
234.64630,0.40029936,25,0
233.39457,0.40029936,25,0
232.14284,0.40029936,25,0
230.89111,0.40029936,25,0
229.63938,0.40029936,25,0
228.38764,0.40028982,25,0
227.13591,0.40019916,25,0
225.88418,0.40021825,25,0
224.63245,0.40017531,25,0
223.38072,0.40009897,25,0
222.12899,0.40004649,25,0
220.87726,0.39999878,25,0
219.62552,0.39999878,25,0
218.37379,0.39999878,25,0
217.12206,0.39997492,25,0
215.87033,0.39985087,25,0
214.61860,0.39972205,25,0
213.36687,0.3996982,25,0
212.11514,0.39960755,25,0
210.86341,0.39959801,25,0
209.61167,0.39955029,25,0
208.35994,0.39949781,25,0
207.10821,0.39949781,25,0
205.85648,0.39949781,25,0
204.60475,0.39940716,25,0
203.35302,0.39939762,25,0
202.10129,0.39922586,25,0
200.84955,0.39920678,25,0
199.59782,0.39906649,25,0
198.34609,0.39909704,25,0
197.09436,0.39904933,25,0
195.84263,0.39900602,25,0
194.68939,0.39902254,25,0
193.33917,0.39907742,25,0
192.08743,0.39917735,25,0
190.83570,0.39905303,25,0
189.58397,0.39916669,25,0
188.33224,0.39903787,25,0
187.08051,0.39906649,25,0
185.82878,0.39899016,25,0
184.57705,0.3989663,25,0
183.32532,0.3989663,25,0
182.07358,0.3989663,25,0
180.82185,0.39888996,25,0
179.57012,0.39885657,25,0
178.31839,0.39876591,25,0
177.06666,0.39872297,25,0
175.81493,0.39868481,25,0
174.56320,0.39866572,25,0
173.31146,0.39865801,25,0
172.05973,0.39853583,25,0
170.80800,0.3984301,25,0
169.55627,0.39836818,25,0
168.30454,0.39822842,25,0
167.05281,0.39817268,25,0
165.80108,0.39756638,25,0
164.54934,0.39742126,25,0
163.29761,0.39731868,25,0
162.04588,0.39719018,25,0
160.79415,0.39713552,25,0
159.54242,0.39674535,25,0
158.29069,0.39651873,25,0
157.03896,0.39643762,25,0
155.78723,0.39628972,25,0
154.53549,0.39621338,25,0
153.28376,0.39602253,25,0
152.03203,0.39586986,25,0
150.75863,0.39574646,25,0
149.52857,0.39576967,25,0
148.27684,0.39542615,25,0
147.02511,0.39524962,25,0
145.77337,0.39511125,25,0
144.52164,0.39500629,25,0
143.26991,0.39472957,25,0
142.01818,0.39461506,25,0
140.76645,0.39446716,25,0
139.51472,0.39425723,25,0
138.26299,0.39403776,25,0
137.01126,0.39388508,25,0
135.75952,0.39373241,25,0
134.50779,0.39346045,25,0
133.25606,0.39330778,25,0
132.00433,0.39313125,25,0
130.75260,0.3928593,25,0
129.50087,0.39269231,25,0
128.24914,0.39246807,25,0
126.99740,0.39221997,25,0
125.74567,0.39204821,25,0
124.49394,0.39197664,25,0
123.24221,0.3915377,25,0
121.99048,0.39133254,25,0
120.73875,0.39103197,25,0
119.48702,0.39083635,25,0
118.23528,0.390531,25,0
116.98355,0.39028767,25,0
115.73182,0.39002526,25,0
114.48009,0.38974377,25,0
113.22836,0.38947182,25,0
111.97663,0.38917124,25,0
110.72490,0.38891837,25,0
109.47317,0.38857485,25,0
108.22143,0.38828858,25,0
106.96970,0.38795938,25,0
105.71797,0.38763971,25,0
104.46624,0.38732005,25,0
103.21451,0.38695268,25,0
101.96278,0.38666164,25,0
100.71105,0.38623224,25,0
99.38646,0.38538458,25,0
98.20758,0.38552135,25,0
96.95585,0.38514443,25,0
95.70412,0.38481522,25,0
94.45239,0.38433811,25,0
93.20066,0.38394211,25,0
91.94893,0.38355565,25,0
90.69719,0.38313103,25,0
89.44546,0.38263006,25,0
88.19373,0.38221498,25,0
86.94200,0.38175218,25,0
85.69027,0.3812703,25,0
84.43854,0.38075025,25,0
83.18681,0.38025406,25,0
81.93508,0.37971969,25,0
80.68334,0.37917102,25,0
79.43161,0.37861757,25,0
78.17988,0.37806412,25,0
76.92815,0.37749636,25,0
75.67642,0.37682841,25,0
74.43552,0.37613139,25,0
73.17296,0.37550681,25,0
71.92122,0.37482932,25,0
70.66949,0.37410888,25,0
69.41776,0.37334073,25,0
68.16603,0.37257736,25,0
66.91430,0.37174719,25,0
65.66257,0.37088839,25,0
64.41084,0.36999142,25,0
63.15911,0.36904675,25,0
61.90737,0.3680305,25,0
60.65564,0.36698086,25,0
59.40391,0.36582148,25,0
58.15218,0.36460963,25,0
56.90045,0.36328803,25,0
55.62704,0.36181289,25,0
54.39699,0.36088978,25,0
53.14525,0.35929317,25,0
51.94685,0.35700187,25,0
50.84616,0.35405499,25,0
49.62849,0.35158022,25,0
48.40385,0.34986715,25,0
47.10515,0.34722383,25,0
46.23093,0.34418456,25,0
44.97920,0.34084002,25,0
43.72747,0.3371949,25,0
42.47573,0.33335893,25,0
41.22400,0.32934644,25,0
40.00207,0.32529435,25,0
38.80995,0.32109626,25,0
37.64763,0.3169451,25,0
36.51511,0.31270535,25,0
35.41239,0.30845857,25,0
34.48765,0.30444905,25,0
33.38307,0.30005959,25,0
32.36651,0.29618834,25,0
31.41877,0.29188497,25,0
30.46507,0.28765808,25,0
29.51137,0.28338735,25,0
28.58748,0.27910201,25,0
27.69338,0.27490058,25,0
26.79929,0.27056556,25,0
25.93500,0.26633217,25,0
25.26188,0.26275308,25,0
24.39517,0.25841548,25,0
23.69182,0.25457833,25,0
22.88153,0.25027284,25,0
21.94138,0.24547889,25,0
21.19630,0.24150906,25,0
20.42142,0.23727012,25,0
19.64654,0.2328308,25,0
18.87166,0.2284146,25,0
18.12658,0.22407097,25,0
17.41130,0.21983782,25,0
16.69603,0.21555456,25,0
15.98075,0.21122121,25,0
15.26548,0.20681272,25,0
14.72902,0.20355228,25,0
14.02029,0.19909429,25,0
13.38788,0.19449899,25,0
12.58320,0.1897298,25,0
11.92753,0.1854048,25,0
11.30166,0.18122858,25,0
10.67580,0.17698859,25,0
10.04993,0.17275771,25,0
9.42407,0.1684321,25,0
8.82800,0.16426407,25,0
8.23194,0.16008602,25,0
7.58621,0.1549409,25,0
6.77600,0.14970441,25,0
6.11592,0.14426014,25,0
5.46025,0.139778,25,0
4.92379,0.13573688,25,0
4.35753,0.13139073,25,0
3.79128,0.12704235,25,0
3.30250,0.12299455,25,0
2.77255,0.11866257,25,0
2.25641,0.11440133,25,0
1.65737,0.10987928,25,0
1.03560,0.10457308,25,0
0.27066,0.09915272,25,0
-0.30293,0.093127,25,0
-0.89407,0.08836832,25,0
-1.40298,0.08358719,25,0
-1.88184,0.07913828,25,0
-2.44875,0.07416547,25,0
-2.93722,0.06969656,25,0
-3.42809,0.06513483,25,0
-3.92774,0.06056426,25,0
-4.43753,0.05664565,25,0
-4.83746,0.05273606,25,0
-5.14346,0.0497567,25,0
-5.65632,0.04429291,25,0
-6.04376,0.04021791,25,0
-6.48484,0.03588003,25,0
-6.92295,0.03119517,25,0
-7.40193,0.02661313,25,0
-7.81704,0.02193984,25,0
-8.27211,0.01719223,25,0
-8.68019,0.01282997,25,0
-9.07909,0.00846002,25,0
-9.52546,0.00365755,25,0
12.28788,0.00301246,100,0
12.55339,0.0077757,100,0
12.72104,0.01254674,100,0
13.03876,0.01776035,100,0
13.31074,0.0230066,100,0
13.56984,0.02785123,100,0
13.82003,0.03244758,100,0
14.14289,0.03771607,100,0
14.45748,0.04301377,100,0
14.66402,0.04671423,100,0
15.24230,0.05529893,100,0
15.51968,0.06065561,100,0
15.80619,0.06521846,100,0
16.14646,0.07052144,100,0
16.53748,0.07625649,100,0
16.88975,0.08174256,100,0
17.18480,0.08694509,100,0
17.52781,0.09217061,100,0
17.83933,0.09637214,100,0
18.09949,0.10040844,100,0
18.36293,0.10472855,100,0
18.64441,0.10853168,100,0
18.94244,0.11291513,100,0
19.31086,0.11761366,100,0
19.69987,0.12269186,100,0
20.05385,0.12758785,100,0
20.41149,0.13222456,100,0
20.79474,0.13679272,100,0
21.13670,0.14116368,100,0
21.42097,0.14493837,100,0
21.70067,0.14854439,100,0
21.88759,0.15203991,100,0
22.29757,0.15621974,100,0
22.67652,0.16018399,100,0
23.03416,0.16439766,100,0
23.40487,0.16868575,100,0
23.72601,0.17241575,100,0
23.98317,0.1759781,100,0
24.37106,0.17972887,100,0
24.72470,0.18408804,100,0
24.96967,0.18711557,100,0
25.24783,0.1909461,100,0
25.61879,0.19438858,100,0
25.87717,0.19731367,100,0
26.28428,0.20138831,100,0
26.78347,0.20600249,100,0
27.20057,0.21066445,100,0
27.77737,0.21459742,100,0
28.24415,0.21885526,100,0
28.62965,0.22324772,100,0
29.05057,0.22790211,100,0
29.49320,0.23170367,100,0
29.99985,0.23622773,100,0
30.58474,0.24157904,100,0
30.99186,0.24553546,100,0
31.59905,0.2495603,100,0
31.97756,0.25323732,100,0
32.38156,0.25655287,100,0
32.81952,0.26011543,100,0
33.38578,0.26446714,100,0
33.95518,0.2687997,100,0
34.57365,0.27311428,100,0
35.20377,0.27762796,100,0
35.85944,0.28213664,100,0
36.51511,0.2863994,100,0
37.20058,0.29060334,100,0
37.81265,0.29478134,100,0
38.44594,0.29849513,100,0
38.92320,0.30183511,100,0
39.81581,0.30625406,100,0
40.56833,0.31037085,100,0
41.41104,0.31457501,100,0
42.40503,0.31934774,100,0
43.37190,0.32324421,100,0
44.29022,0.32702984,100,0
45.38831,0.33116748,100,0
46.64817,0.33552501,100,0
47.89990,0.33914628,100,0
49.00432,0.34248783,100,0
49.79126,0.34557993,100,0
50.32576,0.34886808,100,0
50.81184,0.35129272,100,0
51.24845,0.354193,100,0
51.95711,0.35742008,100,0
52.86483,0.36085195,100,0
53.94845,0.36537908,100,0
55.17187,0.36926145,100,0
56.42360,0.37302823,100,0
57.67533,0.37655168,100,0
58.92706,0.37985567,100,0
60.17879,0.3828877,100,0
61.43052,0.38583624,100,0
62.68226,0.38854861,100,0
63.93399,0.39116794,100,0
65.13578,0.394016,100,0
66.18851,0.39660596,100,0
67.43004,0.39874782,100,0
68.58327,0.40097831,100,0
69.83501,0.40317981,100,0
71.08674,0.40522697,100,0
72.33847,0.40724037,100,0
73.59020,0.40888163,100,0
74.82089,0.41064418,100,0
76.09366,0.41289174,100,0
77.33470,0.41440317,100,0
78.62922,0.41608005,100,0
79.80480,0.41783745,100,0
81.10059,0.41968718,100,0
82.35232,0.4212855,100,0
83.60405,0.4228361,100,0
84.85578,0.42441057,100,0
86.10751,0.42588484,100,0
87.35924,0.42732571,100,0
88.61098,0.42874749,100,0
89.86271,0.43011203,100,0
91.11444,0.43145271,100,0
92.36617,0.4327743,100,0
93.61790,0.43405773,100,0
94.86963,0.43531252,100,0
96.12136,0.43655778,100,0
97.37310,0.43778872,100,0
98.52718,0.43886712,100,0
99.65236,0.44002346,100,0
100.83026,0.44099967,100,0
102.08199,0.44211134,100,0
103.33372,0.44325163,100,0
104.58545,0.44427742,100,0
105.92889,0.44560565,100,0
107.08892,0.44683396,100,0
108.34065,0.44753726,100,0
109.54314,0.44845731,100,0
110.84411,0.44939203,100,0
112.09584,0.45037488,100,0
113.34757,0.45128616,100,0
114.70659,0.45264502,100,0
115.93499,0.45328501,100,0
117.10277,0.45410111,100,0
118.35450,0.45496468,100,0
119.60623,0.45585687,100,0
120.85796,0.45672044,100,0
122.10969,0.45755538,100,0
123.36142,0.45835693,100,0
124.52971,0.45893614,100,0
125.86489,0.46003158,100,0
127.11662,0.46080927,100,0
128.36835,0.46158696,100,0
129.62008,0.46235511,100,0
130.87181,0.46312325,100,0
132.12354,0.46384369,100,0
133.37527,0.46458798,100,0
134.62700,0.46530365,100,0
135.87874,0.46602885,100,0
137.13047,0.4667302,100,0
138.38220,0.46738862,100,0
139.63393,0.46808042,100,0
140.88566,0.46874361,100,0
142.13739,0.46941156,100,0
143.38912,0.47005566,100,0
144.64086,0.47066636,100,0
145.89259,0.47131046,100,0
147.14432,0.47192116,100,0
148.39605,0.47256049,100,0
149.73894,0.47310916,100,0
150.87242,0.47377408,100,0
152.15124,0.47433056,100,0
153.40298,0.47489355,100,0
154.65471,0.47547085,100,0
155.90644,0.4760243,100,0
157.15817,0.47659206,100,0
158.40990,0.4770978,100,0
159.66163,0.47762262,100,0
160.91336,0.47815698,100,0
162.16509,0.47870089,100,0
163.41683,0.4792114,100,0
164.66856,0.47972667,100,0
165.92029,0.48019901,100,0
167.17202,0.48067612,100,0
168.42375,0.48117709,100,0
169.67548,0.48164943,100,0
170.92721,0.48211222,100,0
172.17895,0.48254639,100,0
173.43068,0.48299488,100,0
174.70823,0.48353688,100,0
175.93414,0.48408746,100,0
177.18587,0.48430693,100,0
178.43760,0.48475541,100,0
179.68933,0.48521344,100,0
180.94107,0.48557604,100,0
182.19280,0.48597681,100,0
183.44453,0.4864253,100,0
184.55260,0.48692006,100,0
185.84111,0.48746233,100,0
187.19972,0.48758944,100,0
188.45145,0.48789002,100,0
189.70318,0.48832419,100,0
191.20524,0.48891659,100,0
192.62644,0.48927079,100,0
193.69664,0.48974251,100,0
194.71011,0.49015485,100,0
195.96184,0.49036234,100,0
197.21357,0.49073109,100,0
198.46530,0.49099412,100,0
199.71704,0.49141448,100,0
200.96877,0.49165667,100,0
202.22050,0.49184563,100,0
203.47223,0.49234337,100,0
204.72396,0.49260566,100,0
205.97569,0.4929519,100,0
207.22742,0.4933331,100,0
208.47915,0.49360434,100,0
209.73089,0.49399053,100,0
210.98262,0.49435271,100,0
212.23435,0.49456717,100,0
213.48608,0.49491593,100,0
214.73781,0.49531385,100,0
215.98954,0.49552616,100,0
217.24127,0.49613448,100,0
218.49301,0.49667838,100,0
219.74474,0.49675234,100,0
220.99647,0.49691694,100,0
222.24820,0.49701713,100,0
223.49993,0.4970553,100,0
224.75166,0.49725045,100,0
226.00339,0.49748901,100,0
227.25513,0.49753672,100,0
228.50686,0.49758204,100,0
229.75859,0.49766077,100,0
231.01032,0.49768701,100,0
232.26205,0.4977204,100,0
233.47252,0.49785656,100,0
234.76551,0.4985582,100,0
236.01724,0.49856297,100,0
237.26898,0.4986727,100,0
238.52071,0.49880629,100,0
239.77244,0.49885878,100,0
241.02417,0.49886832,100,0
242.27590,0.49895897,100,0
243.52763,0.49904962,100,0
244.77936,0.49914981,100,0
246.03110,0.49915936,100,0
247.28283,0.49915936,100,0
248.53456,0.49923092,100,0
249.68684,0.49925422,100,0
250.00485,0.49923787,100,0
248.89220,0.49925001,100,0
247.64046,0.49915936,100,0
246.38873,0.49915936,100,0
245.13700,0.49915936,100,0
243.88527,0.49907825,100,0
242.63354,0.49897805,100,0
241.38181,0.49889695,100,0
240.13008,0.49885878,100,0
238.87835,0.49883492,100,0
237.62661,0.49870133,100,0
236.37488,0.4985916,100,0
235.12315,0.4985582,100,0
233.77388,0.49775665,100,0
232.61969,0.49745607,100,0
231.36796,0.49745607,100,0
230.11623,0.49745607,100,0
228.86449,0.49745607,100,0
227.61276,0.49739882,100,0
226.36103,0.49730578,100,0
225.10930,0.49730578,100,0
223.85757,0.49730578,100,0
222.60584,0.49730578,100,0
221.35411,0.49730578,100,0
220.10237,0.49717696,100,0
218.85064,0.49705292,100,0
217.59891,0.49695511,100,0
216.34718,0.49688426,100,0
215.09545,0.49677309,100,0
213.84372,0.49675472,100,0
212.59199,0.49674178,100,0
211.34026,0.49668988,100,0
210.08852,0.49676252,100,0
208.83679,0.49659204,100,0
207.58506,0.49658907,100,0
206.33333,0.49644022,100,0
205.08160,0.49642344,100,0
203.82987,0.49640655,100,0
202.59267,0.49637773,100,0
201.39977,0.49621931,100,0
199.99073,0.49606763,100,0
198.68556,0.49581144,100,0
197.63082,0.49575899,100,0
196.37909,0.49570126,100,0
195.20842,0.49513801,100,0
193.87562,0.49466498,100,0
192.62389,0.49438826,100,0
191.37216,0.49428806,100,0
190.12043,0.49400657,100,0
188.86870,0.49377756,100,0
187.61697,0.49364397,100,0
186.36523,0.49330045,100,0
185.11350,0.49313823,100,0
183.86177,0.49292353,100,0
182.61004,0.49258478,100,0
181.35831,0.49247505,100,0
180.10658,0.49211722,100,0
178.85485,0.49193591,100,0
177.60311,0.49168782,100,0
176.35138,0.49138247,100,0
175.05407,0.49124705,100,0
173.84792,0.49082902,100,0
172.59619,0.49069066,100,0
171.34446,0.4903042,100,0
170.09273,0.49011335,100,0
168.84100,0.48979369,100,0
167.58926,0.48952174,100,0
166.33753,0.48924024,100,0
165.08580,0.48894444,100,0
163.83407,0.48867248,100,0
162.58234,0.48835282,100,0
161.33061,0.48807132,100,0
160.07888,0.48774212,100,0
158.82714,0.48745108,100,0
157.57541,0.48712665,100,0
156.32368,0.48681653,100,0
155.07195,0.48651118,100,0
153.82022,0.48613426,100,0
152.56849,0.48587662,100,0
151.31676,0.48546153,100,0
149.98928,0.48502643,100,0
148.81329,0.48476495,100,0
147.56156,0.48450731,100,0
146.30983,0.48412563,100,0
145.05810,0.48375348,100,0
143.80637,0.48345767,100,0
142.55464,0.48301396,100,0
141.30291,0.48270384,100,0
140.05117,0.48232215,100,0
138.79944,0.48189752,100,0
137.54771,0.4815874,100,0
136.29598,0.48115323,100,0
135.04425,0.480762,100,0
133.79252,0.48040894,100,0
132.54079,0.47996046,100,0
131.28905,0.47955491,100,0
130.03732,0.47918754,100,0
128.78559,0.47873429,100,0
127.53386,0.4782858,100,0
126.28213,0.47791366,100,0
124.93190,0.47755198,100,0
123.73595,0.47699714,100,0
122.52694,0.47655389,100,0
121.27520,0.47615312,100,0
120.02347,0.47567124,100,0
118.77174,0.47518459,100,0
117.52001,0.47469317,100,0
116.26828,0.474259,100,0
115.01655,0.47377712,100,0
113.76482,0.47328569,100,0
112.51308,0.47277518,100,0
111.26135,0.47226468,100,0
110.00962,0.47176371,100,0
108.75789,0.47126275,100,0
107.50616,0.47073315,100,0
106.25443,0.47019402,100,0
105.00270,0.46966443,100,0
103.75096,0.46912052,100,0
102.49923,0.46858139,100,0
101.24750,0.46799454,100,0
99.98222,0.46792645,100,0
98.84835,0.46699023,100,0
97.49231,0.46623878,100,0
96.24058,0.46565194,100,0
94.98885,0.46505078,100,0
93.73711,0.46442576,100,0
92.48538,0.46380075,100,0
91.23365,0.46314711,100,0
89.98192,0.46250301,100,0
88.73019,0.46185414,100,0
87.47846,0.46115279,100,0
86.22673,0.46049438,100,0
84.97499,0.45978826,100,0
83.72326,0.45907736,100,0
82.47153,0.45833784,100,0
81.21980,0.45758878,100,0
79.96807,0.45684926,100,0
78.71634,0.45607634,100,0
77.46461,0.45529388,100,0
76.12943,0.45474528,100,0
74.96114,0.4544494,100,0
73.74518,0.45273247,100,0
72.48477,0.45159498,100,0
71.20595,0.45106192,100,0
69.95422,0.45016495,100,0
68.70249,0.44926799,100,0
67.36969,0.4482172,100,0
66.19902,0.44749723,100,0
64.97561,0.44670164,100,0
63.69556,0.44523641,100,0
62.44383,0.444182,100,0
61.19210,0.44306079,100,0
59.94037,0.44192049,100,0
58.68864,0.44070386,100,0
57.43690,0.43950155,100,0
56.18517,0.43820381,100,0
54.93344,0.43682019,100,0
53.68171,0.4353984,100,0
52.39111,0.43369408,100,0
51.25687,0.43238618,100,0
50.00757,0.43133581,100,0
48.77910,0.42952571,100,0
47.42305,0.42707761,100,0
46.17132,0.42463958,100,0
44.91959,0.42197731,100,0
43.66786,0.41904308,100,0
42.41613,0.41592755,100,0
41.16440,0.4125353,100,0
39.91267,0.40893312,100,0
38.66093,0.40509239,100,0
37.54075,0.40132838,100,0
36.24174,0.3973375,100,0
35.42323,0.3936333,100,0
34.45551,0.38984205,100,0
33.29111,0.38505715,100,0
32.28306,0.38091092,100,0
31.28060,0.37674773,100,0
30.32567,0.3726123,100,0
29.42196,0.36853767,100,0
28.52787,0.36435294,100,0
27.64200,0.36020195,100,0
26.69257,0.35587983,100,0
25.94409,0.35235346,100,0
25.17883,0.3482086,100,0
24.57789,0.34510069,100,0
23.89930,0.34145695,100,0
23.16331,0.33681192,100,0
22.39320,0.33253029,100,0
21.66838,0.32821798,100,0
20.92807,0.32389665,100,0
20.21280,0.31959253,100,0
19.49752,0.31521326,100,0
18.88074,0.31139187,100,0
18.09678,0.30634238,100,0
17.45165,0.30298013,100,0
16.80852,0.2985442,100,0
16.30126,0.29444029,100,0
15.79768,0.29080551,100,0
15.15052,0.28664512,100,0
14.55020,0.28235661,100,0
13.95414,0.27810843,100,0
13.35808,0.27379512,100,0
12.76358,0.26953269,100,0
12.21960,0.26517351,100,0
11.59969,0.26066983,100,0
11.00677,0.25624393,100,0
10.53237,0.25296206,100,0
9.92272,0.24799247,100,0
9.51348,0.24426233,100,0
9.06217,0.24019371,100,0
8.44056,0.23567945,100,0
7.90411,0.23123199,100,0
7.36451,0.22660261,100,0
6.80139,0.22194187,100,0
6.26493,0.21729959,100,0
5.73023,0.21279582,100,0
5.35012,0.20878033,100,0
4.91803,0.20495573,100,0
4.42296,0.200855,100,0
3.93611,0.1968761,100,0
3.62500,0.19349144,100,0
3.23286,0.18928333,100,0
2.73492,0.18493724,100,0
2.33249,0.18073528,100,0
1.89424,0.17630684,100,0
1.35253,0.17174186,100,0
0.87142,0.16767837,100,0
0.50305,0.16412851,100,0
0.08745,0.15943261,100,0
-0.40927,0.15499906,100,0
-0.94559,0.149063,100,0
-1.34678,0.14414029,100,0
-1.78191,0.14006745,100,0
-2.14497,0.13567262,100,0
-2.59472,0.13110928,100,0
-3.01576,0.12663657,100,0
-3.42108,0.12232373,100,0
-3.84429,0.11793981,100,0
-4.20448,0.11347335,100,0
-4.64599,0.10898756,100,0
-5.09765,0.10477857,100,0
-5.46605,0.10016968,100,0
-5.75794,0.09663376,100,0
-6.10964,0.09303472,100,0
-6.49080,0.08842795,100,0
-6.85628,0.08401734,100,0
-7.22595,0.07973453,100,0
-7.58359,0.07553199,100,0
-7.94122,0.07129605,100,0
-8.29886,0.06701558,100,0
-8.65650,0.06274067,100,0
-9.01414,0.05841567,100,0
-9.40378,0.05405821,100,0
-9.67702,0.04982913,100,0
-9.93634,0.04710784,100,0
-10.14997,0.04412703,100,0
-10.54403,0.03974289,100,0
-10.83014,0.03535569,100,0
-11.23944,0.0306622,100,0
-11.59707,0.02607558,100,0
-11.95471,0.02145557,100,0
-12.31995,0.01694786,100,0
-12.63025,0.01264067,100,0
-12.92828,0.00842003,100,0
-13.35469,0.00342339,100,0

File: materialdatabase/data/datasheet_curves/3C95/mu_amplitude_over_b_at_T.csv
b,mu,T
0.00146501,2809.25688,25
0.00609982,2858.92843,25
0.01042839,2902.72191,25
0.0147577,2958.64993,25
0.01908606,2998.85393,25
0.02372106,3051.76295,25
0.02774379,3096.1263,25
0.03207249,3141.98384,25
0.0364012,3187.91359,25
0.04072997,3234.91147,25
0.0450587,3281.37528,25
0.04938712,3322.49842,25
0.05254055,3365.93826,25
0.05612105,3400.47218,25
0.06044976,3446.40193,25
0.06477849,3492.86574,25
0.0691072,3538.79548,25
0.07343594,3585.2593,25
0.07776461,3630.65498,25
0.08209328,3676.05066,25
0.08642195,3721.44634,25
0.09075069,3767.91015,25
0.09507927,3811.70363,25
0.09953894,3855.69131,25
0.10392912,3906.55389,25
0.10864288,3961.15688,25
0.11239393,3992.75228,25
0.11672241,4035.071,25
0.12116408,4078.77693,25
0.12537946,4120.92831,25
0.12970801,4164.18773,25
0.13403655,4207.44714,25
0.13836496,4248.57028,25
0.14269348,4291.29563,25
0.14702199,4334.02097,25
0.15113189,4374.57546,25
0.15567879,4415.7332,25
0.16000707,4454.72007,25
0.16433543,4494.77508,25
0.16866371,4533.76196,25
0.17299197,4572.21477,25
0.17732019,4610.13352,25
0.18164838,4647.51819,25
0.18597648,4683.30067,25
0.19030454,4718.54908,25
0.19463257,4753.26342,25
0.19881796,4786.23658,25
0.20232732,4814.26509,25
0.20617365,4840.31631,25
0.21050149,4871.82626,25
0.21482913,4900.1318,25
0.21908846,4934.34259,25
0.2234845,4958.11082,25
0.22781216,4986.65062,25
0.23213925,5005.74867,25
0.23646655,5028.32846,25
0.24079361,5046.97771,25
0.24522875,5068.72381,25
0.24940737,5079.06481,25
0.25396692,5100.46044,25
0.25858217,5115.65919,25
0.26260287,5126.25734,25
0.26723528,5136.03003,25
0.27156148,5140.31288,25
0.27588762,5143.66627,25
0.28021356,5143.68689,25
0.28453898,5135.01347,25
0.28886472,5131.62864,25
0.29319042,5127.57871,25
0.29755403,5122.48019,25
0.30149806,5112.4615,25
0.30616651,5098.80465,25
0.31049158,5084.38485,25
0.31500876,5067.36875,25
0.31840414,5056.37368,25
0.32202472,5039.41551,25
0.32634953,5020.65945,25
0.33067417,4998.93416,25
0.33499927,4985.04842,25
0.33932356,4957.57676,25
0.34400842,4931.37562,25
0.34797234,4906.08332,25
0.35155765,4888.08664,25
0.35614077,4859.54272,25
0.36046517,4833.90751,25
0.36478953,4807.73824,25
0.36911387,4781.0349,25
0.37343823,4754.86562,25
0.37776257,4728.16228,25
0.3820869,4701.45894,25
0.3864112,4674.22153,25
0.39073554,4647.51819,25
0.39505991,4621.34892,25
0.39878285,4593.75193,25
0.00271448,3491.77698,100
0.00662074,3528.11415,100
0.01094893,3565.49883,100
0.01527709,3602.34944,100
0.01960528,3639.73411,100
0.02393344,3676.58472,100
0.0282616,3713.43533,100
0.03258972,3749.75188,100
0.03691791,3787.13655,100
0.04124604,3823.4531,100
0.04557423,3860.83777,100
0.0499454,3886.27878,100
0.05427414,3932.75299,100
0.05855895,3975.43325,100
0.06288677,4006.63802,100
0.06734046,4046.30088,100
0.07154337,4085.07937,100
0.07587121,4116.65578,100
0.0801993,4152.43826,100
0.08452743,4188.7548,100
0.08885549,4224.00321,100
0.09318359,4259.78569,100
0.09751165,4295.0341,100
0.10165914,4329.19374,100
0.10616777,4365.53092,100
0.11049584,4400.77932,100
0.11482387,4435.49367,100
0.1191518,4468.60581,100
0.12347986,4503.85422,100
0.12780776,4536.4323,100
0.13213579,4571.14664,100
0.13646366,4603.19065,100
0.14079156,4635.76872,100
0.14511946,4668.3468,100
0.14964764,4700.93519,100
0.15377507,4730.29855,100
0.15810291,4761.80849,100
0.16243065,4791.71623,100
0.16675836,4821.08991,100
0.17108604,4849.92952,100
0.17541362,4877.16692,100
0.17954328,4908.84698,100
0.18385862,4933.80528,100
0.18839645,4960.43289,100
0.19272374,4982.91215,100
0.19705094,5003.74076,100
0.2009792,5025.5159,100
0.20547008,5052.00413,100
0.21003277,5070.42233,100
0.21435972,5087.05518,100
0.21868672,5104.67939,100
0.22301362,5120.70139,100
0.22734037,5134.05306,100
0.23166711,5147.40473,100
0.23599366,5157.552,100
0.24032009,5165.563,100
0.24464651,5173.57401,100
0.24919133,5180.12846,100
0.2536048,5182.44831,100
0.25714599,5177.73698,100
0.26044969,5176.74111,100
0.26423399,5174.57256,100
0.26819854,5168.25397,100
0.27234306,5153.15111,100
0.27684878,5140.99593,100
0.28117382,5126.04206,100
0.28549909,5114.82666,100
0.28994333,5083.908,100
0.29371388,5057.21208,100
0.29756918,5028.32846,100
0.30170897,4995.24028,100
0.30646377,4955.68515,100
0.31048105,4909.41516,100
0.3148039,4857.94052,100
0.31912669,4805.60197,100
0.3234491,4746.85462,100
0.32777128,4684.3688,100
0.33209314,4616.54232,100
0.33641474,4544.4433,100
0.34073602,4467.00361,100
0.34505705,4385.29139,100
0.34896813,4311.53828,100
0.35246624,4236.58472,100
0.35585827,4158.7803,100
0.35873829,4093.29036,100
0.36125368,4036.10108,100
0.36377855,3982.41427,100
0.36647716,3910.32938,100
0.36864354,3855.59567,100
0.37097729,3796.82605,100
0.37361573,3727.67111,100
0.37567217,3671.48014,100
0.37805649,3613.1349,100
0.38081509,3535.32405,100
0.38393417,3448.69078,100
0.38705311,3359.8831,100
0.38993206,3276.56868,100
0.39190995,3217.72391,100
0.39418853,3150.52708,100
0.39639489,3083.03249,100
0.39855726,3021.66065,100

File: materialdatabase/data/datasheet_curves/3C95/p_v_over_T_at_f_b.csv
T,p_v,f,b
1.17406,51280.14,100000,0.1
3.02065,50432.11,100000,0.1
4.86727,49691.17,100000,0.1
6.71393,49057.32,100000,0.1
8.56056,48316.38,100000,0.1
10.40716,47521.9,100000,0.1
12.25377,46727.41,100000,0.1
14.10043,46093.56,100000,0.1
15.94708,45459.71,100000,0.1
17.79369,44665.23,100000,0.1
19.57614,43855.13,100000,0.1
21.48699,43343.98,100000,0.1
23.33363,42656.59,100000,0.1
25.18025,41915.65,100000,0.1
27.02690,41228.25,100000,0.1
28.87358,40701.49,100000,0.1
30.72019,39907.01,100000,0.1
32.56685,39273.16,100000,0.1
34.41355,38799.94,100000,0.1
36.26016,38005.45,100000,0.1
38.10685,37478.69,100000,0.1
39.95341,36537.94,100000,0.1
41.80016,36210.99,100000,0.1
43.64688,35791.32,100000,0.1
45.49354,35157.47,100000,0.1
47.34021,34577.16,100000,0.1
49.18693,34157.49,100000,0.1
51.03357,33470.09,100000,0.1
52.88034,33211.06,100000,0.1
54.72697,32470.12,100000,0.1
56.57375,32264.62,100000,0.1
58.42041,31630.77,100000,0.1
60.26724,31585.91,100000,0.1
62.11388,30898.51,100000,0.1
63.96059,30425.3,100000,0.1
65.80741,30326.89,100000,0.1
67.65409,29800.13,100000,0.1
69.50085,29487.55,100000,0.1
71.34770,29496.23,100000,0.1
73.19443,29130.1,100000,0.1
75.04120,28871.06,100000,0.1
76.88796,28558.48,100000,0.1
78.73480,28567.16,100000,0.1
80.54779,28299.47,100000,0.1
82.42850,28584.53,100000,0.1
84.27535,28593.21,100000,0.1
86.12220,28601.89,100000,0.1
87.96905,28610.57,100000,0.1
89.81601,28994.07,100000,0.1
91.66299,29431.11,100000,0.1
93.50989,29600.42,100000,0.1
95.35688,30091.01,100000,0.1
97.20388,30581.59,100000,0.1
99.05094,31286.35,100000,0.1
100.89796,31884.02,100000,0.1
102.74507,32749.42,100000,0.1
104.59221,33721.9,100000,0.1
106.43940,34855.01,100000,0.1
108.28660,36041.68,100000,0.1
110.13391,37603.15,100000,0.1
111.98121,39111.08,100000,0.1
113.82863,40993.81,100000,0.1
115.67610,43090.73,100000,0.1
117.52363,45348.28,100000,0.1
118.97579,47721.69,100000,0.1
0.83843,300317.37,100000,0.2
2.68491,299090.61,100000,0.2
4.53142,297946.13,100000,0.2
6.37802,297137.28,100000,0.2
8.10434,295789.03,100000,0.2
10.07101,294788.25,100000,0.2
11.91757,293833.13,100000,0.2
13.76413,292878.01,100000,0.2
15.61069,291922.89,100000,0.2
17.45726,291021.32,100000,0.2
19.25424,290104.2,100000,0.2
21.15043,289271.72,100000,0.2
22.99702,288423.69,100000,0.2
24.84363,287629.21,100000,0.2
26.69022,286781.18,100000,0.2
28.53685,286040.24,100000,0.2
30.38351,285406.39,100000,0.2
32.23015,284718.99,100000,0.2
34.07675,283924.51,100000,0.2
35.92346,283451.29,100000,0.2
37.77012,282817.44,100000,0.2
39.71939,282227.17,100000,0.2
41.46352,281871.01,100000,0.2
43.31020,281290.7,100000,0.2
45.15693,280924.57,100000,0.2
47.00369,280611.99,100000,0.2
48.85038,280085.23,100000,0.2
50.69719,279986.82,100000,0.2
52.54403,279941.96,100000,0.2
54.39075,279522.29,100000,0.2
56.23760,279530.97,100000,0.2
58.08438,279325.48,100000,0.2
59.94979,278998.14,100000,0.2
61.77815,279557.02,100000,0.2
63.62503,279672.79,100000,0.2
65.47199,280056.29,100000,0.2
67.31884,280064.97,100000,0.2
69.16583,280555.55,100000,0.2
71.01283,281046.13,100000,0.2
72.85985,281643.81,100000,0.2
74.70688,282241.48,100000,0.2
76.55397,283053.33,100000,0.2
78.40109,283972.27,100000,0.2
80.25698,284906.59,100000,0.2
82.09545,286184.95,100000,0.2
83.94269,287478.7,100000,0.2
85.79000,289040.18,100000,0.2
87.63733,290655.19,100000,0.2
89.48471,292430.84,100000,0.2
91.39231,294722.75,100000,0.2
93.17975,296910.5,100000,0.2
95.02738,299524.76,100000,0.2
96.87505,302239.4,100000,0.2
98.72289,305548.46,100000,0.2
100.47729,308302.45,100000,0.2
102.41866,312463.7,100000,0.2
104.26678,316702.4,100000,0.2
106.11501,321315.9,100000,0.2
107.96339,326411.31,100000,0.2
109.81191,331988.62,100000,0.2
111.66057,338047.82,100000,0.2
113.50940,344642.47,100000,0.2
115.35834,351611.93,100000,0.2
117.20735,358795.57,100000,0.2
118.87609,365725.01,100000,0.2
120.08415,371873.93,100000,0.2
1.00198,161580.74,200000,0.1
2.84857,160732.72,200000,0.1
4.69498,159295.7,200000,0.1
6.54142,157912.23,200000,0.1
8.38788,156635.84,200000,0.1
10.23429,155198.82,200000,0.1
12.08076,153922.44,200000,0.1
13.92722,152646.06,200000,0.1
15.77365,151262.58,200000,0.1
17.62015,150093.29,200000,0.1
19.55984,148676.18,200000,0.1
21.31308,147540.52,200000,0.1
23.15960,146478.31,200000,0.1
25.00607,145201.93,200000,0.1
26.85253,143925.55,200000,0.1
28.69903,142756.25,200000,0.1
30.54555,141694.04,200000,0.1
32.39207,140578.29,200000,0.1
34.23859,139516.09,200000,0.1
36.08512,138453.88,200000,0.1
37.93165,137391.68,200000,0.1
39.70927,136050.98,200000,0.1
41.62474,135374.35,200000,0.1
43.47131,134472.78,200000,0.1
45.31789,133571.21,200000,0.1
47.16445,132616.09,200000,0.1
49.01104,131768.06,200000,0.1
50.85765,130973.58,200000,0.1
52.70427,130232.64,200000,0.1
54.55091,129545.24,200000,0.1
56.39752,128750.76,200000,0.1
58.24418,128116.91,200000,0.1
60.07214,127356.41,200000,0.1
61.93751,126902.75,200000,0.1
63.78426,126590.17,200000,0.1
65.63089,125849.23,200000,0.1
67.47770,125750.82,200000,0.1
69.32438,125170.52,200000,0.1
71.17114,124911.48,200000,0.1
73.01799,124920.16,200000,0.1
74.86481,124821.75,200000,0.1
76.71155,124455.63,200000,0.1
78.55840,124464.31,200000,0.1
80.42275,124433.89,200000,0.1
82.25224,124963.57,200000,0.1
84.09911,125025.8,200000,0.1
85.94615,125677.02,200000,0.1
87.79310,126006.97,200000,0.1
89.64017,126765.27,200000,0.1
91.48723,127470.03,200000,0.1
93.33433,128335.43,200000,0.1
95.18151,129415,200000,0.1
97.02871,130601.66,200000,0.1
98.87598,132002.5,200000,0.1
100.71277,133368.74,200000,0.1
102.57066,135286.08,200000,0.1
104.41810,137275.9,200000,0.1
106.26559,139426.36,200000,0.1
108.11312,141683.91,200000,0.1
109.96077,144369.82,200000,0.1
111.80844,147109.27,200000,0.1
113.65616,150009.35,200000,0.1
115.50396,153177.16,200000,0.1
117.11138,155886.75,200000,0.1
118.66937,159155.18,200000,0.1
119.86593,161894.06,200000,0.1
0.98760,113712,400000,0.05
2.83408,112489.16,400000,0.05
4.68054,111212.78,400000,0.05
6.52699,109882.85,400000,0.05
8.37349,108713.56,400000,0.05
10.21998,107544.26,400000,0.05
12.06645,106267.88,400000,0.05
13.91294,105098.58,400000,0.05
15.75929,103425.97,400000,0.05
17.60577,102224.55,400000,0.05
19.54568,101493.78,400000,0.05
21.29910,101010.39,400000,0.05
23.14565,100001.73,400000,0.05
24.99222,99100.16,400000,0.05
26.83889,98519.85,400000,0.05
28.68537,97297.01,400000,0.05
30.53201,96609.62,400000,0.05
32.37870,96072.15,400000,0.05
34.22546,95784.55,400000,0.05
36.07194,94565.28,400000,0.05
37.91856,93806.49,400000,0.05
39.81639,92757.91,400000,0.05
41.61189,92592.34,400000,0.05
43.45856,92012.03,400000,0.05
45.30528,91592.36,400000,0.05
47.15197,91065.59,400000,0.05
48.99876,90860.1,400000,0.05
50.84543,90279.79,400000,0.05
52.69223,90127.84,400000,0.05
54.53908,90136.53,400000,0.05
56.38578,89663.31,400000,0.05
58.23262,89618.45,400000,0.05
60.06063,89023.45,400000,0.05
61.92619,89207.46,400000,0.05
63.77304,89216.14,400000,0.05
65.61995,89439,400000,0.05
67.46688,89715.41,400000,0.05
69.31381,89991.81,400000,0.05
71.16073,90214.67,400000,0.05
73.00759,90276.9,400000,0.05
74.85463,90928.12,400000,0.05
76.70156,91204.52,400000,0.05
78.54859,91802.19,400000,0.05
80.29297,92266.5,400000,0.05
82.24266,93051.08,400000,0.05
83.93590,94033.55,400000,0.05
85.81676,94820.4,400000,0.05
87.78411,96097.04,400000,0.05
89.63118,96841.06,400000,0.05
91.41817,97509.67,400000,0.05
93.32544,98725.35,400000,0.05
95.17252,99483.65,400000,0.05
97.01972,100670.31,400000,0.05
98.86696,101964.06,400000,0.05
100.58352,102978.55,400000,0.05
102.56161,105161.38,400000,0.05
104.53215,107053.66,400000,0.05
106.22252,108497.76,400000,0.05
108.10366,110199.78,400000,0.05
109.95111,112189.6,400000,0.05
111.79855,114179.43,400000,0.05
113.64605,116329.89,400000,0.05
115.49355,118533.9,400000,0.05
117.34116,121059.17,400000,0.05
118.71861,123139.04,400000,0.05
119.79505,125833.55,400000,0.05

File: materialdatabase/data/datasheet_curves/3C95/p_v_over_b_at_f_T.csv
b,p_v,f,T
0.07042694,15440.18,100000,100
0.07233416,16750.48,100000,100
0.07403664,18001.43,100000,100
0.07581621,19248.67,100000,100
0.07737586,20554.14,100000,100
0.07919894,21979.73,100000,100
0.08160591,23761.78,100000,100
0.08368232,25478.39,100000,100
0.08569189,27424.52,100000,100
0.08781552,29436.17,100000,100
0.09023016,31633.27,100000,100
0.09274423,34060.69,100000,100
0.09486583,36461.45,100000,100
0.09695297,38882.66,100000,100
0.09893909,41332.86,100000,100
0.10123847,44004.14,100000,100
0.10353453,46464.09,100000,100
0.10563505,50084.73,100000,100
0.10836365,53735.13,100000,100
0.11117371,57288.3,100000,100
0.11409226,62249.24,100000,100
0.11759694,67595.71,100000,100
0.12086218,73135.29,100000,100
0.12326904,77901.34,100000,100
0.12625933,83425.2,100000,100
0.12966421,89916.77,100000,100
0.13375249,97479.57,100000,100
0.13666951,104530.02,100000,100
0.14013491,112060.1,100000,100
0.14470573,122081.37,100000,100
0.14854011,132523.84,100000,100
0.15338508,144289.34,100000,100
0.15744945,156817.72,100000,100
0.16258502,169930.1,100000,100
0.16679399,183444.69,100000,100
0.17025716,196777.74,100000,100
0.17397031,210443.04,100000,100
0.17838151,224335.13,100000,100
0.18419983,243816.52,100000,100
0.18936189,266230.66,100000,100
0.19307331,281701.01,100000,100
0.197458,299102.04,100000,100
0.20129547,317514.19,100000,100
0.20582646,338800.47,100000,100
0.21068233,359532.48,100000,100
0.21527135,384591.28,100000,100
0.22082133,414440.18,100000,100
0.22604663,446260.35,100000,100
0.23101988,473230.41,100000,100
0.23652987,505229.38,100000,100
0.24204446,541185.55,100000,100
0.24889471,584032.72,100000,100
0.25630642,635756.45,100000,100
0.26314626,681641.22,100000,100
0.26776072,727793.35,100000,100
0.27306828,772436.09,100000,100
0.27960273,824237.71,100000,100
0.28343222,859594.13,100000,100
0.28866911,899743.3,100000,100
0.29465086,948157.7,100000,100
0.04419363,14240.69,200000,100
0.04556884,15560.33,200000,100
0.04705518,16901.55,200000,100
0.04818956,18047.9,200000,100
0.04932913,19718.43,200000,100
0.05091491,21374.28,200000,100
0.05239865,23216.83,200000,100
0.0542378,25468.17,200000,100
0.05560884,27208.46,200000,100
0.05696581,29531.68,200000,100
0.05850935,31929.23,200000,100
0.06054208,34815.47,200000,100
0.06158717,36913.6,200000,100
0.06295276,39363.29,200000,100
0.06410305,41246.25,200000,100
0.06525371,43479.44,200000,100
0.06654655,46111.63,200000,100
0.06809651,49469.12,200000,100
0.06997351,53061.85,200000,100
0.07191144,57428.61,200000,100
0.07340979,61515.79,200000,100
0.07551101,66398.76,200000,100
0.0772556,70871.69,200000,100
0.07879021,74943.97,200000,100
0.08059802,79538.08,200000,100
0.08325659,86192.68,200000,100
0.08519868,93892.77,200000,100
0.08715557,100905.36,200000,100
0.08997368,108962.64,200000,100
0.09215945,117613.75,200000,100
0.09503499,127258.44,200000,100
0.09780217,139891.48,200000,100
0.10129866,154007.64,200000,100
0.10427564,168038.65,200000,100
0.10678011,180591.44,200000,100
0.10961408,192098.93,200000,100
0.11187986,204690.02,200000,100
0.1151758,221552.88,200000,100
0.11857959,240755.92,200000,100
0.12164936,258849.83,200000,100
0.12465033,275450.43,200000,100
0.12732591,296188.97,200000,100
0.12960792,313695.36,200000,100
0.13280411,334432.31,200000,100
0.13659867,362307.72,200000,100
0.14005164,390737.74,200000,100
0.14350354,418709.83,200000,100
0.14701761,446012.94,200000,100
0.15138891,484256.89,200000,100
0.15608414,533566.87,200000,100
0.16032982,574899.2,200000,100
0.16491903,623791.04,200000,100
0.16994629,677053.09,200000,100
0.17498087,736772.06,200000,100
0.18024068,799955.02,200000,100
0.18466086,861850.66,200000,100
0.18813619,908354.62,200000,100
0.19202397,966414.73,200000,100
0.19699923,1029853.49,200000,100
0.20088314,1080944.51,200000,100
0.02564778,23262.72,400000,100
0.0266264,25314.71,400000,100
0.02822855,29444.06,400000,100
0.0291639,31766.86,400000,100
0.03035509,35211.4,400000,100
0.03154205,38519.35,400000,100
0.03264264,42133.85,400000,100
0.03355534,44876.81,400000,100
0.03587451,52467.29,400000,100
0.03688942,56766.8,400000,100
0.04015073,69191.55,400000,100
0.04115195,74256.27,400000,100
0.04219951,78925.7,400000,100
0.04336511,83967.17,400000,100
0.04448752,89483.32,400000,100
0.04532779,94382.01,400000,100
0.04672807,101269.33,400000,100
0.04805991,108443.85,400000,100
0.04957804,117341.75,400000,100
0.05095628,124991.62,400000,100
0.05214414,133858.32,400000,100
0.05512716,148374.79,400000,100
0.05704843,163065.45,400000,100
0.05900386,177901.71,400000,100
0.06159953,196783.53,400000,100
0.06384724,215735.57,400000,100
0.06626651,234953.81,400000,100
0.06805588,254987.27,400000,100
0.07108112,276219.3,400000,100
0.07335876,300176.03,400000,100
0.07508886,321282.86,400000,100
0.0765669,341654.53,400000,100
0.07881829,360465.18,400000,100
0.08094218,382435.25,400000,100
0.08341662,410659.75,400000,100
0.08558793,437317.44,400000,100
0.08748103,462077.66,400000,100
0.08882893,484059.3,400000,100
0.09025913,504866.39,400000,100
0.09246749,533194.02,400000,100
0.09450516,562220.88,400000,100
0.09698371,597380.83,400000,100
0.09931756,634160.9,400000,100
0.10233545,671052.21,400000,100
