Repository: upb-lea/materialdatabase

Material database for power electronic usage
===============================================

The materialdatabase mainly contains complex magnetic and dielectric data of soft-magnetic ferrite materials under sinusoidal excitation.
Typical target applications of the provided material data are magnetic components in power electronic converters operated at switching frequencies reaching from 100 kHz to 3 MHz.
The database allows to compare materials and measurement setups, to work with fit functions (e.g., Steinmetz), and features data export as interpolation grids.
FEM solvers like Comsol can directly import these interpolation grids and incorporate the data in frequency-domain simulations.

File: materialdatabase/data/datasheet_curves/3C95/small_signal_mu_imag_over_f_at_T.csv
f,mu_imag
320578.72036, 10.27310
326002.56259, 11.37913
328858.12504, 12.41775
333475.87904, 13.37217
337229.33505, 14.41199
343057.31043, 15.65711
345814.50284, 16.76762
350434.73861, 18.18090
356102.25576, 19.73843
359919.29822, 21.01430
363645.47817, 22.65976
370855.14190, 24.51450
372902.21364, 26.29883
376831.51761, 28.62644
384358.75437, 30.88322
386977.08649, 33.05451
393377.31935, 35.41937
396472.91942, 38.32766
404695.99556, 41.57560
409530.33793, 44.94116
415423.86082, 48.44824
421063.42104, 52.59597
426528.72933, 56.01533
430391.65057, 60.09514
436123.71469, 64.17590
441437.47522, 68.82201
446217.58766, 72.88823
453436.67301, 78.17712
457566.65780, 82.87582
464968.60608, 88.74948
468692.38842, 94.32038
474510.99357, 101.56322
481420.42258, 109.08433
488862.25810, 118.28516
495813.11852, 127.92963
503072.89645, 136.84434
510054.50786, 148.55080
518447.04742, 159.84608
526216.95315, 171.90662
533700.10139, 185.34334
540982.48957, 199.96342
549910.69020, 216.15843
557764.26917, 231.51182
566811.27543, 249.60973
576029.16341, 270.75399
584865.24615, 292.42800
594477.37107, 310.98996
605686.03314, 336.22105
616267.37371, 359.28563
625886.79312, 389.75707
635146.03103, 415.90140
645302.49956, 451.32925
657131.41343, 483.16469
669033.67888, 524.73167
677650.62235, 565.27987
695980.68077, 610.67135
705209.13697, 655.60332
721738.86018, 708.03629
734835.64676, 762.68955
752544.70559, 824.63537
768637.14042, 882.99698
784458.23430, 956.71545
799497.62576, 1019.34697
816119.98382, 1096.03168
837000.39685, 1180.45349
861902.35181, 1269.92694
876391.32795, 1363.08792
901490.79327, 1461.32510
925300.42926, 1557.49501
950693.54421, 1680.89638
983558.16250, 1829.58946
1023628.13638, 1989.53367
1048275.67458, 2117.86409
1093011.34924, 2266.05111
1117619.01919, 2377.94564
1162844.51208, 2533.02723
1216315.28838, 2693.32313
1282757.69154, 2886.94068
1350133.31225, 3028.46363
1431895.10416, 3159.74999
1513324.02830, 3260.02668
1573109.12724, 3314.61195
1668837.82330, 3278.51262
1766877.90403, 3233.07206
1890799.58630, 3113.83108
2019356.08456, 2957.79913
2146717.63497, 2811.02941
2228618.62814, 2648.96929
2330918.73073, 2479.53406
2424790.34619, 2319.44787
2522488.53162, 2170.58894
2630073.23762, 2037.85374
2732509.76062, 1915.48012
2830339.53649, 1793.10520
2929237.40560, 1679.06288
3028371.11629, 1570.62240
3147141.79760, 1467.44189
3261915.09840, 1374.01781
3388415.90585, 1279.31430
3519327.28489, 1193.77664
3636484.88487, 1119.79204
3802244.06433, 1045.27550
3934152.90963, 978.78346
4083363.81461, 918.96924
4236993.58280, 855.97742
4391744.04397, 801.81642
4564741.21265, 757.94899
4737285.89700, 706.89576
4962182.44554, 661.34553
5147087.75097, 622.93201
5359692.08990, 583.28256
5580047.79014, 547.77226
5846947.34598, 513.23973
6095888.14822, 483.31582
6374167.05012, 451.46496
6700387.96025, 426.51948
7022796.08861, 401.82083
7290814.65545, 379.09169
7651678.93763, 354.09286
8021590.89156, 333.33087
8415432.72719, 316.22777
8890352.58262, 299.10158
9337498.05321, 280.49231
9801663.21116, 265.74863
10349443.65146, 251.23417
10903479.24273, 238.09207
11505887.78917, 225.95517
12131796.19434, 214.05671
12886333.77725, 203.46586

File: materialdatabase/data/datasheet_curves/3C95/small_signal_mu_initial_over_T.csv
T,mu
-48.29487,2642.82394
-45.35122,2663.57309
-42.22729,2684.58439
-38.97650,2707.94030
-35.72566,2731.96352
-32.47491,2754.65211
-29.22412,2778.00802
-25.80982,2792.81021
-22.72248,2825.38715
-19.47164,2849.41037
-16.06209,2884.40065
-12.96982,2899.45364
-9.94855,2925.78337
-6.46789,2950.96789
-3.21743,2969.52648
0.03317,2990.21314
2.35684,3015.02691
5.14793,3034.70445
8.34948,3057.49127
11.37015,3075.32093
14.48164,3100.98688
17.73252,3125.67741
20.98336,3149.70063
24.30665,3177.12714
26.89834,3196.97455
30.01366,3219.10105
33.26455,3243.79158
36.51544,3268.48211
39.76628,3292.50533
43.01712,3316.52855
46.26782,3338.54984
49.61706,3361.72375
52.76867,3374.58467
56.01872,3387.26359
59.26825,3392.60208
62.51793,3399.94251
65.76710,3399.94251
69.01626,3399.94251
72.26562,3402.61176
75.48151,3396.12064
78.76418,3405.94832
82.01293,3399.94251
85.26177,3395.27133
88.51037,3387.26359
91.75880,3376.58660
95.00722,3365.90962
98.25564,3355.23263
100.99526,3342.88593
104.75234,3331.87672
108.00067,3319.86511
111.24890,3306.51888
114.49723,3294.50727
117.74547,3281.16103
120.99375,3268.48211
124.40552,3247.06747
127.49036,3243.79158
130.73869,3231.77997
133.98701,3219.76836
137.23539,3208.42406
140.48376,3197.07976
143.73223,3187.07008
146.98084,3179.06234
150.19616,3164.35068
153.47838,3167.71805
156.72740,3165.71611
159.97699,3171.72192
163.22615,3171.72192
166.47569,3177.06041
169.72532,3183.73353
172.97500,3191.07395
176.06058,3198.47314
179.83561,3209.09137
183.08556,3220.43567
186.33552,3231.77997
189.58562,3245.12620
192.83576,3259.13975
196.08590,3273.15329
199.50040,3290.74510
202.58628,3302.51501
205.83657,3318.53049
209.08671,3332.54403
212.33676,3345.22295
215.58671,3356.56725
218.83639,3363.90768
222.08598,3369.91349
225.30137,3356.26393
228.58319,3353.89801
231.12254,3310.39950
232.22479,3215.85166
232.81547,3097.74275
233.42573,2974.04155
233.96001,2802.36490
234.37379,2682.88004
234.69745,2561.48492
234.89920,2465.03884
235.25114,2334.91306
235.72435,2218.00006
235.81534,2111.28925
236.20909,1991.30821
236.48967,1880.47381
236.67001,1726.89679
237.00402,1586.18935
237.33979,1439.79785
237.77939,1272.38603
238.05553,1133.75203
238.83162,979.66903
239.11618,812.44146
239.58902,690.32342
239.94215,577.21409
240.65527,449.37623
241.24843,326.97220
242.21731,199.59909
243.72435,85.59604
245.92177,22.83589

File: materialdatabase/data/datasheet_curves/3C95/small_signal_mu_real_over_f_at_T.csv
f,mu_real
104002.81795, 3006.78535
112471.96783, 3006.11380
121226.28644, 3006.11380
130661.63903, 2997.92512
140830.89939, 2979.98845
151792.38250, 2976.73879
163607.22761, 2976.73879
176341.68781, 2976.73879
190067.13045, 2973.49267
204086.13105, 2960.30976
220805.73185, 2962.15910
237992.26966, 2962.15910
256516.53127, 2962.15910
276482.63916, 2962.15910
298622.95442, 2952.65528
321198.03666, 2962.15910
346200.20595, 2975.11528
373151.04314, 3007.75422
402200.10467, 3041.99564
433519.85453, 3141.89725
467276.89248, 3234.10173
503279.11884, 3314.80880
542879.83936, 3417.30180
588260.55236, 3509.71001
630711.43849, 3591.23413
676244.26024, 3638.92457
732873.15987, 3680.08681
793061.24294, 3673.46751
851232.55677, 3652.48521
913659.32415, 3587.31791
986023.24379, 3519.20128
1065812.06289, 3451.02437
1148728.61765, 3330.79383
1244740.84623, 3142.78297
1310135.26261, 2981.52875
1383555.71708, 2794.55371
1444011.48883, 2581.68172
1504157.31849, 2365.52600
1549657.81744, 2160.37434
1603948.73549, 1975.99927
1659178.69371, 1795.18459
1704909.17192, 1612.69744
1748925.29454, 1476.11401
1805837.01339, 1337.11379
1853548.10573, 1215.45794
1932191.12910, 1114.20975
1977824.25725, 1009.93913
2063007.77125, 900.08088
2146410.73535, 801.10422
2221037.33304, 731.70448
2307604.29267, 662.47764
2382163.41551, 614.15637
2447132.17043, 571.29553
2526119.19514, 529.00483
2614044.30443, 487.38750
2700721.21954, 455.11574
2791703.37215, 419.26602
2920745.41509, 379.77494
3065218.07465, 348.41778
3197547.94471, 317.45560
3356674.63928, 286.80108
3533570.28116, 259.67132
3714272.33864, 236.34914
3879393.32845, 219.41257
4039119.59267, 205.22242
4215036.18890, 190.32271
4390303.88457, 176.43134
4620779.50169, 161.24369
4870129.28915, 147.94995
5161678.20116, 134.82245
5479514.62058, 122.81151
5810765.06424, 111.98972
6145814.55606, 103.32576
6485539.56104, 95.30447
6768184.06980, 89.44704
7099895.80276, 83.29750
7391572.18066, 78.48416
7673678.87416, 73.91886
8105876.19128, 68.24518
8474786.79790, 63.97491
8851011.61600, 59.74927
9341182.53008, 55.58195
9695865.82230, 52.37409
10038248.24813, 50.00573
10480787.42518, 46.58330
10926792.76630, 43.85870
11386828.98128, 41.24856
11889575.38271, 38.76484
