Repository: upb-lea/materialdatabase

Material database for power electronic usage
===============================================

The materialdatabase mainly contains complex magnetic and dielectric data of soft-magnetic ferrite materials under sinusoidal excitation.
Typical target applications of the provided material data are magnetic components in power electronic converters operated at switching frequencies reaching from 100 kHz to 3 MHz.
The database allows to compare materials and measurement setups, to work with fit functions (e.g., Steinmetz), and features data export as interpolation grids.
FEM solvers like Comsol can directly import these interpolation grids and incorporate the data in frequency-domain simulations.
The amplitude-dependency of the complex permeability is then typically modeled via local linearization (e.g., based on Newton iterations).
The open-source FEM Magnetics Toolbox (`FEMMT <https://github.com/upb-lea/FEM_Magnetics_Toolbox>`__) automatically allows to import material data from this database.

Overview
-------------------

..
    Key features
    ~~~~~~~~~~~~~~~~~
..

* Measurement data is stored in a .csv-files for each combination of material and measurement setup.
* Data sources:
    * Complex Permeability:
        * Datasheet:
            Data based on datasheet or manufacturer design tool data (e.g., `TDK MDT <https://www.tdk-electronics.tdk.com/de/194550/design-support/tools-fuer-entwickler/ferrite-magnetic>`__ ). The complex permeability is computed from the given loss density and amplitude permeability.
        * MagNet:
            Data from the `MagNet <https://mag-net.princeton.edu/>`__ project. The time series data of the sinusoidal measurements is simplified to complex permeability assuming perfectly elliptical hysteresis. For the MagNet data, also DC bias is provided.
        * LEA MTB (LEA Material Test Bench):
            Data from measurements at the department of Power Electronics and Electrical Drives at Paderborn University. The measurements are taken with a setup employing the `capacitive compensated two-winding method <https://ieeexplore.ieee.org/document/6648460>`__.
    * Complex Permittivity:
        * LEA MTB (LEA Material Test Bench):
            Measurements at the department of Power Electronics and Electrical Drives at Paderborn University. The dielectric measurements are taken with a Wayne Kerr 6515B impedance analyzer on thin silver-plated cuboidal cores.
* The database currently contains the ferrite materials listed in the following table:

|material_overview|

Example Data
------------------------------------
The data is stored in .csv files:

|material_data|

Example Code
------------------------------------

Material properties can be loaded as follows:
::
    mdb_data = mdb.Data()
    material_name = mdb.Material.N95

    permeability = mdb_data.get_complex_permeability(material=material_name,
                                                     data_source=mdb.DataSource.LEA_MTB,
                                                     pv_fit_function=mdb.FitFunction.enhancedSteinmetz)
    print(f"Exemplary complex permeability data: \n {permeability.measurement_data.head()} \n")

    permittivity = mdb_data.get_complex_permittivity(material=material_name,
                                                     data_source=mdb.DataSource.LEA_MTB)
    print(f"Exemplary complex permittivity data: \n {permittivity.measurement_data.head()} \n ")


Output:
::
    Exemplary complex permeability data:
                probe        f       T         b      mu_real     mu_imag  h_offset
    0  R29.5x19x14.9  59629.0  30.145  0.040125  3955.516035  333.486173         0
    1  R29.5x19x14.9  58929.0  30.154  0.049834  4050.789996  380.241871         0
    2  R29.5x19x14.9  58329.0  30.154  0.058502  4138.476021  424.009115         0
    3  R29.5x19x14.9  57929.0  30.147  0.066572  4239.539939  458.079275         0
    4  R29.5x19x14.9  57529.0  30.158  0.074332  4303.405675  488.755116         0

    Exemplary complex permittivity data:
       probe         f   T      eps_real      eps_imag
    0   LE2  107760.0  28  95567.710843  36977.344836
    1   LE2  121546.0  28  93791.671181  35002.540113
    2   LE2  137096.0  28  92085.767038  33189.049457
    3   LE2  154635.0  28  90442.389511  31563.885192
    4   LE2  174418.0  28  88863.933437  30088.808585

Adding a Fit Function
------------------------------------

New magnetic loss fit functions are added in two places:

1. Add the model function to ``materialdatabase/processing/utils/empirical/permeability.py``.
   The function must accept the input tuple ``(f, T, b)`` followed by its fit parameters and return the modeled loss density.
   For example:

   .. code-block:: python

       def temperature_enhanced_steinmetz_qT(
               fTb, alpha, beta, k_b, k_f, k_alpha2, c_0, c_1, c_2):
           f, T, b = fTb
           temperature_factor = c_0 - c_1 * T + c_2 * T ** 2

File: materialdatabase/data/datasheet_curves/N30/b_over_h_at_f_T.csv
h,b,T,f,branch
13.32019,0.08727,25,10000,r
14.48854,17.65365,25,10000,r
15.697,32.11699,25,10000,r
17.44774,50.14838,25,10000,r
19.44333,69.75384,25,10000,r
21.11651,86.95154,25,10000,r
22.77094,102.03657,25,10000,r
25.05186,120.89447,25,10000,r
28.28086,146.7969,25,10000,r
31.62222,167.41753,25,10000,r
34.43134,186.19032,25,10000,r
36.65385,200.60629,25,10000,r
39.68711,217.01506,25,10000,r
42.77392,231.43964,25,10000,r
47.11748,249.66883,25,10000,r
53.56578,267.25297,25,10000,r
60.25712,281.01402,25,10000,r
67.98907,294.2162,25,10000,r
76.20567,305.52199,25,10000,r
87.44215,318.55732,25,10000,r
103.01073,331.22066,25,10000,r
122.94059,343.27258,25,10000,r
146.15598,353.08607,25,10000,r
172.47561,359.83477,25,10000,r
197.99461,363.52696,25,10000,r
224.44887,366.62713,25,10000,r
250.61899,369.15054,25,10000,r
276.64413,371.43794,25,10000,r
302.38513,373.30103,25,10000,r
328.8038,375.02187,25,10000,r
362.37965,376.81361,25,10000,r
362.02302,378.29875,25,10000,f
332.37013,376.51767,25,10000,f
302.38513,374.30691,25,10000,f
276.2875,372.43691,25,10000,f
250.18987,370.14973,25,10000,f
224.09224,367.60539,25,10000,f
197.99461,364.56046,25,10000,f
171.76235,360.58622,25,10000,f
145.79935,354.29441,25,10000,f
120.06419,344.6711,25,10000,f
96.50966,332.16416,25,10000,f
78.38047,318.38812,25,10000,f
64.96919,304.87018,25,10000,f
55.52755,292.35067,25,10000,f
45.76427,277.21351,25,10000,f
38.50909,263.27997,25,10000,f
32.69795,248.81046,25,10000,f
27.28428,232.47174,25,10000,f
23.28548,218.7881,25,10000,f
18.09699,198.41845,25,10000,f
13.69177,180.16495,25,10000,f
10.59913,165.61854,25,10000,f
7.9527,150.8566,25,10000,f
5.16796,134.53653,25,10000,f
2.65929,116.94405,25,10000,f
0.11092,98.46433,25,10000,f
-3.25597,75.53437,25,10000,f
-6.0239,54.48052,25,10000,f
-8.24916,38.66182,25,10000,f
-10.21676,22.64235,25,10000,f
-12.98252,0.13104,25,10000,f
362.02302,378.29875,25,10000,f
9.79895,0.06656,100,10000,r
10.83644,21.71613,100,10000,r
12.44007,43.91628,100,10000,r
13.81013,59.7573,100,10000,r
15.34124,73.44888,100,10000,r
16.99772,88.99304,100,10000,r
18.4232,102.89577,100,10000,r
20.55605,119.30787,100,10000,r
23.12024,134.36722,100,10000,r
26.8043,147.85265,100,10000,r
30.47475,161.2344,100,10000,r
36.18893,176.60652,100,10000,r
43.44968,190.13258,100,10000,r
55.7487,203.88238,100,10000,r
73.54959,214.83899,100,10000,r
99.30078,222.48181,100,10000,r
125.40349,225.5791,100,10000,r
151.50553,227.82572,100,10000,r
177.6073,229.71962,100,10000,r
203.70878,231.26081,100,10000,r
229.81009,232.58067,100,10000,r
255.91128,233.74839,100,10000,r
282.0124,234.82619,100,10000,r
308.11341,235.76568,100,10000,r
334.21432,236.57376,100,10000,r
368.78608,237.2052,100,10000,r
368.06962,238.67198,100,10000,f
337.75182,238.02506,100,10000,f
310.23046,237.21629,100,10000,f
281.28833,236.01769,100,10000,f
255.18724,234.97446,100,10000,f
229.08601,233.75834,100,10000,f
202.98478,232.53529,100,10000,f
176.88317,230.84196,100,10000,f
150.78149,229.0518,100,10000,f
124.67956,226.9435,100,10000,f
98.57675,223.72863,100,10000,f
72.4711,216.90726,100,10000,f
48.89914,205.22192,100,10000,f
32.93765,190.8696,100,10000,f
23.5023,177.87634,100,10000,f
16.96623,163.93545,100,10000,f
12.49193,150.23439,100,10000,f
9.7609,137.11673,100,10000,f
6.78265,121.51083,100,10000,f
4.21229,108.00104,100,10000,f
1.94843,92.76812,100,10000,f
-0.35501,78.19346,100,10000,f
-2.32066,60.54942,100,10000,f
-4.52265,39.48042,100,10000,f
-6.52569,21.42548,100,10000,f
-7.57171,0.01386,100,10000,f
