Repository: upb-lea/materialdatabase

Material database for power electronic usage
===============================================

The materialdatabase mainly contains complex magnetic and dielectric data of soft-magnetic ferrite materials under sinusoidal excitation.
Typical target applications of the provided material data are magnetic components in power electronic converters operated at switching frequencies reaching from 100 kHz to 3 MHz.
The database allows to compare materials and measurement setups, to work with fit functions (e.g., Steinmetz), and features data export as interpolation grids.
FEM solvers like Comsol can directly import these interpolation grids and incorporate the data in frequency-domain simulations.
The amplitude-dependency of the complex permeability is then typically modeled via local linearization (e.g., based on Newton iterations).
The open-source FEM Magnetics Toolbox (`FEMMT <https://github.com/upb-lea/FEM_Magnetics_Toolbox>`__) automatically allows to import material data from this database.

Overview
-------------------

..
    Key features
    ~~~~~~~~~~~~~~~~~
..

* Measurement data is stored in a .csv-files for each combination of material and measurement setup.
* Data sources:
    * Complex Permeability:
        * Datasheet:
            Data based on datasheet or manufacturer design tool data (e.g., `TDK MDT <https://www.tdk-electronics.tdk.com/de/194550/design-support/tools-fuer-entwickler/ferrite-magnetic>`__ ). The complex permeability is computed from the given loss density and amplitude permeability.
        * MagNet:
            Data from the `MagNet <https://mag-net.princeton.edu/>`__ project. The time series data of the sinusoidal measurements is simplified to complex permeability assuming perfectly elliptical hysteresis. For the MagNet data, also DC bias is provided.
        * LEA MTB (LEA Material Test Bench):
            Data from measurements at the department of Power Electronics and Electrical Drives at Paderborn University. The measurements are taken with a setup employing the `capacitive compensated two-winding method <https://ieeexplore.ieee.org/document/6648460>`__.
    * Complex Permittivity:
        * LEA MTB (LEA Material Test Bench):
            Measurements at the department of Power Electronics and Electrical Drives at Paderborn University. The dielectric measurements are taken with a Wayne Kerr 6515B impedance analyzer on thin silver-plated cuboidal cores.
* The database currently contains the ferrite materials listed in the following table:

|material_overview|

Example Data
------------------------------------
The data is stored in .csv files:

|material_data|

Example Code
------------------------------------

Material properties can be loaded as follows:
::
    mdb_data = mdb.Data()
    material_name = mdb.Material.N95

    permeability = mdb_data.get_complex_permeability(material=material_name,
                                                     data_source=mdb.DataSource.LEA_MTB,
                                                     pv_fit_function=mdb.FitFunction.enhancedSteinmetz)
    print(f"Exemplary complex permeability data: \n {permeability.measurement_data.head()} \n")

    permittivity = mdb_data.get_complex_permittivity(material=material_name,
                                                     data_source=mdb.DataSource.LEA_MTB)
    print(f"Exemplary complex permittivity data: \n {permittivity.measurement_data.head()} \n ")


Output:
::
    Exemplary complex permeability data:
                probe        f       T         b      mu_real     mu_imag  h_offset
    0  R29.5x19x14.9  59629.0  30.145  0.040125  3955.516035  333.486173         0
    1  R29.5x19x14.9  58929.0  30.154  0.049834  4050.789996  380.241871         0
    2  R29.5x19x14.9  58329.0  30.154  0.058502  4138.476021  424.009115         0
    3  R29.5x19x14.9  57929.0  30.147  0.066572  4239.539939  458.079275         0
    4  R29.5x19x14.9  57529.0  30.158  0.074332  4303.405675  488.755116         0

    Exemplary complex permittivity data:
       probe         f   T      eps_real      eps_imag
    0   LE2  107760.0  28  95567.710843  36977.344836
    1   LE2  121546.0  28  93791.671181  35002.540113
    2   LE2  137096.0  28  92085.767038  33189.049457
    3   LE2  154635.0  28  90442.389511  31563.885192
    4   LE2  174418.0  28  88863.933437  30088.808585

Adding a Fit Function
------------------------------------

New magnetic loss fit functions are added in two places:

1. Add the model function to ``materialdatabase/processing/utils/empirical/permeability.py``.
   The function must accept the input tuple ``(f, T, b)`` followed by its fit parameters and return the modeled loss density.
   For example:

   .. code-block:: python

       def temperature_enhanced_steinmetz_qT(
               fTb, alpha, beta, k_b, k_f, k_alpha2, c_0, c_1, c_2):
           f, T, b = fTb
           temperature_factor = c_0 - c_1 * T + c_2 * T ** 2

File: materialdatabase/data/datasheet_curves/N49/b_over_h_at_f_T.csv
h,b,T,f
-40.12904126064405,0.0026321169569344,25,10000
-38.08577722109442,0.0239125073979088,25,10000
-43.39826372392349,0.0127909844150719,25,10000
-33.36356699635758,0.0416058394160583,25,10000
-21.642366617099924,0.0571326409830059,25,10000
-14.622295166932986,0.100594144555139,25,10000
-22.148317712607422,0.0715159959229302,25,10000
-19.314991577765227,0.0838676267508383,25,10000
-9.949274632037032,0.123332182547511,25,10000
-18.606660044054703,0.1128846912606036,25,10000
-7.391410760304666,0.1395089432498191,25,10000
-3.84975309175195,0.1550116722561977,25,10000
-0.898371701291353,0.1687956204379561,25,10000
2.643285967261249,0.1810292957190766,25,10000
17.99046919765624,0.2416809144911335,25,10000
11.851595905498243,0.2258187019135924,25,10000
9.01826977065616,0.2145960741763661,25,10000
7.955772470090324,0.1917463996843558,25,10000
36.03605827075785,0.2994831445105168,25,10000
27.43488964712992,0.262098457946998,25,10000
29.20571848140628,0.2741467745117379,25,10000
34.51820498423535,0.2840887420266981,25,10000
38.94527706992619,0.0068510800946931,25,10000
43.96262543370904,0.038319934898402,25,10000
41.60152032134067,0.026271618333662,25,10000
41.60152032134067,0.0170879364766225,25,10000
49.27511193653811,0.3163580094693233,25,10000
47.672933467430994,0.0557605050305779,25,10000
61.33361304613413,0.1003729779049121,25,10000
52.732444422506205,0.0739593608206746,25,10000
55.0598194618409,0.3282378181100808,25,10000
54.58759843936707,0.0855864075754586,25,10000
62.85146633265674,0.341583645689485,25,10000
62.26119005456462,0.1190352304859604,25,10000
65.68479246749882,0.1340155849279936,25,10000
69.93478166976206,0.3531095876898796,25,10000
69.22645013605154,0.1469569934898401,25,10000
74.06671561640678,0.1613307194055367,25,10000
77.01809700686738,0.174963010455711,25,10000
82.33058350969634,0.3649514820477411,25,10000
78.78892584114374,0.1856801144209903,25,10000
89.41389884680177,0.2176123660156507,25,10000
84.1014123439727,0.1978126849477214,25,10000
93.30972228220968,0.3762625764450581,25,10000
92.95555651535436,0.2326938252120733,25,10000
98.26804301818343,0.2488705859143815,25,10000
113.85133675981524,0.3001812487670151,25,10000
123.07692307692298,0.3977557621490102,25,10000
105.35135835528877,0.269470679621227,25,10000
108.89301602384148,0.3865752613927796,25,10000
110.66384485811771,0.2845100118366541,25,10000
123.64992297614424,0.3186328664430853,25,10000
128.37213320088108,0.3307654369698165,25,10000
137.22627737226276,0.343993309002433,25,10000
144.29231633049733,0.4094643000664899,25,10000
147.8512503779208,0.3574739429210232,25,10000
158.47622338357883,0.3697750213717366,25,10000
170.87202522351322,0.4207486683764055,25,10000
169.10119638923686,0.381570576050503,25,10000
180.2934105011592,0.392815581809651,25,10000
205.60751389585675,0.4330709288738486,25,10000
198.30226353787052,0.4044163618981137,25,10000
225.05938755236912,0.4394530479384493,25,10000
232.34508332767743,0.4209653214215257,25,10000
260.9629421673218,0.4451500542513317,25,10000
257.6426381030536,0.4299492010258433,25,10000
298.1946184079817,0.4522294302905618,25,10000
300.14253012568565,0.4412223811402643,25,10000
333.3455707683672,0.4478165624892357,25,10000
374.5173411652918,0.4615766562846855,25,10000
412.29502296318697,0.4610609012296967,25,10000
452.4338098734506,0.4656024139600782,25,10000
491.3920442275301,0.4681759895263545,25,10000
530.3502785816095,0.4703819114403055,25,10000
569.3085129356887,0.4723120931150127,25,10000
607.3813328726301,0.4734073946208982,25,10000
647.2249816438475,0.4757128893990207,25,10000
686.1832159979269,0.4770915905952402,25,10000
725.1414503520064,0.4783324216718376,25,10000
764.0996847060858,0.4794353826288132,25,10000
802.7627809211192,0.4804004734661669,25,10000
842.0161534142444,0.4815034344231423,25,10000
880.9743877683238,0.482468525260496,25,10000
919.9326221224032,0.4834336160978496,25,10000
958.8908564764828,0.4843527502286626,25,10000
997.849090830562,0.4849923143946866,25,10000
1036.8073251846415,0.485731451424882,25,10000
1075.7655595387207,0.4864667587295324,25,10000
1114.7237938928,0.4872020660341828,25,10000
1153.6820282468796,0.4876156763930486,25,10000
1183.431952662722,0.4867700729927007,25,10000
-30.41290150953398,0.0222861917406831,100,10000
-32.61882126717552,0.0117743338522113,100,10000
-23.787693357720343,0.0369947479953431,100,10000
-21.18733355442725,0.0467691668737818,100,10000
-16.775466653560102,0.0588137247046973,100,10000
-15.959797983839678,0.0704208471228433,100,10000
-7.823548600375943,0.0984725242651772,100,10000
-14.035703272701824,0.0818318778042304,100,10000
-4.572477741210946,0.1148280835088362,100,10000
-3.7631088512687834,0.1254713396209138,100,10000
-0.738189241450641,0.1355233037267649,100,10000
-6.95752112767093,0.0894869975276989,100,10000
14.108103555579248,0.1843624876176841,100,10000
8.871456054264911,0.1720567026829045,100,10000
6.3465490124261805,0.1630465387785002,100,10000
3.822562126214791,0.1541771586851021,100,10000
2.28452199486145,0.1452373866862009,100,10000
28.71636943395612,0.0010891859719804,100,10000
35.45636240486493,0.2401608712572109,100,10000
32.41961879523353,0.2282998351799285,100,10000
30.88433913076267,0.2197824146140463,100,10000
29.34813931066429,0.2111242102371578,100,10000
34.692403195139434,0.0226616152366999,100,10000
32.47022735474559,0.0096625766871165,100,10000
37.9359517820497,0.0374170994283622,100,10000
65.373585268738,0.300931552251887,100,10000
42.125420354022026,0.2543917681530995,100,10000
40.98232416306877,0.0507513375279605,100,10000
44.02672478202891,0.0637838960325454,100,10000
47.48204061406637,0.2690466924797572,100,10000
47.073885867871525,0.0772388059701493,100,10000
54.967342330211125,0.2823960145591063,100,10000
78.36923873815817,0.1996015967824868,100,10000
56.009035180167984,0.1147811555718341,100,10000
52.3262656404014,0.1046916491163812,100,10000
59.25030528647676,0.1291880322314806,100,10000
62.56897800783168,0.1437591566706346,100,10000
63.91332537959784,0.2928492125263254,100,10000
65.49139228074716,0.1569928349052284,100,10000
68.52284499552047,0.1680443640692244,100,10000
71.55199732122503,0.1787439337057046,100,10000
73.97700175207888,0.3126092259997122,100,10000
73.58958994274383,0.1886551140005494,100,10000
85.9892391165788,0.3250652412782713,100,10000
83.64928335586603,0.2185857522204926,100,10000
79.64384590939198,0.209434804505082,100,10000
86.13449225491854,0.2323021178071082,100,10000
91.72537427891211,0.2468657002563868,100,10000
96.5244952481496,0.334330156840687,100,10000
98.39876462748214,0.2617594542624302,100,10000
104.49218855200718,0.2759551552055673,100,10000
116.14042841648052,0.2999149955742759,100,10000
111.5999306965714,0.3447280468821537,100,10000
109.74839354293124,0.2878232304733999,100,10000
125.98932439929548,0.3148416550028124,100,10000
132.37911511550874,0.3546181096053475,100,10000
135.35834899842175,0.3253401049092836,100,10000
148.52853649471876,0.3352955315447303,100,10000
162.60991975414277,0.3652544850077128,100,10000
161.9168008747314,0.3462766688032231,100,10000
195.77198390411505,0.372637175005521,100,10000
186.6427628188901,0.3563427112901749,100,10000
217.227836260294,0.3761963711378472,100,10000
225.69036155138485,0.3692756241103462,100,10000
247.55037473337927,0.3747472115076458,100,10000
279.0419049890145,0.3823685185339338,100,10000
311.61516325070625,0.3857089344132656,100,10000
344.1811439178897,0.38793587833282,100,10000
376.7421055543776,0.3893949105559764,100,10000
410.63715817340585,0.3912275318194305,100,10000
441.8607664574016,0.3918138323996304,100,10000
472.1151674763039,0.3925163293959649,100,10000
506.9806343178072,0.3944174187226563,100,10000
539.5364813230152,0.3950939123599595,100,10000
572.0921371270538,0.3957411522183521,100,10000
604.1557546468821,0.3965666572919801,100,10000
637.2011065208064,0.396677273143485,100,10000
669.7551251648324,0.3970740275199574,100,10000
702.3085582552774,0.3973811921985166,100,10000
734.8627442003265,0.3978035436315356,100,10000
767.4141696784932,0.3978035436315356,100,10000
799.9651350788461,0.3977331517260324,100,10000
832.522039665522,0.3985714553279337,100,10000
865.0739670467583,0.3986482464975735,100,10000
897.6279020402728,0.3990322023457725,100,10000
930.182087985322,0.3994545537787914,100,10000
962.7337644150234,0.3994929493636114,100,10000
995.5294912122891,0.3991409898360956,100,10000
1027.8393758382394,0.3999153007966304,100,10000
1060.3928089286844,0.4002224654751896,100,10000
1092.9449872614557,0.4003376522296493,100,10000
1125.4964127396222,0.4003376522296493,100,10000
1158.047838217789,0.4003376522296493,100,10000
1178.762381703895,0.4003376522296493,100,10000

File: materialdatabase/data/datasheet_curves/N49/mu_amplitude_over_b_at_T.csv
b,mu,T
0.10095429,2321.52019,25
0.10428377,2324.38691,25
0.10761351000000001,2328.402,25
0.11094331,2332.63705,25
0.11427309,2336.80925,25
0.11760292,2341.20141,25
0.12093279,2345.7821,25
0.12426264999999999,2350.29995,25
0.12759251,2354.84923,25
0.13092246,2359.77557,25
0.13425237,2364.51338,25
0.13758237,2369.62825,25
0.14091235,2374.68029,25
0.14424235,2379.79516,25
0.14757238,2385.09857,25
0.15090249,2390.68479,25
0.15423253,2396.01962,25
0.15756262000000001,2401.54299,25
0.16089278999999998,2407.41201,25
0.16422293,2413.15533,25
0.16755309,2418.99293,25
0.1708833,2425.05048,25
0.17421354,2431.23372,25
0.1775438,2437.47981,25
0.18087409,2443.883,25
0.1842044,2450.38047,25
0.18753467000000001,2456.65798,25
0.19086491,2462.87264,25
0.1941952,2469.24442,25
0.19752573,2476.69979,25
0.20072963,2481.78351,25
0.20474982,2490.20297,25
0.20842427,2495.04384,25
0.21175446,2501.03855,25
0.21508459,2506.71903,25
0.21841448,2511.36781,25
0.22181692,2518.20076,25
0.22507501,2523.94901,25
0.22840513,2529.59807,25
0.23173522,2535.12144,25
0.23506531,2540.6448,25
0.23839534,2545.94822,25
0.2417254,2551.31447,25
0.24505544,2556.64931,25
0.24838566,2562.73828,25
0.2519119,2569.71407,25
0.25504531,2571.49118,25
0.25837513,2575.82049,25
0.2617049,2579.96127,25
0.26503452,2583.44218,25
0.26836413,2586.89167,25
0.27169362,2589.80697,25
0.27502309,2592.62801,25
0.27835246999999996,2595.04055,25
0.28168177,2597.13887,25
0.28501103,2599.04866,25
0.28834019,2600.54995,25
0.29166927,2601.67417,25
0.29499833000000003,2602.70413,25
0.29832738999999997,2603.76551,25
0.30131169,2603.69451,25
0.30451592,2603.54827,25
0.30770868,2604.06004,25
0.31103742999999995,2603.71979,25
0.31425147,2603.98632,25
0.31769491,2603.03642,25
0.32095149,2602.21955,25
0.32404933,2600.41787,25
0.32761318,2598.91101,25
0.33077818000000003,2596.74487,25
0.33382481,2593.99567,25
0.33796731,2589.33462,25
0.34122343,2586.5222,25
0.34439283,2582.5653,25
0.34751278,2579.79357,25
0.35050768,2575.28406,25
0.35389004999999996,2569.19828,25
0.35689091,2566.3504,25
0.35988557,2560.77919,25
0.36294114,2556.90153,25
0.36593576,2551.12912,25
0.36886045,2547.06653,25
0.37132387,2541.95842,25
0.37398591,2536.67398,25
0.37640991,2532.22498,25
0.37882686,2526.96265,25
0.38106018,2520.84257,25
0.38361634,2515.82229,25
0.38573084999999996,2510.81086,25
0.38782754999999997,2505.33995,25
0.39006092000000003,2499.43963,25
0.39227248,2494.05922,25
0.39450157,2487.93177,25
0.39714431,2480.33801,25
0.39962992,2472.32448,25
0.10206142,2375.44163,100
0.10520429,2379.50002,100
0.10853413,2383.95502,100
0.11186404,2388.66141,100
0.11519396999999999,2393.49348,100
0.11789477,2395.6608,100
0.11986651999999999,2398.83903,100
0.12178131,2402.47848,100
0.12449357000000001,2406.11625,100
0.12672718,2409.02634,100
0.12963803999999998,2416.37836,100
0.13268535,2422.54003,100
0.13577978,2426.82096,100
0.13910998,2432.81567,100
0.14244021,2438.93607,100
0.14525101,2442.24299,100
0.14763015,2448.33189,100
0.14890678,2451.24399,100
0.15066224,2455.61246,100
0.15241736,2458.52355,100
0.15433215,2462.163,100
0.15630026,2468.46157,100
0.15939466,2472.58539,100
0.16241018,2480.50196,100
0.16558705,2489.19552,100
0.16878081,2494.05867,100
0.17191963999999998,2498.99534,100
0.17475829999999998,2508.75648,100
0.17775453,2515.44251,100
0.18018366,2519.67549,100
0.18237089,2527.93502,100
0.18543366,2532.10778,100
0.18876421,2539.64219,100
0.19209479,2547.30228,100
0.19542534,2554.83669,100
0.19821605,2560.44446,100
0.19965251,2564.8136,100
0.20156746,2569.18174,100
0.20332275000000002,2572.82152,100
0.20459955,2576.46231,100
0.20667384000000003,2580.10142,100
0.20868061,2586.37102,100
0.21177510000000002,2590.90682,100
0.21510561,2598.22127,100
0.21843609,2605.47287,100
0.22176645,2612.19029,100
0.2245773,2615.69025,100
0.22646084,2621.5954,100
0.22853512,2625.23451,100
0.23108788000000002,2628.87261,100
0.23300267,2632.51206,100
0.23647552,2638.81016,100
0.23993077,2643.16617,100
0.24326061000000002,2647.58975,100
0.24659039000000002,2651.76195,100
0.24992055999999999,2657.66239,100
0.25268252,2660.05367,100
0.25454128,2661.61458,100
0.25645539,2662.33926,100
0.25852934,2664.52098,100
0.26076261,2665.97368,100
0.26452059,2667.30539,100
0.26777749,2667.86865,100
0.27110660000000003,2669.11856,100
0.27443542000000004,2669.11158,100
0.27776424,2669.10459,100
0.28086993,2668.46135,100
0.28404948,2668.11089,100
0.28596326,2667.37818,100
0.28899335000000004,2665.91444,100
0.29026914,2665.18307,100
0.29363477,2660.87944,100
0.29682682,2658.28667,100
0.30039439,2656.16193,100
0.30360063000000004,2651.69119,100
0.30657992,2646.14909,100
0.3096449,2643.25967,100
0.31179520000000005,2639.63363,100
0.31370831,2635.98615,100
0.31610024,2633.79506,100
0.31817252,2628.68986,100
0.32435596,2617.88242,100
0.32828771,2607.81898,100
0.33039997,2598.20719,100
0.33307285000000003,2590.88274,100
0.33487196,2581.0751,100
0.33729928000000003,2573.26905,100
0.33921188,2567.43549,100
0.34064601,2561.60293,100
0.34255845,2555.04068,100
0.34499504999999997,2547.01444,100
0.34692242,2541.4283,100
0.34859516,2532.91296,100
0.35021253,2525.48874,100
0.35182635,2513.89006,100
0.35400306,2503.53113,100
0.35630816,2490.58572,100
0.35817228999999995,2482.13861,100
0.35928708,2474.84935,100
0.36056137,2467.55974,100
0.36231382,2458.81175,100
0.36457826,2441.83208,100
0.3667475,2423.16257,100
0.36867421,2403.61025,100
0.37056606,2387.38006,100
0.37171825999999997,2374.3361,100
0.37313793,2364.78763,100
0.37393374,2357.49903,100
0.37472870999999996,2346.56697,100
0.37568334,2336.36326,100
0.37672838000000003,2321.29087,100
0.37806452,2306.95523,100
0.37952848,2291.92802,100
0.38081015,2273.8134,100
0.38235998,2256.05479,100
0.38411452,2240.15809,100
0.38475032,2230.68375,100
0.38554595999999997,2222.66645,100
0.38602177,2211.00637,100
0.38674049000000005,2195.51183,100
0.38765616,2182.54813,100
0.38859056,2167.5352,100
0.3895747,2152.42341,100
0.39049245000000005,2137.01549,100
0.39118918,2123.23751,100
0.39190084999999997,2114.07786,100
0.39221783,2105.33288,100
0.39253465,2095.8592,100
0.39285146,2086.38553,100
0.39300912,2078.36957,100
0.39387295,2064.95486,100

File: materialdatabase/data/datasheet_curves/N49/p_v_over_T_at_f_b.csv
T,p_v,f,b
25.097451274362815,3019.9517204020162,500000,0.0125
26.59670164917541,2805.433637951713,500000,0.0125
28.695652173913043,2606.1535499988963,500000,0.0125
31.09445277361319,2472.53732949216,500000,0.0125
33.943028485757125,2370.593792549199,500000,0.0125
36.34182908545727,2321.209213432944,500000,0.0125
38.74062968515742,2272.853421560693,500000,0.0125
40.839580209895054,2249.0546058357813,500000,0.0125
42.938530734632685,2225.504985076341,500000,0.0125
45.4872563718141,2202.2019499873754,500000,0.0125
47.88605697151424,2179.142918595548,500000,0.0125
50.88455772113943,2156.3253359631003,500000,0.0125
54.03298350824588,2133.7466739047672,500000,0.0125
56.73163418290855,2133.7466739047672,500000,0.0125
60.17991004497751,2133.7466739047672,500000,0.0125
63.77811094452774,2133.7466739047672,500000,0.0125
67.37631184407796,2133.7466739047672,500000,0.0125
71.12443778110945,2133.7466739047672,500000,0.0125
73.82308845577211,2133.7466739047672,500000,0.0125
76.37181409295353,2179.142918595548,500000,0.0125
79.07046476761619,2202.2019499873754,500000,0.0125
82.51874062968517,2225.504985076341,500000,0.0125
84.91754122938531,2272.853421560693,500000,0.0125
87.9160419790105,2321.209213432944,500000,0.0125
90.61469265367316,2370.593792549199,500000,0.0125
94.06296851574211,2421.0290467361783,500000,0.0125
96.61169415292356,2472.53732949216,500000,0.0125
99.91004497751123,2551.8617533260335,500000,0.0125
102.75862068965516,2606.1535499988963,500000,0.0125
105.90704647676162,2689.7646754247467,500000,0.0125
108.75562218890556,2776.0582292497147,500000,0.0125
111.30434782608695,2835.1198883454745,500000,0.0125
114.00299850074964,2926.076756401802,500000,0.0125
116.10194902548726,2988.3301147981556,500000,0.0125
117.75112443778112,3051.907936274005,500000,0.0125
119.70014992503748,3116.838399268139,500000,0.0125
25.24737631184408,16443.717232149324,500000,0.025
27.04647676161919,15765.737298281332,500000,0.025
29.29535232383808,15115.710702715041,500000,0.025
31.544227886056973,14492.484920009532,500000,0.025
33.943028485757125,14041.987155112003,500000,0.025
36.64167916041979,13463.03135160397,500000,0.025
39.1904047976012,12907.946088548157,500000,0.025
41.58920539730135,12506.70358980454,500000,0.025
43.83808095952024,12246.161992650488,500000,0.025
46.386806596701646,11865.491000980519,500000,0.025
49.38530734632684,11496.653137435593,500000,0.025
51.934032983508246,11257.153068624859,500000,0.025
54.48275862068966,11139.28057014963,500000,0.025
57.18140929535232,11022.642302550721,500000,0.025
60.47976011994003,10793.016901281477,500000,0.025
62.87856071964018,10793.016901281477,500000,0.025
65.27736131934033,10680.00432514576,500000,0.025
67.976011994003,10680.00432514576,500000,0.025
70.37481259370315,10793.016901281477,500000,0.025
73.5232383808096,10907.225342322867,500000,0.025
77.12143928035982,11022.642302550721,500000,0.025
80.56971514242879,11257.153068624859,500000,0.025
83.71814092953524,11618.307244348385,500000,0.025
86.86656671664169,11991.04803862879,500000,0.025
90.31484257871064,12246.161992650488,500000,0.025
93.4632683658171,12639.045745165085,500000,0.025
96.91154422788604,13044.534070694674,500000,0.025
99.91004497751123,13463.03135160397,500000,0.025
103.20839580209896,13894.95494373138,500000,0.025
106.3568215892054,14340.73559260656,500000,0.025
109.05547226386808,14800.817863021099,500000,0.025
111.904047976012,15275.660582380733,500000,0.025
114.9025487256372,15765.737298281332,500000,0.025
117.00149925037482,16101.159153591641,500000,0.025
118.65067466266866,16443.717232149324,500000,0.025
120.0,16617.71967532035,500000,0.025
25.39730134932534,105960.2214181302,500000,0.05
27.04647676161919,101591.44622603143,500000,0.05
29.44527736131934,97402.79708900933,500000,0.05
31.84407796101949,93386.84734986803,500000,0.05
34.24287856071964,89536.47655495942,500000,0.05
36.64167916041979,85844.85782930895,500000,0.05
39.1904047976012,83176.37711026713,500000,0.05
41.58920539730135,79746.98740133047,500000,0.05
44.13793103448276,76458.99257137692,500000,0.05
46.83658170914543,74866.186929323,500000,0.05
49.23538230884558,72538.97734006244,500000,0.05
52.38380809595203,70284.10887961424,500000,0.05
55.68215892053973,68099.33282962405,500000,0.05
58.3808095952024,66680.67692136222,500000,0.05
60.92953523238381,65982.47037297241,500000,0.05
63.32833583208396,64607.913273117716,500000,0.05
65.57721139430285,64607.913273117716,500000,0.05
68.27586206896552,64607.913273117716,500000,0.05
71.2743628185907,63931.41042090024,500000,0.05
74.12293853073464,64607.913273117716,500000,0.05
76.97151424287856,65291.57467394287,500000,0.05
79.37031484257872,66680.67692136222,500000,0.05
81.76911544227886,67386.27168030948,500000,0.05
84.31784107946027,68819.93937639103,500000,0.05
86.56671664167916,71027.83406586602,500000,0.05
89.71514242878561,73306.56286249048,500000,0.05
92.86356821589206,75658.39827987652,500000,0.05
96.0119940029985,78085.68573886006,500000,0.05
98.71064467766118,81443.63386723842,500000,0.05
101.85907046476764,84945.98510261628,500000,0.05
104.55772113943029,87671.23872968687,500000,0.05
107.25637181409296,91441.3980004846,500000,0.05
110.25487256371814,96382.9023623971,500000,0.05
112.50374812593704,100527.6925826924,500000,0.05
115.20239880059972,104850.72277656391,500000,0.05
117.75112443778112,109359.65786466884,500000,0.05
120.0,114062.49238513217,500000,0.05
25.39730134932534,704693.0689671474,500000,0.1
27.946026986506748,675638.3392153196,500000,0.1
30.19490254872564,654636.1740672754,500000,0.1
32.14392803598201,634286.8595869686,500000,0.1
34.54272863568216,614570.1019622441,500000,0.1
36.94152923538231,595466.238212517,500000,0.1
39.040479760119936,576956.2165794226,500000,0.1
41.43928035982009,564936.9748123029,500000,0.1
44.287856071964015,547375.9529540343,500000,0.1
47.28635682158921,535972.9318460086,500000,0.1
49.98500749625188,524807.4602497728,500000,0.1
52.8335832083958,513874.5894968986,500000,0.1
55.83208395802099,503169.474010389,500000,0.1
58.83058470764618,497900.8379088357,500000,0.1
61.37931034482759,497900.8379088357,500000,0.1
64.07796101949026,497900.8379088357,500000,0.1
67.37631184407796,503169.474010389,500000,0.1
69.77511244377811,508493.8612259336,500000,0.1
72.32383808095952,519312.25500729546,500000,0.1
74.72263868065967,530360.8140923763,500000,0.1
77.5712143928036,547375.9529540343,500000,0.1
80.41979010494754,570914.9670428429,500000,0.1
83.71814092953524,595466.238212517,500000,0.1
86.56671664167916,627645.3067508524,500000,0.1
89.71514242878561,661563.3360992966,500000,0.1
93.01349325337333,697314.2999132876,500000,0.1
96.61169415292356,734997.2501961252,500000,0.1
99.91004497751123,782914.4084329683,500000,0.1
103.65817091454274,833955.4614229978,500000,0.1
106.3568215892054,869818.3619576936,500000,0.1
108.6056971514243,907223.4882997088,500000,0.1
111.45427286356822,956249.9568652785,500000,0.1
113.7031484257871,997371.9336083173,500000,0.1
115.952023988006,1040262.2941919141,500000,0.1
117.90104947526235,1073636.1915800788,500000,0.1
119.85007496251876,1108080.796839801,500000,0.1

File: materialdatabase/data/datasheet_curves/N49/p_v_over_b_at_f_T.csv
b,p_v,f,T
0.012231540180442237,2492.021151378057,500000,25
0.012752070169792655,2762.9899825260118,500000,25
0.013387418272862965,3112.4576314230026,500000,25
0.014152382654717735,3590.644540186084,500000,25
0.014754656733359312,4044.795338205429,500000,25
0.01559774586656377,4666.223292703072,500000,25
0.016489009572675812,5469.291042181511,500000,25
0.01743120057306665,6309.573444801933,500000,25
0.018299677618038565,7051.408292993673,500000,25
0.01907844552912016,7880.462815669913,500000,25
0.019890354978101453,8737.341497011028,500000,25
0.020593278373701607,9610.77966237592,500000,25
0.021321043020281247,10655.803590079924,500000,25
0.022228389285147584,11721.0229753348,500000,25
0.022854638641349907,12790.765937960226,500000,25
0.02399332836888417,14294.613383568447,500000,25
0.024841250483264427,15848.931924611134,500000,25
0.02571913809059346,17433.28822199988,500000,25
0.02681365133086426,19638.2800192977,500000,25
0.027954743085115915,21947.2095538076,500000,25
0.029347536000655157,24527.60662977702,500000,25
0.03059646069668877,27629.899825260123,500000,25
0.03167773692679837,30151.598738257373,500000,25
0.03279722536378347,33165.737202888886,500000,25
0.03419295632795351,37360.595771877524,500000,25
0.03564808453999241,42086.02715178155,500000,25
0.03742418383908706,47409.13908963294,500000,25
0.03874675120456132,52148.446976607884,500000,25
0.04011605798441369,57361.52510448679,500000,25
0.041533755945437636,63095.73444801933,500000,25
0.04300155522771981,69403.1704750398,500000,25
0.04483154546235328,76949.69389486882,500000,25
0.04673941344445705,86682.42140342023,500000,25
0.04872847336852036,96873.92507403284,500000,25
0.05045053333177004,107407.46899339705,500000,25
0.052597525058936105,119086.3732087994,500000,25
0.054456316968647944,130990.97638483817,500000,25
0.056773780319426724,146391.96536310096,500000,25
0.05878016072274912,161026.20275609393,500000,25
0.06128163118220534,181393.0693911063,500000,25
0.06388955515220993,201116.76554194666,500000,25
0.06707273303089809,226554.35440481157,500000,25
0.06896240012915231,247231.29760223528,500000,25
0.07189718976931588,274113.8847333373,500000,25
0.07392277822865939,301515.9873825739,500000,25
0.07706866357069043,336966.09644051763,500000,25
0.07923995004248023,367719.9914775936,500000,25
0.08261211493285861,410953.8972940927,500000,25
0.08612778693097498,459270.9387993504,500000,25
0.08917153534631006,513268.7549978094,500000,25
0.09296635248784985,573615.2510448681,500000,25
0.09558553094685293,630957.344480193,500000,25
0.09827850057455872,699564.2156712627,500000,25
0.01257614428401006,2027.1997861436662,500000,80
0.013020584116954542,2194.7209553807606,500000,80
0.01357469295457841,2414.11870301503,500000,80
0.014152382654717735,2719.4605220720855,500000,80
0.014754656733359312,2991.3144504086927,500000,80
0.015276085004666996,3290.3445623126686,500000,80
0.015815940505223884,3590.644540186084,500000,80
0.016489009572675812,4012.807031942776,500000,80
0.017310543709017384,4556.387897733955,500000,80
0.01792229680125852,4972.235891449995,500000,80
0.018815241799500157,5556.836085104308,500000,80
0.01961595025232275,6259.674117181422,500000,80
0.020593278373701607,6940.3170475039815,500000,80
0.021469653614629398,7756.31025027417,500000,80
0.022228389285147584,8464.205655276844,500000,80
0.02317434891632924,9384.557359249331,500000,80
0.02432896761179072,10487.926983971081,500000,80
0.025364320238283423,11445.12893701238,500000,80
0.026443733717595307,12689.61003167922,500000,80
0.027378252941489656,13847.753058820772,500000,80
0.02834579799256691,14992.08614309617,500000,80
0.029347536000655157,16360.36932796837,500000,80
0.03059646069668877,17995.852040347323,500000,80
0.03167773692679837,19482.97047624236,500000,80
0.03279722536378347,21430.607522871356,500000,80
0.03419295632795351,23760.855268983705,500000,80
0.035401332397365794,25929.437974046672,500000,80
0.03690788471244186,28978.037194176348,500000,80
0.03821220611218821,31874.859259722878,500000,80
0.03928877397186745,34783.98301534719,500000,80
0.04067723578864635,37958.613857813165,500000,80
0.042114765723917154,42421.51817220515,500000,80
0.043603097840671894,45927.09387993504,500000,80
0.04514402748353624,50118.72336272722,500000,80
0.046415888336127795,56011.32701693824,500000,80
0.04839118020492505,61610.562290741305,500000,80
0.0497545243978151,66701.85793059216,500000,80
0.051156278635271425,73369.78414559204,500000,80
0.05296413702312636,80066.02648077543,500000,80
0.054456316968647944,86682.42140342023,500000,80
0.05638079842097113,96107.79662375925,500000,80
0.05878016072274912,107407.46899339705,500000,80
0.06043619784437208,116283.2714246901,500000,80
0.06257200776092212,129955.032877224,500000,80
0.06478329701208181,141815.64284025456,500000,80
0.06660846290809161,153534.8243768227,500000,80
0.06896240012915231,172954.16879649623,500000,80
0.07239832304377228,196382.80019297698,500000,80
0.07495687341281868,217736.39817364697,500000,80
0.07706866357069043,239502.66199874855,500000,80
0.07923995004248023,261361.35878164595,500000,80
0.0820402829079505,289780.37194176327,500000,80
0.0849395792906015,329034.4562312667,500000,80
0.08733261623828432,359064.45401860843,500000,80
0.08979307317887043,391835.20053311,500000,80
0.09232284956295009,431005.4468598793,500000,80
0.09426684551178856,470342.0341698635,500000,80
0.09625177520852356,505182.474513909,500000,80
0.09827850057455872,542603.7096736028,500000,80
0.01257614428401006,2126.1123338996563,500000,100
0.012930457057658993,2301.8073130224666,500000,100
0.01329475202765807,2511.8864315095802,500000,100
0.013764587395062632,2741.1388473333727,500000,100
0.01425102670302998,3039.195382313197,500000,100
0.014754656733359312,3369.6609644051746,500000,100
0.015276085004666996,3677.199914775938,500000,100
0.016148968833690516,4175.318936560401,500000,100
0.016489009572675812,4556.387897733955,500000,100
0.01707172972079129,4972.235891449995,500000,100
0.01779824062282516,5556.836085104308,500000,100
0.01855566919397672,6210.169418915617,500000,100
0.019211424911349452,6830.975986418831,500000,100
0.02002899348055556,7573.739175895008,500000,100
0.02088135480295086,8464.205655276844,500000,100
0.022074526805465247,9764.616075829728,500000,100
0.023013938607532255,10826.367338740547,500000,100
0.02399332836888417,12003.567661352045,500000,100
0.024841250483264427,13099.097638483816,500000,100
0.02571913809059346,14408.563660065656,500000,100
0.026628050168756624,15723.590480619729,500000,100
0.02776124341067785,17433.28822199988,500000,100
0.02894266124716752,19024.37267172322,500000,100
0.03017435594207192,21430.607522871356,500000,100
0.03145846709614363,23760.855268983705,500000,100
0.03279722536378347,26554.4879314094,500000,100
0.03419295632795351,29441.878575155544,500000,100
0.03564808453999241,32903.44562312668,500000,100
0.03690788471244186,36192.675555260925,500000,100
0.03821220611218821,39495.873582881875,500000,100
0.03956262211548852,43790.44014143727,500000,100
0.04124626382901352,48551.974518470175,500000,100
0.04300155522771981,54692.9104218151,500000,100
0.04545868754726837,63095.73444801933,500000,100
0.04772358183632582,71642.77737482052,500000,100
0.04941012902120638,79432.82347242814,500000,100
0.051156278635271425,86682.42140342023,500000,100
0.05296413702312636,98424.55236069548,500000,100
0.05560297632845825,111757.29000829508,500000,100
0.05756798062171022,125892.54117941676,500000,100
0.05960242799386662,141815.64284025456,500000,100
0.06128163118220534,157235.90480619716,500000,100
0.06388955515220993,178535.31656152202,500000,100
0.06614740641230152,201116.76554194666,500000,100
0.06754023918014203,219472.09553807598,500000,100
0.0694430775172669,239502.66199874855,500000,100
0.07090530557898195,259294.37974046668,500000,100
0.07341109284213124,287488.6408375906,500000,100
0.07547933310195122,318748.5925972288,500000,100
0.0781467660954836,353407.58155419043,500000,100
0.08147240904178185,394958.7358288186,500000,100
0.0837677640068292,434441.2298729364,500000,100
0.08553161980897814,474091.39089632937,500000,100
0.08794133655242681,521484.4697660791,500000,100
0.09041894321537686,578187.855753066,500000,100
0.09361434071640208,656510.0508445236,500000,100
0.09625177520852356,705140.8292993675,500000,100

File: materialdatabase/data/datasheet_curves/N49/p_v_over_f_at_b_T.csv
f,p_v,T,b
24807.2322864189,2083.5663719356353,100.0,0.05
26773.85107523489,2285.3091271062167,100.0,0.05
28896.37558605444,2473.709083769992,100.0,0.05
31404.215711268385,2749.28766451182,100.0,0.05
33659.55993677928,2975.937823436339,100.0,0.05
36327.95608152727,3264.0850616539738,100.0,0.05
38936.90663537568,3533.174909004809,100.0,0.05
41733.22316646617,3824.4484141279113,100.0,0.05
45355.13939259252,4194.75327720609,100.0,0.05
49634.44070966331,4662.061321744957,100.0,0.05
53569.261916035306,5113.468633982041,100.0,0.05
57816.020110207406,5608.583771466009,100.0,0.05
62833.71981032223,6151.638774609209,100.0,0.05
67814.92740831088,6658.777377785888,100.0,0.05
73191.02534876487,7303.518103282477,100.0,0.05
80654.11052129253,8010.68629549399,100.0,0.05
88878.18571994697,9141.325519817648,100.0,0.05
97263.9285994485,10159.696487276427,100.0,0.05
105705.20810009836,11143.416127143673,100.0,0.05
118110.67639400603,12716.213126246797,100.0,0.05
126592.9844518008,13764.53257392949,100.0,0.05
139501.31878249618,15297.942616438291,100.0,0.05
152663.4032825947,17002.179117879696,100.0,0.05
170579.8431922429,18896.27265602645,100.0,0.05
187973.39509828447,21001.373871858257,100.0,0.05
204287.10964342847,23340.98965093559,100.0,0.05
225117.6977060148,25941.245616083917,100.0,0.05
244655.0681807872,28453.024666483765,100.0,0.05
269601.86463599803,32468.9234986064,100.0,0.05
295039.0616079909,37051.6317866264,100.0,0.05
320644.7226017888,41726.58514729955,100.0,0.05
355799.0787674987,47615.93246716095,100.0,0.05
386677.9411905734,53623.82612190915,100.0,0.05
414447.839022593,60389.759875770345,100.0,0.05
450416.6724637901,68913.25321259467,100.0,0.05
486123.9162480226,77608.31545860952,100.0,0.05
521035.6866126414,87400.46866953411,100.0,0.05
566254.9978603175,101061.82951227532,100.0,0.05
602726.7712780589,113813.2068938437,100.0,0.05
637113.5878544748,128173.47683071088,100.0,0.05
673462.2438755755,146264.0567232549,100.0,0.05
711884.6663642691,169126.24599565697,100.0,0.05
752499.1680130401,192996.9557615435,100.0,0.05
795430.8114996928,220236.8101647552,100.0,0.05
829229.4140558688,254661.50582504048,100.0,0.05
870480.4787452368,302346.2505111923,100.0,0.05
913783.6297561493,349605.27887293586,100.0,0.05
952611.154762678,404251.25434555,100.0,0.05
993088.4977885284,461307.82949844503,100.0,0.05
510306.7645361875,2111.257884243831,80.0,0.0125
539420.8274018549,2377.643780498905,80.0,0.0125
566254.9978603175,2749.28766451182,80.0,0.0125
594424.0680253094,3264.0850616539738,80.0,0.0125
632710.1758830599,3774.2864888026115,80.0,0.0125
673462.2438755755,4422.238913483239,80.0,0.0125
706964.4739183784,5181.4288782645135,80.0,0.0125
742133.3147148616,5991.325789167983,80.0,0.0125
768320.0536004514,6747.275454064209,80.0,0.0125
806541.1052129252,7699.595143573505,80.0,0.0125
835000.5220103231,8557.353040762824,80.0,0.0125
870480.4787452368,10026.440686351036,80.0,0.0125
901196.0450052712,11143.416127143673,80.0,0.0125
932995.4333999918,12384.825968374376,80.0,0.0125
965916.88741837,13947.46925803111,80.0,0.0125
1000000.0,15707.277534660183,80.0,0.0125
25153.73085415084,123195.92146503032,25.0,0.2
26960.186463599806,133352.1432163324,25.0,0.2
29299.98984812161,144345.63976565545,25.0,0.2
31404.215711268385,156245.43570743667,25.0,0.2
34367.23387094258,171374.0080951561,25.0,0.2
37091.73159281181,187967.41496878694,25.0,0.2
39755.53391257589,203463.37234903112,25.0,0.2
42907.19464800932,223163.85411283423,25.0,0.2
46630.99675869939,241561.39164729338,25.0,0.2
51743.45473123614,272040.16370769177,25.0,0.2
55845.47018776941,298380.6407295305,25.0,0.2
60692.15106410441,327271.55265878025,25.0,0.2
65959.46257418745,363730.58116403635,25.0,0.2
72685.16541520687,398949.0462785696,25.0,0.2
80654.11052129253,449286.05155212764,25.0,0.2
87653.86777549807,499337.8596835593,25.0,0.2
96591.688741837,562341.325190349,25.0,0.2
105705.20810009836,624987.8284939065,25.0,0.2
114879.08395619172,694613.3393865536,25.0,0.2
125718.03675980512,782255.4973361439,25.0,0.2
138537.15510922775,857997.9269537411,25.0,0.2
152663.4032825947,979096.9283149552,25.0,0.2
167067.34319954296,1102633.5245385752,25.0,0.2
184102.73525621596,1241757.2298268569,25.0,0.2
204287.10964342847,1417020.5442721448,25.0,0.2
223561.79624047785,1595811.72393563,25.0,0.2
244655.0681807872,1821046.7741125517,25.0,0.2
264050.349698218,2023916.8240982224,25.0,0.2
281057.5011784845,2219883.9705397123,25.0,0.2
301242.097353322,2467185.6755084046,25.0,0.2
24979.880787725564,19659.74958149483,25.0,0.1
26405.0349698218,21001.373871858257,25.0,0.1
28105.750117848456,22732.71860785375,25.0,0.1
30124.209735332195,24933.829811335792,25.0,0.1
32512.337366005904,26989.36461850908,25.0,0.1
35089.78626454006,29602.628516305198,25.0,0.1
37349.87533881421,32043.05719330775,25.0,0.1
40310.82502288921,35145.64837031016,25.0,0.1
43506.50703075626,38548.650084095716,25.0,0.1
47611.388094538685,42843.08484580119,25.0,0.1
52831.33271435984,48248.76912537391,25.0,0.1
57019.59081404031,52920.48956972889,25.0,0.1
62833.71981032223,58815.99017789361,25.0,0.1
66880.76080876868,63664.756530427934,25.0,0.1
71188.4666364269,68009.37869599674,25.0,0.1
76300.98078508723,74594.43383048884,25.0,0.1
82349.81931268027,80743.96867211373,25.0,0.1
88263.90394279196,87400.46866953411,25.0,0.1
95924.0950714878,95863.07950357793,25.0,0.1
102102.44559195808,103765.99285998644,25.0,0.1
110196.72171139164,112320.41918512424,25.0,0.1
119760.40417225476,123195.92146503032,25.0,0.1
130154.09337734545,135124.4517757996,25.0,0.1
139501.31878249618,146264.0567232549,25.0,0.1
153725.8800424686,162558.30952355085,25.0,0.1
167067.34319954296,178298.13028514571,25.0,0.1
181566.6767107984,195561.97007925416,25.0,0.1
197324.3690864757,214497.39310286706,25.0,0.1
212967.4608774601,235266.25155841955,25.0,0.1
231450.3443852167,261475.61470718152,25.0,0.1
251537.3085415084,286793.1719645214,25.0,0.1
273367.5672696353,318742.7879541187,25.0,0.1
297092.4165016535,349605.27887293586,25.0,0.1
322876.2827440064,388552.3511878523,25.0,0.1
348472.6312917256,431838.2436910489,25.0,0.1
378715.6506866572,479946.313911277,25.0,0.1
414447.839022593,540503.0701179518,25.0,0.1
450416.6724637901,608700.5157433862,25.0,0.1
489507.1459699259,676511.5713464704,25.0,0.1
524661.8884146955,751876.9810909976,25.0,0.1
570195.9081404031,857997.9269537411,25.0,0.1
619681.7051881608,966254.9752576372,25.0,0.1
682868.9241626053,1132137.2568320096,25.0,0.1
726851.6541520685,1274983.56665312,25.0,0.1
789933.1896869384,1474273.2368089147,25.0,0.1
846663.5113189043,1660288.2188928635,25.0,0.1
901196.0450052712,1869773.459200167,25.0,0.1
952611.154762678,2078071.807448071,25.0,0.1
1000000.0,2279282.547611539,25.0,0.1
101396.76431345238,2083.5663719356353,25.0,0.025
107927.60258826875,2255.3347377653513,25.0,0.025
114879.08395619172,2441.2636179406722,25.0,0.025
122278.30151068524,2607.8607841676812,25.0,0.025
130154.09337734545,2822.85176849219,25.0,0.025
139501.31878249618,3055.566522283775,25.0,0.025
149519.83020338052,3351.423864346679,25.0,0.025
160257.83712413843,3627.713887134263,25.0,0.025
171767.01127049714,3926.78114723404,25.0,0.025
184102.73525621596,4306.994447979022,25.0,0.025
195960.56127315684,4662.061321744957,25.0,0.025
208582.13497506487,5046.399764436429,25.0,0.025
222016.64839136123,5462.422912312177,25.0,0.025
237961.13083029285,5991.325789167983,25.0,0.025
256825.7435970688,6571.440052918758,25.0,0.025
273367.5672696353,7207.724281523642,25.0,0.025
290974.8290349017,7801.9261451476605,25.0,0.025
309716.1524226465,8557.353040762824,25.0,0.025
334269.2181383907,9385.924668076545,25.0,0.025
355799.0787674987,10294.723316329922,25.0,0.025
376098.15662941744,11143.416127143673,25.0,0.025
403108.250228892,12384.825968374376,25.0,0.025
432058.1171119979,13583.995309376389,25.0,0.025
463087.0652147842,15097.292961360783,25.0,0.025
496344.4070966331,17002.179117879696,25.0,0.025
521035.6866126414,18403.83186192416,25.0,0.025
554594.9409706586,20454.073702404003,25.0,0.025
590315.7047645993,22732.71860785375,25.0,0.025
632710.1758830599,25600.99711890659,25.0,0.025
682868.9241626053,29214.35688069312,25.0,0.025
726851.6541520685,32043.05719330775,25.0,0.025
768320.0536004514,36086.05855893628,25.0,0.025
800966.6945806034,39580.11613971953,25.0,0.025
852555.953678156,43989.45930094428,25.0,0.025
888781.8571994696,48890.01646075369,25.0,0.025
932995.4333999918,54336.51032581477,25.0,0.025
965916.88741837,58815.99017789361,25.0,0.025
1000000.0,63664.756530427934,25.0,0.025
100695.9603526637,1517.7235065617908,100.0,0.025
107181.66072430112,1600.031159662417,100.0,0.025
114085.09691337663,1709.220783886421,100.0,0.025
122278.30151068524,1825.861746771039,100.0,0.025
130154.09337734545,1950.4625439561241,100.0,0.025
140472.19265266534,2083.5663719356353,100.0,0.025
149519.83020338052,2225.753496119781,100.0,0.025
160257.83712413843,2409.243710743039,100.0,0.025
170579.8431922429,2573.655768502952,100.0,0.025
180311.7782231818,2749.28766451182,100.0,0.025
191925.4334575819,2975.937823436339,100.0,0.025
208582.13497506487,3307.4661859019247,100.0,0.025
222016.64839136123,3580.132355524176,100.0,0.025
237961.13083029285,3978.969793554536,100.0,0.025
255050.6919022348,4364.236296078512,100.0,0.025
265888.0354431879,4662.061321744957,100.0,0.025
284983.2120552267,5113.468633982041,100.0,0.025
303338.6229164336,5683.124313409399,100.0,0.025
322876.2827440064,6316.241337049824,100.0,0.025
346064.1619299155,7019.889488203605,100.0,0.025
368353.720078807,7801.9261451476605,100.0,0.025
389369.0663537568,8671.084021568455,100.0,0.025
411583.3818666487,9637.068681541172,100.0,0.025
435065.07030756265,10710.666917968869,100.0,0.025
463087.0652147842,11903.867204703456,100.0,0.025
486123.9162480226,13229.993567392767,100.0,0.025
521035.6866126414,15097.292961360783,100.0,0.025
554594.9409706586,17002.179117879696,100.0,0.025
582183.9668766251,19147.412419981873,100.0,0.025
623994.444168982,22140.29923461904,100.0,0.025
650508.5543980871,24606.79470100469,100.0,0.025
692406.9936029648,27348.06512960897,100.0,0.025
731910.2534876487,31622.776601683796,100.0,0.025
773667.256555075,36565.65812830866,100.0,0.025
817806.5835438638,41726.58514729955,100.0,0.025
852555.953678156,48248.76912537391,100.0,0.025
882639.0394279197,55058.6664158432,100.0,0.025
920143.2015283832,62829.721927494,100.0,0.025
952611.154762678,70757.20057044858,100.0,0.025
979408.4697994398,79684.92106879485,100.0,0.025
1006959.603526637,87400.46866953411,100.0,0.025
24979.880787725564,340494.4926197734,80.0,0.3
26222.53651223389,363730.58116403635,80.0,0.3
27336.756726963533,378426.59613275493,80.0,0.3
28896.37558605444,409623.9310867831,80.0,0.3
30333.862291643363,431838.2436910489,80.0,0.3
31842.85858924292,461307.82949844503,80.0,0.3
33195.89156979996,486325.0112438708,80.0,0.3
35089.78626454006,512698.8996013736,80.0,0.3
37349.87533881421,554965.588742363,80.0,0.3
39480.76345202088,592837.6537494072,80.0,0.3
41733.22316646617,633294.191266086,80.0,0.3
43809.295070519256,676511.5713464704,80.0,0.3
46308.70652147842,713199.4657437081,80.0,0.3
49291.39216293322,751876.9810909976,80.0,0.3
26041.29939313914,15097.292961360783,80.0,0.1
27718.586789381054,16127.565237807265,80.0,0.1
29709.241650165357,17457.11516864857,80.0,0.1
31842.85858924292,18896.27265602645,80.0,0.1
33893.8171288204,20185.795611930112,80.0,0.1
36076.87533273155,21849.904407280257,80.0,0.1
38936.90663537568,23651.20165613508,80.0,0.1
41733.22316646617,25600.99711890659,80.0,0.1
45355.13939259252,27711.532928063763,80.0,0.1
48612.39162480226,30394.721271958115,80.0,0.1
53569.261916035306,33337.7111832179,80.0,0.1
59031.57047645993,37051.6317866264,80.0,0.1
63711.35878544747,39580.11613971953,80.0,0.1
68762.14211354381,43412.48826261027,80.0,0.1
73191.02534876487,46375.05136733347,80.0,0.1
77366.7256555075,49539.78625489431,80.0,0.1
82922.94140558687,53623.82612190915,80.0,0.1
89496.74265472477,58815.99017789361,80.0,0.1
95924.0950714878,63664.756530427934,80.0,0.1
102102.44559195808,68009.37869599674,80.0,0.1
108678.73591186375,72650.4873760868,80.0,0.1
115678.59683403028,78639.76406120145,80.0,0.1
122278.30151068524,84006.31347810062,80.0,0.1
131059.91426462065,90931.75985690123,80.0,0.1
138537.15510922775,98428.13722362265,80.0,0.1
150560.42894096643,109393.32570884626,80.0,0.1
163627.17095652188,119985.41013823406,80.0,0.1
175378.31922739148,129876.95863913759,80.0,0.1
189281.6154017244,144345.63976565545,80.0,0.1
207140.51908791123,162558.30952355085,80.0,0.1
222016.64839136123,178298.13028514571,80.0,0.1
241284.88698561813,198161.0745639527,80.0,0.1
260412.99393139136,220236.8101647552,80.0,0.1
279114.97163753875,241561.39164729338,80.0,0.1
299160.0619312756,268472.0522051346,80.0,0.1
320644.7226017888,294467.04436266655,80.0,0.1
343672.33870942576,322979.01961665065,80.0,0.1
370917.3159281173,358959.8471194936,80.0,0.1
403108.250228892,404251.25434555,80.0,0.1
429071.9464800932,449286.05155212764,80.0,0.1
459886.43793944834,499337.8596835593,80.0,0.1
492913.9216293332,562341.325190349,80.0,0.1
524661.8884146955,624987.8284939065,80.0,0.1
558454.7018776941,694613.3393865536,80.0,0.1
590315.7047645993,771995.3401595624,80.0,0.1
628337.1981032236,880955.8187480778,80.0,0.1
668807.6080876868,992109.5565693474,80.0,0.1
721828.0173369832,1177879.6467619443,80.0,0.1
763009.8078508724,1309098.957661935,80.0,0.1
806541.1052129252,1493866.975713816,80.0,0.1
852555.953678156,1727369.7945996714,80.0,0.1
901196.0450052712,1997370.8876384723,80.0,0.1
946027.1806598612,2279282.547611539,80.0,0.1
993088.4977885284,2600983.604997292,80.0,0.1
24979.880787725564,1478.1713164339328,80.0,0.05
26960.186463599806,1621.2962766023345,80.0,0.05
28696.65822228791,1754.955283442166,80.0,0.05
30544.973946624865,1899.6330845438624,80.0,0.05
32287.628274400577,2056.2380648330354,80.0,0.05
34847.26312917256,2255.3347377653513,80.0,0.05
37091.73159281181,2441.2636179406722,80.0,0.05
39480.76345202088,2642.5203995154543,80.0,0.05
42610.641477311554,2898.3842650363085,80.0,0.05
45670.79318066032,3179.0223263178777,80.0,0.05
49291.39216293322,3486.833362001061,80.0,0.05
53569.261916035306,3824.4484141279113,80.0,0.05
57816.020110207406,4250.5033908430705,80.0,0.05
64154.76458273763,4786.806494199149,80.0,0.05
68762.14211354381,5181.4288782645135,80.0,0.05
73700.40586690031,5683.124313409399,80.0,0.05
79543.08114996928,6233.396756086142,80.0,0.05
87048.04787452368,6836.949708649839,80.0,0.05
94602.71806598612,7498.942093324558,80.0,0.05
102813.03813237812,8334.346641378397,80.0,0.05
111735.91019485102,9021.426794970053,80.0,0.05
119760.40417225476,9765.149557487504,80.0,0.05
129254.53307313556,10570.18452261518,80.0,0.05
141449.82342004555,11593.64995043968,80.0,0.05
152663.4032825947,12716.213126246797,80.0,0.05
170579.8431922429,14132.837251021016,80.0,0.05
186674.21656236448,15707.277534660183,80.0,0.05
202875.1788333528,17457.11516864857,80.0,0.05
217444.9858709829,19147.412419981873,80.0,0.05
234683.1601989516,21001.373871858257,80.0,0.05
253287.9084811152,23340.98965093559,80.0,0.05
273367.5672696353,25600.99711890659,80.0,0.05
295039.0616079909,28453.024666483765,80.0,0.05
325123.373660059,32900.44975416806,80.0,0.05
343672.33870942576,35612.74947519211,80.0,0.05
373498.7533881421,41179.294238496484,80.0,0.05
400322.1666659726,46375.05136733347,80.0,0.05
429071.9464800932,51541.37060894864,80.0,0.05
459886.43793944834,58044.55257754889,80.0,0.05
496344.4070966331,68009.37869599674,80.0,0.05
539420.8274018549,78639.76406120145,80.0,0.05
574164.2455935722,88562.05928959012,80.0,0.05
611145.4437268946,99736.29040276459,80.0,0.05
646012.5630857821,113813.2068938437,80.0,0.05
687621.4211354395,128173.47683071088,80.0,0.05
726851.6541520685,146264.0567232549,80.0,0.05
763009.8078508724,166907.96581416935,80.0,0.05
800966.6945806034,192996.9557615435,80.0,0.05
846663.5113189043,220236.8101647552,80.0,0.05
888781.8571994696,251321.3348892176,80.0,0.05
926547.0333987528,290604.7791963969,80.0,0.05
965916.88741837,331621.1353505733,80.0,0.05
993088.4977885284,368564.7203596188,80.0,0.05
25153.73085415084,383456.0518226277,25.0,0.3
26960.186463599806,415068.0130619035,25.0,0.3
28696.65822228791,449286.05155212764,25.0,0.3
31404.215711268385,499337.8596835593,25.0,0.3
33659.55993677928,547686.5933406294,25.0,0.3
36327.95608152727,585061.9237885718,25.0,0.3
38400.54157449074,624987.8284939065,25.0,0.3
41158.33818666478,676511.5713464704,25.0,0.3
43809.295070519256,722678.1999226889,25.0,0.3
46630.99675869939,761869.7564383886,25.0,0.3
48612.39162480226,792652.0165084681,25.0,0.3
50677.97782045657,835638.3225926942,25.0,0.3
24979.880787725564,131603.08046906782,100.0,0.2
26773.85107523489,142452.38499557946,100.0,0.2
28896.37558605444,154196.1017827268,100.0,0.2
30757.554855024828,166907.96581416935,100.0,0.2
33195.89156979996,180667.7907556844,100.0,0.2
35827.52992908632,195561.97007925416,100.0,0.2
38135.13614647686,211684.01949961766,100.0,0.2
41158.33818666478,235266.25155841955,100.0,0.2
44730.36166359721,258046.06909980037,100.0,0.2
47611.388094538685,283031.55823148054,100.0,0.2
50677.97782045657,302346.2505111923,100.0,0.2
54317.49824945833,327271.55265878025,100.0,0.2
57816.020110207406,354251.6865964042,100.0,0.2
62399.4444168982,388552.3511878523,100.0,0.2
66880.76080876868,426174.20135422,100.0,0.2
72182.80173369833,473651.2803399954,100.0,0.2
77366.7256555075,512698.8996013736,100.0,0.2
82922.94140558687,569815.0884155877,100.0,0.2
89496.74265472477,624987.8284939065,100.0,0.2
97940.84697994398,703845.0557821257,100.0,0.2
108678.73591186375,803186.7099873563,100.0,0.2
118110.67639400603,904528.0066602522,100.0,0.2
131059.91426462065,1059813.2815978692,100.0,0.2
142434.25810996216,1177879.6467619443,100.0,0.2
154795.75121934788,1326497.457842693,100.0,0.2
167067.34319954296,1513721.1240154887,100.0,0.2
179065.55296923756,1704713.404641371,100.0,0.2
191925.4334575819,1945318.987037229,100.0,0.2
205708.86693214971,2279282.547611539,100.0,0.2
220482.1798350204,2706072.635097825,100.0,0.2
231450.3443852167,3170638.939345119,100.0,0.2
242964.13413600792,3666234.02380876,100.0,0.2
256825.7435970688,4295636.490267305,100.0,0.2
267738.5107523489,4967077.284992055,100.0,0.2
279114.97163753875,5668137.369172122,100.0,0.2
288963.7558605444,6383309.051633148,100.0,0.2
299160.0619312756,7188716.820851,100.0,0.2
506779.7782045657,2642.5203995154543,25.0,0.0125
531990.1784383563,2898.3842650363085,25.0,0.0125
558454.7018776941,3179.0223263178777,25.0,0.0125
586235.7364656524,3533.174909004809,25.0,0.0125
619681.7051881608,3926.78114723404,25.0,0.0125
659594.6257418746,4481.012411151443,25.0,0.0125
692406.9936029648,4914.889537388337,25.0,0.0125
721828.0173369832,5462.422912312177,25.0,0.0125
757736.2638765365,6070.953140649488,25.0,0.0125
784473.5646995024,6658.777377785888,25.0,0.0125
817806.5835438638,7303.518103282477,25.0,0.0125
852555.953678156,8225.032348547149,25.0,0.0125
888781.8571994696,9021.426794970053,25.0,0.0125
926547.0333987528,10026.440686351036,25.0,0.0125
959240.950714878,10853.016386064955,25.0,0.0125
993088.4977885284,11747.734650895503,25.0,0.0125
101396.76431345238,1021.349338436819,80.0,0.025
109435.09682558644,1135.1307054434312,80.0,0.025
117294.35419291024,1245.0405211706538,80.0,0.025
127474.02143283904,1383.7417540849838,80.0,0.025
138537.15510922775,1537.8947186376274,80.0,0.025
147460.1593214192,1686.8024385352235,80.0,0.025
160257.83712413843,1874.7172685583864,80.0,0.025
171767.01127049714,2083.5663719356353,80.0,0.025
186674.21656236448,2346.458318740037,80.0,0.025
201473.00658619293,2573.655768502952,80.0,0.025
214449.62996924185,2860.368708458348,80.0,0.025
231450.3443852167,3137.325887178803,80.0,0.025
248072.32286418905,3533.174909004809,80.0,0.025
265888.0354431879,3875.2770134748553,80.0,0.025
288963.7558605444,4422.238913483239,80.0,0.025
314042.1571126838,4980.210578249436,80.0,0.025
341297.0465804133,5758.655531897817,80.0,0.025
370917.3159281173,6571.440052918758,80.0,0.025
397555.33912575885,7498.942093324558,80.0,0.025
423161.3793450881,8334.346641378397,80.0,0.025
450416.6724637901,9510.667729766676,80.0,0.025
482764.0697258252,10853.016386064955,80.0,0.025
513858.2972943202,12384.825968374376,80.0,0.025
539420.8274018549,13947.46925803111,80.0,0.025
574164.2455935722,16127.565237807265,80.0,0.025
611145.4437268946,18403.83186192416,80.0,0.025
641547.6458273763,21001.373871858257,80.0,0.025
678149.2740831088,24284.04902250971,80.0,0.025
721828.0173369832,28453.024666483765,80.0,0.025
768320.0536004514,33337.7111832179,80.0,0.025
806541.1052129252,38548.650084095716,80.0,0.025
840811.7945880515,43989.45930094428,80.0,0.025
876538.6777549825,48248.76912537391,80.0,0.025
907468.012178283,55058.6664158432,80.0,0.025
946027.1806598612,61192.36631126172,80.0,0.025
1000000.0,70757.20057044858,80.0,0.025
24979.880787725564,2975.937823436339,25.0,0.05
26405.0349698218,3179.0223263178777,25.0,0.05
28105.750117848456,3533.174909004809,25.0,0.05
30124.209735332195,3875.2770134748553,25.0,0.05
32287.628274400577,4250.5033908430705,25.0,0.05
35089.78626454006,4662.061321744957,25.0,0.05
37609.81566294175,5113.468633982041,25.0,0.05
40591.37238288015,5608.583771466009,25.0,0.05
44114.19039499152,6151.638774609209,25.0,0.05
47282.32188043205,6658.777377785888,25.0,0.05
51030.67645361876,7303.518103282477,25.0,0.05
55845.47018776941,8117.151835126739,25.0,0.05
60692.15106410441,8903.100676216505,25.0,0.05
65959.46257418745,9765.149557487504,25.0,0.05
71683.91013988566,10710.666917968869,25.0,0.05
78447.35646995023,11747.734650895503,25.0,0.05
84666.35113189043,12716.213126246797,25.0,0.05
92654.7033398753,14132.837251021016,25.0,0.05
100695.9603526637,15501.258993568934,25.0,0.05
110196.72171139164,17002.179117879696,25.0,0.05
120593.88910348344,18896.27265602645,25.0,0.05
132890.51237631016,21001.373871858257,25.0,0.05
146440.98810416495,23340.98965093559,25.0,0.05
159150.2147284493,25265.21136193629,25.0,0.05
174166.1915862072,28079.83137321653,25.0,0.05
191925.4334575819,31208.00846084224,25.0,0.05
215942.1143702622,35145.64837031016,25.0,0.05
237961.13083029285,38548.650084095716,25.0,0.05
262225.3651223389,43412.48826261027,25.0,0.05
295039.0616079909,48890.01646075369,25.0,0.05
327386.1034379757,56531.89946945122,25.0,0.05
368353.720078807,65368.26716328884,25.0,0.05
405913.7238288015,74594.43383048884,25.0,0.05
450416.6724637901,86254.11361174284,25.0,0.05
499798.7673826893,101061.82951227532,25.0,0.05
550761.8568096689,118411.66706949616,25.0,0.05
611145.4437268946,140583.9623827493,25.0,0.05
687621.4211354395,171374.0080951561,25.0,0.05
763009.8078508724,208907.54644288268,25.0,0.05
817806.5835438638,244771.84865028868,25.0,0.05
901196.0450052712,298380.6407295305,25.0,0.05
965916.88741837,349605.27887293586,25.0,0.05
1006959.603526637,383456.0518226277,25.0,0.05
506779.7782045657,2225.753496119781,100.0,0.0125
528313.3271435983,2441.2636179406722,100.0,0.0125
550761.8568096689,2785.8269052223886,100.0,0.0125
582183.9668766251,3137.325887178803,100.0,0.0125
615398.7737123444,3627.713887134263,100.0,0.0125
650508.5543980871,4250.5033908430705,100.0,0.0125
673462.2438755755,4914.889537388337,100.0,0.0125
697225.871757512,5608.583771466009,100.0,0.0125
721828.0173369832,6400.186958884741,100.0,0.0125
747298.2683491874,7113.186903051098,100.0,0.0125
773667.256555075,8117.151835126739,100.0,0.0125
800966.6945806034,9141.325519817648,100.0,0.0125
829229.4140558688,10431.54471125328,100.0,0.0125
858489.4051000298,11593.64995043968,100.0,0.0125
888781.8571994696,13056.467380732704,100.0,0.0125
920143.2015283832,14703.85436793976,100.0,0.0125
952611.154762678,16779.17649189896,100.0,0.0125
972639.2859944848,18403.83186192416,100.0,0.0125
1006959.603526637,20185.795611930112,100.0,0.0125
24979.880787725564,17689.127897433948,100.0,0.1
26773.85107523489,18896.27265602645,100.0,0.1
28696.65822228791,20454.073702404003,100.0,0.1
30971.61524226465,22140.29923461904,100.0,0.1
32966.45809180352,24284.04902250971,100.0,0.1
35579.90787674987,25941.245616083917,100.0,0.1
38400.54157449074,28453.024666483765,100.0,0.1
41444.783902259296,31208.00846084224,100.0,0.1
44421.20767003924,33337.7111832179,100.0,0.1
47611.388094538685,36086.05855893628,100.0,0.1
50677.97782045657,39060.97857655283,100.0,0.1
54695.52650183336,42281.149792683056,100.0,0.1
58218.39668766251,45766.790616567,100.0,0.1
62833.71981032223,50198.191775016174,100.0,0.1
66880.76080876868,53623.82612190915,100.0,0.1
72685.16541520687,58815.99017789361,100.0,0.1
78447.35646995023,64510.88911003125,100.0,0.1
84081.17945880516,70757.20057044858,100.0,0.1
90746.8012178283,76590.39545993051,100.0,0.1
97263.9285994485,84006.31347810062,100.0,0.1
105705.20810009836,92140.28288798852,100.0,0.1
115678.59683403028,102404.98561880637,100.0,0.1
123129.31000911044,110847.211059514,100.0,0.1
132890.51237631016,121580.0689436362,100.0,0.1
143425.54407501814,133352.1432163324,100.0,0.1
153725.8800424686,146264.0567232549,100.0,0.1
164765.95119256483,158322.00618019424,100.0,0.1
175378.31922739148,171374.0080951561,100.0,0.1
189281.6154017244,187967.41496878694,100.0,0.1
202875.1788333528,203463.37234903112,100.0,0.1
215942.1143702622,223163.85411283423,100.0,0.1
231450.3443852167,244771.84865028868,100.0,0.1
249798.80787725563,268472.0522051346,100.0,0.1
269601.86463599803,294467.04436266655,100.0,0.1
288963.7558605444,327271.55265878025,100.0,0.1
311871.6540493036,363730.58116403635,100.0,0.1
338938.17128820403,415068.0130619035,100.0,0.1
370917.3159281173,467438.8131860712,100.0,0.1
394807.6345202088,519512.893184655,100.0,0.1
420236.6985359352,577388.181237007,100.0,0.1
447303.61663597205,633294.191266086,100.0,0.1
486123.9162480226,713199.4657437081,100.0,0.1
513858.2972943202,792652.0165084681,100.0,0.1
550761.8568096689,880955.8187480778,100.0,0.1
582183.9668766251,979096.9283149552,100.0,0.1
615398.7737123444,1102633.5245385752,100.0,0.1
650508.5543980871,1225470.1926675576,100.0,0.1
678149.2740831088,1326497.457842693,100.0,0.1
24979.880787725564,415068.0130619035,100.0,0.3
26222.53651223389,437577.56363851554,100.0,0.3
27911.49716375388,473651.2803399954,100.0,0.3
29503.90616079903,505974.27917737665,100.0,0.3
30971.61524226465,533413.7668497486,100.0,0.3
32738.610343797565,569815.0884155877,100.0,0.3
34606.41619299155,608700.5157433862,100.0,0.3
36835.3720078807,650239.5696409367,100.0,0.3
38936.90663537568,694613.3393865536,100.0,0.3
41158.33818666478,732282.9106425272,100.0,0.3
43809.295070519256,792652.0165084681,100.0,0.3
45355.13939259252,824677.989860265,100.0,0.3
47942.744479029614,880955.8187480778,100.0,0.3
24635.777045610823,106542.51289712625,80.0,0.2
26222.53651223389,113813.2068938437,80.0,0.2
27911.49716375388,123195.92146503032,80.0,0.2
30124.209735332195,135124.4517757996,80.0,0.2
32064.472260178885,146264.0567232549,80.0,0.2
34367.23387094258,160426.17518668686,80.0,0.2
37091.73159281181,173651.64394030726,80.0,0.2
40032.21666659726,190465.58448009085,80.0,0.2
42610.641477311554,206167.48994065664,80.0,0.2
45988.64379394484,226129.79976071362,80.0,0.2
49291.39216293322,244771.84865028868,80.0,0.2
54317.49824945833,272040.16370769177,80.0,0.2
59442.40680253094,302346.2505111923,80.0,0.2
64601.25630857822,340494.4926197734,80.0,0.2
70207.82873934596,373463.1073885495,80.0,0.2
76832.00536004514,415068.0130619035,80.0,0.2
82922.94140558687,455257.2605301738,80.0,0.2
88878.18571994697,499337.8596835593,80.0,0.2
96591.688741837,554965.588742363,80.0,0.2
104974.62632055026,616790.412974764,80.0,0.2
114085.09691337663,685502.707293426,80.0,0.2
124849.13627071783,771995.3401595624,80.0,0.2
134746.6796291465,857997.9269537411,80.0,0.2
144423.72899737247,941074.1697102844,80.0,0.2
158050.2476673971,1073898.6656427719,80.0,0.2
171767.01127049714,1193534.184661585,80.0,0.2
185384.017301769,1326497.457842693,80.0,0.2
198697.66846146173,1474273.2368089147,80.0,0.2
215942.1143702622,1660288.2188928635,80.0,0.2
226684.427628878,1845249.2856515972,80.0,0.2
242964.13413600792,2078071.807448071,80.0,0.2
256825.7435970688,2309575.21386455,80.0,0.2
271478.1867239066,2566868.7912416067,80.0,0.2
286966.5822228791,2852825.641657827,80.0,0.2
303338.6229164336,3255477.356084464,80.0,0.2
