Repository: upb-lea/materialdatabase

Material database for power electronic usage
===============================================

The materialdatabase mainly contains complex magnetic and dielectric data of soft-magnetic ferrite materials under sinusoidal excitation.
Typical target applications of the provided material data are magnetic components in power electronic converters operated at switching frequencies reaching from 100 kHz to 3 MHz.
The database allows to compare materials and measurement setups, to work with fit functions (e.g., Steinmetz), and features data export as interpolation grids.
FEM solvers like Comsol can directly import these interpolation grids and incorporate the data in frequency-domain simulations.

File: materialdatabase/data/datasheet_curves/N49/small_signal_mu_imag_over_f_at_T.csv
f,mu_imag
10288.27522,8.80831
20311.83389,8.80614
35823.19728,8.8101
63600.62707,8.80793
113668.54342,8.81794
153480.25429,8.79973
215653.14274,9.14351
297039.04497,10.25455
382256.19576,12.34061
524863.13127,16.39798
668693.53492,21.89261
817378.89634,30.46706
930880.67323,41.50976
1057320.06454,63.12392
1154828.89177,93.72962
1205635.4251,116.60454
1268724.88722,156.80898
1319103.91015,199.91377
1447176.8209,316.02758
1565952.96567,469.34226
1739112.90046,705.3217
1941526.33772,1032.11281
2211289.17143,1485.28174
2559602.41449,2000.06354
2815579.03881,2095.70983
3193910.67967,1963.19011
3512149.10904,1630.11104
4145420.54404,1229.03873
4866765.85805,918.5701
5844992.48612,670.38054
6998632.36742,513.449
8733381.32315,374.18162
10551308.45628,297.78116
13496895.67909,219.5077
17174810.42022,166.46597
23273564.08869,117.11025
31077816.53454,84.56799
37939352.12639,68.05921
43385548.68561,59.96736

File: materialdatabase/data/datasheet_curves/N49/small_signal_mu_initial_over_T.csv
T,mu
-39.01639344262296,1015.6996587030718
-35.67809239940388,1034.8122866894198
-31.862891207153503,1056.6552901023892
-28.524590163934427,1081.2286689419795
-24.709388971684056,1105.80204778157
-21.37108792846498,1133.1058020477817
-17.555886736214603,1160.409556313993
-14.694485842026827,1187.713310580205
-11.356184798807751,1217.7474402730377
-8.494783904619972,1242.320819112628
-5.633383010432191,1269.6245733788396
-2.295081967213114,1296.9283276450512
0.5663189269746667,1318.771331058021
3.9046199701937434,1346.075085324232
7.242921013412811,1370.6484641638226
10.581222056631889,1397.9522184300342
13.919523099850965,1419.7952218430034
17.25782414307004,1444.368600682594
20.596125186289115,1466.2116040955632
24.4113263785395,1490.7849829351535
27.74962742175857,1512.627986348123
31.564828614008945,1534.4709897610924
35.38002980625932,1553.5836177474405
39.195230998509686,1575.4266211604097
43.48733233979135,1597.269624573379
47.77943368107303,1619.1126279863483
53.02533532041728,1643.6860068259386
57.31743666169896,1660.0682593856657
61.60953800298063,1676.4505119453927
66.85543964232488,1690.1023890784984
72.10134128166916,1698.293515358362
77.34724292101342,1703.7542662116043
83.54694485842026,1703.7542662116043
90.2235469448584,1698.293515358362
96.90014903129656,1690.1023890784984
102.62295081967213,1684.6416382252562
108.822652757079,1681.9112627986349
115.49925484351716,1679.1808873720138
123.60655737704916,1681.9112627986349
131.2369597615499,1690.1023890784984
138.39046199701937,1701.023890784983
145.06706408345752,1711.9453924914676
151.74366616989568,1725.5972696245735
157.46646795827124,1739.2491467576792
163.66616989567808,1758.3617747440271
169.38897168405364,1774.7440273037544
174.63487332339793,1796.5870307167236
180.35767511177343,1818.430034129693
185.6035767511177,1845.7337883959049
190.3725782414307,1873.0375426621165
195.1415797317437,1903.071672354949
199.43368107302533,1930.3754266211608
203.725782414307,1957.679180887372
207.5409836065574,1979.5221843003412
211.35618479880776,1998.6348122866896
215.6482861400894,2020.4778156996588
219.9403874813711,2039.590443686007
223.27868852459017,2053.2423208191126
225.18628912071532,2058.7030716723552
228.5245901639344,2047.7815699658704
231.38599105812224,2028.6689419795223
234.24739195231,1995.9044368600685
236.1549925484352,1963.1399317406144
237.5856929955291,1930.3754266211608
238.53949329359165,1894.8805460750852
239.97019374068557,1851.1945392491468
240.92399403874816,1807.5085324232084
241.87779433681072,1761.092150170649
242.354694485842,1709.2150170648465
242.8315946348733,1643.6860068259386
243.30849478390465,1578.1569965870308
243.30849478390465,1507.1672354948807
243.7853949329359,1436.1774744027305
244.26229508196724,1378.839590443686
244.7391952309985,1316.0409556313994
245.2160953800298,1258.703071672355
245.69299552906108,1174.061433447099
246.1698956780924,1097.6109215017066
246.6467958271237,1034.8122866894198
246.6467958271237,977.4744027303756
247.6005961251863,890.1023890784984
248.0774962742176,794.5392491467577
249.03129657228016,704.4368600682594
249.5081967213115,641.6382252559728
249.9850968703428,573.3788395904437
249.9850968703428,516.0409556313994
250.46199701937405,461.43344709897616

File: materialdatabase/data/datasheet_curves/N49/small_signal_mu_real_over_f_at_T.csv
f,mu_real
10036.65497,1541.01235
16243.16983,1541.31908
24763.72519,1541.01235
35329.92561,1543.46791
50404.51845,1538.56071
71911.14718,1538.56071
102594.23654,1542.23964
146369.204,1541.01235
208822.09959,1542.23964
297922.43235,1544.38975
425040.14599,1566.36807
606396.51833,1609.98527
865134.13121,1698.76775
1088065.7752,1824.51028
1368443.44528,2063.86885
1673005.54684,2214.94597
2007213.91907,2116.87679
2232046.1508,1885.83911
2417544.43151,1554.27022
2861054.00781,817.23408
3098211.60058,520.78256
3284412.67665,344.08246
3476157.74315,204.93251
3643008.20282,99.28006
3770575.06487,52.62373
3812296.51368,32.25298
3815456.22557,19.04722
3836159.88357,13.25926
3875106.86678,7.60004
