Repository: upb-lea/materialdatabase

Material database for power electronic usage
===============================================

The materialdatabase mainly contains complex magnetic and dielectric data of soft-magnetic ferrite materials under sinusoidal excitation.
Typical target applications of the provided material data are magnetic components in power electronic converters operated at switching frequencies reaching from 100 kHz to 3 MHz.
The database allows to compare materials and measurement setups, to work with fit functions (e.g., Steinmetz), and features data export as interpolation grids.
FEM solvers like Comsol can directly import these interpolation grids and incorporate the data in frequency-domain simulations.
The amplitude-dependency of the complex permeability is then typically modeled via local linearization (e.g., based on Newton iterations).
The open-source FEM Magnetics Toolbox (`FEMMT <https://github.com/upb-lea/FEM_Magnetics_Toolbox>`__) automatically allows to import material data from this database.

Overview
-------------------

..
    Key features
    ~~~~~~~~~~~~~~~~~
..

* Measurement data is stored in a .csv-files for each combination of material and measurement setup.
* Data sources:
    * Complex Permeability:
        * Datasheet:
            Data based on datasheet or manufacturer design tool data (e.g., `TDK MDT <https://www.tdk-electronics.tdk.com/de/194550/design-support/tools-fuer-entwickler/ferrite-magnetic>`__ ). The complex permeability is computed from the given loss density and amplitude permeability.
        * MagNet:
            Data from the `MagNet <https://mag-net.princeton.edu/>`__ project. The time series data of the sinusoidal measurements is simplified to complex permeability assuming perfectly elliptical hysteresis. For the MagNet data, also DC bias is provided.
        * LEA MTB (LEA Material Test Bench):
            Data from measurements at the department of Power Electronics and Electrical Drives at Paderborn University. The measurements are taken with a setup employing the `capacitive compensated two-winding method <https://ieeexplore.ieee.org/document/6648460>`__.
    * Complex Permittivity:
        * LEA MTB (LEA Material Test Bench):
            Measurements at the department of Power Electronics and Electrical Drives at Paderborn University. The dielectric measurements are taken with a Wayne Kerr 6515B impedance analyzer on thin silver-plated cuboidal cores.
* The database currently contains the ferrite materials listed in the following table:

|material_overview|

Example Data
------------------------------------
The data is stored in .csv files:

|material_data|

Example Code
------------------------------------

Material properties can be loaded as follows:
::
    mdb_data = mdb.Data()
    material_name = mdb.Material.N95

    permeability = mdb_data.get_complex_permeability(material=material_name,
                                                     data_source=mdb.DataSource.LEA_MTB,
                                                     pv_fit_function=mdb.FitFunction.enhancedSteinmetz)
    print(f"Exemplary complex permeability data: \n {permeability.measurement_data.head()} \n")

    permittivity = mdb_data.get_complex_permittivity(material=material_name,
                                                     data_source=mdb.DataSource.LEA_MTB)
    print(f"Exemplary complex permittivity data: \n {permittivity.measurement_data.head()} \n ")


Output:
::
    Exemplary complex permeability data:
                probe        f       T         b      mu_real     mu_imag  h_offset
    0  R29.5x19x14.9  59629.0  30.145  0.040125  3955.516035  333.486173         0
    1  R29.5x19x14.9  58929.0  30.154  0.049834  4050.789996  380.241871         0
    2  R29.5x19x14.9  58329.0  30.154  0.058502  4138.476021  424.009115         0
    3  R29.5x19x14.9  57929.0  30.147  0.066572  4239.539939  458.079275         0
    4  R29.5x19x14.9  57529.0  30.158  0.074332  4303.405675  488.755116         0

    Exemplary complex permittivity data:
       probe         f   T      eps_real      eps_imag
    0   LE2  107760.0  28  95567.710843  36977.344836
    1   LE2  121546.0  28  93791.671181  35002.540113
    2   LE2  137096.0  28  92085.767038  33189.049457
    3   LE2  154635.0  28  90442.389511  31563.885192
    4   LE2  174418.0  28  88863.933437  30088.808585

Adding a Fit Function
------------------------------------

New magnetic loss fit functions are added in two places:

1. Add the model function to ``materialdatabase/processing/utils/empirical/permeability.py``.
   The function must accept the input tuple ``(f, T, b)`` followed by its fit parameters and return the modeled loss density.
   For example:

   .. code-block:: python

       def temperature_enhanced_steinmetz_qT(
               fTb, alpha, beta, k_b, k_f, k_alpha2, c_0, c_1, c_2):
           f, T, b = fTb
           temperature_factor = c_0 - c_1 * T + c_2 * T ** 2

File: materialdatabase/data/datasheet_curves/N87/b_over_h_at_f_T.csv
h,b,T,f,branch
26.2332780140072,0.000521301348062386,25,10000,r
28.1883865661175,0.0132107631599416,25,10000,r
51.4735645034734,0.200042537869038,25,10000,r
39.568090564193,0.0999138108707288,25,10000,r
31.2574163841276,0.0385399942544341,25,10000,r
30.5327973553938,0.0280601126598065,25,10000,r
25.9620172816581,0.022301706355747,25,10000,r
34.4371409299212,0.0692592604312264,25,10000,r
33.7087351060454,0.0580113694468631,25,10000,r
32.1560899291535,0.050199828641964,25,10000,r
29.6497048945458,0.00250007751082215,25,10000,r
36.8744218839104,0.0858836008156114,25,10000,r
35.7226097991294,0.0806189489049423,25,10000,r
40.7591165279158,0.123097699865551,25,10000,r
40.0318546317392,0.11208181171767,25,10000,r
43.6555640025962,0.145108376189497,25,10000,r
43.1758412983802,0.135552989278831,25,10000,r
46.7506350810972,0.16962615778578,25,10000,r
46.3205379891105,0.159168168600567,25,10000,r
44.7741055229984,0.152616643200703,25,10000,r
50.1604271546585,0.187295156550859,25,10000,r
46.4142611688748,0.178176400996528,25,10000,r
56.4029195004539,0.225013398898542,25,10000,r
54.1650616317746,0.214714074210953,25,10000,r
54.1251227767614,0.206613975178583,25,10000,r
59.5029635651348,0.239572467499643,25,10000,r
72.1850672856907,0.299541377219,25,10000,r
62.6035993165565,0.254251537567891,25,10000,r
65.7022627788418,0.268530602745652,25,10000,r
69.4192952365241,0.281489422858386,25,10000,r
70.178175745114,0.289169252609878,25,10000,r
78.0497789176218,0.316086746574046,25,10000,r
73.7499567762683,0.308848220235191,25,10000,r
80.4609812785041,0.327422022293961,25,10000,r
84.5395963211288,0.335724644603627,25,10000,r
89.638499074489,0.346231495491223,25,10000,r
97.4764042783226,0.356565911957175,25,10000,r
103.741384242218,0.365943034086558,25,10000,r
110.98326014707,0.376035522655216,25,10000,r
121.414359283074,0.385871839260728,25,10000,r
132.275921088945,0.395272992060316,25,10000,r
143.125120868263,0.402166971349884,25,10000,r
158.095725207411,0.411418759567441,25,10000,r
176.302517912773,0.418972195521817,25,10000,r
221.740626793939,0.433553573481214,25,10000,r
199.052281415047,0.426643968824381,25,10000,r
241.939766547796,0.438663017534195,25,10000,r
277.881434167758,0.445797436542114,25,10000,r
311.215486040113,0.450505030967398,25,10000,r
344.546598689372,0.454616514208481,25,10000,r
377.87609764752,0.458400720720984,25,10000,r
411.202853330777,0.4616285567949,25,10000,r
444.528802168479,0.464692754504526,25,10000,r
477.852975945958,0.467396947812713,25,10000,r
511.174245079436,0.469512043009455,25,10000,r
544.495514212914,0.471627138206197,25,10000,r
577.814362809725,0.473251318310069,25,10000,r
611.13256593009,0.474744587722507,25,10000,r
644.450769050456,0.476237857134946,25,10000,r
677.768165325266,0.477567488183095,25,10000,r
711.085561600076,0.478897119231244,25,10000,r
744.402957874887,0.480226750279392,25,10000,r
777.719547304141,0.48139274296325,25,10000,r
811.035975364284,0.482526007974251,25,10000,r
844.352403424427,0.483659272985251,25,10000,r
877.668024639014,0.484628899631961,25,10000,r
910.983645853601,0.485598526278671,25,10000,r
944.2994284373,0.486600880598239,25,10000,r
977.614242806331,0.487406868880659,25,10000,r
1010.42372980375,0.488087585985896,25,10000,r
1044.24354880617,0.488953390099782,25,10000,r
1077.55755632965,0.489595740017911,25,10000,r
1110.87140248401,0.490205362263182,25,10000,r
1144.18492590015,0.490749529162738,25,10000,r
1177.4984493163,0.491293696062293,25,10000,r
1208.88441869958,0.491740385933135,25,10000,r
-35.5204705696235,0.00161009389069566,25,10000,f
-25.9418530459453,0.0131855933606885,25,10000,f
-23.2988623350238,0.0288798453321459,25,10000,f
-23.8995715936995,0.0218676505114216,25,10000,f
-20.1897457403154,0.0452789364294897,25,10000,f
-20.7925562671882,0.0378405781525131,25,10000,f
-16.615242870246,0.062232864818787,25,10000,f
-18.6338512123708,0.0544000196821858,25,10000,f
-13.9730903822075,0.0777571147117872,25,10000,f
-15.8075136877831,0.0705322897541637,25,10000,f
-11.5592057080996,0.0896363970827656,25,10000,f
3.93573874186461,0.199747265647907,25,10000,f
-5.38332742788793,0.113844474254236,25,10000,f
-9.96875174846184,0.105116031638308,25,10000,f
-10.0078030733637,0.0971959348066576,25,10000,f
-3.03359145794309,0.129773836958417,25,10000,f
-8.37652272860123,0.120955670595289,25,10000,f
-1.06416214073556,0.145343333937739,25,10000,f
-6.78429370874062,0.13679530955227,25,10000,f
0.903492116249367,0.160552826515623,25,10000,f
-0.261411037674748,0.152633142144344,25,10000,f
4.01517268683529,0.1774719239706,25,10000,f
2.84849447268823,0.169192235197882,25,10000,f
7.0956121974998,0.188054943960257,25,10000,f
30.9853350956959,0.300084651953931,25,10000,f
11.2621518898276,0.214189784287851,25,10000,f
13.8442728272751,0.226069005024794,25,10000,f
17.574635846353,0.240512841092247,25,10000,f
11.8573887512099,0.232549823859116,25,10000,f
20.2179224006449,0.256267093797278,25,10000,f
18.3802714222758,0.248387656451189,25,10000,f
23.3213193568578,0.271506170712208,25,10000,f
26.1724887080769,0.28433387762168,25,10000,f
32.9320870898919,0.309943189182058,25,10000,f
25.7791860787086,0.292305562141055,25,10000,f
36.0035329620941,0.318702186871092,25,10000,f
37.5658818015374,0.328481751737189,25,10000,f
44.8553638354202,0.339699238651834,25,10000,f
50.3003751566695,0.352160275879168,25,10000,f
57.5465513562276,0.363124917967978,25,10000,f
65.5502979008779,0.374192141104038,25,10000,f
75.9799178200298,0.383728454041685,25,10000,f
85.3215103492764,0.391945147059523,25,10000,f
95.1995725675289,0.399291631331151,25,10000,f
108.110384345126,0.407549017340452,25,10000,f
126.320625738921,0.415801890417623,25,10000,f
149.071319034645,0.423662237454273,25,10000,f
177.874737162849,0.430753603044399,25,10000,f
206.555825091782,0.436656745028165,25,10000,f
241.534044671706,0.444115923577921,25,10000,f
274.868815020818,0.448969234070454,25,10000,f
308.201272412671,0.453353447918688,25,10000,f
341.529157679706,0.456810377702611,25,10000,f
374.855590624742,0.459972758430811,25,10000,f
408.180893985999,0.462906045449004,25,10000,f
441.505067763478,0.465610238757191,25,10000,f
474.826982373401,0.467856244645365,25,10000,f
508.146960553989,0.469709518459243,25,10000,f
541.466454627244,0.471464609254546,25,10000,f
574.785464593166,0.473121517031276,25,10000,f
608.103667713532,0.474614786443714,25,10000,f
641.421709464786,0.476075328183295,25,10000,f
674.739428477819,0.47747041457716,25,10000,f
708.056824752629,0.478800045625309,25,10000,f
741.374059658328,0.480096949000599,25,10000,f
774.690649087582,0.481262941684457,25,10000,f
808.007399885948,0.482461662041174,25,10000,f
841.323505207868,0.483529471706458,25,10000,f
874.639449160678,0.484564553698884,25,10000,f
907.954909006154,0.485501452672736,25,10000,f
941.270691589852,0.486503806992304,25,10000,f
974.585667327995,0.487342522947582,25,10000,f
1007.64694392853,0.487908600746762,25,10000,f
1041.21497332784,0.488889044166705,25,10000,f
1074.52898085131,0.489531394084834,25,10000,f
1107.84282700568,0.490141016330106,25,10000,f
1141.15651179093,0.490717910902519,25,10000,f
1177.14673110006,0.492215976893133,25,10000,f
1207.7880097212,0.492708983011297,25,10000,f
14.1506384499946,0.0145393567439712,100,10000,r
21.2370312011273,0.0743225937381909,100,10000,r
33.8001812032895,0.127558118378144,100,10000,r
19.3922820553448,0.034701990230794,100,10000,r
17.270053832966,0.0251847471623116,100,10000,r
22.2384051452221,0.052380299234419,100,10000,r
15.0500118810216,0.0451073492981008,100,10000,r
43.5386085366546,0.194258702011225,100,10000,r
23.9221201305583,0.0653419921902336,100,10000,r
38.2250409433598,0.179671591702551,100,10000,r
14.4054786340646,0.000649414267519632,100,10000,r
44.8179938453163,0.204106783237772,100,10000,r
57.4436786217163,0.244448195088932,100,10000,r
52.3653428760073,0.231611709051211,100,10000,r
49.89803148414,0.22410215678316,100,10000,r
47.6430622876832,0.214509475290067,100,10000,r
35.2227198156461,0.144300305112738,100,10000,r
33.3134593140702,0.133678917829501,100,10000,r
33.118076083976,0.113228246721438,100,10000,r
32.6247334279883,0.102234810844099,100,10000,r
31.1801186704798,0.0955139330151577,100,10000,r
31.2552190995473,0.0881329689708743,100,10000,r
38.7825615631215,0.157922084283895,100,10000,r
58.8113272163778,0.253034507130961,100,10000,r
41.0142450991924,0.169899648700472,100,10000,r
32.100224868279,0.123581855589301,100,10000,r
62.4466440435872,0.262918655264594,100,10000,r
44.814161973205,0.188635600218337,100,10000,r
76.4160853352238,0.299001844361401,100,10000,r
68.5353570224967,0.273857226833126,100,10000,r
55.1375792056064,0.238632626068944,100,10000,r
70.1055869150198,0.284754650170051,100,10000,r
73.7935927749147,0.290789934078853,100,10000,r
86.0904384843549,0.312262242998502,100,10000,r
102.564627851887,0.337414099567524,100,10000,r
91.9235437615556,0.321383434337779,100,10000,r
95.3928172409145,0.327384218113619,100,10000,r
112.518564407061,0.346026653043896,100,10000,r
138.982001778122,0.355667912310413,100,10000,r
169.168414792467,0.362897947550637,100,10000,r
202.403435271075,0.367905874374474,100,10000,r
235.658105085891,0.370982639874087,100,10000,r
268.9237652074,0.372979264294048,100,10000,r
302.19342180407,0.374583110139591,100,10000,r
335.468073994691,0.37569598276711,100,10000,r
368.745057462489,0.376579734559552,100,10000,r
401.268622102536,0.377160719534213,100,10000,r
435.302354794053,0.378019922665754,100,10000,r
468.583334737012,0.378510895883777,100,10000,r
501.862982521585,0.379132795293273,100,10000,r
535.146626781318,0.379361916128351,100,10000,r
568.426940645084,0.379918352442111,100,10000,r
600.950893831327,0.380461150610925,100,10000,r
634.991897887373,0.380605714947343,100,10000,r
668.27520910751,0.380867567330289,100,10000,r
701.557188169259,0.381260345904708,100,10000,r
734.840832428993,0.381489466739785,100,10000,r
768.122478451145,0.381914976862072,100,10000,r
800.647208729782,0.382381401419194,100,10000,r
834.689100891419,0.382438681627963,100,10000,r
867.971746032362,0.382765997106646,100,10000,r
901.256389410885,0.382896923298119,100,10000,r
934.539367591425,0.383191507228932,100,10000,r
967.821679692771,0.383551554255483,100,10000,r
1001.10632307129,0.383682480446956,100,10000,r
1034.38996733103,0.383911601282033,100,10000,r
1067.67361159076,0.384140722117111,100,10000,r
1100.95825496929,0.384271648308584,100,10000,r
1134.24289834781,0.384402574500057,100,10000,r
1167.52654260754,0.384631695335134,100,10000,r
1187.19552815208,0.384631695335134,100,10000,r
-22.7656537607035,0.00112910520091258,100,10000,f
-18.5051654848047,0.0209999440160117,100,10000,f
-19.8821147199596,0.010794867667847,100,10000,f
-15.9667269977957,0.0345116796596174,100,10000,f
-12.5559370840867,0.0479549939626358,100,10000,f
-8.66299947806874,0.0625496274732093,100,10000,f
-5.78394617295271,0.0769915137603979,100,10000,f
-3.3857426685878,0.0952188944795122,100,10000,f
-1.2254111858191,0.108115578944422,100,10000,f
17.3008607508574,0.192850646381801,100,10000,f
15.0475596221132,0.182429285224426,100,10000,f
13.5120916626111,0.174724278856247,100,10000,f
9.83587145586671,0.165363056165937,100,10000,f
8.64254626038621,0.157644548034262,100,10000,f
5.92744675340816,0.148620869431343,100,10000,f
4.38941438901088,0.141167895981749,100,10000,f
3.56208852408111,0.133258862965192,100,10000,f
2.12834195874666,0.125469845624151,100,10000,f
3.2219995891985,0.117116754608182,100,10000,f
-4.07388186501714,0.0863327338381223,100,10000,f
19.4952245947006,0.203023975143109,100,10000,f
23.1700168092148,0.213609357723691,100,10000,f
25.2998466603892,0.227336150610925,100,10000,f
27.6038728726445,0.238812649582219,100,10000,f
46.3370093437854,0.299343979621828,100,10000,f
28.1064962320617,0.248893966325631,100,10000,f
32.5456642770596,0.258705247799129,100,10000,f
35.4782444462536,0.267886446976165,100,10000,f
40.4302934702486,0.276857618721046,100,10000,f
41.3516475146613,0.285438739520497,100,10000,f
47.5910781726283,0.290716804993772,100,10000,f
58.7206060974351,0.313222368402637,100,10000,f
63.6522009395296,0.324203802712424,100,10000,f
70.3742999136587,0.332694911755238,100,10000,f
80.1117116434746,0.342236157958824,100,10000,f
95.1559150744254,0.350667259163879,100,10000,f
117.768674619048,0.358748314648677,100,10000,f
147.960786310938,0.36541827673649,100,10000,f
182.211050246942,0.36977975548993,100,10000,f
214.470458980167,0.371539076187847,100,10000,f
247.735786062079,0.373568432155676,100,10000,f
281.009106094313,0.374812230974668,100,10000,f
314.282759166144,0.376023298245793,100,10000,f
347.5640721487,0.376481539915948,100,10000,f
380.844719052062,0.377005244681839,100,10000,f
414.124366836635,0.377627144091335,100,10000,f
447.40368158161,0.3782817750487,100,10000,f
480.68566064336,0.378674553623118,100,10000,f
513.965974507126,0.379230989936878,100,10000,f
547.248286608472,0.379591036963428,100,10000,f
580.532263907802,0.379787426250638,100,10000,f
613.812910811164,0.380311131016529,100,10000,f
647.098886348075,0.380311131016529,100,10000,f
680.381531489018,0.380638446495211,100,10000,f
713.667173986332,0.38067117804308,100,10000,f
746.950818246065,0.380900298878157,100,10000,f
780.234795545395,0.381096688165366,100,10000,f
813.516774607145,0.381489466739785,100,10000,f
846.799752787685,0.381784050670599,100,10000,f
880.080399691047,0.382307755436491,100,10000,f
913.362711792394,0.382667802463041,100,10000,f
946.646356052127,0.382896923298119,100,10000,f
979.92700295549,0.38342062806401,100,10000,f
1013.20931505684,0.38378067509056,100,10000,f
1046.49395843536,0.383911601282033,100,10000,f
1079.77993397227,0.383911601282033,100,10000,f
1113.06590950918,0.383911601282033,100,10000,f
1146.34922072932,0.384173453664979,100,10000,f
1176.60819937135,0.384271648308584,100,10000,f

File: materialdatabase/data/datasheet_curves/N87/mu_amplitude_over_b_at_T.csv
b,mu,T
0.0621069182389937,2665.86826347305,25
0.0683962264150944,2730.53892215569,25
0.0754716981132076,2809.58083832335,25
0.0825471698113208,2881.4371257485,25
0.0911949685534591,2960.47904191617,25
0.0990566037735849,3032.33532934132,25
0.108490566037736,3111.37724550898,25
0.118710691823899,3190.41916167665,25
0.12814465408805,3262.2754491018,25
0.139150943396226,3341.31736526946,25
0.153301886792453,3427.54491017964,25
0.167452830188679,3513.77245508982,25
0.181603773584906,3585.62874251497,25
0.19811320754717,3657.48502994012,25
0.209905660377359,3707.78443113772,25
0.224056603773585,3758.08383233533,25
0.237421383647799,3794.0119760479,25
0.252358490566038,3815.56886227545,25
0.27122641509434,3815.56886227545,25
0.286163522012579,3801.19760479042,25
0.29874213836478,3772.45508982036,25
0.312893081761006,3729.34131736527,25
0.324685534591195,3686.22754491018,25
0.335691823899371,3635.92814371257,25
0.348270440251572,3571.25748502994,25
0.359276729559748,3499.40119760479,25
0.370283018867925,3427.54491017964,25
0.380503144654088,3355.68862275449,25
0.389937106918239,3276.64670658683,25
0.39937106918239,3183.23353293413,25
0.0621069182389937,4124.55089820359,100
0.0723270440251572,4146.10778443114,100
0.0825471698113208,4167.66467065868,100
0.0919811320754717,4196.40718562874,100
0.102987421383648,4232.33532934132,100
0.113207547169811,4261.07784431138,100
125,4304.19161676647,100
0.137578616352201,4340.11976047904,100
0.148584905660377,4368.8622754491,100
0.164308176100629,4397.60479041916,100
0.178459119496855,4411.97604790419,100
0.193396226415094,4426.34730538922,100
0.206761006289308,4426.34730538922,100
0.221698113207547,4419.16167664671,100
0.235849056603774,4404.79041916168,100
0.248427672955975,4376.04790419162,100
0.260220125786164,4347.30538922156,100
0.27122641509434,4304.19161676647,100
0.282232704402516,4246.70658682635,100
0.291666666666667,4182.03592814371,100
0.301100628930818,4110.17964071856,100
0.309748427672956,4016.76646706587,100
0.319182389937107,3908.98203592814,100
0.325471698113208,3829.94011976048,100
0.330974842767296,3750.89820359281,100
0.337264150943396,3657.48502994012,100
0.342767295597484,3578.44311377246,100
0.349842767295598,3449.10179640719,100
0.355345911949686,3341.31736526946,100
0.362421383647799,3211.97604790419,100
0.367924528301887,3089.82035928144,100
0.373427672955975,2953.29341317365,100
0.37814465408805,2838.32335329341,100
0.383647798742138,2687.4251497006,100
0.386792452830189,2579.64071856287,100
0.391509433962264,2428.74251497006,100
0.393867924528302,2328.14371257485,100
0.397012578616352,2170.05988023952,100
0.400157232704403,2055.08982035928,100

File: materialdatabase/data/datasheet_curves/N87/p_v_over_T_at_f_b.csv
T,p_v,f,b
25.3627760252366,4464.97976037728,100000,0.025
28.3596214511041,4271.35417100875,100000,0.025
31.6719242902208,4041.08694916757,100000,0.025
34.8264984227129,3823.23335338772,100000,0.025
37.5078864353312,3657.43734734254,100000,0.025
40.3470031545741,3498.8311497866,100000,0.025
43.5015772870662,3310.21037607012,100000,0.025
46.1829652996845,3166.66181159774,100000,0.025
49.179810725552,3029.33828663071,100000,0.025
52.3343848580442,2834.43764489809,100000,0.025
55.4889589905363,2681.63409458547,100000,0.025
58.9589905362776,2509.10393899558,100000,0.025
62.7444794952681,2347.67397587713,100000,0.025
66.8454258675079,2172.41824544715,100000,0.025
70.3154574132492,2032.64986367945,100000,0.025
73.9432176656151,1880.91093390133,100000,0.025
77.5709779179811,1779.51167784809,100000,0.025
80.8832807570978,1683.57882051839,100000,0.025
84.6687697160883,1592.81767025304,100000,0.025
88.9274447949527,1506.94942211803,100000,0.025
92.7129337539432,1457.66673532331,100000,0.025
97.1293375394322,1394.45444862169,100000,0.025
100.914826498423,1363.88381797775,100000,0.025
105.015772870662,1348.85075361225,100000,0.025
109.274447949527,1363.88381797775,100000,0.025
112.902208201893,1394.45444862169,100000,0.025
117.003154574132,1457.66673532331,100000,0.025
120.157728706625,1540.72678172552,100000,0.025
25.3627760252366,25441.0774097799,100000,0.05
28.5173501577287,24069.5577508486,100000,0.05
31.98738170347,22771.9762410191,100000,0.05
35.9305993690852,21306.8797866277,100000,0.05
39.4006309148265,20158.2332876154,100000,0.05
42.5552050473186,19071.5099229572,100000,0.05
46.4984227129338,17844.492940668,100000,0.05
49.9684542586751,16696.4194023384,100000,0.05
53.4384858044164,15796.3212235063,100000,0.05
56.9085173501577,14780.022331744,100000,0.05
59.9053627760252,13983.2364542859,100000,0.05
62.7444794952681,13229.4050271167,100000,0.05
66.2145110410095,12378.2556058371,100000,0.05
68.8958990536278,11710.9481395206,100000,0.05
71.8927444794953,11079.6149872578,100000,0.05
75.8359621451104,10252.5129120008,100000,0.05
79.4637223974764,9592.88986668441,100000,0.05
82.3028391167192,9075.74050126238,100000,0.05
85.4574132492114,8586.47047875716,100000,0.05
87.9810725552051,8305.66189350158,100000,0.05
91.2933753943218,7945.48362494676,100000,0.05
95.0788643533123,7517.14535861446,100000,0.05
98.2334384858044,7352.34694983018,100000,0.05
101.86119873817,7271.30756547986,100000,0.05
105.173501577287,7191.16141724321,100000,0.05
108.01261829653,7271.30756547986,100000,0.05
111.324921135647,7434.28952549194,100000,0.05
114.16403785489,7600.92462753524,100000,0.05
117.160883280757,7945.48362494676,100000,0.05
120,8214.11483634225,100000,0.05
25.205047318612,126908.225426891,100000,0.1
28.5173501577287,121404.800716648,100000,0.1
32.3028391167192,116140.034166185,100000,0.1
36.7192429022082,109878.965207421,100000,0.1
40.1892744479495,105114.021010744,100000,0.1
44.1324921135647,99447.3605968209,100000,0.1
47.4447949526814,95134.7870040848,100000,0.1
50.7570977917981,91009.2298477945,100000,0.1
54.384858044164,86102.9538332236,100000,0.1
57.6971608832808,82369.0656462544,100000,0.1
61.1671924290221,77928.5778869502,100000,0.1
64.794952681388,73727.4752825682,100000,0.1
68.1072555205047,70530.254551374,100000,0.1
71.1041009463722,67471.6825446179,100000,0.1
75.205047318612,63130.7100342971,100000,0.1
78.8328075709779,60393.0221625358,100000,0.1
82.3028391167192,57137.2552850548,100000,0.1
86.0883280757098,55268.6607488391,100000,0.1
89.5583596214511,54057.0056706772,100000,0.1
93.6593059936909,52289.1464177874,100000,0.1
97.7602523659306,51712.8025288474,100000,0.1
102.018927444795,51712.8025288474,100000,0.1
106.277602523659,52289.1464177874,100000,0.1
109.747634069401,53461.1760003329,100000,0.1
113.217665615142,55268.6607488391,100000,0.1
116.372239747634,57137.2552850548,100000,0.1
119.842271293375,59727.3553532157,100000,0.1
25.3627760252366,633058.789987071,100000,0.2
28.3596214511041,612355.481958507,100000,0.2
31.198738170347,592329.246849718,100000,0.2
34.0378548895899,572957.941931722,100000,0.2
37.0347003154574,560396.982601269,100000,0.2
40.5047318611987,542069.978012471,100000,0.2
43.5015772870662,524342.33264156,100000,0.2
46.6561514195584,512847.173514625,100000,0.2
49.8107255520505,496075.219356832,100000,0.2
52.9652996845426,479851.768653475,100000,0.2
55.8044164037855,469331.976344844,100000,0.2
59.1167192429022,453983.126241806,100000,0.2
62.2712933753943,439136.238952639,100000,0.2
64.9526813880126,429509.05337002,100000,0.2
68.5804416403786,415462.556624973,100000,0.2
71.7350157728707,406354.369277926,100000,0.2
74.1009463722398,401875.431036974,100000,0.2
77.8864353312303,393065.114300382,100000,0.2
80.7255520504732,384447.946174043,100000,0.2
84.1955835962145,380210.465940141,100000,0.2
87.8233438485804,376019.692260174,100000,0.2
92.2397476340694,376019.692260174,100000,0.2
96.6561514195584,380210.465940141,100000,0.2
100.441640378549,380210.465940141,100000,0.2
104.858044164038,388732.653510671,100000,0.2
108.643533123028,401875.431036974,100000,0.2
112.271293375394,415462.556624973,100000,0.2
115.583596214511,429509.05337002,100000,0.2
117.94952681388,439136.238952639,100000,0.2
120,453983.126241806,100000,0.2

File: materialdatabase/data/datasheet_curves/N87/p_v_over_b_at_f_T.csv
b,p_v,f,T
0.0246131496600451,4375.7895074543,100000,25
0.0262759459363765,5122.52154293998,100000,25
0.0276465140285933,5801.0338834621,100000,25
0.0286690465110257,6355.08331472365,100000,25
0.0299461292018131,7078.47945682685,100000,25
0.0315081361137159,8082.82219252272,100000,25
0.0331516181831054,9153.44621194366,100000,25
0.0351351105961634,10452.1993220741,100000,25
0.0369677776908594,11836.6632362179,100000,25
0.0386145331554235,13184.0250403687,100000,25
0.0406286888842722,14807.0378751164,100000,25
0.0430595414510865,16907.9609642841,100000,25
0.045968524908073,20124.3327013069,100000,25
0.0487188648731098,22979.7096904696,100000,25
0.0523893369794226,27351.0995304121,100000,25
0.0563363419137952,32285.2089450949,100000,25
0.0610223542817443,39394.734260857,100000,25
0.0651448556630842,46117.4776770826,100000,25
0.0700528594969976,54437.0218524421,100000,25
0.0737068559783272,62160.9161978142,100000,25
0.0786862871910587,72768.7270627964,100000,25
0.0840021149963897,85186.7694724544,100000,25
0.0896770654171684,99723.960910994,100000,25
0.0943546714969651,113873.473716202,100000,25
0.100729011985144,132205.188401368,100000,25
0.109107571542595,158664.655125865,100000,25
0.116478577130519,188847.153978879,100000,25
0.127086946874478,230433.18256261,100000,25
0.13666165874008,269756.79243125,100000,25
0.145894142205582,315791.008280784,100000,25
0.156885785398311,372759.372031494,100000,25
0.168705537370803,436371.061796109,100000,25
0.180102816598014,506619.46592968,100000,25
0.189497080627378,564287.721248823,100000,25
0.19938135474276,628520.32692401,100000,25
0.0246131496600451,1314.76319777529,100000,100
0.0257095595941709,1452.3283864312,100000,100
0.0268548098742197,1604.2871793209,100000,100
0.0280510761274962,1786.90243373583,100000,100
0.0299461292018131,2091.83878620086,100000,100
0.0312801004325972,2349.35355789097,100000,100
0.0331516181831054,2682.69579527973,100000,100
0.0348808251999388,3063.33489305552,100000,100
0.0372372772208672,3586.09548201183,100000,100
0.038896037730134,4061.09788433246,100000,100
0.0409248768956454,4561.03731627806,100000,100
0.0427479041067504,5080.21804691302,100000,100
0.0443289757912257,5611.7671161441,100000,100
0.0466412000562327,6408.002744416,100000,100
0.0487188648731098,7256.7856931531,100000,100
0.0512600682172552,8286.42772854684,100000,100
0.0543270061820987,9620.40327106476,100000,100
0.057577441922254,11355.9138416737,100000,100
0.0601422692676787,12753.8779580108,100000,100
0.0637406376531269,14930.3375961395,100000,100
0.0665800088549301,16907.9609642841,100000,100
0.0705635532386667,19793.3182432995,100000,100
0.0731734130274184,22229.9648252619,100000,100
0.0781168063106425,26458.7320154641,100000,100
0.0815965739813444,29963.3685575599,100000,100
0.0864785735425605,35368.7285406596,100000,100
0.0909893444904397,40723.3913217415,100000,100
0.0964333223219016,47672.8711451564,100000,100
0.100729011985144,54437.0218524421,100000,100
0.1067557232589,63726.7438704698,100000,100
0.110704184703438,72167.7785786597,100000,100
0.117327719917926,85186.7694724544,100000,100
0.122554165108529,96470.3285266738,100000,100
0.129886695766273,112933.068487537,100000,100
0.134690678117157,125788.186511008,100000,100
0.142749347732602,148480.242259251,100000,100
0.14802906743801,166758.828514612,100000,100
0.158029501576852,198481.067764301,100000,100
0.163874372231352,221074.074274313,100000,100
0.173679129640786,260955.603351646,100000,100
0.180102816598014,293080.412902768,100000,100
0.190878537056649,348832.585428283,100000,100
0.197938360372447,391775.447080532,100000,100

File: materialdatabase/data/datasheet_curves/N87/p_v_over_f_at_b_T.csv
f,p_v,T,b
100000,4368.57925096542,25,25
110848.146209924,4885.8810756372,25,25
123780.364485454,5619.48133810798,25,25
138221.333924121,6373.44497344312,25,25
155486.715897949,7433.66381126191,25,25
173626.740947438,8549.80594379429,25,25
195314.652055097,9972.06115413601,25,25
216502.671079438,11630.9076855723,25,25
238230.194388546,13191.4220663913,25,25
258309.616761168,14961.3100574714,25,25
280081.449299734,16968.6632350345,25,25
303688.338147975,19245.342211207,25,25
326871.455449282,21524.2640460553,25,25
351824.337539991,24412.166219166,25,25
375906.53185938,27302.9133943659,25,25
407590.114392673,30535.9660887035,25,25
438704.939184576,34632.9648356485,25,25
472195.023551343,39832.9997321712,25,25
504516.529201928,45177.3778833554,25,25
99267.0490934022,1293.55872091971,100,25
108428.579938894,1487.78264952083,100,25
114158.429959344,1640.84224446551,100,25
121972.515570078,1887.20974350581,100,25
130321.471307825,2140.41594408599,100,25
137208.239404013,2393.87158946258,100,25
147682.512891786,2792.09072605871,100,25
158956.376882091,3256.55338275399,100,25
168592.038041768,3693.48388921792,100,25
178811.796346872,4248.0493214534,100,25
189651.058758028,4885.8810756372,100,25
201147.378544695,5541.41784779825,100,25
214915.812788953,6646.61070988023,100,25
227943.638350347,7538.38389533332,100,25
243546.262748091,8916.25047210865,100,25
260216.878732961,10545.9636422327,100,25
280081.449299734,12473.5559517085,100,25
294882.202928548,14147.1281241312,100,25
315066.737523024,16500.494600305,100,25
331716.26990145,18714.3595720255,100,25
351824.337539991,22134.9721221521,100,25
378682.085639196,25817.1117681811,100,25
410599.607941567,31402.3632422548,100,25
438704.939184576,36117.333082923,100,25
465298.475260169,41540.2413811815,100,25
489886.923061361,46459.1959037628,100,25
24534.4517614232,5095.28985028447,25,0.05
26602.3576407042,5541.41784779825,25,0.05
29057.5360943197,6111.50593927884,25,0.05
31506.6737523024,6646.61070988023,25,0.05
34414.4801800826,7330.39845490935,25,0.05
37868.2085639196,8198.42173626741,25,0.05
41363.132246958,9041.85616571379,25,0.05
45180.6085939188,9972.06115413601,25,0.05
49714.7915739702,11152.8948152475,25,0.05
54704.0108170646,12473.5559517085,25,0.05
60193.9323233603,13950.6021223916,25,0.05
64789.0478368163,15172.0741822444,25,0.05
68716.4480711383,16500.494600305,25,0.05
73962.1597961178,17945.2274477622,25,0.05
80196.1195590662,19516.4566852417,25,0.05
86955.5136039931,21524.2640460553,25,0.05
95682.0939240714,24073.0425907688,25,0.05
106061.827369672,27302.9133943659,25,0.05
115850.460273045,30535.9660887035,25,0.05
125615.008926736,33677.4347718388,25,0.05
136202.570369375,37142.0903965122,25,0.05
148772.945544929,41540.2413811815,25,0.05
160130.051546637,45813.8041369752,25,0.05
174908.736114508,51960.6244994529,25,0.05
191051.371517634,58113.5003706442,25,0.05
210224.682900769,66839.066643139,25,0.05
231322.167172454,76874.750294386,25,0.05
250819.340948967,85977.8124832394,25,0.05
269966.51741981,96158.8065144312,25,0.05
290575.360943197,107545.374826585,25,0.05
317393.072928532,123692.987504614,25,0.05
346685.838799352,140288.8277456,25,0.05
375906.53185938,159111.325446,25,0.05
404602.678954029,177952.36603396,25,0.05
432297.523503004,199024.453402796,25,0.05
465298.475260169,225727.487255861,25,0.05
497147.915739702,252456.827466463,25,0.05
24898.0958315559,1206.17265254047,100,0.05
27599.0776708502,1368.00437031559,100,0.05
30146.2451720288,1508.74145638828,100,0.05
32447.5648153157,1640.84224446551,100,0.05
35967.5240880412,1835.14126899917,100,0.05
38713.2315296103,1995.82062651359,100,0.05
41976.2071960127,2201.14597882552,100,0.05
46188.8065867364,2461.79292278647,100,0.05
50824.1691285916,2753.3041665484,100,0.05
55924.7219942988,3122.71392052637,100,0.05
59752.7403506795,3396.12920191513,100,0.05
65749.3363847122,3851.78654199375,100,0.05
71817.4584741719,4430.12063863763,100,0.05
78445.6182418393,5024.50820943167,100,0.05
86318.1723786959,5860.3322067536,100,0.05
92907.5736302999,6646.61070988023,100,0.05
100738.362743017,7538.38389533332,100,0.05
108428.579938894,8670.24943168407,100,0.05
116705.856909315,9833.53344091185,100,0.05
124694.312579984,11152.8948152475,100,0.05
134213.291454765,12827.4682314061,100,0.05
143400.121984051,14548.5246773651,100,0.05
153215.786321518,16500.494600305,100,0.05
162503.462791413,18714.3595720255,100,0.05
171090.870927933,20639.6490601547,100,0.05
184151.694251259,24073.0425907688,100,0.05
196756.782677524,28077.579123946,100,0.05
210224.682900769,32293.3426875699,100,0.05
224614.45394318,37665.3213264633,100,0.05
239989.197386528,43320.6553764302,100,0.05
256416.334083288,49825.120725172,100,0.05
273967.899808491,58113.5003706442,100,0.05
292720.861148787,66839.066643139,100,0.05
310465.094426644,76874.750294386,100,0.05
329284.952493876,87189.0057763609,100,0.05
349245.63786836,98887.120922791,100,0.05
370416.30553205,112154.767649041,100,0.05
398693.336892017,132654.427511851,100,0.05
425983.690026805,154721.413820537,100,0.05
448494.569136233,175480.326006479,100,0.05
475681.535679624,201828.166083619,100,0.05
24715.6050124329,25458.4712223582,25,0.1
27396.7899808491,28077.579123946,25,0.1
30593.0659691746,31844.7370436887,25,0.1
34162.2389356018,35615.6061598327,25,0.1
38713.2315296103,40963.1816784411,25,0.1
42286.1438708795,45177.3778833554,25,0.1
46529.8475260169,50527.0210214033,25,0.1
51958.3022643938,57306.2118683612,25,0.1
57172.6731445436,64092.0812005885,25,0.1
63374.8483193859,72691.2909195517,25,0.1
70249.8445253906,82444.2532769927,25,0.1
78445.6182418393,94823.0084916439,25,0.1
88895.9118635194,112154.767649041,25,0.1
100000,130811.647548087,25,0.1
111666.607622863,150452.620688841,25,0.1
125615.008926736,175480.326006479,25,0.1
142349.069489907,210478.517636305,25,0.1
163703.327816777,256013.256821882,25,0.1
189651.058758028,311398.941823607,25,0.1
216502.671079438,373505.048458406,25,0.1
241761.188207294,435637.394473169,25,0.1
269966.51741981,515263.241839427,25,0.1
305930.659691746,618028.503838289,25,0.1
341622.389356018,730991.816765402,25,0.1
378682.085639196,876782.471850265,25,0.1
413631.322469579,1022634.72243034,25,0.1
445207.324125707,1159841.22718637,25,0.1
475681.535679624,1333987.87863294,25,0.1
500818.670727208,1512968.51580429,25,0.1
24898.0958315559,7538.38389533332,100,0.1
27599.0776708502,8431.03560658943,100,0.1
30593.0659691746,9429.38995765164,100,0.1
33171.626990145,10545.9636422327,100,0.1
36770.1335862467,11960.9115008347,100,0.1
40163.7139950517,13377.2532880993,100,0.1
43229.7523503005,14753.4737799894,100,0.1
47919.3790914492,16732.9416446745,100,0.1
52728.4164163765,19245.342211207,100,0.1
57594.8148622297,21827.4823241086,100,0.1
62910.341794074,24756.0671761831,100,0.1
68716.4480711383,28077.579123946,100,0.1
75058.4101254751,32293.3426875699,100,0.1
83200.8561987313,37665.3213264633,100,0.1
89552.2861567844,42125.4302840202,100,0.1
95682.0939240714,46459.1959037628,100,0.1
102986.323057808,52692.6082297021,100,0.1
112491.112249941,60604.2439468156,100,0.1
120191.07082401,67780.6471148736,100,0.1
129366.278902382,75806.838335328,100,0.1
137208.239404013,84783.4445820379,100,0.1
146600.072574659,94823.0084916439,100,0.1
154347.074604136,104578.177552019,100,0.1
164912.052198454,118609.3911427,100,0.1
174908.736114508,130811.647548087,100,0.1
185511.401752244,146301.604368715,100,0.1
195314.652055097,163625.792060999,100,0.1
208683.839181556,185579.401227791,100,0.1
222968.140266654,207554.637880626,100,0.1
238230.194388546,238718.338852697,100,0.1
256416.334083288,274561.175247582,100,0.1
273967.899808491,311398.941823607,100,0.1
294882.202928548,358154.550877217,100,0.1
322097.40094833,429585.701536421,100,0.1
341622.389356018,487223.048780899,100,0.1
362330.948854928,552593.576588649,100,0.1
387132.315296103,626734.842801644,100,0.1
407590.114392673,710823.613995788,100,0.1
432297.523503004,806194.543062841,100,0.1
455142.053748444,901659.426313997,100,0.1
482731.979333454,1037040.86142536,100,0.1
24354.6262748091,118609.3911427,25,0.2
26798.7795382872,130811.647548087,25,0.2
29925.2879947352,148362.595650842,25,0.2
33171.626990145,165930.83398056,25,0.2
36770.1335862467,185579.401227791,25,0.2
41363.132246958,210478.517636305,25,0.2
45850.2653101124,238718.338852697,25,0.2
50451.6529201928,266985.980384855,25,0.2
55924.7219942988,298600.912123668,25,0.2
62910.341794074,343434.935735135,25,0.2
70249.8445253906,395000.65235751,25,0.2
78445.6182418393,454308.805331293,25,0.2
86955.5136039931,515263.241839427,25,0.2
96388.5748573449,584395.911492998,25,0.2
106844.948387532,672141.18965702,25,0.2
119310.129280756,783951.482821491,25,0.2
131283.716498112,901659.426313997,25,0.2
145525.56601365,1037040.86142536,25,0.2
163703.327816777,1226591.2957821,25,0.2
178811.796346872,1391162.57501509,25,0.2
198209.561455173,1622581.65443685,25,0.2
218101.246140325,1866207.38112728,25,0.2
241761.188207294,2176649.88576834,25,0.2
266023.576407042,2503467.28119551,25,0.2
284232.752910771,2761018.13255171,25,0.2
301462.451720288,3045065.21237174,25,0.2
24354.6262748091,58113.5003706442,100,0.2
26798.7795382872,64994.9641264303,100,0.2
28633.1421661715,70685.7244258833,100,0.2
31046.5094426644,77957.7062254305,100,0.2
33171.626990145,84783.4445820379,100,0.2
35442.2077369252,92206.8237155317,100,0.2
38147.8133074034,101692.845812631,100,0.2
41059.9607941567,112154.767649041,100,0.2
45180.6085939188,127202.529399472,100,0.2
48629.6292417479,140288.8277456,100,0.2
53117.7433981776,156901.017293913,100,0.2
58020.0735170817,177952.36603396,100,0.2
63374.8483193859,199024.453402796,100,0.2
69223.8247220198,225727.487255861,100,0.2
75058.4101254751,252456.827466463,100,0.2
83200.8561987313,290362.456364273,100,0.2
91550.6309769483,333959.500766897,100,0.2
99267.0490934022,373505.048458406,100,0.2
107633.851679221,423618.076193193,100,0.2
115001.333274176,467198.911857772,100,0.2
123780.364485454,515263.241839427,100,0.2
134213.291454765,584395.911492998,100,0.2
145525.56601365,662804.08466661,100,0.2
156634.771878479,751732.252076179,100,0.2
168592.038041768,852591.877275122,100,0.2
181462.104168853,966983.799335316,100,0.2
196756.782677524,1112173.49143294,100,0.2
213340.585390695,1279162.97656319,100,0.2
227943.638350347,1430634.03930801,100,0.2
243546.262748091,1622581.65443685,100,0.2
262138.223216566,1866207.38112728,100,0.2
280081.449299734,2146412.77365034,100,0.2
301462.451720288,2503467.28119551,100,0.2

File: materialdatabase/data/datasheet_curves/N87/small_signal_mu_imag_over_f_at_T.csv
f,mu_imag
10206.49762,11.93565
19913.63572,12.33055
34191.14762,13.33472
49124.42666,14.42411
66637.24742,15.87692
94411.52622,18.20535
133625.11395,21.74905
192769.68887,28.09769
242235.57803,34.43265
314827.60730,46.61456
379740.15734,61.98659
453850.35532,91.29982
540796.97910,144.24783
597050.20046,201.13813
662868.45286,293.61532
751432.70026,468.71895
836032.50598,710.66197
915296.46461,1029.68346
1037494.07614,1570.96271
1148312.85998,2069.68446
1289635.43137,2494.38292
1519076.26158,2756.43066
1854129.11241,2440.16531
2269816.69517,1793.99900
2937568.51521,1201.58802
3525081.68288,896.62560
4295301.72880,663.29595
5082893.77517,529.44848
6378719.59730,387.41847
7974025.37308,289.43040
9796239.19100,228.20021

File: materialdatabase/data/datasheet_curves/N87/small_signal_mu_initial_over_T.csv
T,mu
-58.9952904238619,1088.51674641148
-48.4458398744113,1154.30622009569
-39.9058084772371,1226.07655502392
-30.3610675039246,1327.75119617225
-21.8210361067504,1423.44497607656
-13.7833594976452,1513.15789473684
-5.74568288854004,1608.85167464115
3.29670329670329,1716.50717703349
12.3390894819466,1842.10526315789
20.8791208791209,1979.66507177034
27.4097331240188,2105.26315789474
33.9403453689168,2242.82296650718
40.4709576138148,2374.4019138756
45.9968602825746,2500
51.5227629513344,2625.5980861244
57.5510204081633,2757.17703349282
63.5792778649921,2900.71770334928
69.105180533752,3038.27751196172
75.1334379905808,3187.7990430622
82.668759811617,3337.32057416268
89.1993720565149,3438.99521531101
95.2276295133438,3516.74641148325
101.758241758242,3564.59330143541
109.293563579278,3582.53588516746
117.331240188383,3570.57416267943
124.866562009419,3528.70813397129
131.899529042386,3492.82296650718
138.430141287284,3468.8995215311
144.960753532182,3474.88038277512
154.505494505494,3498.8038277512
164.050235478807,3552.63157894737
172.087912087912,3618.42105263158
180.627943485086,3720.0956937799
186.656200941915,3821.77033492823
193.186813186813,3965.31100478469
198.712715855573,4114.83253588517
202.229199372056,4264.35406698565
204.238618524333,4377.99043062201
205.243328100471,4443.77990430622
207.755102040816,4497.60765550239
210.266875981162,4407.89473684211
210.769230769231,4276.31578947368
212.276295133438,4061.004784689
213.281004709576,3863.63636363636
214.285714285714,3642.34449760766
215.792778649922,3355.26315789474
217.299843014129,3044.25837320574
218.304552590267,2793.06220095694
219.309262166405,2541.86602870813
220.313971742543,2290.66985645933
221.318681318681,2069.37799043062
222.323390894819,1877.99043062201
223.328100470958,1674.64114832536
224.332810047096,1483.25358851675
224.835164835165,1315.78947368421
225.839874411303,1112.44019138756
226.844583987441,921.052631578947
227.34693877551,711.722488038278
227.849293563579,544.258373205742
229.356357927786,334.928229665072
229.858712715856,167.464114832536
230.863422291994,5.98086124401914

File: materialdatabase/data/datasheet_curves/N87/small_signal_mu_real_over_f_at_T.csv
f,mu_real
10075.29474,2160.94662
18893.82808,2175.62200
28923.47539,2180.03252
40130.84067,2177.77840
55316.54702,2189.65369
75750.38045,2201.85839
101712.47146,2212.13268
138374.44801,2228.37495
191989.35544,2249.71819
257786.78265,2281.86402
348398.42168,2371.07584
473938.77421,2530.19623
644676.47159,2818.16933
774251.77376,3071.93057
893069.06884,3186.05887
1059855.42947,3027.68448
1336216.94703,2131.76662
1624242.81057,1080.72084
1843272.19000,555.49723
1992287.78461,327.89610
2128534.31933,189.66776
2264576.33183,90.99284
2327364.17311,60.48274
2369112.06314,41.42819
2412096.39129,18.20342
