Repository: upb-lea/materialdatabase

Material database for power electronic usage
===============================================

The materialdatabase mainly contains complex magnetic and dielectric data of soft-magnetic ferrite materials under sinusoidal excitation.
Typical target applications of the provided material data are magnetic components in power electronic converters operated at switching frequencies reaching from 100 kHz to 3 MHz.
The database allows to compare materials and measurement setups, to work with fit functions (e.g., Steinmetz), and features data export as interpolation grids.
FEM solvers like Comsol can directly import these interpolation grids and incorporate the data in frequency-domain simulations.
The amplitude-dependency of the complex permeability is then typically modeled via local linearization (e.g., based on Newton iterations).
The open-source FEM Magnetics Toolbox (`FEMMT <https://github.com/upb-lea/FEM_Magnetics_Toolbox>`__) automatically allows to import material data from this database.

Overview
-------------------

..
    Key features
    ~~~~~~~~~~~~~~~~~
..

* Measurement data is stored in a .csv-files for each combination of material and measurement setup.
* Data sources:
    * Complex Permeability:
        * Datasheet:
            Data based on datasheet or manufacturer design tool data (e.g., `TDK MDT <https://www.tdk-electronics.tdk.com/de/194550/design-support/tools-fuer-entwickler/ferrite-magnetic>`__ ). The complex permeability is computed from the given loss density and amplitude permeability.
        * MagNet:
            Data from the `MagNet <https://mag-net.princeton.edu/>`__ project. The time series data of the sinusoidal measurements is simplified to complex permeability assuming perfectly elliptical hysteresis. For the MagNet data, also DC bias is provided.
        * LEA MTB (LEA Material Test Bench):
            Data from measurements at the department of Power Electronics and Electrical Drives at Paderborn University. The measurements are taken with a setup employing the `capacitive compensated two-winding method <https://ieeexplore.ieee.org/document/6648460>`__.
    * Complex Permittivity:
        * LEA MTB (LEA Material Test Bench):
            Measurements at the department of Power Electronics and Electrical Drives at Paderborn University. The dielectric measurements are taken with a Wayne Kerr 6515B impedance analyzer on thin silver-plated cuboidal cores.
* The database currently contains the ferrite materials listed in the following table:

|material_overview|

Example Data
------------------------------------
The data is stored in .csv files:

|material_data|

Example Code
------------------------------------

Material properties can be loaded as follows:
::
    mdb_data = mdb.Data()
    material_name = mdb.Material.N95

    permeability = mdb_data.get_complex_permeability(material=material_name,
                                                     data_source=mdb.DataSource.LEA_MTB,
                                                     pv_fit_function=mdb.FitFunction.enhancedSteinmetz)
    print(f"Exemplary complex permeability data: \n {permeability.measurement_data.head()} \n")

    permittivity = mdb_data.get_complex_permittivity(material=material_name,
                                                     data_source=mdb.DataSource.LEA_MTB)
    print(f"Exemplary complex permittivity data: \n {permittivity.measurement_data.head()} \n ")


Output:
::
    Exemplary complex permeability data:
                probe        f       T         b      mu_real     mu_imag  h_offset
    0  R29.5x19x14.9  59629.0  30.145  0.040125  3955.516035  333.486173         0
    1  R29.5x19x14.9  58929.0  30.154  0.049834  4050.789996  380.241871         0
    2  R29.5x19x14.9  58329.0  30.154  0.058502  4138.476021  424.009115         0
    3  R29.5x19x14.9  57929.0  30.147  0.066572  4239.539939  458.079275         0
    4  R29.5x19x14.9  57529.0  30.158  0.074332  4303.405675  488.755116         0

    Exemplary complex permittivity data:
       probe         f   T      eps_real      eps_imag
    0   LE2  107760.0  28  95567.710843  36977.344836
    1   LE2  121546.0  28  93791.671181  35002.540113
    2   LE2  137096.0  28  92085.767038  33189.049457
    3   LE2  154635.0  28  90442.389511  31563.885192
    4   LE2  174418.0  28  88863.933437  30088.808585

Adding a Fit Function
------------------------------------

New magnetic loss fit functions are added in two places:

1. Add the model function to ``materialdatabase/processing/utils/empirical/permeability.py``.
   The function must accept the input tuple ``(f, T, b)`` followed by its fit parameters and return the modeled loss density.
   For example:

   .. code-block:: python

       def temperature_enhanced_steinmetz_qT(
               fTb, alpha, beta, k_b, k_f, k_alpha2, c_0, c_1, c_2):
           f, T, b = fTb
           temperature_factor = c_0 - c_1 * T + c_2 * T ** 2

File: materialdatabase/data/datasheet_curves/N95/b_over_h_at_f_T.csv
h,b,T,f
-15.255413891219746,0.0028507263036292585,25,10000
-13.330643617111491,0.02245612429965449,25,10000
-12.970671442993876,0.011290702569608513,25,10000
-8.1901880303177,0.040872648331386485,25,10000
-11.238400415848105,0.03228721916775523,25,10000
-0.5336560002084525,0.10025130449022668,25,10000
-6.403157940558003,0.058231132202704816,25,10000
-7.205860426086701,0.05017192852957075,25,10000
-3.662628392163242,0.07717692569331136,25,10000
-5.763146878364978,0.06883554486443955,25,10000
-4.217212083805066,0.08866563103266634,25,10000
1.365036893176466,0.11579534705615863,25,10000
3.977854322021244,0.1393664283730604,25,10000
2.595092317527474,0.12700198496790344,25,10000
19.4395636171663,0.2822641280756944,25,10000
16.064305649423318,0.270244104250701,25,10000
16.028453774408035,0.26194887666905076,25,10000
13.779308802749028,0.25417315115915456,25,10000
13.742336556639543,0.24561869771557776,25,10000
12.36147918300594,0.23369493827569604,25,10000
11.427089690421326,0.22254864635201393,25,10000
10.568085167176832,0.21419826050059976,25,10000
9.138731730464428,0.2057000156746877,25,10000
9.101759484355057,0.1971455622311109,25,10000
8.180254259354001,0.18898036771958432,25,10000
6.814521895492362,0.18055615741571124,25,10000
7.725783727631892,0.1717049956951181,25,10000
5.409688580442207,0.163084964530601,25,10000
4.041043251735573,0.1539867669857189,25,10000
3.914542453579543,0.14743399096621007,25,10000
26.437416476672638,0.2994542324824465,25,10000
28.680188337401773,0.31857088425866525,25,10000
27.311711064359315,0.30951157059307216,25,10000
31.394063238945705,0.3313494588341641,25,10000
34.09219692661577,0.3404859100495947,25,10000
51.31442740604746,0.39814006415116165,25,10000
37.36432073381002,0.35061270429078445,25,10000
38.837388649823765,0.3619022411606858,25,10000
44.879746025926806,0.3758781598257438,25,10000
48.914930577446285,0.3868026392797272,25,10000
58.765382620694936,0.4104221346325382,25,10000
66.15897822651561,0.4221455377095069,25,10000
75.69829788179709,0.4323619416316081,25,10000
86.36962248472082,0.44086274855614965,25,10000
98.37051947444002,0.44942125109088416,25,10000
109.23044454643798,0.457620617921116,25,10000
126.36179886872947,0.4668890978676818,25,10000
147.66869623269497,0.4756186293013581,25,10000
174.29197269287272,0.484136912582677,25,10000
203.56681105137193,0.4910160993188879,25,10000
222.8948992879641,0.49521597659884964,25,10000
243.48048961680706,0.49888001585798536,25,10000
272.7467724142231,0.5037796596485752,25,10000
302.0072496523326,0.5073360421546365,25,10000
331.2636018877771,0.5099380021690589,25,10000
360.51781523295074,0.5120450764470762,25,10000
390.6592606328337,0.5143873904604118,25,10000
419.0210474754974,0.5150573596432694,25,10000
448.2703719286236,0.5160332665237888,25,10000
477.5209186047616,0.5172919652536828,25,10000
506.7699375021348,0.5181971741718586,25,10000
536.0186508437548,0.5190316851276909,25,10000
565.2661419623632,0.5195834042341487,25,10000
594.5143969703538,0.5203118682464656,25,10000
623.7631103119741,0.5211463792022979,25,10000
653.0124347651001,0.5221222860828174,25,10000
682.2605369952144,0.5228154011139624,25,10000
711.5046670005399,0.5225894426346406,25,10000
740.7516997855189,0.523035114797583,25,10000
769.9982742368684,0.52337474001701,25,10000
799.2451542439708,0.5237850631987806,25,10000
828.4909648059377,0.5239479435123486,25,10000
857.7379975909166,0.524393615675291,25,10000
886.983655375007,0.5245211470076871,25,10000
916.2299242706035,0.5247900742647705,25,10000
945.4768042777057,0.5252003974465411,25,10000
974.7221565060433,0.5252572308165937,25,10000
1003.9672031786279,0.5252433662243027,25,10000
1033.2131665184713,0.5254415955190425,25,10000
1062.4589770804382,0.5256044758326105,25,10000
1091.7040237530227,0.5255906112403194,25,10000
1120.949681537113,0.5257181425727155,25,10000
1150.195797654833,0.5259517208486272,25,10000
1179.4408443274176,0.5259378562563362,25,10000
1208.6858910000021,0.525923991664045,25,10000
35.98154999915164,0.02268523944534473,25,10000
33.99326815899565,0.010024151056863273,25,10000
33.02201618076799,0.0018071348508332807,25,10000
37.20738875411155,0.036023034521036945,25,10000
39.478941147655064,0.04898327726946472,25,10000
44.83540817537164,0.09684545119200316,25,10000
42.289167963302475,0.08405527597064855,25,10000
43.13583239920922,0.07490418290548029,25,10000
40.88304622149394,0.06628597334432262,25,10000
40.40828897031565,0.058963052814477335,25,10000
46.42199285568381,0.11757128929153249,25,10000
45.04410446544978,0.10633447838575605,25,10000
49.17911408146483,0.14035598213739692,25,10000
47.13555720559634,0.128886183060257,25,10000
51.927496412710866,0.1611187132602342,25,10000
50.55324922853322,0.15072438640571922,25,10000
53.9356495620018,0.18148431484408428,25,10000
53.29927878048136,0.17094274321851066,25,10000
57.420899961920554,0.2018664979201289,25,10000
53.39395013794342,0.19284732855130576,25,10000
70.88718887382902,0.30099104546240923,25,10000
60.17600451973192,0.22418458421452553,25,10000
59.45991933485732,0.21228643225646626,25,10000
62.9126229544886,0.2422254437871338,25,10000
61.417228979999436,0.2340892398627562,25,10000
66.73320042290914,0.26500963246600584,25,10000
62.96387993204951,0.25408502697027435,25,10000
68.40232927908733,0.2821177831026708,25,10000
66.90067843263841,0.27253389542863377,25,10000
74.65752915381586,0.3145829233487674,25,10000
76.00391911100076,0.32731955903308285,25,10000
69.83642765906995,0.2912159496173453,25,10000
79.29149603664439,0.3410218185555598,25,10000
82.00430658564892,0.35355412856222845,25,10000
97.88715031334289,0.3987445720189433,25,10000
85.15815121589537,0.3656066606547528,25,10000
87.42354156842077,0.3771411611625842,25,10000
92.3341280744138,0.3855636909098159,25,10000
107.51039482402734,0.41115510240933895,25,10000
114.20489220480192,0.4222338569629973,25,10000
123.55109789602977,0.43170739107850403,25,10000
134.52188835601407,0.4411477517061426,25,10000
148.5262893793663,0.4503554324236121,25,10000
160.22567541039462,0.4590545903877637,25,10000
176.8802918254661,0.46786502111725947,25,10000
193.38801558610874,0.4734453754666943,25,10000
215.49078056083374,0.48177550610908937,25,10000
250.19240725720533,0.49127303682821705,25,10000
283.35302910143,0.49722537757416546,25,10000
311.9826810311787,0.5012874664461429,25,10000
339.7498377461271,0.5049792854332814,25,10000
371.13158030501825,0.5072280469197907,25,10000
400.3875928936993,0.509751421164335,25,10000
429.64384600540245,0.5123304464231163,25,10000
458.89683712756437,0.5141547288517592,25,10000
488.1493699160967,0.5158729643368866,25,10000
517.3997638143583,0.5170963140856087,25,10000
546.6477132665959,0.517754080135582,25,10000
575.8991002210546,0.5192071982619209,25,10000
605.1498760640072,0.5205189204635724,25,10000
634.3985894056275,0.5213534314194047,25,10000
663.6457749684828,0.5218344525635189,25,10000
692.8928077534617,0.5222801247264613,25,10000
722.1404516499465,0.522867192814091,25,10000
751.3862622119134,0.5230300731276589,25,10000
780.6340588862747,0.5236524901964604,25,10000
809.879716670365,0.5237800215288566,25,10000
839.126138343838,0.5240842977671117,25,10000
868.3731711288167,0.5245299699300542,25,10000
897.6183705792778,0.5245514543189349,25,10000
926.8652505863802,0.5249617775007056,25,10000
956.1116722598531,0.5252660537389607,25,10000
985.3567189324376,0.5252521891466697,25,10000
1014.6017656050221,0.5252383245543787,25,10000
1043.8483400563714,0.5255779497738057,25,10000
1073.0935395068325,0.5255994341626864,25,10000
1102.338586179417,0.5255855695703954,25,10000
1131.5848550750134,0.5258544968274788,25,10000
1160.8303600812274,0.5259466791787032,25,10000
1190.075406753812,0.5259328145864121,25,10000
1214.0031722131994,0.525921470829083,25,10000
-12.499210188136203,0.0038282798739073254,100,10000
-10.250861701669692,0.017411523837379317,100,10000
-6.655581691228235,0.03798130240323683,100,10000
-10.91834601815583,0.027261108267524592,100,10000
15.368171119121826,0.19754198117983213,100,10000
-4.396916958488077,0.06109321405780532,100,10000
-7.711428701210139,0.050390739251243044,100,10000
-1.6386847612004658,0.08310062086202774,100,10000
-2.7370786163561434,0.07170118577556794,100,10000
1.1179589796076925,0.10474109421946876,100,10000
-2.263745443403309,0.09366134103539048,100,10000
3.2382729358727147,0.11919489434045039,100,10000
6.526136648522538,0.14051833503948524,100,10000
4.619536831989194,0.13069473895875988,100,10000
8.571415997746726,0.15503715958207398,100,10000
11.29738009490859,0.16959063525722273,100,10000
14.174474131698389,0.1848804474992688,100,10000
19.50489835470819,0.2200946609632446,100,10000
16.94459592213866,0.2096343503217315,100,10000
22.38139237188659,0.2352458686750512,100,10000
24.962076720631785,0.2504144019531377,100,10000
28.280560184077217,0.26514113329108574,100,10000
30.551634413326383,0.2771390879399434,100,10000
33.25509777505977,0.2864948937311104,100,10000
37.59440210367018,0.29780848851191055,100,10000
38.10714029090593,0.3088448742322316,100,10000
43.61574890923748,0.3217524211107861,100,10000
49.44690824859549,0.3359377285024861,100,10000
55.16223567702889,0.34899687408599006,100,10000
63.90503705736592,0.3608215730720484,100,10000
74.22992139751875,0.37072963128838843,100,10000
92.2460493107177,0.3802316215450424,100,10000
117.5807971122091,0.3886881713818501,100,10000
146.90321857325182,0.3955809904211758,100,10000
176.212599835353,0.3994615235050121,100,10000
205.51269954408986,0.40119801776170594,100,10000
234.8101912130386,0.402332054827302,100,10000
264.1076828819872,0.40346609189289795,100,10000
293.4031801675683,0.40413942640059564,100,10000
322.6979103826235,0.40463556761679387,100,10000
351.99386791052007,0.4054152180993911,100,10000
381.28936519610124,0.40608855260708876,100,10000
410.58414654919136,0.40659650670938696,100,10000
439.8795926967375,0.4072580283309846,100,10000
469.17355584126665,0.40757697625568345,100,10000
498.46889971274254,0.40821487210508123,100,10000
527.7620957867457,0.4083566267382807,100,10000
557.0575930723269,0.40902996124597835,100,10000
586.3504823181197,0.40910083856257806,100,10000
615.6459796037009,0.40977417307027575,100,10000
644.9387154353883,0.4098096117285756,100,10000
674.2340593068643,0.4104475075779733,100,10000
703.5272553808675,0.41058926221117287,100,10000
732.8219855959226,0.4110854034273711,100,10000
762.1157953263466,0.4113689126937701,100,10000
792.2978599413366,0.4117912233718436,100,10000
820.7043352718258,0.4121485631763674,100,10000
849.9969176894081,0.4121485631763674,100,10000
879.2928752173048,0.4129282136589646,100,10000
908.5854576348872,0.4129282136589646,100,10000
937.8791139512061,0.41317628426706376,100,10000
967.1739975803662,0.41370786414156185,100,10000
996.9097038562936,0.4135454369576874,100,10000
1025.761310213004,0.41420400535776014,100,10000
1055.0551199434278,0.4144875146241591,100,10000
1084.3477023610103,0.4144875146241591,100,10000
1113.6424325760654,0.41498365584035735,100,10000
1142.9362423064895,0.4152671651067563,100,10000
1172.2288247240717,0.4152671651067563,100,10000
1201.5225321784255,0.41552704860095546,100,10000
1224.1599595746457,0.41604681558935364,100,10000
29.394252834723375,0.00978394328263621,100,10000
32.78191753660553,0.03738475165518895,100,10000
30.79014220886836,0.024662273325533723,100,10000
29.333404238347157,0.018444263673588757,100,10000
35.561474294515165,0.06431813196309388,100,10000
33.570558085767175,0.05179411011991808,100,10000
32.114495137308836,0.04573203056449249,100,10000
38.14413257141382,0.08304943168892787,100,10000
36.240484404695394,0.07611920517695236,100,10000
28.125109799895768,0.0014676714682655412,100,10000
40.43465493631845,0.0995399056741737,100,10000
38.94491914929176,0.09327151579409187,100,10000
51.84945943137188,0.19888979210843805,100,10000
43.718671023209936,0.11997454482304765,100,10000
42.70315658148354,0.11094359339962945,100,10000
46.38015176275621,0.14013717258132652,100,10000
41.89313010605781,0.12887555449936622,100,10000
48.673332964564,0.15724183789119622,100,10000
47.16825079230023,0.14742843302135128,100,10000
51.40717231912561,0.17361449802573847,100,10000
52.79248634761939,0.18604992322316466,100,10000
59.60784660523245,0.22253756580871598,100,10000
58.22337635431734,0.21029705323193915,100,10000
62.338648360511456,0.2382085405089207,100,10000
65.07080015991608,0.25419137540216435,100,10000
74.23973734334947,0.3012302878521985,100,10000
67.80312071483638,0.2702131928195379,100,10000
70.53476624769394,0.2860790801403919,100,10000
78.65730673002531,0.316953239251243,100,10000
84.58028782054441,0.33184456346885055,100,10000
89.42909786466703,0.34466006827654283,100,10000
94.79967183745691,0.354974194452569,100,10000
104.45417489143722,0.3638102332553378,100,10000
117.51432497205849,0.37333310700706135,100,10000
132.5713906393563,0.38084219922979423,100,10000
154.64874625228515,0.3866839789524602,100,10000
177.10222563276818,0.3924792229794082,100,10000
202.21910302251786,0.3965347656572247,100,10000
229.47628960364432,0.40048924459570845,100,10000
258.77669614059175,0.40229661616900214,100,10000
288.0752617082767,0.4036787238426972,100,10000
317.37137265027866,0.4044938129835943,100,10000
346.66733017817523,0.40527346346619164,100,10000
375.96298087786147,0.4059822366321891,100,10000
405.25847816344265,0.4066555711398867,100,10000
434.5530549643926,0.40711627369778514,100,10000
463.84732493713216,0.40750609893908374,100,10000
493.14266880860805,0.4081439947884815,100,10000
522.4358648826112,0.408285749421681,100,10000
551.7313621681924,0.40895908392937863,100,10000
581.0242514139852,0.40902996124597835,100,10000
610.3197486995664,0.409703295753676,100,10000
639.6127913594644,0.4098096117285756,100,10000
668.9075215745193,0.41030575294477384,100,10000
698.2013313049433,0.41058926221117287,100,10000
727.4954478635777,0.41094364879417156,100,10000
756.7898712504227,0.4113689126937701,100,10000
786.0830673244257,0.4115106673269696,100,10000
814.2691249392769,0.4122135340499171,100,10000
844.6709936134841,0.4121485631763674,100,10000
873.9663374849599,0.4127864590257651,100,10000
903.2595335589631,0.4129282136589646,100,10000
932.5525762188611,0.4130345296338642,100,10000
961.8480735044423,0.41370786414156185,100,10000
992.0256379723467,0.41309064084283903,100,10000
1020.4347724806589,0.4140622507245606,100,10000
1049.729195867504,0.4144875146241591,100,10000
1079.0217782850862,0.4144875146241591,100,10000
1108.3158948437206,0.41484190120715786,100,10000
1137.6103182305653,0.4152671651067563,100,10000
1166.9029006481478,0.4152671651067563,100,10000
1196.6408569976177,0.4156245049112801,100,10000
1221.4969975366837,0.41604681558935364,100,10000

File: materialdatabase/data/datasheet_curves/N95/mu_amplitude_over_b_at_T.csv
b,mu,T
0.0502427184466019,4345.13274336283,25
0.0604368932038835,4513.27433628319,25
0.0735436893203884,4699.11504424779,25
0.0866504854368932,4876.10619469027,25
0.102669902912621,5079.64601769912,25
0.122330097087379,5283.18584070796,25
0.138349514563107,5433.62831858407,25
0.154368932038835,5566.37168141593,25
0.173300970873786,5699.11504424779,25
0.187864077669903,5787.61061946903,25
0.205339805825243,5876.10619469027,25
0.221359223300971,5938.05309734513,25
0.235922330097087,5982.30088495575,25
0.252669902912621,6035.3982300885,25
0.27378640776699,6097.34513274336,25
0.292718446601942,6141.59292035398,25
0.303640776699029,6150.44247787611,25
0.31747572815534,6132.74336283186,25
0.326941747572816,6115.04424778761,25
0.337864077669903,6070.79646017699,25
0.34878640776699,6008.84955752212,25
0.356067961165049,5938.05309734513,25
0.36626213592233,5831.85840707965,25
0.376456310679612,5707.96460176991,25
0.386650485436893,5584.07079646018,25
0.393932038834952,5513.27433628319,25
0.400485436893204,5424.77876106195,25
0.0509708737864078,5026.54867256637,120
0.0640776699029126,5141.59292035398,120
0.0720873786407767,5221.2389380531,120
0.0837378640776699,5336.28318584071,120
0.091747572815534,5407.0796460177,120
0.105582524271845,5530.97345132743,120
0.113592233009709,5601.76991150442,120
0.127427184466019,5716.81415929204,120
0.135436893203884,5778.7610619469,120
0.15,5884.95575221239,120
0.15873786407767,5946.90265486726,120
0.173300970873786,6026.54867256637,120
0.18495145631068,6061.94690265487,120
0.199514563106796,6088.49557522124,120
0.210436893203884,6097.34513274336,120
0.225728155339806,6088.49557522124,120
0.235922330097087,6070.79646017699,120
0.251941747572816,6026.54867256637,120
0.260679611650485,5982.30088495575,120
0.275970873786408,5911.50442477876,120
0.285436893203884,5840.70796460177,120
0.297087378640777,5734.51327433628,120
0.305097087378641,5628.3185840708,120
0.313834951456311,5477.87610619469,120
0.318203883495146,5336.28318584071,120
0.323300970873786,5168.14159292035,120
0.325485436893204,5044.24778761062,120
0.330582524271845,4858.40707964602,120
0.333495145631068,4725.66371681416,120
0.337864077669903,4548.67256637168,120
0.34004854368932,4415.92920353982,120
0.34368932038835,4247.78761061947,120
0.346601941747573,4115.04424778761,120
0.349514563106796,3929.20353982301,120
0.351699029126214,3796.46017699115,120
0.355339805825243,3619.46902654867,120
0.35752427184466,3495.57522123894,120
0.361165048543689,3309.73451327434,120
0.363349514563107,3168.14159292035,120
0.36626213592233,3000,120
0.368446601941748,2840.70796460177,120
0.372087378640777,2690.26548672566,120
0.375,2539.82300884956,120
0.377912621359223,2371.6814159292,120
0.380097087378641,2238.93805309735,120
0.383009708737864,2061.94690265487,120
0.385194174757282,1929.20353982301,120
0.388834951456311,1734.51327433628,120
0.390291262135922,1619.46902654867,120
0.393932038834952,1424.77876106195,120
0.395388349514563,1318.58407079646,120
0.399029126213592,1150.44247787611,120

File: materialdatabase/data/datasheet_curves/N95/p_v_over_T_at_f_b.csv
T,p_v,f,b
25.2682926829268,3483.25069811416,100000,0.025
31.9024390243902,3162.27766016838,100000,0.025
39.9024390243903,2870.88150313557,100000,0.025
48.8780487804878,2606.33678973246,100000,0.025
56.0975609756098,2387.05593297558,100000,0.025
63.5121951219512,2167.09456327902,100000,0.025
70.7317073170732,1967.40209616259,100000,0.025
77.9512195121951,1786.11080179549,100000,0.025
84.390243902439,1635.83862345562,100000,0.025
91.8048780487805,1538.2357508067,100000,0.025
98.6341463414634,1498.20940520552,100000,0.025
103.512195121951,1498.20940520552,100000,0.025
109.365853658537,1511.43443658186,100000,0.025
115.219512195122,1524.77620828454,100000,0.025
121.073170731707,1565.51231584414,100000,0.025
127.317073170732,1650.27853889512,100000,0.025
132.585365853659,1770.48235584796,100000,0.025
135.90243902439,1850.01637517054,100000,0.025
139.804878048781,1950.18735378153,100000,0.025
25.2682926829268,18018.7720355034,100000,0.05
29.7560975609756,16795.418880745,100000,0.05
35.0243902439024,15793.3144514952,100000,0.05
40.6829268292683,14851.0009267922,100000,0.05
46.9268292682927,13964.9108618048,100000,0.05
53.3658536585366,13131.6896645213,100000,0.05
60.1951219512195,12026.8715260345,100000,0.05
65.4634146341464,11309.2841105712,100000,0.05
71.7073170731707,10541.4599565464,100000,0.05
78.7317073170732,9825.76588659584,100000,0.05
84,9403.34656946328,100000,0.05
91.0243902439025,8764.9227263527,100000,0.05
96.8780487804878,8388.11009764592,100000,0.05
101.951219512195,8241.96060504594,100000,0.05
107.219512195122,8169.84355850652,100000,0.05
112.878048780488,8388.11009764592,100000,0.05
120.487804878049,8536.8511670819,100000,0.05
126.536585365854,8764.9227263527,100000,0.05
132.19512195122,9239.50819420704,100000,0.05
136.878048780488,9739.79056474157,100000,0.05
139.804878048781,10177.3236971195,100000,0.05
25.2682926829268,89203.4557663303,100000,0.1
31.9024390243902,83881.1009764592,100000,0.1
38.9268292682927,78876.3063109791,100000,0.1
46.9268292682927,73521.1368260053,100000,0.1
54.7317073170732,68529.547249296,100000,0.1
61.3658536585366,65009.5409286626,100000,0.1
68.5853658536585,61130.7243673922,100000,0.1
75.219512195122,57990.7570861939,100000,0.1
81.8536585365854,55012.0735887071,100000,0.1
87.9024390243903,53111.77791975,100000,0.1
92.9756097560976,51277.1246342532,100000,0.1
98.2439024390244,50383.7021993968,100000,0.1
104.292682926829,50383.7021993968,100000,0.1
109.951219512195,50828.450470318,100000,0.1
114.634146341463,52186.3895660334,100000,0.1
119.512195121951,54053.5756018819,100000,0.1
125.951219512195,56980.3602715391,100000,0.1
130.829268292683,59540.0452409344,100000,0.1
135.121951219512,62763.9002718271,100000,0.1
139.804878048781,66746.3437704705,100000,0.1
25.2682926829268,433914.916718499,100000,0.2
31.3170731707317,418926.08639189,100000,0.2
36.7804878048781,408025.234356384,100000,0.2
42.4390243902439,390483.829151034,100000,0.2
48.2926829268293,380323.071484941,100000,0.2
52.390243902439,373696.546168208,100000,0.2
58.6341463414634,363972.609444563,100000,0.2
64.6829268292683,354501.698729252,100000,0.2
71.9024390243903,345277.230046803,100000,0.2
78.3414634146342,339261.322841218,100000,0.2
83.219512195122,336292.790742995,100000,0.2
89.0731707317073,336292.790742995,100000,0.2
94.7317073170732,333350.233261462,100000,0.2
100.19512195122,339261.322841218,100000,0.2
106.439024390244,345277.230046803,100000,0.2
112.682926829268,357630.964953565,100000,0.2
119.317073170732,376995.249627906,100000,0.2
125.560975609756,397408.032776078,100000,0.2
132,418926.08639189,100000,0.2
136.682926829268,437745.181278528,100000,0.2
140,449440.035048786,100000,0.2

File: materialdatabase/data/datasheet_curves/N95/p_v_over_b_at_f_T.csv
b,p_v,f,T
0.0240757013467624,3435.49813585793,100000,25
0.0269724907375767,4366.19198188538,100000,25
0.0293160371356816,5355.39826776767,100000,25
0.0323495632052046,6627.30199217227,100000,25
0.0356969884682606,8348.2189400888,100000,25
0.0387985762883072,10239.594923032,100000,25
0.0431388358552624,12898.5189412312,100000,25
0.0486967525165863,17289.7694842874,100000,25
0.0549707394427144,22971.1384452464,100000,25
0.0620530536168621,30519.3890497047,100000,25
0.0684740973264549,38104.5523347459,100000,25
0.076712903574462,48427.2685642871,100000,25
0.0846508998249406,61002.4171408906,100000,25
0.0920059236271995,72856.4265667421,100000,25
0.102298301040024,92593.6015462548,100000,25
0.112032004173385,113571.646731177,100000,25
0.125511699591055,145626.051608725,100000,25
0.133352143216332,169352.563034661,100000,25
0.146040625440075,209573.690370358,100000,25
0.157531867342352,252530.375598894,100000,25
0.17121926625144,307005.764125367,100000,25
0.186095915894727,379919.440248189,100000,25
0.200738918005463,445759.140211485,100000,25
0.0248162892283683,1629.60467618396,100000,120
0.0271775639491095,1946.26998384351,100000,120
0.0284411641182212,2184.39724204863,100000,120
0.0306790639894386,2585.80875189381,100000,120
0.031863206171885,2851.10264808629,100000,120
0.0346316899126975,3435.49813585793,100000,120
0.0356969884682606,3754.48288171173,100000,120
0.0387985762883072,4564.39302900466,100000,120
0.0406024865891348,5077.56541268042,100000,120
0.0437973030576603,6118.32286069007,100000,120
0.0454877794700378,6746.03893160489,100000,120
0.0486967525165863,8128.78630992463,100000,120
0.0509608709942531,9204.71365465805,100000,120
0.0541442860657352,10799.8823169272,100000,120
0.0558098077276358,12014.1075856052,100000,120
0.0602012159346693,14476.6601939245,100000,120
0.0625248461225834,16104.2637267868,100000,120
0.0669357131353187,19405.1827807311,100000,120
0.0689947093523211,21396.0788756015,100000,120
0.0738619982207936,25553.7718417977,100000,120
0.076712903574462,29454.5010926599,100000,120
0.0815049922623424,34253.4539517126,100000,120
0.0852945048985372,39133.1661795745,100000,120
0.0906226676067301,46737.5356865189,100000,120
0.0941204967268067,52455.9002097779,100000,120
0.100760305058691,62095.3566685984,100000,120
0.104649423956753,70314.3071580644,100000,120
0.110347667576907,83235.4790295166,100000,120
0.116356185053591,95941.1989431967,100000,120
0.121766077396636,109608.884610716,100000,120
0.128396336288107,125223.654883845,100000,120
0.135387618002254,148235.136224169,100000,120
0.141682362348128,169352.563034661,100000,120
0.150532952199959,198701.211082083,100000,120
0.157531867342352,223012.419182601,100000,120
0.167372541391916,266348.264596184,100000,120
0.173832741302632,296293.664337655,100000,120
0.186095915894727,357025.494042375,100000,120

File: materialdatabase/data/datasheet_curves/N95/p_v_over_f_at_b_T.csv
f,p_v,T,b
99611.1496816816,3443.01816485459,25,0.025
122935.839423765,4594.82662859113,25,0.025
154105.187736471,6417.82488374617,25,0.025
185795.646268016,8308.54671352416,25,0.025
234724.474607079,11604.9640510969,25,0.025
287438.434756034,15964.9008946462,25,0.025
325604.467706857,19747.6086459213,25,0.025
374631.30135489,25956.6129436703,25,0.025
441235.097705168,36809.7663427888,25,0.025
499822.228867249,49123.9042275592,25,0.025
588683.084386849,74027.5096941406,25,0.025
698765.800514198,114996.868941168,25,0.025
785403.916518843,151153.958454428,25,0.025
882784.062455851,195684.635760837,25,0.025
1000000,253334.263054688,25,0.025
100390.368266566,1562.90074580387,100,0.025
111961.671609239,1962.7997294485,100,0.025
119163.193076572,2284.75191564428,100,0.025
132898.310082112,2869.35075942839,100,0.025
142552.983572437,3340.00180757179,100,0.025
158984.079939569,4258.80346699474,100,0.025
173212.280731298,5110.26323610908,100,0.025
190190.060796216,6321.08392844227,100,0.025
205602.676914288,7470.52156030641,100,0.025
227521.266528181,9382.00185570114,100,0.025
245959.127713019,11430.0332405954,100,0.025
272179.978837346,14138.2539568938,100,0.025
298858.294019529,17755.805105328,100,0.025
325604.467706857,21305.7115127468,100,0.025
346547.773843214,24800.4238346773,100,0.025
392562.336115515,32106.7470175872,100,0.025
427694.506227423,39714.0877466728,100,0.025
458765.261067575,46935.7711617244,100,0.025
492093.215362665,56319.6089429889,100,0.025
544553.569484474,72911.6344347958,100,0.025
588683.084386849,88827.7808972542,100,0.025
641366.982866083,111556.120745828,100,0.025
687960.418126633,133859.462412017,100,0.025
743711.332683494,165575.990399815,100,0.025
803980.188086997,195684.635760837,100,0.025
896649.423178868,245754.409651295,100,0.025
984536.475054141,290442.84755966,100,0.025
14764.0238378773,1738.22319503226,25,0.05
19393.1364939249,2391.26643730037,25,0.05
26076.1610609719,3391.1188263045,25,0.05
33722.4237786691,4594.82662859113,25,0.05
43951.9353623209,6417.82488374617,25,0.05
60969.1279202595,9525.58859374453,25,0.05
75245.5015704975,12520.6054374353,25,0.05
95061.2200955622,17224.5449507213,25,0.05
120095.359555687,23695.7350219153,25,0.05
148216.579018086,31622.7766016838,25,0.05
180093.962613331,40938.9974587565,25,0.05
220539.109989456,53810.9565766751,25,0.05
274309.135047482,76310.75528105,25,0.05
351990.792239725,125969.049454648,25,0.05
465970.812348366,217636.067871971,25,0.05
548813.396453276,294887.926734717,25,0.05
651440.550062722,424588.608156175,25,0.05
732210.933938025,558086.923830029,25,0.05
849051.454209604,756184.84341854,25,0.05
939565.890428047,949669.651166205,25,0.05
1000000,1088777.94262736,25,0.05
15113.2206148258,709.452760420581,100,0.05
17253.8744226308,838.460966938458,100,0.05
19242.6091810343,946.789206221234,100,0.05
21628.4491938565,1102.08821622015,100,0.05
24310.103174173,1263.52288838177,100,0.05
27324.2483102673,1448.60462707797,100,0.05
30237.191829337,1635.76275948482,100,0.05
34252.0816984609,1904.07204678116,100,0.05
38200.0822317243,2182.98188550393,100,0.05
42936.4089857579,2541.04989413426,100,0.05
47144.9149038133,2869.35075942839,100,0.05
53822.5744298372,3391.1188263045,100,0.05
58639.3988339324,3829.24766728513,100,0.05
66945.1501757816,4594.82662859113,100,0.05
74081.9408798984,5267.88012785649,100,0.05
83267.1640019787,6225.80122614505,100,0.05
92143.9880952417,7357.91247460313,100,0.05
102764.788236372,8828.97506421121,100,0.05
111092.637887986,10122.2496624121,100,0.05
126827.925843799,12712.2268974116,100,0.05
137105.803278079,14574.323008616,100,0.05
152909.040851219,18027.5486175998,100,0.05
166593.559055362,21305.7115127468,100,0.05
184353.521659227,25956.6129436703,100,0.05
200852.147960848,31622.7766016838,100,0.05
220539.109989456,38525.8277792309,100,0.05
240276.14743718,46228.2711251294,100,0.05
267971.116944832,58056.6861337096,100,0.05
289686.951825536,68613.8216786344,100,0.05
320569.474897988,86170.0213457776,100,0.05
338540.654198178,100304.232972455,100,0.05
377561.893697493,125969.049454648,100,0.05
404990.660878853,151153.958454428,100,0.05
444686.705176156,189829.680199443,100,0.05
484483.719651217,234807.735963843,100,0.05
527842.348050625,286064.772582066,100,0.05
570617.619520163,343257.513947601,100,0.05
626547.951968176,437684.281235413,100,0.05
677322.125039168,517273.603165422,100,0.05
749529.091981203,659570.485725975,100,0.05
797739.785593675,767757.865540501,100,0.05
889689.732655455,978960.505998496,100,0.05
939565.890428047,1139536.47835921,100,0.05
1000000,1267366.94162275,100,0.05
14649.4271692846,8564.80891517953,25,0.1
17253.8744226308,10434.4522742086,25,0.1
22140.0024690221,13925.1368621001,25,0.1
27537.9950862998,18027.5486175998,25,0.1
34520.0221721499,23695.7350219153,25,0.1
41618.7795029238,29758.7562197858,25,0.1
49017.9709328304,36809.7663427888,25,0.1
59098.1116338935,46935.7711617244,25,0.1
78234.9870889374,66560.8711479818,25,0.1
101175.682369923,94391.7497959668,25,0.1
121034.818004096,120357.992135046,25,0.1
150544.528083569,160621.89647182,25,0.1
190190.060796216,224348.661522279,25,0.1
225755.272415435,290442.84755966,25,0.1
265891.155708101,376008.696134728,25,0.1
315612.340826022,509476.328632355,25,0.1
374631.30135489,690319.484908131,25,0.1
434412.047764816,893690.898631568,25,0.1
519680.044734063,1286763.34420831,25,0.1
584113.793449065,1640739.28915031,25,0.1
656536.51156079,2092090.53636646,25,0.1
698765.800514198,2435249.90805231,25,0.1
14649.4271692846,4594.82662859113,100,0.1
17119.9518178678,5513.46728684658,100,0.1
18798.0012925274,6131.95479545249,100,0.1
21460.5716388173,7247.00083479845,100,0.1
23934.1832873027,8059.95197026134,100,0.1
27537.9950862998,9525.58859374453,100,0.1
30237.191829337,10594.1462274146,100,0.1
34252.0816984609,12331.8724394272,100,0.1
37609.3743072001,13715.2322499956,100,0.1
43272.2835134269,15964.9008946462,100,0.1
47513.710907004,18027.5486175998,100,0.1
54667.9333814193,21631.7845262529,100,0.1
59098.1116338935,24058.3861223593,100,0.1
67468.8355799912,28433.2077010648,100,0.1
75245.5015704975,32598.1243530797,100,0.1
85236.5881653652,39115.4458614188,100,0.1
93591.2385472306,44845.1044188353,100,0.1
104378.853237226,53810.9565766751,100,0.1
112837.503437216,62637.4073098911,100,0.1
127820.050492653,77478.652345766,100,0.1
139259.242041327,88827.7808972542,100,0.1
155310.691605215,111556.120745828,100,0.1
169210.14434351,129854.338551132,100,0.1
187249.052046639,158200.715465968,100,0.1
202423.334790888,184149.907040555,100,0.1
229301.075313661,234807.735963843,100,0.1
245959.127713019,269202.541496146,100,0.1
274309.135047482,338083.321691493,100,0.1
298858.294019529,399561.020304111,100,0.1
330718.542133192,494232.611351608,100,0.1
357519.300867313,575300.112700108,100,0.1
395633.195843611,722501.994186883,100,0.1
431040.191012412,853883.097588867,100,0.1
476991.893566528,1105441.13195944,100,0.1
515646.347517463,1306456.59881115,100,0.1
553106.546361859,1665849.96447655,100,0.1
584113.793449065,2029494.42567432,100,0.1
631449.188527083,2667604.07414926,100,0.1
656536.51156079,3105163.21515161,100,0.1
693342.060093241,3783000.61250676,100,0.1
14879.5169508362,42847.5625425807,25,0.2
19093.2502439726,56319.6089429889,25,0.2
23564.0764469808,71812.5796466456,25,0.2
28189.3201744569,88827.7808972542,25,0.2
33986.2209481592,109874.54702164,25,0.2
40341.5853404865,133859.462412017,25,0.2
47885.3918553102,165575.990399815,25,0.2
56398.6924678051,204807.401007598,25,0.2
66425.5295579319,253334.263054688,25,0.2
78846.9884173298,327967.745591941,25,0.2
92143.9880952417,405676.097282047,25,0.2
109374.754110704,517273.603165422,25,0.2
125843.501953278,620691.773581953,25,0.2
149376.018632305,815848.461100356,25,0.2
170533.808307281,1009154.78464322,25,0.2
191677.842339811,1229446.8612121,25,0.2
224002.985747509,1544025.09118851,25,0.2
253746.069139883,1797286.92233262,25,0.2
278617.544395597,1998902.24949624,25,0.2
303552.282309393,2223134.29947812,25,0.2
14995.9135206905,33097.0219672756,100,0.2
17388.8446509068,39115.4458614188,100,0.2
19093.2502439726,44169.1186571844,100,0.2
21797.639988541,51414.0474701801,100,0.2
23934.1832873027,56319.6089429889,100,0.2
27753.4139187324,67579.5512246285,100,0.2
30237.191829337,74027.5096941406,100,0.2
35336.4852593863,87488.809433061,100,0.2
38800.0680519466,98792.2678605127,100,0.2
43951.9353623209,113263.430095478,100,0.2
48637.4990349412,129854.338551132,100,0.2
55526.5698799154,148875.495173842,100,0.2
61926.7335086867,173295.098673413,100,0.2
69064.5997285532,201720.176911322,100,0.2
76427.3376122095,231268.293068257,100,0.2
85236.5881653652,273322.548654633,100,0.2
94323.3657507755,323024.028118785,100,0.2
106847.60833626,393538.120722616,100,0.2
116409.881653829,458089.005062521,100,0.2
128819.936139822,549674.437803702,100,0.2
144791.977935199,659570.485725975,100,0.2
158984.079939569,767757.865540501,100,0.2
174567.251823464,907368.380572759,100,0.2
194688.411446889,1105441.13195944,100,0.2
212111.953545835,1326451.24859952,100,0.2
231094.806838588,1640739.28915031,100,0.2
249822.260469825,1968771.21340874,100,0.2
272179.978837346,2510360.81788239,100,0.2
289686.951825536,3058356.6317297,100,0.2
305926.851628344,3560009.7494568,100,0.2
14535.719986959,103397.936897238,25,0.3
16337.9653079443,116756.837181468,25,0.3
18221.1295581072,131841.692761898,25,0.3
20163.6211009203,148875.495173842,25,0.3
22663.6549359044,173295.098673413,25,0.3
26076.1610609719,201720.176911322,25,0.3
30002.4941961382,242049.958877011,25,0.3
35336.4852593863,299401.035572196,25,0.3
39409.4774902199,343257.513947601,25,0.3
43951.9353623209,393538.120722616,25,0.3
49401.4191117364,458089.005062521,25,0.3
14535.719986959,90187.2446346142,100,0.3
16987.0687050837,106587.060563448,100,0.3
18652.0933511707,120357.992135046,100,0.3
21460.5716388173,140099.954655542,100,0.3
23381.1747740397,155816.030838206,100,0.3
26901.7191148946,184149.907040555,100,0.3
29538.5498786982,207941.873489071,100,0.3
34252.0816984609,249515.555149274,100,0.3
37317.4546347051,277505.610414653,100,0.3
42936.4089857579,332987.124131541,100,0.3
46415.8883361278,376008.696134728,100,0.3
50965.4430233675,424588.608156175,100,0.3

File: materialdatabase/data/datasheet_curves/N95/small_signal_mu_imag_over_f_at_T.csv
f,mu_imag
10186.06258,9.99955
17383.42772,10.80063
25623.52425,11.69837
34509.20369,12.61217
43608.08794,13.66769
55982.93910,15.34409
76086.87683,18.59116
97330.18769,22.92617
128165.91310,29.72164
166479.72957,39.37599
211074.75870,52.85869
257250.08422,70.20924
307955.02838,94.36567
358267.96649,125.53853
412687.49317,173.23086
460520.43914,232.37500
504515.57526,318.12000
553243.34126,441.80490
599308.28997,605.91038
646529.59739,836.10819
696069.75674,1131.24692
745754.78164,1532.17654
806054.37988,2077.08182
888156.94725,2997.51593
936150.16050,3740.48608
999377.63145,4072.38040
1175940.49683,3681.75939
1389050.94409,3175.96434
1657866.16060,2650.72168
2085585.97665,2058.54870
2584389.75156,1594.97227
3146601.88784,1255.95541
3759114.81073,971.36611
4295649.97919,719.76024
4639324.40569,534.44147
4843362.81687,412.51561
5092397.78577,313.30785
5282547.39034,234.07578
5426142.38306,183.12813
5615860.77210,132.20583
5747132.57607,94.56809
5883643.15871,67.43114

File: materialdatabase/data/datasheet_curves/N95/small_signal_mu_initial_over_T.csv
T,mu
-36.59202317290553,2313.356918218954
-29.62306892453951,2327.4891405100666
-22.654114676173506,2357.613818674816
-15.685160427807489,2396.997287082197
-8.716206179441471,2445.6395457322096
-1.7472519310754677,2501.015470013227
3.8138327721660943,2566.7614212165304
10.290032679738559,2638.329349863191
16.94221628045156,2735.041184098809
22.960858585858574,2836.8380464730485
28.345959595959584,2938.499884822917
33.35908100613983,3023.3253066162706
37.54369677163794,3110.520159582573
42.60063874034461,3234.467723959125
47.66896910279263,3347.722568891316
52.10375816993462,3456.0701631418347
56.53854723707664,3565.9057772527763
60.65656565656565,3671.2302570800744
64.77458407605465,3774.515598580126
69.20937314319667,3874.265744748201
72.69385026737967,3971.5622655754396
77.41780550604074,4074.2153862713744
82.51374034462268,4193.282965595821
88.2156120023767,4300.643139259948
94.23425430778371,4397.347667000741
100.88643790849673,4489.051337423299
107.85539215686273,4554.948614252762
114.82434640522874,4591.386103946578
121.79330065359474,4604.676618033815
128.76225490196077,4606.183217266795
135.73120915032678,4606.006400092021
142.70016339869278,4605.829582917249
149.6691176470588,4605.652765742477
156.63807189542482,4609.263635485144
163.60702614379082,4609.928526514248
170.57598039215682,4613.539396256915
177.54493464052283,4636.088700586784
184.51388888888889,4679.259855911605
191.4828431372549,4751.469944270136
198.4517973856209,4853.560673866249
203.52012774806892,4960.383932889493
206.85357534622224,5056.528720684812
210.80585264408793,5174.288762666465
216.19095365418892,5242.795342979648
223.27545412104243,5007.270068540703
220.8791592394533,5134.374696604869
225.78457898310833,4880.879031747095
227.27792632204395,4747.9664800014
228.40925006366186,4632.754016348514
229.49532085561495,4526.779446363058
230.86799366211127,4413.015811924065
234.15426322043973,3992.943419333228
232.02948603683896,4287.838360948698
232.57252143281553,4168.386188857079
233.73031788472954,4086.7372665251987
235.74022790934552,3855.160304564993
236.35868488809663,3727.726023467985
237.52017726282426,3599.6166222491174
238.54591078855785,3474.4867052415143
239.12514854426618,3350.668756361876
240.26552287581697,3227.101107119254
242.1208938120703,2990.359673285602
241.32142503466028,3111.1189912186023
242.58850762527229,2836.4093987766314
243.43322935234696,2711.394298116283
244.066770647653,2591.322577014876
244.70031194295896,2441.892775185792
244.82702020202018,2283.9114518131655
245.86180431768665,2166.6071874017584
245.65062388591795,2043.1620089295411
245.75621410180227,1939.3065659932536
246.28416518122398,1830.1937590603966
246.28416518122398,1728.3470663914486
246.28416518122398,1626.5003737224997
246.3897553971083,1518.4784751770276
250.4118961104256,29.68165634595789
247.12888690829865,1391.9229218576756
246.91770647652996,1265.3914799712493
247.02329669241428,1151.968620450908
247.551247771836,998.7222466948415
247.6568379877203,839.4683754734733
248.18478906714196,728.3494973213801
248.50155971479498,623.7171304353342
248.6825715134539,477.02684665175093
249.49712460741867,322.2521142252581
250.08541295306,202.86492818618535
250.08541295306,112.5917233205264

File: materialdatabase/data/datasheet_curves/N95/small_signal_mu_real_over_f_at_T.csv
f,mu_real
10130.88289,3062.84741
18598.97762,3063.47241
30585.39492,3067.06637
40268.10236,3069.37072
53270.52924,3069.37338
68149.07651,3070.70698
88444.32922,3072.52758
107857.96015,3066.38759
165511.55122,3078.58438
204762.33452,3098.54475
261953.78233,3116.80473
339970.70302,3189.94159
437033.78976,3428.29775
567235.15371,3893.32201
695113.68084,4314.05968
825268.72167,4437.52706
933391.90149,4244.54594
1028458.72164,3247.05454
1097431.49628,1940.83343
1143779.74187,1368.98333
1195858.29254,932.36929
1255235.42966,612.93430
1329081.23885,364.13198
1379510.40828,248.65128
1463276.28952,140.58033
1623991.73050,58.31810
1701970.56361,39.72283
1781672.24263,27.19088
1850297.36184,18.86674
1979008.59750,10.12185
