Repository: upb-lea/materialdatabase

Material database for power electronic usage
===============================================

The materialdatabase mainly contains complex magnetic and dielectric data of soft-magnetic ferrite materials under sinusoidal excitation.
Typical target applications of the provided material data are magnetic components in power electronic converters operated at switching frequencies reaching from 100 kHz to 3 MHz.
The database allows to compare materials and measurement setups, to work with fit functions (e.g., Steinmetz), and features data export as interpolation grids.
FEM solvers like Comsol can directly import these interpolation grids and incorporate the data in frequency-domain simulations.
The amplitude-dependency of the complex permeability is then typically modeled via local linearization (e.g., based on Newton iterations).
The open-source FEM Magnetics Toolbox (`FEMMT <https://github.com/upb-lea/FEM_Magnetics_Toolbox>`__) automatically allows to import material data from this database.

Overview
-------------------

..
    Key features
    ~~~~~~~~~~~~~~~~~
..

* Measurement data is stored in a .csv-files for each combination of material and measurement setup.
* Data sources:
    * Complex Permeability:
        * Datasheet:
            Data based on datasheet or manufacturer design tool data (e.g., `TDK MDT <https://www.tdk-electronics.tdk.com/de/194550/design-support/tools-fuer-entwickler/ferrite-magnetic>`__ ). The complex permeability is computed from the given loss density and amplitude permeability.
        * MagNet:
            Data from the `MagNet <https://mag-net.princeton.edu/>`__ project. The time series data of the sinusoidal measurements is simplified to complex permeability assuming perfectly elliptical hysteresis. For the MagNet data, also DC bias is provided.
        * LEA MTB (LEA Material Test Bench):
            Data from measurements at the department of Power Electronics and Electrical Drives at Paderborn University. The measurements are taken with a setup employing the `capacitive compensated two-winding method <https://ieeexplore.ieee.org/document/6648460>`__.
    * Complex Permittivity:
        * LEA MTB (LEA Material Test Bench):
            Measurements at the department of Power Electronics and Electrical Drives at Paderborn University. The dielectric measurements are taken with a Wayne Kerr 6515B impedance analyzer on thin silver-plated cuboidal cores.
* The database currently contains the ferrite materials listed in the following table:

|material_overview|

Example Data
------------------------------------
The data is stored in .csv files:

|material_data|

Example Code
------------------------------------

Material properties can be loaded as follows:
::
    mdb_data = mdb.Data()
    material_name = mdb.Material.N95

    permeability = mdb_data.get_complex_permeability(material=material_name,
                                                     data_source=mdb.DataSource.LEA_MTB,
                                                     pv_fit_function=mdb.FitFunction.enhancedSteinmetz)
    print(f"Exemplary complex permeability data: \n {permeability.measurement_data.head()} \n")

    permittivity = mdb_data.get_complex_permittivity(material=material_name,
                                                     data_source=mdb.DataSource.LEA_MTB)
    print(f"Exemplary complex permittivity data: \n {permittivity.measurement_data.head()} \n ")


Output:
::
    Exemplary complex permeability data:
                probe        f       T         b      mu_real     mu_imag  h_offset
    0  R29.5x19x14.9  59629.0  30.145  0.040125  3955.516035  333.486173         0
    1  R29.5x19x14.9  58929.0  30.154  0.049834  4050.789996  380.241871         0
    2  R29.5x19x14.9  58329.0  30.154  0.058502  4138.476021  424.009115         0
    3  R29.5x19x14.9  57929.0  30.147  0.066572  4239.539939  458.079275         0
    4  R29.5x19x14.9  57529.0  30.158  0.074332  4303.405675  488.755116         0

    Exemplary complex permittivity data:
       probe         f   T      eps_real      eps_imag
    0   LE2  107760.0  28  95567.710843  36977.344836
    1   LE2  121546.0  28  93791.671181  35002.540113
    2   LE2  137096.0  28  92085.767038  33189.049457
    3   LE2  154635.0  28  90442.389511  31563.885192
    4   LE2  174418.0  28  88863.933437  30088.808585

Adding a Fit Function
------------------------------------

New magnetic loss fit functions are added in two places:

1. Add the model function to ``materialdatabase/processing/utils/empirical/permeability.py``.
   The function must accept the input tuple ``(f, T, b)`` followed by its fit parameters and return the modeled loss density.
   For example:

   .. code-block:: python

       def temperature_enhanced_steinmetz_qT(
               fTb, alpha, beta, k_b, k_f, k_alpha2, c_0, c_1, c_2):
           f, T, b = fTb
           temperature_factor = c_0 - c_1 * T + c_2 * T ** 2

File: materialdatabase/data/material_data_base.json (part 1 of 8)
{
  "N95": {
    "Manufacturer": "Epcos",
    "manufacturer_datasheet": {
      "initial_permeability": 3000,
      "resistivity": 6,
      "max_flux_density": 0.525,
      "volumetric_mass_density": 4900,
      "b_h_curve": [
        {
          "temperature": 25,
          "magnetic_field_strength": [
            -13.40996169,
            -13.40996169,
            -10.72796935,
            -5.363984674,
            2.681992337,
            2.681992337,
            8.045977011,
            8.045977011,
            13.40996169,
            13.40996169,
            18.77394636,
            24.13793103,
            29.50191571,
            40.22988506,
            45.59386973,
            50.95785441,
            67.04980843,
            93.8697318,
            152.8735632,
            206.51341,
            286.9731801,
            351.3409962,
            453.256705,
            1217.624521,
            1155.938697,
            1064.750958,
            973.5632184,
            812.6436782,
            689.2720307,
            619.5402299,
            485.440613,
            410.3448276,
            335.2490421,
            254.789272,
            201.1494253,
            163.6015326,
            128.7356322,
            109.9616858,
            93.8697318,
            83.14176245,
            67.04980843,
            56.32183908,
            45.59386973,
            34.86590038,
            34.86590038
          ],
          "flux_density": [
            0,
            0.00931877,
            0.037589517,
            0.06900012,
            0.100409219,
            0.123969429,
            0.156950713,
            0.182081603,
            0.205638804,
            0.238623097,
            0.263750978,
            0.298302943,
            0.328142866,
            0.348555696,
            0.372112896,
            0.405094181,
            0.427074683,
            0.450619847,
            0.477288319,
            0.492965036,
            0.505485346,
            0.511731961,
            0.514816152,
            0.526952819,
            0.527772763,
            0.526253235,
            0.526304387,
            0.524823975,
            0.522537161,
            0.521005597,
            0.516368779,
            0.510128182,
            0.503887585,
            0.491367274,
            0.477261238,
            0.461575495,
            0.439605524,
            0.411343805,
            0.386221941,
            0.346960944,
            0.27000662,
            0.193049287,
            0.10509719,
            0.046988024,
            0
          ]
        },
        {
          "temperature": 100,
          "magnetic_field_strength": [
            -5.293005671,
            -2.646502836,
            2.646502836,
            10.58601134,
            18.52551985,
            29.11153119,
            44.9905482,
            50.28355388,
            66.16257089,
            124.3856333,
            193.194707,
            314.9338374,
            452.5519849,
            584.8771267,
            801.8903592,
            976.5595463,
            1214.744802,
            1093.005671,
            886.5784499,
            685.4442344,
            500.1890359,
            256.710775,
            140.2646503,
            97.92060491,
            82.0415879,
            71.45557656,
            60.86956522,
            50.28355388,
            42.34404537,
            39.69754253,
            34.40453686
          ],
          "flux_density": [
            0.001346973,
            0.03549669,
            0.077405439,
            0.13638758,
            0.196922114,
            0.237272601,
            0.300903117,
            0.338154687,
            0.366080158,
            0.387749103,
            0.398539557,
            0.403061746,
            0.406790131,
            0.408971992,
            0.41028375,
            0.412418657,
            0.414483135,
            0.413065732,
            0.411742236,
            0.410412871,
            0.407513505,
            0.40002152,
            0.379969529,
            0.35517819,
            0.319490752,
            0.258959153,
            0.207741913,
            0.141000741,
            0.080466207,
            0.03700213,
            0.000526757
          ]
        }
      ],
      "relative_core_loss_flux_density": [
        {
          "frequency": 100000,
          "temperature": 25,
          "flux_density": [
            0.024467824,
            0.028887171,
            0.032350722,
            0.037434116,
            0.041817032,
            0.047021785,
            0.053169017,
            0.059788414,
            0.067679287,
            0.076381541,
            0.087107996,
            0.098564528,
            0.113649352,
            0.125766119,
            0.142357602,
            0.161967288,
            0.179037162,
            0.199083607
          ],
          "power_loss": [
            3563.596331,
            5221.403546,
            6667.843131,
            9227.205619,
            12117.61553,
            15924.84838,
            20644.17247,
            27871.04966,
            37147.59693,
            48237.05643,
            64884.12794,
            84376.13191,
            114273.359,
            148942.2541,
            200521.1559,
            268885.6297,
            343675.5209,
            438540.943
          ]
        },
        {
          "frequency": 100000,
          "temperature": 100,
          "flux_density": [
            0.025470858,
            0.031815644,
            0.035137943,
            0.039350375,
            0.04476094,
            0.049131158,
            0.054467934,
            0.060642722,
            0.06762918,
            0.075132317,
            0.083265596,
            0.092114781,
            0.10182301,
            0.112918415,
            0.125743326,
            0.13082097,
            0.154759589,
            0.171379154,
            0.187514626
          ],
          "power_loss": [
            1712.226211,
            2897.849973,
            3639.444888,
            4646.931253,
            6346.159135,
            8311.091722,
            10872.77359,
            14869.34384,
            19659.26295,
            27364.3228,
            37710.03805,
            50471.0948,
            66300.71759,
            89509.11607,
            116364.2549,
            150395.629,
            204601.6448,
            278945.241,
            350915.1163
          ]
        }
      ],
      "relative_core_loss_temperature": [
        {
          "frequency": 100000,
          "flux_density": 0.2,
          "temperature": [
            25.51471698,
            34.20075472,
            40.28679245,
            46.37283019,
            52.45886792,
            58.54490566,
            64.6309434,
            70.71698113,
            76.80301887,
            82.8890566,
            88.97509434,
            95.06113208,
            101.1471698,
            107.2332075,
            113.3192453,
            119.405283,
            125.4913208,
            131.5773585,
            139.3735849
          ],
          "power_loss": [
            435362.9392,
            409447.3527,
            399530.9179,
            388740.3212,
            380602.153,
            365822.246,
            355643.1731,
            347656.6285,
            341545.4594,
            337741.2422,
            334915.912,
            335855.0528,
            340378.5357,
            348414.6225,
            360769.757,
            381337.0494,
            396682.0686,
            415336.5993,
            451070.1118
          ]
        },
        {
          "frequency": 100000,
          "flux_density": 0.1,
          "temperature": [
            25.57584906,
            32.46188679,
            38.54792453,
            44.63396226,
            50.72,
            56.80603774,
            62.89207547,
            68.97811321,
            75.06415094,
            81.15018868,
            87.23622642,
            93.32226415,
            99.40830189,
            105.4943396,
            111.5803774,
            117.6664151,
            123.7524528,
            129.8384906,
            135.9245283,
            139.5471698
          ],
          "power_loss": [
            88362.93219,
            83543.82976,
            79908.7796,
            75201.31412,
            70691.46205,
            68190.27176,
            64634.37738,
            60181.56123,
            58211.03396,
            56300.73958,
            53825.07415,
            50260.56486,
            50182.43738,
            50291.8499,
            50391.04773,
            52497.12803,
            56577.21685,
            59381.77441,
            62685.13032,
            67007.96212
          ]
        },
        {
          "frequency": 100000,
          "flux_density": 0.05,
          "temperature": [
            25.62490566,
            33.9109434,
            39.99698113,
            46.08301887,
            52.1690566,
            58.25509434,
            64.34113208,
            70.42716981,
            76.51320755,
            82.59924528,
            88.68528302,
            94.77132075,
            100.8573585,
            106.9433962,
            113.029434,
            119.1154717,
            125.2015094,
            131.2875472,
            139.2286792
          ],
          "power_loss": [
            18108.35478,
            16014.59855,
            14931.84361,
            14057.22561,
            13196.83213,
            12342.93087,
            11501.26016,
            10556.47938,
            9984.322838,
            9395.992257,
            8980.961276,
            8535.790805,
            8171.03423,
            8382.280008,
            8283.577269,
            8450.001322,
            8784.743938,
            9180.609177,
            10177.39043
          ]
        },
        {
          "frequency": 100000,
          "flux_density": 0.025,
          "temperature": [
            25.42490566,
            33.9109434,
            39.99698113,
            46.08301887,
            52.1690566,
            58.25509434,
            64.34113208,
            70.42716981,
            76.51320755,
            82.59924528,
            88.68528302,
            94.77132075,
            100.8573585,
            106.9433962,
            113.029434,
            119.1154717,
            125.2015094,
            131.2875472,
            139.8286792
          ],
          "power_loss": [
            3472.341327,
            3072.370285,
            2903.228454,
            2714.699216,
            2525.964738,
            2331.125249,
            2117.447601,
            1971.830397,
            1811.261019,
            1677.28057,
            1581.985997,
            1521.641304,
            1498.152936,
            1504.692889,
            1519.748759,
            1544.53652,
            1617.321469,
            1747.59954,
            1962.385269
          ]
        }
      ],
      "relative_core_loss_frequency": [
        {
          "temperature": 25,
          "flux_density": 0.025,
          "frequency": [
            100304.7902,
            124572.0193,
            148246.3387,
            182114.5329,
            211115.5797,
            260192.2283,
            311006.2943,
            369162.5821,
            430792.7627,
            492135.2982,
            566007.9264,
            632935.6578,
            765505.011,
            896672.254,
            989582.6013
          ],
          "power_loss": [
            3496.599839,
            4783.018659,
            6142.189949,
            8219.965172,
            10160.42112,
            13435.47144,
            18945.09727,
            26237.99014,
            35792.01286,
            48456.06036,
            68360.72187,
            92166.96923,
            148011.7977,
            206465.1045,
            253173.5471
          ]
        },
        {
          "temperature": 25,
          "flux_density": 0.05,
          "frequency": [
            16023.21509,
            19152.45809,
            22892.82449,
            27363.66323,
            32707.63141,
            39095.24626,
            46730.32605,
            55856.4936,
            66764.94989,
            79803.76581,
            95388.9885,
            114017.9168,
            136284.969,
            162900.6503,
            194714.223,
            232740.8061,
            265974.4806,
            308389.7694,
            366640.9015,
            444046.9265,
            488897.5701,
            576381.3779,
            697954.5283,
            823520.4046,
            972665.5554
          ],
          "power_loss": [
            1932.691382,
            2340.908677,
            2959.008234,
            3677.052752,
            4437.574408,
            5452.225289,
            6756.560148,
            8367.614646,
            10522.93841,
            13562.23481,
            17290.86306,
            21797.96473,
            28396.17788,
            35747.72391,
            45232.6455,
            58267.91735,
            74120.64838,
            97320.17976,
            137651.1294,
            200804.3332,
            246575.5566,
            344927.7701,
            509144.8364,
            679347.0062,
            1060564.078
          ]
        },
        {
          "temperature": 25,
          "flux_density": 0.1,
          "frequency": [
            15669.86682,
            18730.1029,
            22387.98573,
            26760.23233,
            31850.28454,
            38233.10731,
            45699.81626,
            54624.73109,
            65292.63116,
            78043.91158,
            93285.44473,
            111503.5628,
            131801.825,
            155795.2109,
            171282.3535,
            216887.6513,
            259244.5791,
            314654.6332,
            370390.1255,
            422849.1783,
            464608.9903,
            552257.189,
            686325.658
          ],
          "power_loss": [
            9379.341059,
            11227.20689,
            14119.74278,
            17805.09407,
            21027.60488,
            27357.34358,
            33732.56152,
            42423.01845,
            52073.74109,
            65907.09088,
            84288.54567,
            106424.9213,
            135745.6032,
            169415.8266,
            202141.0524,
            272738.4084,
            365648.1318,
            515359.4767,
            690070.915,
            871290.2843,
            1065471.875,
            1511349.92,
            2355762.568
          ]
        },
        {
          "temperature": 25,
          "flux_density": 0.2,
          "frequency": [
            14820.21186,
            17714.51516,
            21174.05946,
            25309.23314,
            30251.98278,
            36160.02338,
            43221.8708,
            51662.85694,
            61752.31979,
            73812.19749,
            88227.30088,
            105077.8708,
            126052.8616,
            146508.4503,
            180095.3193,
            215266.9134,
            257307.3202,
            295787.1989
          ],
          "power_loss": [
            42737.1919,
            52916.08654,
            66302.94648,
            80086.36589,
            95932.28198,
            118001.7067,
            148214.8393,
            187715.6938,
            237582.2253,
            300409.4314,
            387034.9429,
            483618.6692,
            631183.6506,
            801471.2749,
            1111294.388,
            1459407.358,
            1828013.948,
            2110512.853
          ]
        },
        {
          "temperature": 25,
          "flux_density": 0.3,
          "frequency": [
            14790.55031,
            18940.10324,
            22638.99795,
            27060.26581,
            32344.98219,
            38661.7737,
            43135.36545,
            49343.46596
          ],
          "power_loss": [
            105384.9325,
            141726.8759,
            168131.7153,
            214950.3027,
            272177.0451,
            344203.5768,
            385894.2992,
            466786.7202
          ]
        },
        {
          "temperature": 100,
          "flux_density": 0.025,
          "frequency": [
            99888.2175,
            128895.2955,
            153211.3133,
            181001.1799,
            220513.4299,
            248843.1017,
            296417.6749,
            374460.2681,
            318019.3428,
            443575.5643,
            512542.503,
            574234.1323,
            634699.7579,
            728036.9647,
            839169.9802,
            980354.7917
          ],
          "power_loss": [
            1568.685264,
            2650.541686,
            3963.571389,
            5865.54482,
            8777.185682,
            12368.3948,
            17716.52729,
            30506.28441,
            20995.30809,
            44071.65778,
            62946.01142,
            84424.75265,
            113830.6664,
            160598.9534,
            219177.5295,
            292701.0097
          ]
        },
        {
          "temperature": 100,
          "flux_density": 0.05,
          "frequency": [
            15164.52445,
            17714.51516,
            21056.34749,
            25450.72016,
            32344.98219,
            38661.7737,
            47285.82996,
            55237.17899,
            66024.68665,
            80302.72776,
            95850.7864,
            110267.2556,
            132136.2322,
            157541.9737,
            186221.1316,
            220121.083,
            241859.8389,
            274388.6385,
            322067.7378,
            370405.8438,
            429384.6244,
            503477.1658,
            590935.8253,
            684952.0284,
            810543.9137,
            973394.8884
          ],
          "power_loss": [
            719.348377,
            880.7638741,
            1073.530017,
            1340.857826,
            1824.693861,
            2215.872905,
            2939.874312,
            3593.769886,
            4660.227337,
            5996.400729,
            7927.939227,
            9791.199767,
            13772.08035,
            19463.44131,
            27162.78395,
            36862.66788,
            46864.15493,
            62369.79335,
            90150.88394,
            123394.2507,
            183142.1179,
            256217.6931,
            372804.3833,
            567864.8805,
            808824.9889,
            1253180.416
          ]
        },
        {
          "temperature": 100,
          "flux_density": 0.1,
          "frequency": [
            719.348377,
            880.7638741,
            1073.530017,
            1340.857826,
            1824.693861,
            2215.872905,
            2939.874312,
            3593.769886,
            4660.227337,
            5996.400729,
            7927.939227,
            9791.199767,
            13772.08035,
            19463.44131,
            27162.78395,
            36862.66788,
            46864.15493,
            62369.79335,
            90150.88394,
            123394.2507,
            183142.1179,
            256217.6931,
            372804.3833,
            567864.8805
          ],
          "power_loss": [
            5043.309438,
            5908.682743,
            7267.533338,
            8822.978318,
            10748.74212,
            14018.26095,
            16729.59062,
            20160.83489,
            26407.45611,
            33275.06927,
            43846.72179,
            59957.95164,
            81743.13725,
            112610.5567,
            150506.2734,
            207628.3645,
            304691.7113,
            440994.6389,
            626448.8679,
            842515.9546,
            1241033.477,
            1770169.645,
            2539495.134,
            3649714.17
          ]
        },
        {
          "temperature": 100,
          "flux_density": 0.2,
          "frequency": [
            14986.37483,
            17913.12881,
            21411.46124,
            25592.99814,
            30591.16547,
            36565.44653,
            43706.47078,
            51662.85694,
            64881.40843,
            76322.86613,
            91201.52563,
            106694.0323,
            121589.5726,
            144619.0286,
            172239.8787,
            217663.6142,
            245959.3452,
            276852.9241,
            299103.5401
          ],
          "power_loss": [
            32764.27245,
            41026.47272,
            50694.97889,
            61841.51899,
            74579.68636,
            89463.51387,
            114782.2916,
            141007.6765,
            186546.9921,
            237585.8181,
            293770.8431,
            394469.3399,
            486996.3315,
            653806.2104,
            911344.9578,
            1376039.902,
            1992982.866,
            2828141.542,
            3428229.286
          ]
        },
        {
          "temperature": 100,
          "flux_density": 0.3,
          "frequency": [
            14986.37483,
            17913.12881,
            20846.11255,
            25488.58343,
            30591.16547,
            36801.40894,
            44054.09,
            50523.57365
          ],
          "power_loss": [
            93672.62547,
            115731.6134,
            136147.3609,
            176394.4713,
            222364.6088,
            281416.5178,
            356635.6438,
            410845.2126
          ]
        }
      ],
      "permeability_data": [
        {
          "frequency": 100000,
          "temperature": 25,
          "flux_density": [
            0,
            0.025,
            0.05,
            0.1,
            0.2,
            0.3,
            0.4,
            1
          ],
          "mu_r_real": [
            3000,
            2993,
            2986,
            2978,
            2966,
            2973,
            1,
            1
          ],
          "mu_r_imag": [
            1,
            202,
            288,
            360,
            450,
            520,
            520,
            520
          ]
        },
        {
          "frequency": 100000,
          "temperature": 100,
          "flux_density": [
            0,
            0.025,
            0.05,
            0.1,
            0.2,
            0.3,
            0.4,
            1
          ],
          "mu_r_real": [
            3000,
            2998,
            2997,
            2995,
            2978,
            2973,
            1,
            1
          ],
          "mu_r_imag": [
            1,
            115,
            130,
            180,
            360,
            400,
            400,
            400
          ]
        },
        {
          "frequency": 200000,
          "temperature": 25,
          "flux_density": [
            0,
            0.025,
            0.05,
            0.1,
            0.2,
            0.3,
            0.4,
            1
          ],
          "mu_r_real": [
            3000,
            2989,
            2978,
            2969,
            2951,
            2939,
            1,
            1
          ],
          "mu_r_imag": [
            1,
            259,
            360,
            432,
            540,
            600,
            600,
            600
          ]
        },
        {
          "frequency": 200000,
          "temperature": 100,
          "flux_density": [
            0,
            0.025,
            0.05,
            0.1,
            0.2,
            0.3,
            0.4,
            1
          ],
          "mu_r_real": [
            3000,
            2995.64,
            2994.83,
            2989.3,
            2971.41,
            2931.75,
            1,
            1
          ],
          "mu_r_imag": [
            1,
            161.6,
            175.92,
            253.05,
            413.19,
            636.25,
            636.25,
            636.25
          ]
        },
        {
          "frequency": 300000,
          "temperature": 25,
          "flux_density": [
            0,
            0.025,
            0.05,
            0.1,
            0.2,
            0.3,
            0.4,
            1
          ],
          "mu_r_real": [
            3000,
            2988,
            2980.14,
            2966.38,
            2952.34,
            2963.04,
            1,
            1
          ],
          "mu_r_imag": [
            1,
            268,
            344.6,
            447.85,
            532.61,
            469.45,
            469.45,
            469.45
          ]
        },
        {
          "frequency": 300000,
          "temperature": 100,
          "flux_density": [
            0,
            0.025,
            0.05,
            0.1,
            0.2,
            0.3,
            0.4,
            1
          ],
          "mu_r_real": [
            3000,
            2987,
            2986.09,
            2975.32,
            2888.86,
            2969.86,
            1,
            1
          ],
          "mu_r_imag": [
            1,
            278.95,
            288.55,
            384,
            809.34,
            424.16,
            424.16,
            424.16
          ]
        }
      ]
    },
    "measurements": {
      "complex_permeability": {
        "LEA_LK": {
          "data_type": "complex_permeability_data",
          "name": "LEA_LK",
          "company": "Paderborn University",
          "date": "2021-04-29",
          "test_setup": {
            "name": "LEA_LK",
            "Toroid": "R15x21x16 mm",
            "Measurement_Method": "Electrical",
            "Equipment": "Zimmer LMG640",
            "comment": ""
          },
          "measurement_data": [
            {
              "temperature": 30,
              "frequency": 100000,
              "flux_density": [
                0.0,
                0.0021168,
                0.037407155555555564,
                0.07269751111111113,
                0.10798786666666668,
                0.14327822222222225,
                0.17856857777777782,
                0.21385893333333336,
                0.24914928888888893,
                0.2844396444444445,
                0.31973
              ],
              "mu_r_abs": [
                1774.378590277185,
                1804.4082018727245,
                2305.0486357360214,
                2709.172500854467,
                3016.779797228063,
                3227.8705248568085,
                3342.4446837407036,
                3360.5022738797484,
                3282.0432952739425,
                3107.067747923286,
                2835.575631827779
              ],
              "mu_phi_deg": [
                1.3683849204635992,
                1.5257575814316642,
                4.149405143925484,
                6.515500790787598,
                8.624044522018007,
                10.47503633761671,
                12.06847623758371,
                13.404364221919003,
                14.48270029062259,
                15.303484443694474,
                15.866716681134653
              ]
            },
            {
              "temperature": 60,
              "frequency": 100000,
              "flux_density": [
                0.0,
                0.036261,
                0.05597644444444445,
                0.07569188888888889,
                0.09540733333333334,
                0.11512277777777778,
                0.13483822222222225,
                0.15455366666666667,
                0.1742691111111111,
                0.19398455555555555,
                0.2137
              ],
              "mu_r_abs": [
                2400.4568649926555,
                2577.435179994292,
                2673.659943163707,
                2768.535865010926,
                2862.0629455359494,
                2954.2411847387766,
                3045.0705826194085,
                3134.5511391778446,
                3222.682854414085,
                3309.4657283281294,
                3394.899760919978
              ],
              "mu_phi_deg": [
                1.085098430936219,
                3.150244434546032,
                4.27308360897133,
                5.406554014118053,
                6.550655649986201,
                7.705388516575773,
                8.87075261388677,
                10.046747941919191,
                11.233374500673037,
                12.430632290148308,
                13.638521310345002
              ]
            },
            {
              "temperature": 80,
              "frequency": 100000,
              "flux_density": [
                0.0,
                0.027113,
                0.04842155555555556,
                0.06973011111111112,
                0.09103866666666667,
                0.11234722222222222,
                0.1336557777777778,
                0.15496433333333334,
                0.1762728888888889,
                0.19758144444444445,
                0.21889
              ],
              "mu_r_abs": [
                2122.3301134927924,
                2231.8948675226666,
                2318.0036215586033,
                2412.8058043183164,
                2516.301415801805,
                2628.49045600907,
                2749.3729249401104,
                2878.9488225949267,
                3017.218148973519,
                3164.180904075887,
                3319.8370879020313
              ],
              "mu_phi_deg": [
                0.7259257281087632,
                2.224960359407055,
                3.4030764926538883,
                4.612470718772885,
                5.853143037764044,
                7.125093449627364,
                8.428321954362849,
                9.762828551970497,
                11.128613242450305,
                12.525676025802278,
                13.954016902026414
              ]
            },
            {
              "temperature": 100,
              "frequency": 100000,
              "flux_density": [
                0.0,
                0.0070478,
                0.03038471111111111,
                0.05372162222222222,
                0.07705853333333335,
                0.10039544444444445,
                0.12373235555555556,
                0.14706926666666667,
                0.17040617777777778,
                0.1937430888888889,
                0.21708
              ],
              "mu_r_abs": [
                800.2249647959867,
                987.1048153397334,
                1605.907627649553,
                2122.5128212543577,
                2536.920396154147,
                2849.130352348922,
                3059.1426898386812,
                3166.9574086234256,
                3172.5745087031555,
                3075.99399007787,
                2877.21585274757
              ],
              "mu_phi_deg": [
                0.0,
                0.46745853030774714,
                2.041338727561866,
                3.6031570564474635,
                5.152913516964539,
                6.690608109113091,
                8.216240832893122,
                9.729811688304633,
                11.23132067534762,
                12.720767794022084,
                14.198153044328027
              ]
            },
            {
              "temperature": 30,
              "frequency": 200000,
              "flux_density": [
                0.0,
                0.019413,
                0.04818377777777777,
                0.07695455555555555,
                0.10572533333333332,
                0.1344961111111111,
                0.16326688888888885,
                0.19203766666666666,
                0.22080844444444442,
                0.24957922222222217,
                0.27835
              ],
              "mu_r_abs": [
                2539.777657601118,
                2693.6793003622342,
                2921.767177738993,
                3107.3306514419787,
                3250.369721471192,
                3350.8843878266325,
                3408.8746505083,
                3424.340509516195,
                3397.2819648503173,
                3327.699016510667,
                3215.591664497244
              ],
              "mu_phi_deg": [
                3.4547891632423657,
                5.1355949908854965,
                7.626610854209782,
                9.982035696455856,
                12.201869517623724,
                14.286112317713378,
                16.23476409672482,
                18.047824854658057,
                19.72529459151308,
                21.26717330728989,
                22.673461001988496
              ]
            },
            {
              "temperature": 60,
              "frequency": 200000,
              "flux_density": [
                0.0,
                0.019866,
                0.041592000000000004,
                0.06331800000000001,
                0.08504400000000001,
                0.10677,
                0.128496,
                0.15022200000000002,
                0.17194800000000002,
                0.193674,
                0.2154
              ],
              "mu_r_abs": [
                2580.827566786867,
                2701.3791506572074,
                2833.2176541892227,
                2950.391180122635,
                3052.8997284574443,
                3140.7432991936503,
                3213.9218923312537,
                3272.435507870254,
                3316.2841458106504,
                3345.4678061524446,
                3359.9864888956354
              ],
              "mu_phi_deg": [
                2.1325500345192046,
                3.8394694575588444,
                5.706203142495883,
                7.538115822310594,
                9.33520749700298,
                11.097478166573037,
                12.824927831020766,
                14.51755649034617,
                16.175364144549246,
                17.798350793629993,
                19.386516437588416
              ]
            },
            {
              "temperature": 80,
              "frequency": 200000,
              "flux_density": [
                0.0,
                0.019991,
                0.04208866666666666,
                0.06418633333333333,
                0.086284,
                0.10838166666666667,
                0.13047933333333334,
                0.15257700000000002,
                0.17467466666666667,
                0.19677233333333335,
                0.21887
              ],
              "mu_r_abs": [
                2525.504825008304,
                2659.9703398311367,
                2808.6059320834843,
                2932.1972833651234,
                3030.744393676055,
                3104.2472630162783,
                3152.705891385794,
                3176.1202787846014,
                3174.4904252127008,
                3147.8163306700926,
                3096.097995156776
              ],
              "mu_phi_deg": [
                1.3904007543819774,
                3.306269050714541,
                5.4240329939685825,
                7.4470496200838365,
                9.375318929060304,
                11.208840920897986,
                12.94761559559688,
                14.591642953156985,
                16.140922993578307,
                17.59545571686084,
                18.955241123004587
              ]
            },
            {
              "temperature": 100,
              "frequency": 200000,
              "flux_density": [
                0.0,
                0.020304,
                0.04235133333333334,
                0.06439866666666667,
                0.08644600000000001,
                0.10849333333333334,
                0.13054066666666667,
                0.152588,
                0.17463533333333334,
                0.19668266666666667,
                0.21873
              ],
              "mu_r_abs": [
                2244.4435706498653,
                2416.513888009816,
                2603.3584331047377,
                2757.2938483147427,
                2878.3201336398306,
                2966.4372890800023,
                3021.6453146352574,
                3043.944210305596,
                3033.3339760910176,
                2989.8146119915227,
                2913.386118007111
              ],
              "mu_phi_deg": [
                1.0199204791301613,
                3.1019540366624367,
                5.362754265883277,
                7.506088883505269,
                9.531957889528414,
                11.440361283952708,
                13.231299066778156,
                14.904771238004756,
                16.460777797632502,
                17.899318745661407,
                19.220394082091463
              ]
            },
            {
              "temperature": 30,
              "frequency": 300000,
              "flux_density": [
                0.0,
                0.0012356,
                0.030194977777777778,
                0.05915435555555555,
                0.08811373333333333,
                0.11707311111111111,
                0.1460324888888889,
                0.17499186666666666,
                0.20395124444444446,
                0.23291062222222222,
                0.26187
              ],
              "mu_r_abs": [
                1596.795200520678,
                1624.3176787796347,
                2269.3758248477793,
                2799.405232769295,
                3214.40590254418,
                3514.3778341724365,
                3699.321027654063,
                3769.23548298906,
                3724.1212001774275,
                3563.9781792191657,
                3288.8064201142743
              ],
              "mu_phi_deg": [
                2.531560021304284,
                2.7234019600497166,
                7.219697830679603,
                11.34047740195177,
                15.085740673866216,
                18.45548764642294,
                21.449718319621947,
                24.06843269346323,
                26.311630767946795,
                28.17931254307264,
                29.671478018840766
              ]
            },
            {
              "temperature": 60,
              "frequency": 300000,
              "flux_density": [
                0.0,
                0.014587,
                0.037014000000000005,
                0.05944100000000001,
                0.08186800000000001,
                0.10429500000000001,
                0.126722,
                0.149149,
                0.171576,
                0.194003,
                0.21643
              ],
              "mu_r_abs": [
                2647.6729712637984,
                2782.197531107295,
                2989.024315477632,
                3160.841361941115,
                3297.648670497743,
                3399.446241147517,
                3466.234073890436,
                3498.012168726501,
                3494.7805256557117,
                3456.5391446780677,
                3383.2880257935694
              ],
              "mu_phi_deg": [
                3.6426783011206982,
                5.600981243384053,
                8.611803214052475,
                11.440700851463,
                14.087674155615625,
                16.55272312651035,
                18.835847764147182,
                20.937048068526117,
                22.856324039647156,
                24.59367567751029,
                26.14910298211553
              ]
            },
            {
              "temperature": 80,
              "frequency": 300000,
              "flux_density": [
                0.0,
                0.0015263,
                0.02565782222222222,
                0.04978934444444444,
                0.07392086666666665,
                0.09805238888888887,
                0.12218391111111108,
