Repository: upb-lea/materialdatabase

Material database for power electronic usage
===============================================

The materialdatabase mainly contains complex magnetic and dielectric data of soft-magnetic ferrite materials under sinusoidal excitation.
Typical target applications of the provided material data are magnetic components in power electronic converters operated at switching frequencies reaching from 100 kHz to 3 MHz.
The database allows to compare materials and measurement setups, to work with fit functions (e.g., Steinmetz), and features data export as interpolation grids.
FEM solvers like Comsol can directly import these interpolation grids and incorporate the data in frequency-domain simulations.

File: materialdatabase/data/material_data_base.json (part 2 of 8)
      "b_h_curve": [
        {
          "temperature": 25,
          "magnetic_field_strength": [
                0.14631543333333333,
                0.17044695555555553,
                0.19457847777777776,
                0.21871
              ],
              "mu_r_abs": [
                1765.9748384015952,
                1796.8730051782932,
                2285.3875817345493,
                2686.6096865799263,
                3000.539319714425,
                3227.1764811380435,
                3366.521170850783,
                3418.573388852644,
                3383.3331351436254,
                3260.800409723728,
                3050.9752125929517
              ],
              "mu_phi_deg": [
                2.0345557046146436,
                2.271020081968958,
                6.009633314550744,
                9.467134869998068,
                12.643524748310933,
                15.538802949489336,
                18.15296947353328,
                20.48602432044276,
                22.53796749021778,
                24.30879898285834,
                25.79851879836444
              ]
            },
            {
              "temperature": 100,
              "frequency": 300000,
              "flux_density": [
                0.0,
                0.0015151,
                0.02571231111111111,
                0.049909522222222225,
                0.07410673333333334,
                0.09830394444444446,
                0.12250115555555557,
                0.14669836666666666,
                0.17089557777777778,
                0.1950927888888889,
                0.21929
              ],
              "mu_r_abs": [
                1759.2951628783057,
                1788.0956797114509,
                2248.060161211499,
                2623.7523219097275,
                2915.1721618061365,
                3122.319680900725,
                3245.194879193494,
                3283.797756684444,
                3238.1283133735737,
                3108.186549260884,
                2893.9724643463746
              ],
              "mu_phi_deg": [
                2.4372858081525,
                2.6675920387302496,
                6.345744293692984,
                9.764221288950818,
                12.92302302450375,
                15.822149500351781,
                18.46160071649491,
                20.841376672933137,
                22.961477369666465,
                24.821902806694894,
                26.422652984018416
              ]
            },
            {
              "temperature": 30,
              "frequency": 400000,
              "flux_density": [
                0.0,
                0.0022707,
                0.0337384,
                0.0652061,
                0.0966738,
                0.1281415,
                0.15960919999999998,
                0.1910769,
                0.2225446,
                0.2540123,
                0.28548
              ],
              "mu_r_abs": [
                2048.294661443854,
                2089.624567543636,
                2662.380583827653,
                3124.298924954837,
                3475.379590925187,
                3715.622581738704,
                3845.0278973953873,
                3863.5955378952376,
                3771.3255032382544,
                3568.217793424438,
                3254.2724084537876
              ],
              "mu_phi_deg": [
                4.1374623573839475,
                4.56394368824038,
                10.474185717126172,
                15.712372625271497,
                20.278504412676355,
                24.172581079340745,
                27.394602625264667,
                29.944569050448123,
                31.822480354891113,
                33.02833653859363,
                33.56213760155568
              ]
            },
            {
              "temperature": 60,
              "frequency": 400000,
              "flux_density": [
                0.0,
                0.0085966,
                0.03124031111111111,
                0.053884022222222216,
                0.07652773333333333,
                0.09917144444444444,
                0.12181515555555554,
                0.14445886666666669,
                0.1671025777777778,
                0.1897462888888889,
                0.21239
              ],
              "mu_r_abs": [
                2884.667231752161,
                2967.98239988182,
                3187.437137603902,
                3365.1759396059765,
                3501.1988058880434,
                3595.5057364501026,
                3648.096731292154,
                3658.971790414197,
                3628.1309138162333,
                3555.5741014982614,
                3441.3013534602824
              ],
              "mu_phi_deg": [
                5.8745134453809325,
                7.368518202723656,
                11.303773085339376,
                14.857507119457875,
                18.029720305079145,
                20.820412642203195,
                23.22958413083002,
                25.257234770959617,
                26.90336456259199,
                28.167973505727144,
                29.051061600365074
              ]
            },
            {
              "temperature": 80,
              "frequency": 400000,
              "flux_density": [
                0.0,
                0.0070376,
                0.0300512,
                0.053064799999999995,
                0.0760784,
                0.099092,
                0.1221056,
                0.1451192,
                0.1681328,
                0.1911464,
                0.21416
              ],
              "mu_r_abs": [
                2699.1902192537677,
                2781.2919221571533,
                3049.7720503169458,
                3263.061112136508,
                3421.159107615842,
                3524.066036754946,
                3571.78189955382,
                3564.306696012465,
                3501.6404261308808,
                3383.783089909067,
                3210.7346873470237
              ],
              "mu_phi_deg": [
                6.082246759945896,
                7.277725437736522,
                11.187050790016041,
                14.720158031331671,
                17.87704716168341,
                20.657718181071267,
                23.06217108949523,
                25.090405886955306,
                26.7424225734515,
                28.0182211489838,
                28.91780161355221
              ]
            },
            {
              "temperature": 100,
              "frequency": 400000,
              "flux_density": [
                0.0,
                0.0023353,
                0.02538582222222222,
                0.04843634444444444,
                0.07148686666666666,
                0.09453738888888888,
                0.1175879111111111,
                0.14063843333333334,
                0.16368895555555554,
                0.18673947777777777,
                0.20979
              ],
              "mu_r_abs": [
                2297.0360104360375,
                2333.5872493198995,
                2694.3653695366643,
                2984.497644746405,
                3203.9840749491223,
                3352.824660144815,
                3431.0194003334836,
                3438.5682955151283,
                3375.471345689749,
                3241.7285508573455,
                3037.339911017918
              ],
              "mu_phi_deg": [
                5.292494146842603,
                5.727244107290813,
                10.018433087045743,
                13.869628782596855,
                17.28083119394415,
                20.252040321087623,
                22.78325616402728,
                24.874478722763115,
                26.525707997295136,
                27.736943987623334,
                28.50818669374771
              ]
            },
            {
              "temperature": 30,
              "frequency": 500000,
              "flux_density": [
                0.0,
                0.00181,
                0.031239999999999997,
                0.060669999999999995,
                0.0901,
                0.11953,
                0.14896,
                0.17839,
                0.20781999999999998,
                0.23725,
                0.26668
              ],
              "mu_r_abs": [
                2334.21171923747,
                2367.3475440477046,
                2906.125071210801,
                3336.5971461746376,
                3658.763768939214,
                3872.6249395045315,
                3978.180657870589,
                3975.4309240373864,
                3864.3757380049246,
                3645.015099773203,
                3317.349009342222
              ],
              "mu_phi_deg": [
                6.374973758342584,
                6.8283875359883845,
                14.20074525759939,
                20.579495935813018,
                25.964639570629267,
                30.356176162048143,
                33.754105710069645,
                36.158428214693764,
                37.56914367592051,
                37.98625209374988,
                37.40975346818188
              ]
            },
            {
              "temperature": 60,
              "frequency": 500000,
              "flux_density": [
                0.0,
                0.0053754,
                0.02870924444444444,
                0.05204308888888889,
                0.07537693333333333,
                0.09871077777777777,
                0.12204462222222222,
                0.14537846666666665,
                0.1687123111111111,
                0.19204615555555554,
                0.21538
              ],
              "mu_r_abs": [
                2962.557172660276,
                3032.922265404723,
                3338.3670934022366,
                3577.0695125579614,
                3749.029522871897,
                3854.247124344043,
                3892.722316974401,
                3864.45510076297,
                3769.4454757097496,
                3607.6934418147407,
                3379.198999077943
              ],
              "mu_phi_deg": [
                9.17096653205057,
                10.41114525396561,
                15.794584138602193,
                20.505424950146278,
                24.54366768859787,
                27.909312353956963,
                30.60235894622356,
                32.62280746539767,
                33.97065791147927,
                34.645910284468385,
                34.648564584365005
              ]
            },
            {
              "temperature": 80,
              "frequency": 500000,
              "flux_density": [
                0.0,
                0.002979,
                0.026526888888888885,
                0.050074777777777774,
                0.07362266666666666,
                0.09717055555555554,
                0.12071844444444442,
                0.14426633333333333,
                0.1678142222222222,
                0.1913621111111111,
                0.21491
              ],
              "mu_r_abs": [
                2342.0431564881615,
                2407.1535356985014,
                2921.826907688599,
                3325.5987698024687,
                3618.469122040111,
                3800.4379644015253,
                3871.5052968867117,
                3831.6711194956706,
                3680.9354322284016,
                3419.2982350849047,
                3046.75952806518
              ],
              "mu_phi_deg": [
                8.187019844272385,
                8.914697415422612,
                14.666718426628421,
                19.673677893506543,
                23.935575816056982,
                27.45241219427974,
                30.224187028174814,
                32.25090031774221,
                33.53255206298191,
                34.06914226389393,
                33.86067092047827
              ]
            },
            {
              "temperature": 100,
              "frequency": 500000,
              "flux_density": [
                0.0,
                0.0042756,
                0.02761275555555556,
                0.050949911111111114,
                0.07428706666666668,
                0.09762422222222224,
                0.1209613777777778,
                0.14429853333333334,
                0.1676356888888889,
                0.19097284444444446,
                0.21431
              ],
              "mu_r_abs": [
                3238.633996632805,
                3263.7302560009934,
                3400.7111028383924,
                3494.031402155688,
                3543.6911539528787,
                3549.6903582299656,
                3512.0290149869484,
                3430.7071242238267,
                3305.7246859406014,
                3137.0817001372716,
                2924.7781668138377
              ],
              "mu_phi_deg": [
                12.182561761705587,
                12.959745699318095,
                17.20178481601336,
                20.973709565591275,
                24.275519948051834,
                27.10721596339504,
                29.468797611620886,
                31.36026489272938,
                32.78161780672052,
                33.732856353594315,
                34.21398053335074
              ]
            }
          ]
        }
      },
      "complex_permittivity": {
        "LEA_LK": {
          "data_type": "complex_permittivity_data",
          "name": "LEA_LK",
          "company": "Paderborn University",
          "date": "2021-05-11",
          "test_setup": {
            "name": "LEA_LK",
            "Probe": "20x2x25 mm",
            "Measurement_Method": "Electrical",
            "Equipment": "LeCroy HDO4104",
            "comment": ""
          },
          "measurement_data": [
            {
              "temperature": 60,
              "frequencies": [
                100000,
                200000,
                300000,
                400000
              ],
              "epsilon_r": [
                114123.33333333333,
                100075.0,
                93283.0,
                88611.0
              ],
              "epsilon_phi_deg": [
                28.648,
                22.917999999999996,
                21.772000000000002,
                21.772000000000002
              ]
            },
            {
              "temperature": 100,
              "frequencies": [
                100000,
                200000,
                300000,
                400000
              ],
              "epsilon_r": [
                137760.0,
                116456.66666666667,
                102333.33333333333,
                98819.33333333333
              ],
              "epsilon_phi_deg": [
                35.714,
                29.985,
                26.738,
                25.783
              ]
            }
          ]
        }
      },
      "Steinmetz": {
        "ANSYS_extraction": {
          "data_type": "steinmetz_data",
          "name": "ANSYS_extraction",
          "data": {
            "ki": 1,
            "alpha": 1.2,
            "beta": 2.2
          }
        },
        "LEA_LK": {
          "data_type": "steinmetz_data",
          "name": "LEA_LK",
          "data": [
            {
              "temperature": 30.0,
              "k": 0.15110174642556018,
              "alpha": 1.6749933391123886,
              "beta": 2.5234381055104413
            },
            {
              "temperature": 60.0,
              "k": 0.41715126192811347,
              "alpha": 1.6274653097065075,
              "beta": 2.759233347339567
            },
            {
              "temperature": 80.0,
              "k": 0.3783734499212979,
              "alpha": 1.5883673755697614,
              "beta": 2.4573015327727754
            },
            {
              "temperature": 100.0,
              "k": 8.14613780300291,
              "alpha": 1.3764378527974535,
              "beta": 2.6765083020362566
            }
          ]
        }
      }
    }
  },
  "N87": {
    "Manufacturer": "Epcos",
    "manufacturer_datasheet": {
      "initial_permeability": 2200,
      "resistivity": 10,
      "max_flux_density": 0.49,
      "volumetric_mass_density": 4850,
      "b_h_curve": [
        {
          "temperature": 25,
          "magnetic_field_strength": [
            24,
            34.66666667,
            45.33333333,
            66.66666667,
            130.6666667,
            200,
            333.3333333,
            514.6666667,
            738.6666667,
            888,
            1208,
            1069.333333,
            802.6666667,
            632,
            413.3333333,
            200,
            88,
            24,
            2.666666667,
            -13.33333333,
            -34.66666667
          ],
          "flux_density": [
            0.00031746,
            0.1,
            0.20031746,
            0.303174603,
            0.400952381,
            0.428888889,
            0.455555556,
            0.471428571,
            0.480952381,
            0.486031746,
            0.493650794,
            0.491111111,
            0.483492063,
            0.477142857,
            0.464444444,
            0.437777778,
            0.39968254,
            0.299365079,
            0.20031746,
            0.1,
            0.000952381
          ]
        },
        {
          "temperature": 100,
          "magnetic_field_strength": [
            17.44966443,
            33.55704698,
            49.66442953,
            79.19463087,
            106.0402685,
            154.3624161,
            277.852349,
            600,
            798.6577181,
            997.3154362,
            1195.973154,
            1104.697987,
            895.3020134,
            691.2751678,
            438.9261745,
            202.6845638,
            111.409396,
            65.77181208,
            52.34899329,
            25.5033557,
            -1.342281879,
            -20.13422819
          ],
          "flux_density": [
            0.000232648,
            0.100545704,
            0.200219783,
            0.299888501,
            0.334382572,
            0.359922379,
            0.37393057,
            0.381469649,
            0.382668268,
            0.384505864,
            0.385065506,
            0.385101958,
            0.383907627,
            0.381433197,
            0.378978065,
            0.372682634,
            0.356105667,
            0.328008877,
            0.299899222,
            0.200229432,
            0.100559641,
            0.000247657
          ]
        }
      ],
      "relative_core_loss_flux_density": [
        {
          "frequency": 100000,
          "temperature": 25,
          "flux_density": [
            0.024734163,
            0.030901009,
            0.037191123,
            0.042262081,
            0.048995119,
            0.056478065,
            0.064815647,
            0.076450412,
            0.088362618,
            0.107320065,
            0.141371343,
            0.16837455,
            0.193947542
          ],
          "power_loss": [
            4506.555979,
            7701.709467,
            11397.27693,
            16610.44276,
            22825.20683,
            31358.46945,
            45245.92918,
            67207.66717,
            95102.84283,
            154226.1784,
            297253.9457,
            440017.5105,
            606160.5509
          ]
        },
        {
          "frequency": 100000,
          "temperature": 100,
          "flux_density": [
            0.025698349,
            0.030186785,
            0.036208582,
            0.041791555,
            0.048497836,
            0.05431151,
            0.062101365,
            0.070872934,
            0.079968412,
            0.090426416,
            0.103650676,
            0.117053365,
            0.132590233,
            0.160443899,
            0.185259143
          ],
          "power_loss": [
            1469.840238,
            2080.211288,
            3231.051314,
            4810.469704,
            7007.358317,
            9654.285812,
            13890.11026,
            19759.3386,
            27581.32718,
            39448.99525,
            59186.20896,
            82963.06007,
            118805.3182,
            205344.5861,
            309782.6656
          ]
        }
      ],
      "relative_core_loss_temperature": [
        {
          "frequency": 100000,
          "flux_density": 0.2,
          "temperature": [
            26.85446261,
            32.78273921,
            38.71101581,
            44.63929241,
            50.56756902,
            56.49584562,
            62.42412222,
            68.35239882,
            74.28067542,
            80.20895202,
            86.13722863,
            92.06550523,
            97.99378183,
            103.9220584,
            109.850335,
            115.7786116,
            119.4837845
          ],
          "power_loss": [
            622498.6858,
            585939.4305,
            548237.9213,
            515983.9939,
            495542.6072,
            457925.9839,
            441248.6177,
            412062.5836,
            399080.3854,
            392317.5194,
            384311.4801,
            382854.6034,
            383478.3016,
            390406.4073,
            404311.1873,
            429963.4282,
            450776.9579
          ]
        },
        {
          "frequency": 100000,
          "flux_density": 0.1,
          "temperature": [
            28.33653176,
            34.26480836,
            40.19308496,
            46.12136157,
            52.04963817,
            57.97791477,
            63.90619137,
            69.83446797,
            75.76274457,
            81.69102117,
            87.61929778,
            93.54757438,
            99.47585098,
            105.4041276,
            111.3324042,
            117.2606808
          ],
          "power_loss": [
            121818.7912,
            113714.9012,
            104724.2185,
            95726.22393,
            89439.36738,
            83114.34642,
            74572.26249,
            67795.18057,
            62330.13757,
            56567.3114,
            54352.85808,
            52774.86107,
            51034.57549,
            51256.58077,
            53603.10969,
            56591.87068
          ]
        },
        {
          "frequency": 100000,
          "flux_density": 0.05,
          "temperature": [
            28.33653176,
            34.26480836,
            40.19308496,
            46.12136157,
            52.04963817,
            57.97791477,
            63.90619137,
            69.83446797,
            75.76274457,
            81.69102117,
            87.61929778,
            93.54757438,
            99.47585098,
            105.4041276,
            111.3324042,
            117.2606808
          ],
          "power_loss": [
            24097.58331,
            21560.91352,
            19881.03,
            17898.34851,
            16247.27606,
            14529.09576,
            12939.85196,
            11373.8041,
            9908.185048,
            9302.52581,
            8238.586855,
            7704.722397,
            7429.35993,
            7278.341027,
            7370.739215,
            7987.69011
          ]
        },
        {
          "frequency": 100000,
          "flux_density": 0.025,
          "temperature": [
            26.85446261,
            32.78273921,
            38.71101581,
            44.63929241,
            50.56756902,
            56.49584562,
            62.42412222,
            68.35239882,
            74.28067542,
            80.20895202,
            86.13722863,
            92.06550523,
            97.99378183,
            103.9220584,
            109.850335,
            115.7786116,
            119.4837845
          ],
          "power_loss": [
            4331.596676,
            3981.17971,
            3588.915071,
            3270.91027,
            2946.709076,
            2658.785844,
            2280.945323,
            2098.954119,
            1901.071833,
            1691.51899,
            1559.303955,
            1451.530665,
            1383.477236,
            1347.911152,
            1352.306422,
            1416.51894,
            1495.905886
          ]
        }
      ],
      "relative_core_loss_frequency": [
        {
          "temperature": 25,
          "flux_density": 0.025,
          "frequency": [
            104671.205,
            144011.3059,
            189207.6982,
            246477.0979,
            320073.3726,
            417374.5845,
            481455.4926
          ],
          "power_loss": [
            4609.737994,
            6795.184085,
            9691.187421,
            13893.07976,
            20911.65858,
            32799.69125,
            42073.95905
          ]
        },
        {
          "temperature": 25,
          "flux_density": 0.05,
          "frequency": [
            26152.17137,
            34359.74777,
            45143.18334,
            59310.88364,
            77924.96359,
            102380.8714,
            134512.0016,
            176727.1399,
            232191.0431,
            305061.6931,
            400802.0091,
            483534.7176
          ],
          "power_loss": [
            5480.692314,
            7360.945593,
            9918.583064,
            13701.3203,
            18832.64157,
            25614.74683,
            36874.26685,
            52887.16091,
            78050.39369,
            115503.0699,
            180261.0539,
            240587.4924
          ]
        },
        {
          "temperature": 25,
          "flux_density": 0.1,
          "frequency": [
            25685.83518,
            36164.01429,
            47513.6994,
            62425.36056,
            82016.88543,
            107756.9987,
            141575.3684,
            186007.268,
            244383.6391,
            321080.8036,
            420791.5524,
            492269.7347
          ],
          "power_loss": [
            26586.72046,
            37249.86246,
            51762.13799,
            69584.88134,
            98306.86447,
            142638.0844,
            203081.9991,
            297446.551,
            449137.8182,
            676256.8337,
            1029993.334,
            1387833.52
          ]
        },
        {
          "temperature": 25,
          "flux_density": 0.2,
          "frequency": [
            25446.18391,
            35552.30342,
            46710.00969,
            61369.44152,
            81397.38143,
            105668.8682,
            139180.6345,
            182860.9727,
            240249.9131,
            285420.5864
          ],
          "power_loss": [
            124424.5999,
            179190.7678,
            235745.597,
            325214.2278,
            466150.1192,
            673088.7715,
            979356.252,
            1459353.092,
            2203591.407,
            2789879.957
          ]
        },
        {
          "temperature": 100,
          "flux_density": 0.2,
          "frequency": [
            25709.80988,
            33778.5559,
            43949.06518,
            58878.82798,
            76606.87024,
            100649.1087,
            132236.7439,
            173737.8171,
            226324.7921,
            283726.5
          ],
          "power_loss": [
            61860.8721,
            86972.05124,
            118982.4721,
            180396.8119,
            251160.6428,
            385108.2976,
            559707.0027,
            904096.122,
            1424911.969,
            2099862.033
          ]
        },
        {
          "temperature": 100,
          "flux_density": 0.1,
          "frequency": [
            26602.14411,
            34950.93959,
            46050.66264,
            60331.38325,
            79265.73597,
            99177.08694,
            123514.1157,
            161816.943,
            220606.7505,
            288300.7243,
            373426.2075,
            459410.5843
          ],
          "power_loss": [
            8109.128986,
            11063.19977,
            15805.41073,
            22735.35193,
            34331.04631,
            47750.51094,
            72294.90876,
            110983.9841,
            208821.3735,
            354554.5866,
            586452.7247,
            855418.6824
          ]
        },
        {
          "temperature": 100,
          "flux_density": 0.05,
          "frequency": [
            26943.50022,
            38063.02474,
            50008.69376,
            65703.38194,
            83264.00367,
            105934.2993,
            133369.5209,
            167910.0086,
            215881.3914,
            267369.1344,
            331571.5399,
            398076.3114,
            451639.698
          ],
          "power_loss": [
            1325.816475,
            1978.609737,
            2736.997712,
            3941.901959,
            5412.29905,
            8193.269228,
            12601.29525,
            19933.35546,
            34074.28154,
            55722.25608,
            87424.04459,
            133802.7047,
            179464.6706
          ]
        },
        {
          "temperature": 100,
          "flux_density": 0.025,
          "frequency": [
            103717.649,
            135358.6537,
            175526.2969,
            219669.943,
            260639.4376,
            347317.0456,
            427602.3506,
            466485.4752
          ],
          "power_loss": [
            1411.140127,
            2356.996929,
            3982.306784,
            6953.020158,
            10422.65417,
            20049.60899,
            33921.87469,
            43298.8474
          ]
        }
      ],
      "permeability_data": [
        {
          "frequency": 100000,
          "temperature": 25,
          "flux_density": [
            0,
            0.025,
            0.05,
            0.1,
            0.2,
            1
          ],
          "mu_r_real": [
            2200,
            2197.45,
            2194.5,
            2191.1,
            2186.84,
            1
          ],
          "mu_r_imag": [
            1,
            105.72,
            155.41,
            197.89,
            240.2,
            240.2
          ]
        },
        {
          "frequency": 100000,
          "temperature": 100,
          "flux_density": [
            0,
            0.025,
            0.05,
            0.1,
            0.2,
            1
          ],
          "mu_r_real": [
            2200,
            2199.7,
            2199.5,
            2198.6,
            2195.2,
            1
          ],
          "mu_r_imag": [
            1,
            32.32,
            45.83,
            75.95,
            145.29,
            145.29
          ]
        },
        {
          "frequency": 200000,
          "temperature": 25,
          "flux_density": [
            0,
            0.025,
            0.05,
            0.1,
            0.2,
            1
          ],
          "mu_r_real": [
            2200,
            2196.3,
            2191.5,
            2185.2,
            2177.63,
            1
          ],
          "mu_r_imag": [
            1,
            126.65,
            193,
            254.74,
            312.93,
            312.93
          ]
        },
        {
          "frequency": 200000,
          "temperature": 100,
          "flux_density": [
            0,
            0.025,
            0.05,
            0.1,
            0.2,
            1
          ],
          "mu_r_real": [
            2200,
            2198.9,
            2198.2,
            2196.2,
            2189.1,
            1
          ],
          "mu_r_imag": [
            1,
            68.78,
            88.64,
            128.76,
            218.52,
            218.52
          ]
        },
        {
          "frequency": 300000,
          "temperature": 25,
          "flux_density": [
            0,
            0.025,
            0.05,
            0.1,
            0.2,
            1
          ],
          "mu_r_real": [
            2200,
            2194.6,
            2188.1,
            2179.2,
            2167,
            1
          ],
          "mu_r_imag": [
            1,
            153.62,
            228.56,
            301.67,
            379.56,
            379.56
          ]
        },
        {
          "frequency": 300000,
          "temperature": 100,
          "flux_density": [
            0,
            0.025,
            0.05,
            0.1,
            0.2,
            1
          ],
          "mu_r_real": [
            2200,
            2196.6,
            2195.2,
            2191.8,
            2177.56,
            1
          ],
          "mu_r_imag": [
            1,
            120.92,
            145.02,
            189.14,
            313.4,
            313.4
          ]
        }
      ]
    },
    "measurements": {
      "complex_permeability": {
        "LEA_LK": {
          "data_type": "complex_permeability_data",
          "name": "LEA_LK",
          "company": "Paderborn University",
          "date": "2021-05-03",
          "test_setup": {
            "name": "LEA_LK",
            "Toroid": "R24.6x20.1x24.5 mm",
            "Measurement_Method": "Electrical",
            "Equipment": "Zimmer LMG640",
            "comment": ""
          },
          "measurement_data": [
            {
              "temperature": 30,
              "frequency": 100000,
              "flux_density": [
                0.0,
                0.0040755,
                0.035283777777777775,
                0.06649205555555555,
                0.09770033333333332,
                0.1289086111111111,
                0.1601168888888889,
                0.19132516666666666,
                0.22253344444444445,
                0.2537417222222222,
                0.28495
              ],
              "mu_r_abs": [
                1724.3662035021928,
                1792.265045019692,
                2312.202698526605,
                2754.5311216036853,
                3119.250314250933,
                3406.3602764683483,
                3615.8610082559308,
                3747.752509613681,
                3802.034780541598,
                3778.7078210396826,
                3677.7716311079344
              ],
              "mu_phi_deg": [
                1.1417597007902154,
                1.5729527719768388,
                4.874828159400529,
                7.808606908459743,
                10.374289019154483,
                12.571874491484747,
                14.401363325450538,
                15.862755521051854,
                16.956051078288695,
                17.68124999716106,
                18.03835227766895
              ]
            },
            {
              "temperature": 60,
              "frequency": 100000,
              "flux_density": [
                0.0,
                0.0051534,
                0.028603022222222222,
                0.05205264444444445,
                0.07550226666666668,
                0.0989518888888889,
                0.12240151111111111,
                0.14585113333333335,
                0.16930075555555557,
                0.1927503777777778,
                0.2162
              ],
              "mu_r_abs": [
                2257.6676579211653,
                2326.5216256204526,
                2639.8292537978464,
                2920.968008259347,
                3169.937889004953,
                3386.7388960346657,
                3571.3710293484846,
                3723.8342889464097,
                3844.128674828441,
                3932.254186994579,
                3988.210825444823
              ],
              "mu_phi_deg": [
                0.6896670088978648,
                1.065719058905975,
                2.7768764518082154,
                4.433749982374407,
                6.03633965060455,
                7.584645456498644,
                9.07866740005669,
                10.51840548127869,
                11.903859700164636,
                13.235030056714537,
                14.511916550928389
              ]
            },
            {
              "temperature": 80,
              "frequency": 100000,
              "flux_density": [
                0.0,
                0.0034996,
                0.027478533333333333,
                0.05145746666666667,
                0.0754364,
                0.09941533333333334,
                0.12339426666666668,
                0.14737319999999998,
                0.17135213333333332,
                0.19533106666666666,
                0.21931
              ],
              "mu_r_abs": [
                2436.3881579334197,
                2475.165438404605,
                2740.8637534310433,
                2979.251067984589,
                3190.327382065243,
                3374.092695673005,
                3530.5470088078746,
                3659.6903214698523,
                3761.5226336589376,
                3836.043945375131,
                3883.2542566184325
              ],
              "mu_phi_deg": [
                0.3232513359776271,
                0.5493842290066226,
                2.0988257555856835,
                3.6285061593466654,
                5.138425440289567,
                6.628583598414391,
                8.098980633721135,
                9.5496165462098,
                10.980491335880386,
                12.391605002732891,
                13.782957546767319
              ]
            },
            {
              "temperature": 100,
              "frequency": 100000,
              "flux_density": [
                0.0,
                0.0033652,
                0.025896844444444442,
                0.048428488888888885,
                0.07096013333333333,
                0.09349177777777777,
                0.11602342222222221,
                0.13855506666666667,
                0.1610867111111111,
                0.18361835555555556,
                0.20615
              ],
              "mu_r_abs": [
                2485.2069332134856,
                2525.0534431661536,
                2791.8451329930676,
                3023.299646174748,
                3219.416982711195,
                3380.1971426024093,
                3505.6401258483897,
                3595.745932449137,
                3650.514562404651,
                3669.9460157149315,
                3654.0402923799793
              ],
              "mu_phi_deg": [
                0.4476149485101373,
                0.6488186845400584,
                1.9959751807720916,
                3.3501084103609062,
                4.711218373306503,
                6.079305069608881,
                7.45436849926804,
                8.836408662283981,
                10.225425558656704,
                11.621419188386207,
                13.024389551472494
              ]
            },
            {
              "temperature": 30,
              "frequency": 200000,
              "flux_density": [
                0.0,
                0.0025582,
                0.031568399999999996,
                0.060578599999999996,
                0.0895888,
                0.118599,
                0.1476092,
                0.1766194,
                0.20562960000000002,
                0.2346398,
                0.26365
              ],
              "mu_r_abs": [
                1861.5203081205455,
                1906.758509918342,
                2419.7634672299046,
                2856.5433161943147,
                3217.098056811572,
                3501.427689081677,
                3709.532213004629,
                3841.4116285804284,
                3897.065935809075,
                3876.4951346905696,
                3779.699225224911
              ],
              "mu_phi_deg": [
                1.2536689560746292,
                1.6364005882679034,
