Repository: upb-lea/materialdatabase

Material database for power electronic usage
===============================================

The materialdatabase mainly contains complex magnetic and dielectric data of soft-magnetic ferrite materials under sinusoidal excitation.
Typical target applications of the provided material data are magnetic components in power electronic converters operated at switching frequencies reaching from 100 kHz to 3 MHz.
The database allows to compare materials and measurement setups, to work with fit functions (e.g., Steinmetz), and features data export as interpolation grids.
FEM solvers like Comsol can directly import these interpolation grids and incorporate the data in frequency-domain simulations.

File: materialdatabase/data/material_data_base.json (part 3 of 8)
      "b_h_curve": [
        {
          "temperature": 25,
          "magnetic_field_strength": [
                5.976609014604124,
                9.853059390235948,
                13.265751715163375,
                16.214685989386407,
                18.699862212905042,
                20.72128038571928,
                22.278940507829123,
                23.372842579234565,
                24.002986599935618
              ]
            },
            {
              "temperature": 60,
              "frequency": 200000,
              "flux_density": [
                0.0,
                0.0066043,
                0.030187155555555553,
                0.053770011111111106,
                0.07735286666666664,
                0.1009357222222222,
                0.12451857777777776,
                0.1481014333333333,
                0.17168428888888887,
                0.19526714444444443,
                0.21885
              ],
              "mu_r_abs": [
                2230.0419463103967,
                2333.793732438394,
                2704.2740840104684,
                3023.6920130143853,
                3292.047519450144,
                3509.3406033177453,
                3675.5712646171887,
                3790.739503348475,
                3854.845319511603,
                3867.8887131065735,
                3829.8696841333863
              ],
              "mu_phi_deg": [
                0.8246714324790694,
                1.645864758525751,
                4.57820938117238,
                7.294563552303645,
                9.794927271919544,
                12.079300540020082,
                14.147683356605256,
                16.000075721675064,
                17.636477635229507,
                19.05688909726859,
                20.26131010779231
              ]
            },
            {
              "temperature": 80,
              "frequency": 200000,
              "flux_density": [
                0.0,
                0.0029154,
                0.02666146666666666,
                0.050407533333333324,
                0.07415359999999999,
                0.09789966666666665,
                0.12164573333333331,
                0.1453918,
                0.16913786666666664,
                0.1928839333333333,
                0.21663
              ],
              "mu_r_abs": [
                2209.7452859229243,
                2263.6078589620274,
                2702.3209858827763,
                3067.403600251693,
                3358.8557020687786,
                3576.677291334031,
                3720.8683680474523,
                3791.4289322090412,
                3788.3589838187986,
                3711.6585228767235,
                3561.3275493828164
              ],
              "mu_phi_deg": [
                1.1298012725212554,
                1.4485265271913874,
                4.04455833954896,
                6.448541663450812,
                8.660476498896944,
                10.680362845887355,
                12.508200704422048,
                14.143990074501016,
                15.587730956124268,
                16.8394233492918,
                17.899067254003608
              ]
            },
            {
              "temperature": 100,
              "frequency": 200000,
              "flux_density": [
                0.0,
                0.0027525,
                0.02687555555555556,
                0.05099861111111111,
                0.07512166666666668,
                0.09924472222222223,
                0.12336777777777778,
                0.14749083333333335,
                0.1716138888888889,
                0.19573694444444445,
                0.21986
              ],
              "mu_r_abs": [
                2163.53859647133,
                2208.137356463642,
                2599.003247473062,
                2922.911274339594,
                3179.8614370632376,
                3369.853735643994,
                3492.888170081861,
                3548.9647403768404,
                3538.0834465289317,
                3460.244288538135,
                3315.4472664044497
              ],
              "mu_phi_deg": [
                1.3446614770402352,
                1.635876751790123,
                4.188102819516888,
                6.554960036817958,
                8.736448403693334,
                10.732567920143016,
                12.543318586167002,
                14.168700401765296,
                15.608713366937893,
                16.863357481684794,
                17.932632746006
              ]
            },
            {
              "temperature": 30,
              "frequency": 300000,
              "flux_density": [
                0.0,
                0.0082786,
                0.033807644444444444,
                0.05933668888888889,
                0.08486573333333333,
                0.11039477777777777,
                0.1359238222222222,
                0.16145286666666667,
                0.1869819111111111,
                0.21251095555555555,
                0.23804
              ],
              "mu_r_abs": [
                2332.737336040184,
                2439.6063661796024,
                2769.1625979294017,
                3055.6372422476197,
                3299.0302991342564,
                3499.3417685893114,
                3656.571650612785,
                3770.719945204677,
                3841.786652364988,
                3869.771772093717,
                3854.6753043908648
              ],
              "mu_phi_deg": [
                2.6649890435568193,
                4.306971776287506,
                9.370418513766312,
                13.900310344206913,
                17.896647267609303,
                21.359429283973498,
                24.288656393299476,
                26.684328595587253,
                28.54644589083682,
                29.87500827904819,
                30.670015760221347
              ]
            },
            {
              "temperature": 60,
              "frequency": 300000,
              "flux_density": [
                0.0,
                0.0096414,
                0.032521244444444444,
                0.055401088888888894,
                0.07828093333333333,
                0.10116077777777778,
                0.12404062222222223,
                0.14692046666666667,
                0.16980031111111113,
                0.19268015555555557,
                0.21556
              ],
              "mu_r_abs": [
                2696.5004289500266,
                2809.8917737644038,
                3078.9788701092616,
                3307.953043870769,
                3496.8142950489255,
                3645.562623643732,
                3754.1980296551874,
                3822.720513083292,
                3851.1300739280464,
                3839.42671218945,
                3787.610427867503
              ],
              "mu_phi_deg": [
                3.4949271481434647,
                5.108683605087099,
                8.938261955335834,
                12.4253599469798,
                15.569977580018993,
                18.37211485445341,
                20.831771770283062,
                22.94894832750794,
                24.72364452612804,
                26.155860366143376,
                27.245595847553936
              ]
            },
            {
              "temperature": 80,
              "frequency": 300000,
              "flux_density": [
                0.0,
                0.012814,
                0.035202444444444446,
                0.05759088888888889,
                0.07997933333333335,
                0.1023677777777778,
                0.12475622222222224,
                0.14714466666666667,
                0.16953311111111113,
                0.19192155555555557,
                0.21431
              ],
              "mu_r_abs": [
                3011.4050617265784,
                3118.735283045328,
                3306.261168577148,
                3464.1439050741083,
                3592.383492536207,
                3690.9799309634463,
                3759.9332203558242,
                3799.2433607133426,
                3808.9103520359995,
                3788.9341943237964,
                3739.314887576733
              ],
              "mu_phi_deg": [
                4.740411118385094,
                6.579342723183364,
                9.792298714377305,
                12.734487044283501,
                15.405907712901957,
                17.80656072023267,
                19.936446066275643,
                21.795563751030876,
                23.38391377449836,
                24.70149613667811,
                25.74831083757011
              ]
            },
            {
              "temperature": 100,
              "frequency": 300000,
              "flux_density": [
                0.0,
                0.0029971,
                0.026371866666666667,
                0.04974663333333334,
                0.0731214,
                0.09649616666666667,
                0.11987093333333335,
                0.1432457,
                0.1666204666666667,
                0.18999523333333335,
                0.21337
              ],
              "mu_r_abs": [
                2065.7643208745944,
                2125.4906202635707,
                2591.303676911928,
                2972.6415487174945,
                3269.5042356802696,
                3481.8917378002534,
                3609.8040550774463,
                3653.241187511848,
                3612.2031351034584,
                3486.689897852277,
                3276.7014757583047
              ],
              "mu_phi_deg": [
                3.8119391238508404,
                4.289505713937484,
                8.014108700514827,
                11.346246514154092,
                14.285919154855279,
                16.83312662261839,
                18.98786891744342,
                20.750146039330378,
                22.119957988279257,
                23.097304764290055,
                23.682186367362778
              ]
            },
            {
              "temperature": 30,
              "frequency": 400000,
              "flux_density": [
                0.0,
                0.0023802,
                0.027576844444444443,
                0.052773488888888886,
                0.07797013333333333,
                0.10316677777777777,
                0.12836342222222222,
                0.15356006666666666,
                0.1787567111111111,
                0.20395335555555555,
                0.22915
              ],
              "mu_r_abs": [
                2110.056756632375,
                2152.2533582504375,
                2598.9438749020605,
                2978.6332660913768,
                3291.321531818386,
                3537.008672083089,
                3715.694686885485,
                3827.3795762255745,
                3872.0633401033574,
                3849.7459785188335,
                3760.4274914720027
              ],
              "mu_phi_deg": [
                2.8242016250066255,
                3.4088382007093774,
                9.597763470518537,
                15.035415104814879,
                19.7217931035984,
                23.656897466869104,
                26.840728194626983,
                29.273285286872046,
                30.954568743604284,
                31.884578564823713,
                32.06331475053032
              ]
            },
            {
              "temperature": 60,
              "frequency": 400000,
              "flux_density": [
                0.0,
                0.016089,
                0.038278,
                0.060467,
                0.08265600000000001,
                0.104845,
                0.127034,
                0.149223,
                0.17141199999999998,
                0.193601,
                0.21579
              ],
              "mu_r_abs": [
                3410.0175377023374,
                3489.9238981290127,
                3600.1260381941192,
                3692.2009572776806,
                3766.1486553796967,
                3821.9691325001672,
                3859.6623886390926,
                3879.2284237964727,
                3880.6672379723072,
                3863.9788311665966,
                3829.1632033793403
              ],
              "mu_phi_deg": [
                6.880255379192726,
                9.759397326939562,
                13.730140112603962,
                17.263381262849357,
                20.35912077767575,
                23.01735865708314,
                25.238094901071527,
                27.021329509640907,
                28.36706248279129,
                29.275293820522663,
                29.74602352283503
              ]
            },
            {
              "temperature": 80,
              "frequency": 400000,
              "flux_density": [
                0.0,
                0.0043957,
                0.027645066666666666,
                0.050894433333333336,
                0.07414380000000001,
                0.09739316666666667,
                0.12064253333333333,
                0.14389190000000002,
                0.16714126666666668,
                0.19039063333333334,
                0.21364
              ],
              "mu_r_abs": [
                3002.3766211704324,
                3055.613443020658,
                3337.189162784043,
                3563.403713289148,
                3734.257094535972,
                3849.7493065245153,
                3909.880349254778,
                3914.65022272676,
                3864.0589269404613,
                3758.1064618958817,
                3596.7928275930217
              ],
              "mu_phi_deg": [
                6.972744179429051,
                7.732302750555028,
                11.749696049669447,
                15.315618012670374,
                18.430068639557803,
                21.093047930331736,
                23.304555884992176,
                25.064592503539117,
                26.37315778597257,
                27.230251732292523,
                27.635874342498983
              ]
            },
            {
              "temperature": 100,
              "frequency": 400000,
              "flux_density": [
                0.0,
                0.0074315,
                0.030143555555555555,
                0.05285561111111111,
                0.07556766666666666,
                0.09827972222222221,
                0.12099177777777777,
                0.14370383333333334,
                0.1664158888888889,
                0.18912794444444445,
                0.21184
              ],
              "mu_r_abs": [
                3198.5691506768217,
                3256.028221096109,
                3431.633899563906,
                3571.1671499771405,
                3674.627972335813,
                3742.0163666399226,
                3773.3323328894703,
                3768.5758710844552,
                3727.746981224878,
                3650.845663310738,
                3537.8719173420363
              ],
              "mu_phi_deg": [
                8.01235327187139,
                9.097964642817566,
                12.415796274207242,
                15.391399244923523,
                18.02477355496641,
                20.315919204335895,
                22.264836193031982,
                23.871524521054674,
                25.13598418840397,
                26.05821519507987,
                26.638217541082373
              ]
            }
          ]
        }
      },
      "complex_permittivity": {},
      "Steinmetz": {}
    }
  },
  "N49": {
    "Manufacturer": "Epcos",
    "manufacturer_datasheet": {
      "initial_permeability": 1500,
      "resistivity": 17,
      "max_flux_density": 0.49,
      "volumetric_mass_density": 4750,
      "b_h_curve": [
        {
          "temperature": 25,
          "magnetic_field_strength": [
            -45.08856683,
            -18.03542673,
            4.508856683,
            40.57971014,
            123.9935588,
            202.8985507,
            306.6022544,
            401.2882448,
            604.1867955,
            798.0676329,
            1000.966184,
            1185.829308,
            1095.652174,
            892.7536232,
            550.0805153,
            324.6376812,
            198.389694,
            112.7214171,
            83.41384863,
            58.61513688,
            36.07085346
          ],
          "flux_density": [
            0.003862661,
            0.100429185,
            0.200858369,
            0.3,
            0.399141631,
            0.432618026,
            0.454506438,
            0.463519313,
            0.475107296,
            0.481545064,
            0.486695279,
            0.487982833,
            0.486695279,
            0.482832618,
            0.471244635,
            0.44806867,
            0.406866953,
            0.3,
            0.199570815,
            0.100429185,
            0.00386266
          ]
        },
        {
          "temperature": 100,
          "magnetic_field_strength": [
            -34.35363268,
            -8.226692762,
            22.1903346,
            65.49079755,
            203.1819665,
            314.8867101,
            606.9419875,
            804.501173,
            1182.419675,
            1002.047185,
            705.7193847,
            495.2723726,
            246.1267517,
            117.028931,
            82.3086429,
            56.19487623,
            34.35802376
          ],
          "flux_density": [
            0.000613497,
            0.101226994,
            0.200613497,
            0.3,
            0.374846626,
            0.388343558,
            0.396932515,
            0.400613497,
            0.401840491,
            0.400613497,
            0.398159509,
            0.393251534,
            0.374846626,
            0.301226994,
            0.199386503,
            0.102453988,
            0.000613497
          ]
        }
      ],
      "relative_core_loss_flux_density": [
        {
          "frequency": 500000,
          "temperature": 25,
          "flux_density": [
            0.012298835,
            0.014149905,
            0.015873243,
            0.017481913,
            0.019566778,
            0.021588774,
            0.023811727,
            0.027207208,
            0.031880462,
            0.036571651,
            0.040430204,
            0.04487157,
            0.049414183,
            0.054847464,
            0.063381792,
            0.069326865,
            0.075626692,
            0.083397098,
            0.089667436,
            0.096360934
          ],
          "power_loss": [
            2520.157404,
            3636.82609,
            4918.564734,
            6380.8747,
            8317.325934,
            10946.02177,
            14018.25862,
            20024.81359,
            30405.85735,
            44439.32244,
            59486.59116,
            79224.12261,
            102841.8295,
            135516.8005,
            190772.8622,
            245541.9707,
            318134.0856,
            425150.1864,
            530162.767,
            667099.3374
          ]
        },
        {
          "frequency": 500000,
          "temperature": 100,
          "flux_density": [
            0.012927112,
            0.014229507,
            0.016234326,
            0.01794806,
            0.020034906,
            0.022155078,
            0.024657571,
            0.027894039,
            0.031549301,
            0.034172198,
            0.038479778,
            0.04272782,
            0.047238271,
            0.051997484,
            0.056491862,
            0.061374709,
            0.066389299,
            0.072127627,
            0.078704602,
            0.084672056,
            0.090103731
          ],
          "power_loss": [
            2342.069215,
            3024.63568,
            4298.650164,
            5660.254673,
            7584.347702,
            9805.252941,
            12737.29982,
            17472.94873,
            23851.97782,
            29764.7906,
            40481.71745,
            54762.37474,
            71141.7034,
            93042.31483,
            118235.076,
            155845.1192,
            207065.313,
            272884.8107,
            357000.2066,
            457620.8634,
            600933.4997
          ]
        },
        {
          "frequency": 500000,
          "temperature": 80,
          "flux_density": [
            0.012870831,
            0.014416991,
            0.016148889,
            0.018356273,
            0.020439419,
            0.022795108,
            0.025533461,
            0.028991827,
            0.031897072,
            0.035885068,
            0.040371671,
            0.044828572,
            0.048703309,
            0.054079995,
            0.060050251,
            0.067264026,
            0.074040814,
            0.081145529,
            0.089635629,
            0.094947135
          ],
          "power_loss": [
            2234.227776,
            2888.845596,
            3773.700201,
            5139.610327,
            6666.450423,
            8882.542366,
            11697.30711,
            15664.98814,
            20599.39984,
            27380.84216,
            36601.62983,
            48030.34182,
            65107.83948,
            90544.87578,
            113177.5928,
            155835.5092,
            206373.5009,
            273475.8531,
            395063.2004,
            505847.0546
          ]
        }
      ],
      "relative_core_loss_temperature": [
        {
          "frequency": 500000,
          "flux_density": 0.0125,
          "temperature": [
            25.48450687,
            29.37220297,
            35.38693009,
            42.46517272,
            47.41638433,
            52.36759594,
            57.31880755,
            62.27001916,
            67.22123077,
            72.17244238,
            77.123654,
            82.07486561,
            87.02607722,
            91.97728883,
            96.92850044,
            101.879712,
            106.8309237,
            111.7821353,
            116.7143038,
            119.6850307
          ],
          "power_loss": [
            2910.377505,
            2550.535464,
            2351.38382,
            2209.329102,
            2170.564825,
            2146.201478,
            2130.293524,
            2095.172276,
            2093.846857,
            2121.567252,
            2135.400416,
            2226.47569,
            2286.599253,
            2368.393973,
            2461.309542,
            2555.047482,
            2677.17371,
            2807.393852,
            2982.438269,
            3075.443505
          ]
        },
        {
          "frequency": 500000,
          "flux_density": 0.1,
          "temperature": [
            27.23067546,
            32.18188707,
            37.13309868,
            42.08431029,
            47.0355219,
            51.98673351,
            56.93794512,
            61.88915673,
            66.84036834,
            71.79157995,
            76.74279156,
            81.69400317,
            86.64521478,
            91.59642639,
            96.547638,
            101.4988496,
            106.4500612,
            111.4012728,
            116.3524844,
            119.4945995
          ],
          "power_loss": [
            682265.0291,
            637643.1281,
            593140.4206,
            554099.6966,
            525100.8276,
            508033.5786,
            499931.3774,
            495081.4062,
            498778.4234,
            510585.7964,
            532425.8422,
            579334.7782,
            623886.0354,
            675807.9854,
            726365.8385,
            798666.1179,
            879018.3833,
            956128.281,
            1028003.723,
            1072728.007
          ]
        },
        {
          "frequency": 500000,
          "flux_density": 0.05,
          "temperature": [
            27.04024424,
            31.99145585,
            36.94266746,
            41.89387908,
            46.84509069,
            51.7963023,
            56.74751391,
            61.69872552,
            66.64993713,
            71.60114874,
            76.55236035,
            81.50357196,
            86.45478357,
            91.40599518,
            96.35720679,
            101.3084184,
            106.25963,
            111.2108416,
            116.1620532,
            119.3993839
          ],
          "power_loss": [
            100009.1289,
            92133.71772,
            85606.7887,
            78617.91555,
            73763.89714,
            70257.89215,
            66710.8789,
            65048.54367,
            63322.35859,
            63443.77019,
            65760.459,
            67694.71429,
            70185.83242,
            73234.32391,
            77934.20342,
            83516.65294,
            89987.28018,
            96178.96969,
            104629.9835,
            111541.7748
          ]
        },
        {
          "frequency": 500000,
          "flux_density": 0.025,
          "temperature": [
            27.23067546,
            32.18188707,
            37.13309868,
            42.08431029,
            47.0355219,
            51.98673351,
            56.93794512,
            61.88915673,
            66.84036834,
            71.79157995,
            76.74279156,
            81.69400317,
            86.64521478,
            91.59642639,
            96.547638,
            101.4988496,
            106.4500612,
            111.4012728,
            116.3524844,
            119.4945995
          ],
          "power_loss": [
            15620.33383,
            14300.9031,
            13238.15532,
            12406.21814,
            11822.06506,
            11416.7074,
            11133.2555,
            10801.27879,
            10598.70319,
            10592.36069,
            10745.63328,
            11353.42443,
            11840.27629,
            12352.22955,
            12926.05066,
            13571.71565,
            14253.28816,
            14999.84258,
            15862.63118,
            16389.16384
          ]
        }
      ],
      "relative_core_loss_frequency": [
        {
          "temperature": 25,
          "flux_density": 0.0125,
          "frequency": [
            520635.178,
            628306.409,
            751634.745,
            869411.002,
            986025.556
          ],
          "power_loss": [
            2701.751,
            4028.41,
            5934.139,
            8283.113,
            11266.438
          ]
        },
        {
          "temperature": 25,
          "flux_density": 0.025,
          "frequency": [
            109503.932,
            131608.762,
            158037.31,
            190105.632,
            228480.991,
            274602.928,
            329427.387,
            396657.201,
            473007.565,
            569724.64,
            682618.4,
            820414.034,
            952089.285
          ],
          "power_loss": [
            2292.68,
            2801.234,
            3578.621,
            4518.928,
            5670.169,
            7146.066,
            9514.95,
            12100.48,
            15932.398,
            22053.362,
            28886.239,
            41261.085,
            53712.383
          ]
        },
        {
          "temperature": 25,
          "flux_density": 0.05,
          "frequency": [
            27357.449,
            33012.219,
            39835.828,
            48069.872,
            58005.89,
            69995.677,
            84463.746,
            101922.359,
            122989.657,
            148411.555,
            179088.145,
            216105.571,
            260774.48,
            314676.428,
            379719.881,
            458207.782,
            552919.09,
            667207.177,
            794572.59,
            937381.262
          ],
          "power_loss": [
            3330.941,
            4242.782,
            5316.424,
            6631.463,
            8149.431,
            10082.222,
            12545.85,
            15510.718,
            19167.73,
            23405.267,
            28781.846,
            35108.314,
            42396.147,
            52562.419,
            65702.59,
            86412.338,
            113734.638,
            154628.765,
            213106.697,
            313288.87
          ]
        },
        {
          "temperature": 25,
          "flux_density": 0.1,
          "frequency": [
            26532.711,
            33012.219,
            39835.828,
            48069.872,
            58005.89,
            69995.677,
            84463.746,
            99456.755,
            122989.657,
            148411.555,
            179088.145,
            216105.571,
            260774.48,
            314676.428,
            379719.881,
            458207.782,
            552919.09,
            643143.581,
            797947.211,
            937381.262
          ],
          "power_loss": [
            21124.299,
            26837.495,
            34075.43,
            42302.836,
            53207.9,
            65429.31,
            80029.458,
            99629.831,
            122539.587,
            151931.767,
            190805.418,
            235934.682,
            294116.251,
            373314.021,
            480722.285,
            625419.88,
            797053.691,
            1032347.623,
            1442589.319,
            1983014.385
          ]
        },
        {
          "temperature": 25,
          "flux_density": 0.2,
          "frequency": [
            27357.449,
            33012.219,
            39835.828,
            48069.872,
            58005.89,
            69995.677,
            84463.746,
            101922.359,
            122989.657,
            148411.555,
            179088.145,
            216105.571,
            260774.48,
            294253.52
          ],
          "power_loss": [
            133724.583,
            165785.942,
            200098.38,
            252655.592,
            308689.508,
            384981.717,
            471737.473,
            588356.097,
            736682.939,
            919653.235,
            1167211.196,
            1547610.218,
            1994063.666,
            2301687.922
          ]
        },
        {
          "temperature": 25,
          "flux_density": 0.3,
          "frequency": [
            25672.361,
            32137.915,
            38780.806,
            43482.09,
            49528.788
          ],
          "power_loss": [
            394242.381,
            499590.253,
            627851.648,
            703135.859,
            814393.929
          ]
        },
        {
          "temperature": 80,
          "flux_density": 0.0125,
          "frequency": [
            524180.512,
            625220.683,
            688621.557,
            778426.014,
            883802.813,
            977429.737
          ],
          "power_loss": [
            2140.396,
            3419.872,
            4927.458,
            6867.164,
            10309.89,
            13884.581
          ]
        },
        {
          "temperature": 80,
          "flux_density": 0.025,
          "frequency": [
            106081.228,
            126093.935,
            160970.072,
            194525.647,
            230490.323,
            288373.346,
            341622.969,
            415498.296,
            467103.366,
            580663.056,
            669484.473,
            778426.014,
            872271.021,
            968908.854
          ],
          "power_loss": [
            1064.93,
            1300.513,
            1820.324,
            2415.108,
            3156.275,
            4364.801,
            5743.425,
            7925.379,
            10014.693,
            16153.002,
            22961.318,
            33091.571,
            49071.444,
            63662.053
          ]
        },
        {
          "temperature": 80,
          "flux_density": 0.05,
          "frequency": [
            26743.002,
            33308.908,
            40193.842,
            47039.713,
            55906.051,
            70624.744,
            85222.842,
            102838.359,
            124094.994,
            144468.686,
            180697.653,
            219800.305,
            260774.48,
            317504.5,
            383132.513,
            462325.804,
            552919.09,
            649536.696,
            742828.881,
            872077.858,
            954305.909
          ],
          "power_loss": [
            1590.581,
            2034.721,
            2647.209,
            3290.727,
            3976.078,
            5354.658,
            6654.39,
            8387.172,
            9851.568,
            11665.101,
            15009.071,
            19210.42,
            23553.901,
            31176.274,
            41401.104,
            57092.401,
            79621.006,
            110375.573,
            159278.617,
            231392.15,
            311860.921
          ]
        },
        {
          "temperature": 80,
          "flux_density": 0.1,
          "frequency": [
            28609.084,
            34522.567,
            41658.364,
            50269.126,
            60659.728,
            69274.025,
            88328.062,
            106585.427,
            128616.579,
            153414.906,
            187281.639,
            227866.825,
            272705.22,
            331718.146,
            397092.513,
            479171.328,
            578215.791,
            676221.879,
            777973.413,
            904427.122,
            993512.052
          ],
          "power_loss": [
            16595.636,
            20087.659,
            24773.752,
            29624.942,
            36511.205,
            43011.781,
            55597.857,
            70286.246,
            86491.707,
            106907.82,
            140708.77,
            181963.007,
            229024.484,
            302422.188,
            385946.014,
            518988.509,
            718198.818,
            995667.742,
            1385160.141,
            1973924.368,
            2488673.396
          ]
        },
        {
          "temperature": 80,
          "flux_density": 0.2,
          "frequency": [
            27357.449,
            32282.008,
            39835.828,
            43976.222,
            58609.942,
            70624.744,
            85222.842,
            102838.359,
            124094.994,
            149745.364,
            176326.396,
            214079.583,
            259465.367,
            292067.751
          ],
          "power_loss": [
            121028.576,
            142552.119,
            180824.661,
            208144.773,
            282768.646,
            352602.114,
            464004.318,
            584931.877,
            745228.908,
            946646.265,
            1217957.267,
            1630450.572,
            2302286.481,
            2965409.23
          ]
        },
        {
          "temperature": 100,
          "flux_density": 0.3,
          "frequency": [
            25890.858,
            33012.219,
            39835.828,
            48984.016
          ],
          "power_loss": [
            349027.655,
            471305.858,
            594879.424,
            733793.969
          ]
        },
        {
          "temperature": 100,
          "flux_density": 0.0125,
          "frequency": [
            516096.466,
            580439.675,
            691642.904,
            768269.17,
            831486.949,
            931474.82,
            981718.239
          ],
          "power_loss": [
            2320.024,
            3118.581,
            5237.638,
            7678.388,
            10587.246,
            15258.47,
            19316.306
          ]
        },
        {
          "temperature": 100,
          "flux_density": 0.025,
          "frequency": [
            107791.618,
            131608.762,
            159101.757,
            189211.451,
            238705.92,
            294392.005,
            357095.077,
            408441.586,
            488702.469,
            585641.821,
            703669.539,
            799144.309,
            865754.729,
            992740.028
          ],
          "power_loss": [
            1636.248,
            1919.606,
            2333.688,
            2895.371,
            4068.832,
            5268.055,
            7265.472,
            9208.232,
            13116.062,
            19438.969,
            29026.662,
            39370.437,
            52339.535,
            80424.327
          ]
        },
        {
          "temperature": 100,
          "flux_density": 0.05,
          "frequency": [
            25903.084,
            32426.746,
            39481.002,
            47217.351,
            56977.153,
            67091.066,
            79973.523,
            100114.762,
            115588.222,
            142142.863,
            172792.206,
            204810.363,
            251606.813,
            303613.81,
            366370.625,
            442099.242,
            533480.924,
            603221.405,
            729998.461,
            843839.042,
            944678.107,
            992343.937
          ],
          "power_loss": [
            2143.66,
            2853.56,
            3553.87,
            4415.287,
            5386.8,
            6461.106,
            7967.197,
            10051.578,
            12145.349,
            15438.673,
            19363.441,
            22441.422,
            29485.788,
            37743.769,
            47852.189,
            65402.442,
            87511.783,
            115315.967,
            180251.557,
            261612.839,
            386241.757,
            449960.034
          ]
        },
        {
          "temperature": 100,
          "flux_density": 0.1,
          "frequency": [
            26370.771,
            33027.768,
            40469.786,
            48069.872,
            58005.89,
            69995.677,
            84463.746,
            101922.359,
            117111.146,
            148567.855,
            180967.307,
            216105.571,
            260774.48,
            314676.428,
            379719.881,
            444394.306,
            530835.871,
            637578.184
          ],
          "power_loss": [
            18519.723,
            23063.708,
            28417.312,
            36358.861,
            45305.999,
            56105.102,
            69106.704,
            84342.65,
            101953.622,
            135588.647,
            179875.491,
            223582.835,
            284616.428,
            363780.168,
            469386.142,
            625555.646,
            845179.352,
            1137898.631
          ]
        },
        {
          "temperature": 100,
          "flux_density": 0.2,
          "frequency": [
            27357.449,
            33012.219,
            39835.828,
            46053.369,
            55572.576,
            69995.677,
            84463.746,
            101922.359,
            122989.657,
            141918.264,
            179088.145,
            209443.125,
            240195.834,
            271487.985,
            292940.104
          ],
          "power_loss": [
            143283.004,
            181831.86,
            224205.482,
            264096.744,
            338489.039,
            441120.024,
            570627.449,
            752035.981,
            936845.578,
            1161007.416,
            1717857.046,
            2322164.383,
            3408134.865,
            4941212.144,
            6432150.172
          ]
        },
        {
          "temperature": 100,
          "flux_density": 0.3,
          "frequency": [
            25744.987,
            32426.746,
            39129.338,
            45966.835
          ],
