Repository: upb-lea/materialdatabase

Material database for power electronic usage
===============================================

The materialdatabase mainly contains complex magnetic and dielectric data of soft-magnetic ferrite materials under sinusoidal excitation.
Typical target applications of the provided material data are magnetic components in power electronic converters operated at switching frequencies reaching from 100 kHz to 3 MHz.
The database allows to compare materials and measurement setups, to work with fit functions (e.g., Steinmetz), and features data export as interpolation grids.
FEM solvers like Comsol can directly import these interpolation grids and incorporate the data in frequency-domain simulations.

File: materialdatabase/data/material_data_base.json (part 4 of 8)
      "b_h_curve": [
        {
          "temperature": 25,
          "magnetic_field_strength": [
          "power_loss": [
            428980.791,
            570738.481,
            696499.007,
            837361.708
          ]
        }
      ],
      "permeability_data": [
        {
          "frequency": 100000,
          "temperature": 25,
          "flux_density": [
            0,
            0.025,
            0.05,
            0.1,
            0.2,
            0.4,
            1
          ],
          "mu_r_real": [
            1500,
            1499,
            1499.38,
            1498.3,
            1496.5,
            1,
            1
          ],
          "mu_r_imag": [
            1,
            23.33,
            43.03,
            71.28,
            102.38,
            102.38,
            102.38
          ]
        },
        {
          "frequency": 100000,
          "temperature": 80,
          "flux_density": [
            0,
            0.025,
            0.05,
            0.1,
            0.2,
            0.4,
            1
          ],
          "mu_r_real": [
            1500,
            1499.95,
            1499.82,
            1498.28,
            1497.3,
            1,
            1
          ],
          "mu_r_imag": [
            1,
            11.16,
            22.63,
            46.45,
            89.86,
            89.86,
            89.86
          ]
        },
        {
          "frequency": 100000,
          "temperature": 100,
          "flux_density": [
            0,
            0.025,
            0.05,
            0.1,
            0.2,
            0.4,
            1
          ],
          "mu_r_real": [
            1500,
            1499.9,
            1499.71,
            1498.75,
            1494.62,
            1,
            1
          ],
          "mu_r_imag": [
            1,
            17.11,
            29.4,
            61.07,
            126.83,
            126.83,
            126.83
          ]
        },
        {
          "frequency": 200000,
          "temperature": 25,
          "flux_density": [
            0,
            0.025,
            0.05,
            0.1,
            0.2,
            0.4,
            1
          ],
          "mu_r_real": [
            1500,
            1499.76,
            1499.29,
            1497.97,
            1495.05,
            1,
            1
          ],
          "mu_r_imag": [
            1,
            26.77,
            45.96,
            77.97,
            121.72,
            121.72,
            121.72
          ]
        },
        {
          "frequency": 200000,
          "temperature": 80,
          "flux_density": [
            0,
            0.025,
            0.05,
            0.1,
            0.2,
            0.4,
            1
          ],
          "mu_r_real": [
            1500,
            1499.93,
            1499.8,
            1499,
            1494,
            1,
            1
          ],
          "mu_r_imag": [
            1,
            14.25,
            24.18,
            54.57,
            133.87,
            133.87,
            133.87
          ]
        },
        {
          "frequency": 200000,
          "temperature": 100,
          "flux_density": [
            0,
            0.025,
            0.05,
            0.1,
            0.2,
            0.4,
            1
          ],
          "mu_r_real": [
            1500,
            1499.89,
            1499.66,
            1498.36,
            1488.32,
            1,
            1
          ],
          "mu_r_imag": [
            1,
            17.65,
            31.79,
            70.06,
            186.77,
            186.77,
            186.77
          ]
        },
        {
          "frequency": 300000,
          "temperature": 25,
          "flux_density": [
            0,
            0.025,
            0.05,
            0.1,
            0.2,
            0.4,
            1
          ],
          "mu_r_real": [
            1500,
            1499.69,
            1499.24,
            1497.61,
            1493.28,
            1,
            1
          ],
          "mu_r_imag": [
            1,
            30.44,
            47.52,
            84.55,
            141.74,
            141.74,
            141.74
          ]
        },
        {
          "frequency": 300000,
          "temperature": 80,
          "flux_density": [
            0,
            0.025,
            0.05,
            0.1,
            0.2,
            0.4,
            1
          ],
          "mu_r_real": [
            1500,
            1499.89,
            1499.75,
            1498.68,
            1488.65,
            1,
            1
          ],
          "mu_r_imag": [
            1,
            17.4,
            27.17,
            62.8,
            184.14,
            184.14,
            184.14
          ]
        },
        {
          "frequency": 300000,
          "temperature": 100,
          "flux_density": [
            0,
            0.025,
            0.05,
            0.1,
            0.2,
            0.4,
            1
          ],
          "mu_r_real": [
            1500,
            1499.85,
            1499.58,
            1497.77,
            1440.47,
            1,
            1
          ],
          "mu_r_imag": [
            1,
            21.05,
            35.3,
            81.58,
            418.36,
            418.36,
            418.36
          ]
        }
      ]
    },
    "measurements": {
      "complex_permeability": {
        "LEA_LK": {
          "data_type": "complex_permeability_data",
          "name": "LEA_LK",
          "company": "Paderborn University",
          "date": "2021-04-29",
          "test_setup": {
            "name": "LEA_LK",
            "Toroid": "R25x21x16 mm",
            "Measurement_Method": "Electrical",
            "Equipment": "Zimmer LMG640",
            "comment": ""
          },
          "measurement_data": [
            {
              "temperature": 30,
              "frequency": 100000,
              "flux_density": [
                0.0,
                0.0029016,
                0.033049199999999994,
                0.0631968,
                0.0933444,
                0.12349199999999999,
                0.1536396,
                0.18378719999999998,
                0.21393479999999998,
                0.24408239999999998,
                0.27423
              ],
              "mu_r_abs": [
                677.3745392242913,
                696.6096040848686,
                896.461768887302,
                1072.6783159326615,
                1225.259245220947,
                1354.2045567521586,
                1459.514250526296,
                1541.1883265433598,
                1599.2267848033498,
                1633.6296253062656,
                1644.3968480521073
              ],
              "mu_phi_deg": [
                0.36227396698749065,
                0.5227909596311516,
                2.1905611855148135,
                3.8249278337741632,
                5.425890904409202,
                6.993450397419928,
                8.527606312806343,
                10.028358650568446,
                11.495707410706236,
                12.929652593219716,
                14.330194198108883
              ]
            },
            {
              "temperature": 60,
              "frequency": 100000,
              "flux_density": [
                0.0,
                0.02502,
                0.046428888888888895,
                0.06783777777777777,
                0.08924666666666667,
                0.11065555555555556,
                0.13206444444444446,
                0.15347333333333335,
                0.17488222222222222,
                0.19629111111111114,
                0.2177
              ],
              "mu_r_abs": [
                608.5441895064832,
                814.8470949262723,
                991.3745121759614,
                1143.753429726689,
                1271.9838475784554,
                1376.0657657312602,
                1455.9991841851033,
                1511.7841029399854,
                1543.4205219959058,
                1550.9084413528649,
                1534.2478610108624
              ],
              "mu_phi_deg": [
                0.0,
                0.8833810977060648,
                1.9060897224574598,
                2.952538360368356,
                4.022727011438753,
                5.1166556756686505,
                6.2343243530580486,
                7.375733043606948,
                8.54088174731535,
                9.72977046418325,
                10.942399194210653
              ]
            },
            {
              "temperature": 80,
              "frequency": 100000,
              "flux_density": [
                0.0,
                0.0028622,
                0.02662084444444444,
                0.050379488888888886,
                0.07413813333333331,
                0.09789677777777776,
                0.12165542222222221,
                0.14541406666666665,
                0.1691727111111111,
                0.19293135555555554,
                0.21669
              ],
              "mu_r_abs": [
                531.4090657031417,
                551.5216846394288,
                718.473177251352,
                874.6772506417345,
                1020.1339048105763,
                1154.8431397578775,
                1278.804955483638,
                1392.0193519878576,
                1494.4863292705363,
                1586.2058873316746,
                1667.1780261712724
              ],
              "mu_phi_deg": [
                0.0695397677563002,
                0.18181277045265787,
                1.1137722253380304,
                2.1420436366278515,
                3.266627004322122,
                4.487522328420841,
                5.804729608924009,
                7.218248845831627,
                8.72808003914369,
                10.334223188860205,
                12.03667829498117
              ]
            },
            {
              "temperature": 100,
              "frequency": 100000,
              "flux_density": [
                0.0,
                0.0016403,
                0.024991377777777775,
                0.048342455555555545,
                0.07169353333333332,
                0.0950446111111111,
                0.11839568888888886,
                0.14174676666666666,
                0.16509784444444442,
                0.1884489222222222,
                0.2118
              ],
              "mu_r_abs": [
                720.506290941111,
                731.3964631568577,
                886.4274077543681,
                1027.6907406221567,
                1155.186461760223,
                1268.9145711685674,
                1368.87506884719,
                1455.0679547960908,
                1527.4932290152692,
                1586.1508915047257,
                1631.0409422644602
              ],
              "mu_phi_deg": [
                0.1648694788273701,
                0.23602507505029413,
                1.2489860344636023,
                2.367944637786521,
                3.59290088501905,
                4.923854776161189,
                6.36080631121294,
                7.9037554901743,
                9.552702313045272,
                11.307646779825852,
                13.168588890516043
              ]
            },
            {
              "temperature": 30,
              "frequency": 200000,
              "flux_density": [
                0.0,
                0.015824,
                0.03685133333333333,
                0.05787866666666666,
                0.078906,
                0.09993333333333333,
                0.12096066666666666,
                0.141988,
                0.16301533333333332,
                0.18404266666666666,
                0.20507
              ],
              "mu_r_abs": [
                1101.8724270519,
                1151.7636625408968,
                1218.0604041384047,
                1282.201153702832,
                1344.1859112341785,
                1404.0146767324445,
                1461.68745019763,
                1517.2042316297343,
                1570.5650210287583,
                1621.7698183947018,
                1670.8186237275643
              ],
              "mu_phi_deg": [
                0.5511441219934259,
                1.3749894221551449,
                2.4697359932876344,
                3.642010456978145,
                4.891812813226675,
                6.219143062033227,
                7.6240012033978,
                9.106387237320394,
                10.666301163801005,
                12.30374298283964,
                14.018712694436296
              ]
            },
            {
              "temperature": 60,
              "frequency": 200000,
              "flux_density": [
                0.0,
                0.0022733,
                0.025449599999999996,
                0.04862589999999999,
                0.0718022,
                0.0949785,
                0.11815479999999999,
                0.1413311,
                0.1645074,
                0.18768369999999998,
                0.21086
              ],
              "mu_r_abs": [
                844.1171780110385,
                860.304980029563,
                1025.33966789387,
                1170.1637214023776,
                1294.7771405550857,
                1399.1799253519944,
                1483.3720757931035,
                1547.3535918784132,
                1591.1244736079236,
                1614.6847209816344,
                1618.0343339995457
              ],
              "mu_phi_deg": [
                0.29455809353565016,
                0.3843951620647621,
                1.300284332588343,
                2.36343610450362,
                3.573850477810593,
                4.931527452509261,
                6.436467028599626,
                8.088669206081686,
                9.888133984955441,
                11.834861365220895,
                13.928851346878044
              ]
            },
            {
              "temperature": 80,
              "frequency": 200000,
              "flux_density": [
                0.0,
                0.0078434,
                0.030506355555555555,
                0.05316931111111111,
                0.07583226666666666,
                0.09849522222222222,
                0.12115817777777778,
                0.14382113333333332,
                0.16648408888888888,
                0.18914704444444444,
                0.21181
              ],
              "mu_r_abs": [
                727.9671358341927,
                784.8121085128985,
                949.0616800474725,
                1095.1037531704953,
                1222.9383278819669,
                1332.565404181887,
                1423.9849820702561,
                1497.197061547074,
                1552.2016426123405,
                1588.998725266056,
                1607.5883095082202
              ],
              "mu_phi_deg": [
                0.10105106827358257,
                0.47712445307985085,
                1.563762187415955,
                2.780268008246506,
                4.126641915571504,
                5.60288390939095,
                7.208993989704844,
                8.944972156513183,
                10.810818409815969,
                12.806532749613204,
                14.932115175904887
              ]
            },
            {
              "temperature": 100,
              "frequency": 200000,
              "flux_density": [
                0.0,
                0.0020237,
                0.025321066666666666,
                0.048618433333333336,
                0.0719158,
                0.09521316666666667,
                0.11851053333333333,
                0.1418079,
                0.16510526666666667,
                0.18840263333333332,
                0.2117
              ],
              "mu_r_abs": [
                623.8727602124612,
                642.0464557084966,
                851.2668182422152,
                1035.8921705444511,
                1195.9225126152041,
                1331.3578444544746,
                1442.1981660622628,
                1528.4434774385677,
                1590.0937785833903,
                1627.1490694967301,
                1639.6093501785872
              ],
              "mu_phi_deg": [
                0.1388532099367885,
                0.23792617604126454,
                1.3784802196693797,
                2.704411745574628,
                4.21572075375701,
                5.912407244216526,
                7.794471216953173,
                9.861912671966957,
                12.114731609257872,
                14.552928028825919,
                17.1765019306711
              ]
            },
            {
              "temperature": 30,
              "frequency": 300000,
              "flux_density": [
                0.0,
                0.0013348,
                0.02711982222222222,
                0.05290484444444444,
                0.07868986666666666,
                0.10447488888888888,
                0.1302599111111111,
                0.15604493333333333,
                0.18182995555555553,
                0.20761497777777776,
                0.2334
              ],
              "mu_r_abs": [
                939.0133375768002,
                947.0822381520899,
                1102.9533653941828,
                1241.2213572574426,
                1361.8862137418698,
                1464.9479348474638,
                1550.4065205742254,
                1618.2619709221535,
                1668.514285891249,
                1701.1634654815118,
                1716.2095096929415
              ],
              "mu_phi_deg": [
                0.4435500907483724,
                0.5002191459708397,
                1.5949246061324054,
                2.9512344433038202,
                4.569148657485083,
                6.448667248676196,
                8.589790216877157,
                10.992517562087967,
                13.656849284308626,
                16.582785383539132,
                19.770325859779486
              ]
            },
            {
              "temperature": 60,
              "frequency": 300000,
              "flux_density": [
                0.0,
                0.0013348,
                0.02537871111111111,
                0.04942262222222222,
                0.07346653333333333,
                0.09751044444444444,
                0.12155435555555555,
                0.14559826666666667,
                0.16964217777777776,
                0.19368608888888889,
                0.21773
              ],
              "mu_r_abs": [
                940.2954616657714,
                948.2922977909104,
                1092.3402577571715,
                1221.3841269745085,
                1335.4239054429215,
                1434.4595931624108,
                1518.491190132976,
                1587.5186963546175,
                1641.542111827335,
                1680.5614365511287,
                1704.5766705259985
              ],
              "mu_phi_deg": [
                0.535938386702256,
                0.587970909379703,
                1.5252389271676912,
                2.7119856260273423,
                4.148211005958656,
                5.833915066961632,
                7.769097809036271,
                9.953759232182573,
                12.38789933640054,
                15.071518121690168,
                18.004615588051458
              ]
            },
            {
              "temperature": 80,
              "frequency": 300000,
              "flux_density": [
                0.0,
                0.013504,
                0.035518,
                0.05753200000000001,
                0.079546,
                0.10156000000000001,
                0.12357400000000002,
                0.145588,
                0.167602,
                0.189616,
                0.21163
              ],
              "mu_r_abs": [
                1145.5632115658686,
                1191.1077382462604,
                1265.3536809552463,
                1335.8212173603772,
                1402.5103474616528,
                1465.4210712590732,
                1524.5533887526385,
                1579.9072999423488,
                1631.4828048282036,
                1679.2799034102036,
                1723.298595688348
              ],
              "mu_phi_deg": [
                0.5399664406467963,
                1.1512628928127564,
                2.1477883740021406,
                3.4015426468358285,
                4.912525711313819,
                6.680737567436113,
                8.70617821520271,
                10.988847654613611,
                13.528745885668817,
                16.325872908368325,
                19.380228722712136
              ]
            },
            {
              "temperature": 100,
              "frequency": 300000,
              "flux_density": [
                0.0,
                0.0072314,
                0.03085013333333333,
                0.054468866666666664,
                0.0780876,
                0.10170633333333333,
                0.12532506666666668,
                0.1489438,
                0.17256253333333332,
                0.19618126666666666,
                0.2198
              ],
              "mu_r_abs": [
                851.4646250962678,
                899.3909268613224,
                1055.9247295885518,
                1195.4270215225283,
                1317.8978026632517,
                1423.337073010722,
                1511.7448325649393,
                1583.1210813259036,
                1637.4658192936147,
                1674.7790464680727,
                1695.0607628492776
              ],
              "mu_phi_deg": [
                0.408258323154023,
                0.7983297734090171,
                2.0723560428062715,
                3.6357647702274827,
                5.48855595567265,
                7.630729599141775,
                10.062285700634854,
                12.783224260151894,
                15.793545277692887,
                19.093248753257836,
                22.68233468684674
              ]
            },
            {
              "temperature": 30,
              "frequency": 400000,
              "flux_density": [
                0.0,
                0.00249,
                0.026773333333333333,
                0.05105666666666667,
                0.07534,
                0.09962333333333334,
                0.12390666666666668,
                0.14819,
                0.17247333333333334,
                0.19675666666666666,
                0.22104
              ],
              "mu_r_abs": [
                993.611338188379,
                1009.0744046096808,
                1159.8755276072482,
                1295.2780180415805,
                1415.2818759126778,
                1519.8871012205404,
                1609.0936939651679,
                1682.9016541465603,
                1741.310981764718,
                1784.3216768196407,
                1811.9337393113283
              ],
              "mu_phi_deg": [
                0.8466902538869758,
                0.9960442663221111,
                2.4525957798294207,
                4.061896380305123,
                5.82394606774922,
                7.738744842161709,
                9.80629270354259,
                12.026589651891866,
                14.399635687209537,
                16.9254308094956,
                19.60397501875006
              ]
            },
            {
              "temperature": 60,
              "frequency": 400000,
              "flux_density": [
                0.0,
                0.0022265,
                0.025521333333333333,
                0.04881616666666667,
                0.07211100000000001,
                0.09540583333333334,
                0.11870066666666668,
                0.1419955,
                0.16529033333333334,
                0.18858516666666666,
                0.21188
              ],
              "mu_r_abs": [
                918.565537203668,
                934.779606685701,
                1104.4198699864169,
                1254.1136349854078,
                1383.8609016826736,
                1493.6616700782138,
                1583.5159401720293,
                1653.4237119641198,
                1703.3849854544846,
                1733.3997606431249,
                1743.4680375300395
              ],
              "mu_phi_deg": [
                0.5291116062679277,
                0.6261403590626989,
                1.6413070443963593,
                2.900677552971149,
                4.404251884787067,
                6.1520300398441154,
                8.144012018142293,
                10.380197819681598,
                12.86058744446203,
                15.585180892483596,
                18.55397816374629
              ]
            },
            {
              "temperature": 80,
              "frequency": 400000,
              "flux_density": [
                0.0,
                0.002144,
                0.02615688888888889,
                0.05016977777777778,
                0.07418266666666667,
                0.09819555555555556,
                0.12220844444444445,
                0.14622133333333334,
                0.17023422222222223,
                0.19424711111111112,
                0.21826
              ],
              "mu_r_abs": [
                850.0805946844811,
                867.30870658606,
                1060.2642741504064,
                1230.0100869703908,
                1376.5461450460134,
                1499.872448377274,
                1599.9889969641729,
                1676.8957908067096,
                1730.5928299048849,
                1761.080114258698,
                1768.3576438681494
              ],
              "mu_phi_deg": [
                0.4645521393981418,
                0.5665296596259669,
                1.7086821141013324,
                3.130048056400923,
                4.83062748652474,
                6.810420404472783,
                9.06942681024505,
                11.607646703841544,
                14.425080085262262,
                17.52172695450721,
                20.89758731157638
              ]
            },
            {
              "temperature": 100,
              "frequency": 400000,
              "flux_density": [
                0.0,
                0.0022111,
                0.026175422222222224,
                0.050139744444444447,
                0.07410406666666666,
                0.09806838888888889,
                0.12203271111111111,
                0.14599703333333333,
                0.16996135555555555,
                0.19392567777777778,
                0.21789
              ],
              "mu_r_abs": [
                915.8233786928968,
                932.389785961891,
                1111.9396579074123,
                1270.0348750233586,
                1406.67543730973,
                1521.8613447665261,
                1615.5925973937476,
                1687.869195191394,
                1738.6911381594655,
                1768.058426297962,
                1775.9710596068835
              ],
              "mu_phi_deg": [
                0.26049197021699305,
                0.39761416457383675,
                1.8837705796548299,
                3.6373278361910066,
                5.658285934182367,
                7.946644873628911,
                10.502404654530638,
                13.325565276887547,
                16.416126740699642,
                19.77408904596692,
                23.399452192689385
              ]
            },
            {
              "temperature": 30,
              "frequency": 500000,
              "flux_density": [
                0.0,
                0.001562,
                0.028122888888888888,
                0.054683777777777776,
                0.08124466666666666,
                0.10780555555555554,
                0.13436644444444446,
                0.16092733333333334,
                0.18748822222222222,
                0.2140491111111111,
                0.24061
              ],
              "mu_r_abs": [
                734.0882945603919,
                751.9049531231063,
                1054.8667255018056,
                1311.5380657969454,
                1521.9189740085253,
                1686.0094501365456,
                1803.8094941810064,
                1875.3191061419075,
                1900.5382860192485,
                1879.4670338130304,
                1812.1053495232527
              ],
              "mu_phi_deg": [
                0.8995410042714749,
                1.0190090463381543,
                3.0504926513997246,
                5.2295940856268786,
                7.556313349019616,
                10.030650441577937,
                12.652605363301841,
                15.422178114191333,
                18.339368694246403,
                21.404177103467056,
                24.6166033418533
              ]
            },
            {
              "temperature": 60,
              "frequency": 500000,
              "flux_density": [
                0.0,
                0.014095,
                0.03666,
                0.059225,
                0.08179,
                0.104355,
                0.12692,
                0.149485,
                0.17205,
                0.194615,
                0.21718
              ],
              "mu_r_abs": [
                1273.187269452969,
                1324.422577070261,
                1406.4463242418958,
                1483.3383499934926,
                1555.0986543250515,
                1621.7272372365728,
                1683.2240987280559,
                1739.5892387995013,
                1790.822657450909,
                1836.9243546822786,
                1877.8943304936104
              ],
              "mu_phi_deg": [
                1.4534546069018062,
                2.222381995417737,
                3.453375008675061,
                4.927483187077888,
                6.644706530626218,
                8.605045039320052,
                10.808498713159388,
                13.25506755214423,
                15.944751556274571,
                18.877550725550417,
                22.05346505997177
              ]
            },
            {
              "temperature": 80,
              "frequency": 500000,
              "flux_density": [
                0.0,
                0.0042547,
                0.0281264,
                0.0519981,
                0.0758698,
                0.0997415,
                0.12361319999999999,
                0.1474849,
                0.1713566,
                0.1952283,
                0.2191
              ],
              "mu_r_abs": [
                1184.471340395096,
                1205.3949630866193,
                1322.7904184196016,
                1428.4842769705917,
                1522.47653873959,
                1604.7672037265966,
                1675.3562719316112,
                1734.243743354634,
                1781.4296179956648,
                1816.9138958547037,
                1840.6965769317508
              ],
              "mu_phi_deg": [
                1.1754377855274398,
                1.3949613542196062,
                2.626634744763895,
                4.192477528978395,
                6.092489706863104,
                8.326671278418024,
                10.895022243643155,
                13.797542602538496,
                17.03423235510404,
                20.605091501339803,
                24.510120041245774
              ]
            },
            {
              "temperature": 100,
              "frequency": 500000,
              "flux_density": [
                0.0,
                0.0015597,
                0.02565751111111111,
                0.04975532222222222,
                0.07385313333333332,
                0.09795094444444444,
                0.12204875555555555,
                0.14614656666666664,
                0.17024437777777776,
                0.19434218888888888,
                0.21844
              ],
              "mu_r_abs": [
                936.3242859027598,
                950.104379659944,
                1163.0107696413677,
                1345.814425118509,
                1498.515346091368,
                1621.1135325599448,
                1713.6089845242393,
                1776.0017019842514,
                1808.2916849399815,
                1810.478933391429,
                1782.5634473385944
              ],
              "mu_phi_deg": [
                0.6835330834423106,
                0.7990361000858323,
                2.583590743824442,
                4.706168695103212,
                7.1667699539221426,
                9.965394520281233,
                13.102042394180483,
                16.57671357561989,
                20.38940806459946,
                24.540125861119193,
                29.028866965179084
              ]
            }
          ]
        }
      },
      "complex_permittivity": {
        "LEA_LK": {
          "data_type": "complex_permittivity_data",
          "name": "LEA_LK",
          "company": "Paderborn University",
          "date": "2021-05-14",
          "test_setup": {
            "name": "LEA_LK",
            "Probe": "20x2x25 mm",
            "Measurement_Method": "Electrical",
            "Equipment": "LeCroy HDO4104",
            "comment": ""
          },
          "measurement_data": [
            {
              "temperature": 60,
              "frequencies": [
                100000,
                200000,
                300000,
                400000
              ],
              "epsilon_r": [
                61294.333333333336,
                44206.333333333336,
                40993.333333333336,
                38544.333333333336
              ],
              "epsilon_phi_deg": [
                36.85999999999999,
                26.738,
                24.637,
                22.727
              ]
            },
            {
              "temperature": 100,
              "frequencies": [
                100000,
                200000,
                300000,
                400000
              ],
              "epsilon_r": [
                67876.66666666667,
                51186.0,
                45899.333333333336,
                42960.666666666664
              ],
              "epsilon_phi_deg": [
                43.544999999999995,
                33.232,
                28.648,
                27.502
              ]
            }
          ]
        }
      },
      "Steinmetz": {
        "ANSYS_extraction": {
          "data_type": "steinmetz_data",
          "name": "ANSYS_extraction",
          "data": {
            "ki": 0,
            "alpha": 0,
            "beta": 0
          }
        }
      }
    }
  },
  "PC200": {
    "Manufacturer": "Epcos",
    "manufacturer_datasheet": {
      "initial_permeability": 800,
      "resistivity": 22,
      "max_flux_density": 0.485,
      "volumetric_mass_density": 4900,
      "b_h_curve": [
        {
          "temperature": 25,
          "magnetic_field_strength": [
            1.142857143,
            24,
            40,
            58.28571429,
            88,
            140.5714286,
            200,
            289.1428571,
            401.1428571,
            602.2857143,
            801.1428571,
            1002.285714,
            1198.857143,
            1123.428571,
            894.8571429,
            698.2857143,
            497.1428571,
            350.8571429,
            227.4285714,
            186.2857143,
            165.7142857,
            145.1428571,
            131.4285714,
            120,
            101.7142857,
            83.42857143,
            62.85714286
          ],
          "flux_density": [
            0.137763371,
            0.199351702,
            0.249594814,
            0.29821718,
            0.350081037,
            0.400324149,
            0.426256078,
            0.450567261,
            0.465153971,
            0.479740681,
            0.487844408,
            0.4910859,
            0.495948136,
            0.495948136,
            0.4910859,
            0.482982172,
            0.473257699,
            0.452188006,
            0.400324149,
            0.350081037,
            0.299837925,
            0.249594814,
            0.199351702,
            0.150729335,
            0.098865478,
            0.050243112,
            0.001620746
          ]
        },
        {
          "temperature": 100,
          "magnetic_field_strength": [
            2.285714286,
            33.14285714,
            60.57142857,
            115.4285714,
            202.2857143,
            296,
            401.1428571,
            602.2857143,
            798.8571429,
            1000,
            1205.714286,
            1112,
            922.2857143,
            723.4285714,
            510.8571429,
            360,
            252.5714286,
            188.5714286,
            140.5714286,
            122.2857143,
            108.5714286,
            92.57142857,
            81.14285714,
            69.71428571,
            51.42857143
          ],
          "flux_density": [
            0.153970827,
            0.249594814,
            0.299837925,
            0.350081037,
            0.377633712,
            0.392220421,
            0.400324149,
            0.408427877,
            0.413290113,
            0.416531605,
            0.41815235,
            0.416531605,
            0.414910859,
            0.411669368,
            0.405186386,
            0.393841167,
            0.377633712,
            0.350081037,
            0.299837925,
            0.249594814,
            0.200972447,
            0.150729335,
            0.098865478,
            0.050243112,
            0.001620746
          ]
        }
      ],
      "relative_core_loss_flux_density": [
        {
          "frequency": 700000,
          "temperature": 25,
          "flux_density": [
            0.03,
            0.034,
            0.038,
            0.043,
            0.048,
            0.054,
            0.06,
            0.066,
            0.073,
            0.08,
            0.091,
            0.099
          ],
          "power_loss": [
            10899.821,
            17384.121,
            27732.92,
            41096.061,
            65289.279,
            108446.816,
            175030.034,
            275318.41,
            406389.3,
            614785.42,
            1058401.015,
            1575262.766
          ]
        },
        {
          "frequency": 700000,
          "temperature": 100,
          "flux_density": [
            0.03,
            0.035,
            0.041,
            0.046,
            0.05,
            0.056,
            0.061,
            0.068,
            0.075,
            0.081,
            0.089,
            0.099
          ],
          "power_loss": [
            20710.265,
            30745.869,
            49780.977,
            73131.583,
            95376.421,
            160823.827,
            264550.982,
            467641.829,
            780511.682,
            1307075.527,
            2077589.401,
            3798854.79
          ]
        },
        {
          "frequency": 1000000,
          "temperature": 25,
          "flux_density": [
            0.031,
            0.035,
            0.041,
            0.047,
            0.049
          ],
          "power_loss": [
            38990.037,
            59728.798,
            87846.769,
            128322.256,
            155180.07
          ]
        },
        {
          "frequency": 1000000,
          "temperature": 100,
          "flux_density": [
            0.03,
            0.035,
            0.041,
            0.045,
            0.048
