Repository: upb-lea/materialdatabase

Material database for power electronic usage
===============================================

The materialdatabase mainly contains complex magnetic and dielectric data of soft-magnetic ferrite materials under sinusoidal excitation.
Typical target applications of the provided material data are magnetic components in power electronic converters operated at switching frequencies reaching from 100 kHz to 3 MHz.
The database allows to compare materials and measurement setups, to work with fit functions (e.g., Steinmetz), and features data export as interpolation grids.
FEM solvers like Comsol can directly import these interpolation grids and incorporate the data in frequency-domain simulations.

File: materialdatabase/data/material_data_base.json (part 5 of 8)
      "b_h_curve": [
        {
          "temperature": 25,
          "magnetic_field_strength": [
          ],
          "power_loss": [
            47634.25,
            70139.346,
            104137.097,
            139281.546,
            167473.705
          ]
        },
        {
          "frequency": 2000000,
          "temperature": 25,
          "flux_density": [
            0.015,
            0.018,
            0.02,
            0.023,
            0.027,
            0.03
          ],
          "power_loss": [
            34793.06,
            48391.825,
            65080.357,
            88507.3,
            115914.311,
            135890.01
          ]
        },
        {
          "frequency": 2000000,
          "temperature": 100,
          "flux_density": [
            0.015,
            0.018,
            0.021,
            0.024,
            0.028
          ],
          "power_loss": [
            55415.848,
            75841.981,
            98720.149,
            128071.278,
            181456.887
          ]
        },
        {
          "frequency": 3000000,
          "temperature": 25,
          "flux_density": [
            0.01,
            0.012,
            0.014,
            0.017,
            0.02
          ],
          "power_loss": [
            41760.503,
            63119.188,
            85666.11,
            117213.235,
            178754.658
          ]
        },
        {
          "frequency": 3000000,
          "temperature": 100,
          "flux_density": [
            0.01,
            0.012,
            0.013,
            0.014,
            0.017,
            0.02
          ],
          "power_loss": [
            62094.978,
            88939.889,
            111993.829,
            140650.455,
            241614.859,
            340441.067
          ]
        }
      ],
      "relative_core_loss_temperature": [
        {
          "frequency": 1000000,
          "flux_density": 0.05,
          "temperature": [
            26.133,
            28.639,
            31.146,
            33.652,
            36.159,
            38.665,
            41.172,
            43.678,
            46.185,
            48.691,
            51.198,
            53.704,
            56.211,
            58.717,
            61.224,
            63.73,
            66.237,
            68.743,
            71.25,
            73.756,
            76.263,
            78.769,
            81.276,
            83.782,
            86.289,
            88.795,
            91.302,
            93.808,
            96.314,
            98.821,
            101.1,
            103.606,
            106.113,
            108.619,
            111.085,
            113.632,
            116.139,
            118.645
          ],
          "power_loss": [
            145097.751,
            146264.474,
            147471.429,
            148557.689,
            149603.716,
            150689.976,
            151776.236,
            153023.423,
            154149.914,
            155276.405,
            156402.897,
            157448.925,
            158575.416,
            159701.907,
            160828.399,
            161874.427,
            163000.918,
            164127.41,
            165253.901,
            166299.929,
            167426.42,
            168673.607,
            169840.33,
            171087.517,
            172334.704,
            173501.428,
            174869.31,
            176196.961,
            177564.843,
            178892.494,
            181185.708,
            182553.591,
            184887.037,
            187743.498,
            192168.526,
            195934.7,
            199104.968,
            202343.631
          ]
        },
        {
          "frequency": 2000000,
          "flux_density": 0.03,
          "temperature": [
            26.3607461,
            28.8672317,
            31.37371731,
            33.88020292,
            36.38668853,
            38.89317414,
            41.39965975,
            43.90614535,
            46.41263096,
            48.91911657,
            51.42560218,
            53.93208779,
            56.4385734,
            58.94505901,
            61.45154461,
            63.95803022,
            66.46451583,
            68.97100144,
            71.47748705,
            73.98397266,
            76.49045827,
            78.99694387,
            81.50342948,
            84.00991509,
            86.5164007,
            89.02288631,
            91.52937192,
            94.03585752,
            96.54234313,
            99.04882874,
            101.5553143,
            104.0618,
            106.5682856,
            109.0747712,
            111.5812568,
            114.0877424,
            116.594228,
            118.9867824
          ],
          "power_loss": [
            121818.7912,
            113714.9012,
            104724.2185,
            95726.22393,
            89439.36738,
            83114.34642,
            74572.26249,
            67795.18057,
            62330.13757,
            56567.3114,
            54352.85808,
            52774.86107,
            51034.57549,
            51256.58077,
            53603.10969,
            56591.87068
          ]
        }
      ],
      "relative_core_loss_frequency": [
        {
          "temperature": 25,
          "flux_density": 0.025,
          "frequency": [
            104671.205,
            144011.3059,
            189207.6982,
            246477.0979,
            320073.3726,
            417374.5845,
            481455.4926
          ],
          "power_loss": [
            4609.737994,
            6795.184085,
            9691.187421,
            13893.07976,
            20911.65858,
            32799.69125,
            42073.95905
          ]
        }
      ],
      "permeability_data": [
        {
          "frequency": 700000,
          "temperature": 25,
          "flux_density": [
            0.03,
            0.034,
            0.038,
            0.043,
            0.048,
            0.054,
            0.06,
            0.066,
            0.073,
            0.08,
            0.091,
            0.099
          ],
          "mu_r_real": [
            799.992,
            799.988,
            799.98,
            799.974,
            799.957,
            799.927,
            799.875,
            799.789,
            799.692,
            799.511,
            799.135,
            798.631
          ],
          "mu_r_imag": [
            3.525,
            4.377,
            5.589,
            6.468,
            8.247,
            10.823,
            14.15,
            18.394,
            22.194,
            27.956,
            37.196,
            46.775
          ]
        },
        {
          "frequency": 700000,
          "temperature": 100,
          "flux_density": [
            0.03,
            0.035,
            0.041,
            0.046,
            0.05,
            0.056,
            0.061,
            0.068,
            0.075,
            0.081,
            0.089,
            0.099
          ],
          "mu_r_real": [
            799.972,
            799.967,
            799.954,
            799.937,
            799.923,
            799.861,
            799.732,
            799.458,
            798.98,
            797.896,
            796.35,
            792.008
          ],
          "mu_r_imag": [
            6.697,
            7.304,
            8.618,
            10.058,
            11.103,
            14.925,
            20.691,
            29.433,
            40.382,
            57.978,
            76.333,
            112.801
          ]
        },
        {
          "frequency": 1000000,
          "temperature": 25,
          "flux_density": [
            0.031,
            0.035,
            0.041,
            0.047,
            0.049
          ],
          "mu_r_real": [
            799.957,
            799.938,
            799.929,
            799.912,
            799.892
          ],
          "mu_r_imag": [
            8.265,
            9.933,
            10.646,
            11.834,
            13.167
          ]
        },
        {
          "frequency": 1000000,
          "temperature": 100,
          "flux_density": [
            0.03,
            0.035,
            0.041,
            0.045,
            0.048
          ],
          "mu_r_real": [
            799.927,
            799.915,
            799.9,
            799.877,
            799.863
          ],
          "mu_r_imag": [
            10.782,
            11.664,
            12.62,
            14.012,
            14.808
          ]
        },
        {
          "frequency": 2000000,
          "temperature": 25,
          "flux_density": [
            0.015,
            0.018,
            0.02,
            0.023,
            0.027,
            0.03
          ],
          "mu_r_real": [
            799.845,
            799.855,
            799.828,
            799.818,
            799.836,
            799.852
          ],
          "mu_r_imag": [
            15.751,
            15.213,
            16.573,
            17.042,
            16.196,
            15.38
          ]
        },
        {
          "frequency": 2000000,
          "temperature": 100,
          "flux_density": [
            0.015,
            0.018,
            0.021,
            0.024,
            0.028
          ],
          "mu_r_real": [
            799.607,
            799.645,
            799.675,
            799.679,
            799.653
          ],
          "mu_r_imag": [
            25.087,
            23.843,
            22.802,
            22.648,
            23.575
          ]
        },
        {
          "frequency": 3000000,
          "temperature": 25,
          "flux_density": [
            0.01,
            0.012,
            0.014,
            0.017,
            0.02
          ],
          "mu_r_real": [
            799.497,
            799.446,
            799.449,
            799.526,
            799.424
          ],
          "mu_r_imag": [
            28.358,
            29.765,
            29.68,
            27.542,
            30.346
          ]
        },
        {
          "frequency": 3000000,
          "temperature": 100,
          "flux_density": [
            0.01,
            0.012,
            0.013,
            0.014,
            0.017,
            0.02
          ],
          "mu_r_real": [
            798.888,
            798.9,
            798.733,
            798.514,
            797.983,
            797.91
          ],
          "mu_r_imag": [
            42.166,
            41.941,
            45.0,
            48.73,
            56.772,
            57.795
          ]
        }
      ]
    },
    "measurements": {
      "complex_permeability": {
        "LEA_LK": {
          "data_type": "complex_permeability_data",
          "name": "LEA_LK",
          "company": "Paderborn University",
          "date": "2021-04-29",
          "test_setup": {
            "name": "LEA_LK",
            "Toroid": "???",
            "Measurement_Method": "Electrical",
            "Equipment": "Zimmer LMG640",
            "comment": ""
          },
          "measurement_data": [
            {
              "temperature": 30,
              "frequency": 500000,
              "flux_density": [
                0.0,
                0.0029869,
                0.028027244444444446,
                0.05306758888888889,
                0.07810793333333334,
                0.10314827777777778,
                0.12818862222222221,
                0.15322896666666666,
                0.1782693111111111,
                0.20330965555555555,
                0.22835
              ],
              "mu_r_abs": [
                782.1194273398587,
                798.4068589189538,
                934.9507327867977,
                1061.5047721835285,
                1178.0689771091459,
                1284.64334756365,
                1381.2278835470406,
                1467.8225850593185,
                1544.4274521004827,
                1611.0424846705337,
                1667.6676827694714
              ],
              "mu_phi_deg": [
                0.45329041702178574,
                0.5969310467546076,
                1.8011263143319516,
                3.3856306800086617,
                5.350444143784737,
                7.695566705660178,
                10.420998365634983,
                13.526739123709158,
                17.012788979882696,
                20.8791479341556,
                25.12581598652787
              ]
            },
            {
              "temperature": 60,
              "frequency": 500000,
              "flux_density": [
                0.0,
                0.0044364,
                0.027910133333333333,
                0.05138386666666667,
                0.0748576,
                0.09833133333333333,
                0.12180506666666666,
                0.1452788,
                0.16875253333333334,
                0.19222626666666667,
                0.2157
              ],
              "mu_r_abs": [
                890.929328329255,
                912.2151691492188,
                1024.842107924715,
                1131.0161269279797,
                1230.7372261590126,
                1324.005405617814,
                1410.8206653043837,
                1491.183005218722,
                1565.0924253608282,
                1632.548925730703,
                1693.5525063283465
              ],
              "mu_phi_deg": [
                0.5593162765612621,
                0.8085923010759621,
                2.127553378943497,
                3.7736880297046786,
                5.746996253359508,
                8.047478049907985,
                10.675133419350109,
                13.62996236168588,
                16.911964876915302,
                20.52114096503837,
                24.457490626055083
              ]
            },
            {
              "temperature": 80,
              "frequency": 500000,
              "flux_density": [
                0.0,
                0.0027963,
                0.026682266666666662,
                0.05056823333333333,
                0.0744542,
                0.09834016666666666,
                0.12222613333333332,
                0.1461121,
                0.16999806666666664,
                0.19388403333333332,
                0.21777
              ],
              "mu_r_abs": [
                823.4739959422534,
                838.413867335077,
                966.0300995323637,
                1088.2491816500922,
                1205.0711136882624,
                1316.495895646874,
                1422.5235275259274,
                1523.154009325423,
                1618.3873410453598,
                1708.2235226857383,
                1792.6625542465588
              ],
              "mu_phi_deg": [
                0.1036159295383782,
                0.27217342757969826,
                1.7119898920619434,
                3.5233280521433175,
                5.706187907823821,
                8.260569459103454,
                11.186472705982219,
                14.483897648460106,
                18.15284428653713,
                22.19331262021328,
                26.605302649488557
              ]
            },
            {
              "temperature": 100,
              "frequency": 500000,
              "flux_density": [
                0.0,
                0.0028039,
                0.0258368,
                0.0488697,
                0.07190260000000001,
                0.0949355,
                0.1179684,
                0.14100130000000002,
                0.16403420000000002,
                0.18706710000000001,
                0.2101
              ],
              "mu_r_abs": [
                846.5759931520945,
                860.9654773218236,
                979.1692470471896,
                1094.1496748264533,
                1205.906760659615,
                1314.4405045466747,
                1419.7509064876322,
                1521.8379664824874,
                1620.7016845312405,
                1716.3420606338918,
                1808.7590947904407
              ],
              "mu_phi_deg": [
                0.0,
                0.05885635932589562,
                1.6828841122040854,
                3.659502295264052,
                5.988710908505796,
                8.670509951929317,
                11.704899425534615,
                15.091879329321692,
                18.83144966329054,
                22.92361042744117,
                27.368361621773577
              ]
            }
          ]
        }
      }
    }
  },
  "DMR96A": {
    "Manufacturer": "DMEGC",
    "manufacturer_datasheet": {
      "initial_permeability": 3500,
      "resistivity": 10,
      "max_flux_density": 0.54,
      "volumetric_mass_density": 4800,
      "b_h_curve": [
        {
          "temperature": 25,
          "magnetic_field_strength": [
            4.65,
            7.032,
            20.795,
            36.841,
            41.531,
            50.803,
            71.333,
            100.92,
            164.582,
            244.116,
            357.679,
            455.32,
            555.226,
            657.406,
            755.043,
            852.675,
            950.309,
            1054.756,
            1188.72,
            1102.441,
            1000.265,
            902.627,
            800.454,
            702.816,
            600.64,
            500.735,
            400.827,
            300.915,
            200.994,
            116.938,
            71.425,
            53.169,
            39.456,
            32.543,
            27.91,
            21.042,
            11.867,
            1.606
          ],
          "flux_density": [
            0.002,
            0.017,
            0.09,
            0.171,
            0.249,
            0.35,
            0.4,
            0.437,
            0.482,
            0.515,
            0.534,
            0.537,
            0.537,
            0.54,
            0.541,
            0.539,
            0.539,
            0.539,
            0.539,
            0.541,
            0.541,
            0.539,
            0.541,
            0.539,
            0.539,
            0.539,
            0.537,
            0.534,
            0.526,
            0.502,
            0.449,
            0.4,
            0.353,
            0.3,
            0.251,
            0.221,
            0.172,
            0.149
          ]
        },
        {
          "temperature": 100,
          "magnetic_field_strength": [
            5.876,
            16.177,
            25.355,
            29.991,
            25.542,
            27.91,
            46.167,
            91.67,
            150.781,
            203.042,
            271.188,
            355.206,
            439.22,
            550.479,
            654.932,
            752.57,
            852.475,
            954.651,
            1050.015,
            1188.522,
            1102.242,
            1002.333,
            900.157,
            802.522,
            700.343,
            600.438,
            500.529,
            400.621,
            302.98,
            203.068,
            103.134,
            57.643,
            41.683,
            34.798,
            25.602,
            14.163,
            7.282,
            7.187,
            4.806
          ],
          "flux_density": [
            0.006,
            0.05,
            0.1,
            0.151,
            0.199,
            0.251,
            0.3,
            0.348,
            0.388,
            0.408,
            0.423,
            0.427,
            0.428,
            0.428,
            0.432,
            0.433,
            0.433,
            0.433,
            0.433,
            0.434,
            0.435,
            0.433,
            0.433,
            0.433,
            0.432,
            0.432,
            0.43,
            0.428,
            0.425,
            0.422,
            0.407,
            0.365,
            0.33,
            0.291,
            0.231,
            0.186,
            0.149,
            0.099,
            0.04
          ]
        }
      ],
      "relative_core_loss_flux_density": [
        {
          "frequency": 100000,
          "temperature": 25,
          "flux_density": [
            0.01,
            0.013,
            0.016,
            0.019,
            0.023,
            0.028,
            0.035,
            0.042,
            0.051,
            0.062,
            0.075,
            0.091,
            0.11,
            0.133,
            0.224,
            0.27,
            0.328,
            0.396
          ],
          "power_loss": [
            103.881,
            200.423,
            330.555,
            543.846,
            893.304,
            1460.145,
            2378.892,
            3897.938,
            6360.959,
            10465.381,
            17416.073,
            29412.101,
            50985.328,
            85053.813,
            353948.212,
            589888.083,
            993761.128,
            1609310.983
          ]
        },
        {
          "frequency": 100000,
          "temperature": 100,
          "flux_density": [
            0.01,
            0.013,
            0.016,
            0.02,
            0.024,
            0.029,
            0.035,
            0.042,
            0.051,
            0.062,
            0.075,
            0.091,
            0.111,
            0.135,
            0.163,
            0.198,
            0.24,
            0.291,
            0.353,
            0.398
          ],
          "power_loss": [
            62.576,
            120.14,
            194.461,
            319.154,
            521.672,
            859.684,
            1434.16,
            2416.072,
            4184.799,
            7519.533,
            13358.091,
            24081.226,
            44343.424,
            80990.686,
            147804.089,
            264502.823,
            458136.607,
            784507.259,
            1304480.756,
            1767274.617
          ]
        },
        {
          "frequency": 200000,
          "temperature": 25,
          "flux_density": [
            0.01,
            0.013,
            0.016,
            0.02,
            0.024,
            0.029,
            0.035,
            0.042,
            0.051,
            0.062,
            0.075,
            0.084,
            0.119,
            0.169,
            0.205,
            0.249,
            0.302,
            0.397
          ],
          "power_loss": [
            308.33,
            620.222,
            1019.589,
            1678.851,
            2766.645,
            4533.291,
            7428.03,
            12121.639,
            19829.532,
            33297.14,
            52664.083,
            71145.051,
            175584.981,
            482798.586,
            817638.648,
            1380820.517,
            2201197.534,
            4424209.953
          ]
        },
        {
          "frequency": 200000,
          "temperature": 100,
          "flux_density": [
            0.01,
            0.013,
            0.016,
            0.02,
            0.024,
            0.029,
            0.035,
            0.042,
            0.051,
            0.062,
            0.075,
            0.091,
            0.111,
            0.135,
            0.163,
            0.198,
            0.24,
            0.291,
            0.353,
            0.396
          ],
          "power_loss": [
            254.723,
            498.364,
            806.658,
            1306.733,
            2125.478,
            3471.353,
            5725.253,
            9527.74,
            16301.869,
            28537.131,
            49996.282,
            86951.042,
            150236.701,
            262352.687,
            463023.708,
            809221.078,
            1377805.142,
            2315457.131,
            3859587.521,
            5225662.978
          ]
        },
        {
          "frequency": 300000,
          "temperature": 25,
          "flux_density": [
            0.01,
            0.013,
            0.015,
            0.023,
            0.027,
            0.033,
            0.04,
            0.046,
            0.067,
            0.08,
            0.097,
            0.117,
            0.142,
            0.172,
            0.209,
            0.254,
            0.308,
            0.347
          ],
          "power_loss": [
            762.388,
            1477.49,
            2124.503,
            6093.252,
            9452.771,
            15163.614,
            23162.625,
            34892.033,
            82201.348,
            129146.704,
            207055.356,
            351103.119,
            584769.021,
            905702.055,
            1427021.179,
            2528835.198,
            4555124.233,
            6282972.193
          ]
        },
        {
          "frequency": 300000,
          "temperature": 100,
          "flux_density": [
            0.01,
            0.013,
            0.016,
            0.02,
            0.024,
            0.029,
            0.035,
            0.042,
            0.051,
            0.062,
            0.075,
            0.091,
            0.111,
            0.135,
            0.163,
            0.198,
            0.24,
            0.291,
            0.339
          ],
          "power_loss": [
            853.55,
            1589.505,
            2502.376,
            3975.048,
            6283.554,
            9991.967,
            16129.807,
            26086.606,
            42779.148,
            70824.299,
            118999.964,
            201294.361,
            342450.452,
            587160.395,
            996420.311,
            1692453.043,
            2813449.852,
            4679484.883,
            6913975.807
          ]
        },
        {
          "frequency": 400000,
          "temperature": 25,
          "flux_density": [
            0.01,
            0.013,
            0.016,
            0.02,
            0.024,
            0.029,
            0.035,
            0.042,
            0.051,
            0.062,
            0.075,
            0.091,
            0.111,
            0.135,
            0.164,
            0.199
          ],
          "power_loss": [
            1228.865,
            2465.88,
            4053.684,
            6653.022,
            10803.88,
            17288.604,
            28366.83,
            47407.467,
            76122.825,
            122462.818,
            203933.669,
            335890.923,
            560926.43,
            912530.78,
            1468476.158,
            2428318.367
          ]
        },
        {
          "frequency": 400000,
          "temperature": 100,
          "flux_density": [
            0.01,
            0.013,
            0.016,
            0.02,
            0.024,
            0.029,
            0.035,
            0.042,
            0.051,
            0.062,
            0.075,
            0.091,
            0.111,
            0.135,
            0.163,
            0.191
          ],
          "power_loss": [
            2103.72,
            3971.805,
            6181.812,
            9605.826,
            14987.39,
            23441.25,
            36903.822,
            58335.689,
            92742.473,
            148529.707,
            240804.818,
            395215.72,
            650760.475,
            1066304.513,
            1741499.722,
            2590383.34
          ]
        },
        {
          "frequency": 500000,
          "temperature": 25,
          "flux_density": [
            0.01,
            0.013,
            0.016,
            0.02,
            0.024,
            0.029,
            0.035,
            0.042,
            0.051,
            0.062,
            0.075,
            0.091,
            0.111,
            0.135,
            0.163,
            0.191
          ],
          "power_loss": [
            3199.178,
            5758.058,
            9028.056,
            14074.439,
            21995.375,
            34318.056,
            53675.664,
            84433.255,
            133467.804,
            212361.28,
            341214.836,
            549596.448,
            888132.67,
            1430519.746,
            2298510.169,
            3372004.728
          ]
        },
        {
          "frequency": 500000,
          "temperature": 100,
          "flux_density": [
            0.01,
            0.013,
            0.016,
            0.02,
            0.024,
            0.029,
            0.035,
            0.042,
            0.051,
            0.062,
            0.075,
            0.091,
            0.111,
            0.135,
            0.163,
            0.198
          ],
          "power_loss": [
            4439.569,
            7909.856,
            12042.746,
            18410.045,
            28235.929,
            43589.828,
            67402.685,
            104992.808,
            165291.354,
            260858,
            417771.505,
            669619.279,
            1071539.35,
            1707717.001,
            2697269.899,
            4523980.064
          ]
        }
      ],
      "relative_core_loss_temperature": [
        {
          "frequency": 100000,
          "flux_density": 0.2,
          "temperature": [
            -19.219,
            -16.654,
            -14.455,
            -12.256,
            -9.874,
            -7.309,
            -4.56,
            -1.628,
            1.487,
            4.785,
            8.267,
            12.115,
            16.146,
            20.544,
            25.858,
            31.721,
            37.585,
            43.449,
            49.312,
            55.176,
            61.04,
            66.903,
            72.767,
            78.631,
            84.495,
            90.358,
            96.222,
            102.086,
            107.949,
            113.813,
            119.677,
            125.357,
            129.205,
            138.99
          ],
          "power_loss": [
            873812.704,
            826569.358,
            783365.894,
            741210.174,
            699141.228,
            655991.568,
            613781.845,
            572714.124,
            532830.812,
            492263.434,
            452321.669,
            410824.446,
            370867.231,
            330886.366,
            289839.658,
            259017.492,
            243282.844,
            238156.606,
            237823.799,
            240319.901,
            243051.746,
            245154.944,
            247493.885,
            251325.861,
            257122.358,
            264333.309,
            271937.165,
            279462.44,
            288559.331,
            299463.582,
            312568.095,
            326623.85,
            336534.677,
            350705.842
          ]
        },
        {
          "frequency": 300000,
          "flux_density": 0.05,
          "temperature": [
            -16.471,
            -8.775,
            -1.079,
            6.617,
            14.314,
            22.01,
            29.706,
            37.402,
            45.098,
            52.794,
            60.49,
            68.186,
            75.882,
            83.578,
            91.274,
            98.971,
            106.667,
            114.363,
            122.059,
            129.755,
            137.084
          ],
          "power_loss": [
            149573.835,
            115020.553,
            89028.839,
            70820.369,
            56623.262,
            45479.582,
            37808.425,
            33789.406,
            32404.715,
            32516.802,
            33407.213,
            33279.816,
            33811,
            34761.282,
            35412.209,
            36841.46,
            38689.809,
            41017.126,
            43883.284,
            47946.863,
            51594.261
          ]
        },
        {
          "frequency": 300000,
          "flux_density": 0.1,
          "temperature": [
            -19.036,
            -16.104,
            -13.539,
            -10.79,
            -7.859,
            -4.743,
            -1.079,
            3.136,
            7.9,
            13.397,
            19.628,
            26.774,
            34.47,
            42.166,
            49.862,
            57.558,
            65.254,
            72.95,
            80.647,
            88.343,
            96.039,
            103.735,
            111.431,
            119.127,
            126.823,
            134.519,
            139.65
          ],
          "power_loss": [
            845398.338,
            786536.426,
            732609.968,
            676278.149,
            620908.718,
            567858.754,
            514255.18,
            462150.623,
            409489.962,
            356525.297,
            303982.563,
            256326.61,
            227461.084,
            219310.958,
            217926.267,
            224564.304,
            229765.435,
            235026.436,
            241185.505,
            248541.995,
            257754.489,
            269242.085,
            283364.01,
            301138.072,
            323222.853,
            343990.471,
            358454.217
          ]
        },
        {
          "frequency": 500000,
          "flux_density": 0.05,
          "temperature": [
            -17.021,
            -10.241,
            -2.911,
            4.785,
            12.481,
            20.177,
            27.873,
            35.569,
            43.265,
            50.962,
            58.658,
            66.354,
            74.05,
            81.746,
            89.442,
            97.138,
            104.834,
            112.53,
            120.226,
            127.922,
            135.619,
            139.833
          ],
          "power_loss": [
            344613.051,
            290205.607,
            241311.386,
            205201.455,
            176874.769,
            154175.965,
            137045.175,
            128655.565,
            126732.034,
            128939.61,
            132464.349,
            135869.347,
            139813.184,
            143397.795,
            147581.116,
            153081.603,
            160318.35,
            168992.005,
            179282.179,
            191248.744,
            203454.794,
            210629.432
          ]
        }
      ],
      "relative_core_loss_frequency": [
        {
          "temperature": 0,
          "flux_density": 0,
          "frequency": [
            0
          ],
          "power_loss": [
            0
          ]
        }
      ],
      "permeability_data": [
        {
          "frequency": 100000,
          "temperature": 25,
          "flux_density": [
            0,
            0.01,
            0.013,
            0.016,
            0.019,
            0.023,
            0.028,
            0.035,
            0.042,
            0.051,
            0.062,
            0.075,
            0.091,
            0.11,
            0.133,
            0.224,
            0.27,
            0.328,
            0.396
          ],
          "mu_r_real": [
            3500,
            3499.766,
            3499.694,
            3499.638,
            3499.507,
            3499.381,
            3499.246,
            3499.181,
            3498.939,
            3498.701,
            3498.39,
            3497.917,
            3497.259,
            3496.141,
            3494.975,
            3489.175,
            3485.749,
            3481.418,
            3477.049
          ],
          "mu_r_imag": [
            0,
            40.506,
            46.243,
            50.349,
            58.743,
            65.846,
            72.622,
            75.722,
            86.163,
            95.36,
            106.159,
            120.73,
            138.494,
            164.303,
            187.489,
            275.062,
            315.521,
            360.181,
            400.162
          ]
        },
        {
          "frequency": 100000,
          "temperature": 100,
          "flux_density": [
            0,
            0.01,
            0.013,
            0.016,
            0.02,
            0.024,
            0.029,
            0.035,
            0.042,
            0.051,
            0.062,
            0.075,
            0.091,
            0.111,
            0.135,
            0.163,
            0.198,
            0.24,
            0.291,
            0.353,
            0.398
          ],
          "mu_r_real": [
            3500,
            3499.915,
            3499.89,
            3499.875,
            3499.862,
            3499.822,
            3499.773,
            3499.702,
            3499.593,
            3499.438,
            3499.169,
            3498.775,
            3498.163,
            3497.185,
            3495.708,
            3493.272,
            3490.099,
            3486.232,
            3481.308,
            3476.114,
            3472.858
          ],
          "mu_r_imag": [
            0,
            24.4,
            27.72,
            29.62,
            31.112,
            35.315,
            39.859,
            45.651,
            53.407,
            62.737,
            76.277,
            92.599,
            113.392,
            140.336,
            173.282,
            216.919,
            263.079,
            310.141,
            361.241,
            408.201,
            435.035
          ]
        },
        {
          "frequency": 200000,
          "temperature": 25,
          "flux_density": [
            0,
            0.01,
            0.013,
            0.016,
            0.02,
            0.024,
            0.029,
            0.035,
            0.042,
            0.051,
            0.062,
            0.075,
            0.084,
            0.119,
            0.169,
            0.205,
            0.249,
            0.302,
            0.397
          ],
          "mu_r_real": [
            3500,
            3499.484,
            3499.269,
            3499.139,
            3499.043,
            3498.747,
            3498.422,
            3498.003,
            3497.435,
            3496.842,
            3495.923,
            3495.237,
            3494.475,
            3491.642,
            3484.449,
            3479.384,
            3472.962,
            3468.225,
            3456.947
          ],
          "mu_r_imag": [
            0,
            60.113,
            71.551,
            77.65,
            81.829,
            93.646,
            105.093,
            118.221,
            133.974,
            148.637,
            168.881,
            182.536,
            196.581,
            241.741,
            329.571,
            379.324,
            434.205,
            470.545,
            547.282
          ]
        },
        {
          "frequency": 200000,
          "temperature": 100,
          "flux_density": [
            0,
            0.01,
            0.013,
            0.016,
            0.02,
            0.024,
            0.029,
            0.035,
            0.042,
            0.051,
            0.062,
            0.075,
            0.091,
            0.111,
            0.135,
            0.163,
            0.198,
            0.24,
            0.291,
            0.353,
            0.396
          ],
          "mu_r_real": [
            3500,
            3499.648,
            3499.528,
            3499.461,
            3499.42,
            3499.261,
            3499.075,
            3498.814,
            3498.415,
            3497.866,
            3497.006,
            3495.707,
            3494.008,
            3491.917,
            3488.729,
            3483.469,
            3476.787,
            3468.791,
            3459.163,
            3447.511,
            3439.171
          ],
          "mu_r_imag": [
            0,
            49.662,
            57.493,
            61.434,
            63.692,
            71.943,
            80.475,
