Repository: upb-lea/materialdatabase

Material database for power electronic usage
===============================================

The materialdatabase mainly contains complex magnetic and dielectric data of soft-magnetic ferrite materials under sinusoidal excitation.
Typical target applications of the provided material data are magnetic components in power electronic converters operated at switching frequencies reaching from 100 kHz to 3 MHz.
The database allows to compare materials and measurement setups, to work with fit functions (e.g., Steinmetz), and features data export as interpolation grids.
FEM solvers like Comsol can directly import these interpolation grids and incorporate the data in frequency-domain simulations.

File: materialdatabase/data/material_data_base.json (part 6 of 8)
      "b_h_curve": [
        {
          "temperature": 25,
          "magnetic_field_strength": [
            91.12,
            105.305,
            122.195,
            144.738,
            173.289,
            204.714,
            237.731,
            280.656,
            339.769,
            402.432,
            466.36,
            533.098,
            603.876,
            649.692
          ]
        },
        {
          "frequency": 300000,
          "temperature": 25,
          "flux_density": [
            0,
            0.01,
            0.013,
            0.015,
            0.023,
            0.027,
            0.033,
            0.04,
            0.046,
            0.067,
            0.08,
            0.097,
            0.117,
            0.142,
            0.172,
            0.209,
            0.254,
            0.308,
            0.347
          ],
          "mu_r_real": [
            3500,
            3498.597,
            3498.155,
            3497.848,
            3496.797,
            3495.94,
            3495.318,
            3494.938,
            3493.432,
            3491.898,
            3490.159,
            3488.293,
            3484.087,
            3479.643,
            3477.307,
            3474.147,
            3462.722,
            3443.905,
            3433.659
          ],
          "mu_r_imag": [
            0,
            99.093,
            113.633,
            122.727,
            149.713,
            168.538,
            180.984,
            188.162,
            214.326,
            238.01,
            262.282,
            286.028,
            333.371,
            376.94,
            397.918,
            424.622,
            509.469,
            624.114,
            678.221
          ]
        },
        {
          "frequency": 300000,
          "temperature": 100,
          "flux_density": [
            0,
            0.01,
            0.013,
            0.016,
            0.02,
            0.024,
            0.029,
            0.035,
            0.042,
            0.051,
            0.062,
            0.075,
            0.091,
            0.111,
            0.135,
            0.163,
            0.198,
            0.24,
            0.291,
            0.339
          ],
          "mu_r_real": [
            3500,
            3498.241,
            3497.864,
            3497.693,
            3497.616,
            3497.127,
            3496.592,
            3495.813,
            3494.718,
            3493.465,
            3491.798,
            3489.182,
            3485.71,
            3481.306,
            3474.86,
            3465.889,
            3454.729,
            3441.939,
            3425.509,
            3411.527
          ],
          "mu_r_imag": [
            0,
            110.941,
            122.248,
            127.051,
            129.166,
            141.791,
            154.426,
            171.143,
            192.214,
            213.775,
            239.477,
            274.973,
            315.947,
            361.257,
            418.749,
            487.453,
            561.114,
            634.865,
            718.252,
            781.976
          ]
        },
        {
          "frequency": 400000,
          "temperature": 25,
          "flux_density": [
            0,
            0.01,
            0.013,
            0.016,
            0.02,
            0.024,
            0.029,
            0.035,
            0.042,
            0.051,
            0.062,
            0.075,
            0.091,
            0.111,
            0.135,
            0.164,
            0.199
          ],
          "mu_r_real": [
            3500,
            3497.949,
            3497.109,
            3496.594,
            3496.242,
            3495.221,
            3494.258,
            3492.713,
            3490.181,
            3488.353,
            3486.194,
            3482.111,
            3477.593,
            3471.749,
            3465.799,
            3459.295,
            3448.577
          ],
          "mu_r_imag": [
            0,
            119.793,
            142.237,
            154.36,
            162.138,
            182.845,
            200.397,
            225.736,
            261.984,
            285.299,
            310.561,
            353.421,
            395.405,
            443.799,
            488.097,
            532.237,
            597.758
          ]
        },
        {
          "frequency": 400000,
          "temperature": 100,
          "flux_density": [
            0,
            0.01,
            0.013,
            0.016,
            0.02,
            0.024,
            0.029,
            0.035,
            0.042,
            0.051,
            0.062,
            0.075,
            0.091,
            0.111,
            0.135,
            0.163,
            0.191
          ],
          "mu_r_real": [
            3500,
            3493.987,
            3492.494,
            3492.075,
            3492.162,
            3490.797,
            3489.437,
            3487.658,
            3485.122,
            3482.698,
            3479.673,
            3475.032,
            3468.941,
            3461.922,
            3453.216,
            3441.181,
            3430.871
          ],
          "mu_r_imag": [
            0,
            205.076,
            229.101,
            235.398,
            234.1,
            253.647,
            271.713,
            293.671,
            322.375,
            347.588,
            376.666,
            417.32,
            465.241,
            514.875,
            570.348,
            638.961,
            692.187
          ]
        },
        {
          "frequency": 500000,
          "temperature": 25,
          "flux_density": [
            0,
            0.01,
            0.013,
            0.016,
            0.02,
            0.024,
            0.029,
            0.035,
            0.042,
            0.051,
            0.062,
            0.075,
            0.091,
            0.111,
            0.135,
            0.163,
            0.191
          ],
          "mu_r_real": [
            3500,
            3491.096,
            3489.9,
            3489.178,
            3489.227,
            3487.308,
            3485.503,
            3483.279,
            3480.038,
            3477.047,
            3473.382,
            3467.882,
            3461.519,
            3454.561,
            3446.056,
            3434.36,
            3424.966
          ],
          "mu_r_imag": [
            0,
            249.491,
            265.709,
            275.024,
            274.402,
            297.8,
            318.231,
            341.71,
            373.277,
            400.177,
            430.832,
            473.066,
            517.58,
            562.145,
            612.128,
            674.664,
            720.838
          ]
        },
        {
          "frequency": 500000,
          "temperature": 100,
          "flux_density": [
            0,
            0.01,
            0.013,
            0.016,
            0.02,
            0.024,
            0.029,
            0.035,
            0.042,
            0.051,
            0.062,
            0.075,
            0.091,
            0.111,
            0.135,
            0.163,
            0.198
          ],
          "mu_r_real": [
            3500,
            3482.833,
            3480.915,
            3480.72,
            3481.547,
            3479.059,
            3476.581,
            3473.597,
            3469.084,
            3464.735,
            3459.758,
            3451.742,
            3442.721,
            3433.657,
            3422.866,
            3409.281,
            3382.327
          ],
          "mu_r_imag": [
            0,
            346.224,
            365.004,
            366.861,
            358.931,
            382.293,
            404.208,
            429.099,
            464.17,
            495.594,
            529.221,
            579.205,
            630.611,
            678.232,
            730.743,
            791.709,
            899.925
          ]
        }
      ]
    },
    "measurements": {
      "complex_permeability": {
        "ABC": {
          "data_type": "complex_permeability_data",
          "name": "ABC",
          "company": "",
          "date": "",
          "test_setup": {
            "name": "",
            "Toroid": "",
            "Measurement_Method": "",
            "Equipment": "",
            "comment": ""
          },
          "measurement_data": [
            {
              "temperature": 30,
              "frequency": 100000,
              "flux_density": [
                0.0,
                0.0021168,
                0.037407155555555564,
                0.07269751111111113,
                0.10798786666666668,
                0.14327822222222225,
                0.17856857777777782,
                0.21385893333333336,
                0.24914928888888893,
                0.2844396444444445,
                0.31973
              ],
              "mu_r_abs": [
                1774.378590277185,
                1804.4082018727245,
                2305.0486357360214,
                2709.172500854467,
                3016.779797228063,
                3227.8705248568085,
                3342.4446837407036,
                3360.5022738797484,
                3282.0432952739425,
                3107.067747923286,
                2835.575631827779
              ],
              "mu_phi_deg": [
                1.3683849204635992,
                1.5257575814316642,
                4.149405143925484,
                6.515500790787598,
                8.624044522018007,
                10.47503633761671,
                12.06847623758371,
                13.404364221919003,
                14.48270029062259,
                15.303484443694474,
                15.866716681134653
              ]
            },
            {
              "temperature": 60,
              "frequency": 100000,
              "flux_density": [
                0.0,
                0.036261,
                0.05597644444444445,
                0.07569188888888889,
                0.09540733333333334,
                0.11512277777777778,
                0.13483822222222225,
                0.15455366666666667,
                0.1742691111111111,
                0.19398455555555555,
                0.2137
              ],
              "mu_r_abs": [
                2400.4568649926555,
                2577.435179994292,
                2673.659943163707,
                2768.535865010926,
                2862.0629455359494,
                2954.2411847387766,
                3045.0705826194085,
                3134.5511391778446,
                3222.682854414085,
                3309.4657283281294,
                3394.899760919978
              ],
              "mu_phi_deg": [
                1.085098430936219,
                3.150244434546032,
                4.27308360897133,
                5.406554014118053,
                6.550655649986201,
                7.705388516575773,
                8.87075261388677,
                10.046747941919191,
                11.233374500673037,
                12.430632290148308,
                13.638521310345002
              ]
            }
          ]
        }
      },
      "Steinmetz": {},
      "complex_permittivity": {
        "custom_meas": {
          "data_type": "complex_permittivity_data",
          "name": "custom_meas",
          "company": "",
          "date": "",
          "test_setup": {
            "name": "",
            "Probe": "",
            "Measurement_Method": "",
            "Equipment": "",
            "comment": ""
          },
          "measurement_data": [
            {
              "temperature": 60,
              "frequencies": [
                100000,
                200000,
                300000,
                400000
              ],
              "epsilon_r": [
                114123.33333333333,
                100075.0,
                93283.0,
                88611.0
              ],
              "epsilon_phi_deg": [
                28.648,
                22.917999999999996,
                21.772000000000002,
                21.772000000000002
              ]
            },
            {
              "temperature": 100,
              "frequencies": [
                100000,
                200000,
                300000,
                400000
              ],
              "epsilon_r": [
                137760.0,
                116456.66666666667,
                102333.33333333333,
                98819.33333333333
              ],
              "epsilon_phi_deg": [
                35.714,
                29.985,
                26.738,
                25.783
              ]
            }
          ]
        }
      }
    }
  },
  "custom_material": {
    "Manufacturer": "manu",
    "manufacturer_datasheet": {
      "initial_permeability": 0,
      "resistivity": 0,
      "max_flux_density": 0,
      "volumetric_mass_density": 0,
      "b_h_curve": [
        {
          "temperature": 0,
          "magnetic_field_strength": [
            0
          ],
          "flux_density": [
            0
          ]
        }
      ],
      "relative_core_loss_flux_density": [
        {
          "frequency": 0,
          "temperature": 0,
          "flux_density": [
            0
          ],
          "power_loss": [
            0
          ]
        }
      ],
      "relative_core_loss_temperature": [
        {
          "frequency": 0,
          "flux_density": 0,
          "temperature": [
            0
          ],
          "power_loss": [
            0
          ]
        }
      ],
      "relative_core_loss_frequency": [
        {
          "temperature": 0,
          "flux_density": 0,
          "frequency": [
            0
          ],
          "power_loss": [
            0
          ]
        }
      ],
      "permeability_data": [
        {
          "frequency": 0,
          "temperature": 0,
          "flux_density": [
            0
          ],
          "mu_r_real": [
            0
          ],
          "mu_r_imag": [
            0
          ]
        }
      ]
    },
    "measurements": {
      "complex_permeability": {
        "ABC": {
          "data_type": "complex_permeability_data",
          "name": "ABC",
          "company": "",
          "date": "",
          "test_setup": {
            "name": "",
            "Toroid": "",
            "Measurement_Method": "",
            "Equipment": "",
            "comment": ""
          },
          "measurement_data": [
            {
              "temperature": 30,
              "frequency": 100000,
              "flux_density": [
                0.0,
                0.0021168,
                0.037407155555555564,
                0.07269751111111113,
                0.10798786666666668,
                0.14327822222222225,
                0.17856857777777782,
                0.21385893333333336,
                0.24914928888888893,
                0.2844396444444445,
                0.31973
              ],
              "mu_r_abs": [
                1774.378590277185,
                1804.4082018727245,
                2305.0486357360214,
                2709.172500854467,
                3016.779797228063,
                3227.8705248568085,
                3342.4446837407036,
                3360.5022738797484,
                3282.0432952739425,
                3107.067747923286,
                2835.575631827779
              ],
              "mu_phi_deg": [
                1.3683849204635992,
                1.5257575814316642,
                4.149405143925484,
                6.515500790787598,
                8.624044522018007,
                10.47503633761671,
                12.06847623758371,
                13.404364221919003,
                14.48270029062259,
                15.303484443694474,
                15.866716681134653
              ]
            },
            {
              "temperature": 60,
              "frequency": 100000,
              "flux_density": [
                0.0,
                0.036261,
                0.05597644444444445,
                0.07569188888888889,
                0.09540733333333334,
                0.11512277777777778,
                0.13483822222222225,
                0.15455366666666667,
                0.1742691111111111,
                0.19398455555555555,
                0.2137
              ],
              "mu_r_abs": [
                2400.4568649926555,
                2577.435179994292,
                2673.659943163707,
                2768.535865010926,
                2862.0629455359494,
                2954.2411847387766,
                3045.0705826194085,
                3134.5511391778446,
                3222.682854414085,
                3309.4657283281294,
                3394.899760919978
              ],
              "mu_phi_deg": [
                1.085098430936219,
                3.150244434546032,
                4.27308360897133,
                5.406554014118053,
                6.550655649986201,
                7.705388516575773,
                8.87075261388677,
                10.046747941919191,
                11.233374500673037,
                12.430632290148308,
                13.638521310345002
              ]
            }
          ]
        }
      },
      "Steinmetz": {},
      "complex_permittivity": {
        "custom_meas": {
          "data_type": "complex_permittivity_data",
          "name": "custom_meas",
          "company": "",
          "date": "",
          "test_setup": {
            "name": "",
            "Probe": "",
            "Measurement_Method": "",
            "Equipment": "",
            "comment": ""
          },
          "measurement_data": [
            {
              "temperature": 60,
              "frequencies": [
                100000,
                200000,
                300000,
                400000
              ],
              "epsilon_r": [
                114123.33333333333,
                100075.0,
                93283.0,
                88611.0
              ],
              "epsilon_phi_deg": [
                28.648,
                22.917999999999996,
                21.772000000000002,
                21.772000000000002
              ]
            },
            {
              "temperature": 100,
              "frequencies": [
                100000,
                200000,
                300000,
                400000
              ],
              "epsilon_r": [
                137760.0,
                116456.66666666667,
                102333.33333333333,
                98819.33333333333
              ],
              "epsilon_phi_deg": [
                35.714,
                29.985,
                26.738,
                25.783
              ]
            }
          ]
        }
      }
    }
  },
  "DMR96A2": {
    "Manufacturer": "DMEGC",
    "manufacturer_datasheet": {
      "initial_permeability": 3500,
      "resistivity": 10,
      "max_flux_density": 0.54,
      "volumetric_mass_density": 4800,
      "b_h_curve": [
        {
          "temperature": 25,
          "magnetic_field_strength": [
            4.65,
            7.032,
            20.795,
            36.841,
            41.531,
            50.803,
            71.333,
            100.92,
            164.582,
            244.116,
            357.679,
            455.32,
            555.226,
            657.406,
            755.043,
            852.675,
            950.309,
            1054.756,
            1188.72,
            1102.441,
            1000.265,
            902.627,
            800.454,
            702.816,
            600.64,
            500.735,
            400.827,
            300.915,
            200.994,
            116.938,
            71.425,
            53.169,
            39.456,
            32.543,
            27.91,
            21.042,
            11.867,
            1.606
          ],
          "flux_density": [
            0.002,
            0.017,
            0.09,
            0.171,
            0.249,
            0.35,
            0.4,
            0.437,
            0.482,
            0.515,
            0.534,
            0.537,
            0.537,
            0.54,
            0.541,
            0.539,
            0.539,
            0.539,
            0.539,
            0.541,
            0.541,
            0.539,
            0.541,
            0.539,
            0.539,
            0.539,
            0.537,
            0.534,
            0.526,
            0.502,
            0.449,
            0.4,
            0.353,
            0.3,
            0.251,
            0.221,
            0.172,
            0.149
          ]
        },
        {
          "temperature": 100,
          "magnetic_field_strength": [
            5.876,
            16.177,
            25.355,
            29.991,
            25.542,
            27.91,
            46.167,
            91.67,
            150.781,
            203.042,
            271.188,
            355.206,
            439.22,
            550.479,
            654.932,
            752.57,
            852.475,
            954.651,
            1050.015,
            1188.522,
            1102.242,
            1002.333,
            900.157,
            802.522,
            700.343,
            600.438,
            500.529,
            400.621,
            302.98,
            203.068,
            103.134,
            57.643,
            41.683,
            34.798,
            25.602,
            14.163,
            7.282,
            7.187,
            4.806
          ],
          "flux_density": [
            0.006,
            0.05,
            0.1,
            0.151,
            0.199,
            0.251,
            0.3,
            0.348,
            0.388,
            0.408,
            0.423,
            0.427,
            0.428,
            0.428,
            0.432,
            0.433,
            0.433,
            0.433,
            0.433,
            0.434,
            0.435,
            0.433,
            0.433,
            0.433,
            0.432,
            0.432,
            0.43,
            0.428,
            0.425,
            0.422,
            0.407,
            0.365,
            0.33,
            0.291,
            0.231,
            0.186,
            0.149,
            0.099,
            0.04
          ]
        }
      ],
      "relative_core_loss_flux_density": [
        {
          "frequency": 100000,
          "temperature": 25,
          "flux_density": [
            0.01,
            0.013,
            0.016,
            0.019,
            0.023,
            0.028,
            0.035,
            0.042,
            0.051,
            0.062,
            0.075,
            0.091,
            0.11,
            0.133,
            0.224,
            0.27,
            0.328,
            0.396
          ],
          "power_loss": [
            103.881,
            200.423,
            330.555,
            543.846,
            893.304,
            1460.145,
            2378.892,
            3897.938,
            6360.959,
            10465.381,
            17416.073,
            29412.101,
            50985.328,
            85053.813,
            353948.212,
            589888.083,
            993761.128,
            1609310.983
          ]
        },
        {
          "frequency": 100000,
          "temperature": 100,
          "flux_density": [
            0.01,
            0.013,
            0.016,
            0.02,
            0.024,
            0.029,
            0.035,
            0.042,
            0.051,
            0.062,
            0.075,
            0.091,
            0.111,
            0.135,
            0.163,
            0.198,
            0.24,
            0.291,
            0.353,
            0.398
          ],
          "power_loss": [
            62.576,
            120.14,
            194.461,
            319.154,
            521.672,
            859.684,
            1434.16,
            2416.072,
            4184.799,
            7519.533,
            13358.091,
            24081.226,
            44343.424,
            80990.686,
            147804.089,
            264502.823,
            458136.607,
            784507.259,
            1304480.756,
            1767274.617
          ]
        },
        {
          "frequency": 200000,
          "temperature": 25,
          "flux_density": [
            0.01,
            0.013,
            0.016,
            0.02,
            0.024,
            0.029,
            0.035,
            0.042,
            0.051,
            0.062,
            0.075,
            0.084,
            0.119,
            0.169,
            0.205,
            0.249,
            0.302,
            0.397
          ],
          "power_loss": [
            308.33,
            620.222,
            1019.589,
            1678.851,
            2766.645,
            4533.291,
            7428.03,
            12121.639,
            19829.532,
            33297.14,
            52664.083,
            71145.051,
            175584.981,
            482798.586,
            817638.648,
            1380820.517,
            2201197.534,
            4424209.953
          ]
        },
        {
          "frequency": 200000,
          "temperature": 100,
          "flux_density": [
            0.01,
            0.013,
            0.016,
            0.02,
            0.024,
            0.029,
            0.035,
            0.042,
            0.051,
            0.062,
            0.075,
            0.091,
            0.111,
            0.135,
            0.163,
            0.198,
            0.24,
            0.291,
            0.353,
            0.396
          ],
          "power_loss": [
            254.723,
            498.364,
            806.658,
            1306.733,
            2125.478,
            3471.353,
            5725.253,
            9527.74,
            16301.869,
            28537.131,
            49996.282,
            86951.042,
            150236.701,
            262352.687,
            463023.708,
            809221.078,
            1377805.142,
            2315457.131,
            3859587.521,
            5225662.978
          ]
        },
        {
          "frequency": 300000,
          "temperature": 25,
          "flux_density": [
            0.01,
            0.013,
            0.015,
            0.023,
            0.027,
            0.033,
            0.04,
            0.046,
            0.067,
            0.08,
            0.097,
            0.117,
            0.142,
            0.172,
            0.209,
            0.254,
            0.308,
            0.347
          ],
          "power_loss": [
            762.388,
            1477.49,
            2124.503,
            6093.252,
            9452.771,
            15163.614,
            23162.625,
            34892.033,
            82201.348,
            129146.704,
            207055.356,
            351103.119,
            584769.021,
            905702.055,
            1427021.179,
            2528835.198,
            4555124.233,
            6282972.193
          ]
        },
        {
          "frequency": 300000,
          "temperature": 100,
          "flux_density": [
            0.01,
            0.013,
            0.016,
            0.02,
            0.024,
            0.029,
            0.035,
            0.042,
            0.051,
            0.062,
            0.075,
            0.091,
            0.111,
            0.135,
            0.163,
            0.198,
            0.24,
            0.291,
            0.339
          ],
          "power_loss": [
            853.55,
            1589.505,
            2502.376,
            3975.048,
            6283.554,
            9991.967,
            16129.807,
            26086.606,
            42779.148,
            70824.299,
            118999.964,
            201294.361,
            342450.452,
            587160.395,
            996420.311,
            1692453.043,
            2813449.852,
            4679484.883,
            6913975.807
          ]
        },
        {
          "frequency": 400000,
          "temperature": 25,
          "flux_density": [
            0.01,
            0.013,
            0.016,
            0.02,
            0.024,
            0.029,
            0.035,
            0.042,
            0.051,
            0.062,
            0.075,
            0.091,
            0.111,
            0.135,
            0.164,
            0.199
          ],
          "power_loss": [
            1228.865,
            2465.88,
            4053.684,
            6653.022,
            10803.88,
            17288.604,
            28366.83,
            47407.467,
            76122.825,
            122462.818,
            203933.669,
            335890.923,
            560926.43,
            912530.78,
            1468476.158,
            2428318.367
          ]
        },
        {
          "frequency": 400000,
          "temperature": 100,
          "flux_density": [
            0.01,
            0.013,
            0.016,
            0.02,
            0.024,
            0.029,
            0.035,
            0.042,
            0.051,
            0.062,
            0.075,
            0.091,
            0.111,
            0.135,
            0.163,
            0.191
          ],
          "power_loss": [
            2103.72,
            3971.805,
            6181.812,
            9605.826,
            14987.39,
            23441.25,
            36903.822,
            58335.689,
            92742.473,
            148529.707,
            240804.818,
            395215.72,
            650760.475,
            1066304.513,
            1741499.722,
            2590383.34
          ]
        },
        {
          "frequency": 500000,
          "temperature": 25,
          "flux_density": [
            0.01,
            0.013,
            0.016,
            0.02,
            0.024,
            0.029,
            0.035,
            0.042,
            0.051,
            0.062,
            0.075,
            0.091,
            0.111,
            0.135,
            0.163,
            0.191
          ],
          "power_loss": [
            3199.178,
            5758.058,
            9028.056,
            14074.439,
            21995.375,
            34318.056,
            53675.664,
            84433.255,
            133467.804,
            212361.28,
            341214.836,
            549596.448,
            888132.67,
            1430519.746,
            2298510.169,
            3372004.728
          ]
        },
        {
          "frequency": 500000,
          "temperature": 100,
          "flux_density": [
            0.01,
            0.013,
            0.016,
            0.02,
            0.024,
            0.029,
            0.035,
            0.042,
            0.051,
            0.062,
            0.075,
            0.091,
            0.111,
            0.135,
            0.163,
            0.198
          ],
          "power_loss": [
            4439.569,
            7909.856,
            12042.746,
            18410.045,
            28235.929,
            43589.828,
            67402.685,
            104992.808,
            165291.354,
            260858,
            417771.505,
            669619.279,
            1071539.35,
            1707717.001,
            2697269.899,
            4523980.064
          ]
        }
      ],
      "relative_core_loss_temperature": [
        {
          "frequency": 100000,
          "flux_density": 0.2,
          "temperature": [
            -19.219,
            -16.654,
            -14.455,
            -12.256,
            -9.874,
            -7.309,
            -4.56,
            -1.628,
            1.487,
            4.785,
            8.267,
            12.115,
            16.146,
            20.544,
            25.858,
            31.721,
            37.585,
            43.449,
            49.312,
            55.176,
            61.04,
            66.903,
            72.767,
            78.631,
            84.495,
            90.358,
            96.222,
            102.086,
            107.949,
            113.813,
            119.677,
            125.357,
            129.205,
            138.99
          ],
          "power_loss": [
            873812.704,
            826569.358,
            783365.894,
            741210.174,
            699141.228,
            655991.568,
            613781.845,
            572714.124,
            532830.812,
            492263.434,
            452321.669,
            410824.446,
            370867.231,
            330886.366,
            289839.658,
            259017.492,
            243282.844,
            238156.606,
            237823.799,
            240319.901,
            243051.746,
            245154.944,
            247493.885,
            251325.861,
            257122.358,
            264333.309,
            271937.165,
            279462.44,
            288559.331,
            299463.582,
            312568.095,
            326623.85,
            336534.677,
            350705.842
          ]
        },
        {
          "frequency": 300000,
          "flux_density": 0.05,
          "temperature": [
            -16.471,
            -8.775,
            -1.079,
            6.617,
            14.314,
            22.01,
            29.706,
            37.402,
            45.098,
            52.794,
            60.49,
            68.186,
            75.882,
            83.578,
            91.274,
            98.971,
            106.667,
            114.363,
            122.059,
            129.755,
            137.084
          ],
          "power_loss": [
            149573.835,
            115020.553,
            89028.839,
            70820.369,
            56623.262,
            45479.582,
            37808.425,
            33789.406,
            32404.715,
            32516.802,
            33407.213,
            33279.816,
            33811,
            34761.282,
            35412.209,
            36841.46,
            38689.809,
            41017.126,
            43883.284,
            47946.863,
            51594.261
          ]
        },
        {
          "frequency": 300000,
          "flux_density": 0.1,
          "temperature": [
            -19.036,
            -16.104,
            -13.539,
            -10.79,
            -7.859,
            -4.743,
            -1.079,
            3.136,
            7.9,
            13.397,
            19.628,
            26.774,
            34.47,
            42.166,
            49.862,
            57.558,
            65.254,
            72.95,
            80.647,
            88.343,
            96.039,
            103.735,
            111.431,
            119.127,
            126.823,
            134.519,
            139.65
          ],
          "power_loss": [
            845398.338,
            786536.426,
            732609.968,
            676278.149,
            620908.718,
            567858.754,
            514255.18,
            462150.623,
            409489.962,
            356525.297,
            303982.563,
            256326.61,
            227461.084,
            219310.958,
            217926.267,
            224564.304,
            229765.435,
            235026.436,
            241185.505,
            248541.995,
            257754.489,
            269242.085,
            283364.01,
            301138.072,
            323222.853,
            343990.471,
            358454.217
          ]
        },
        {
          "frequency": 500000,
          "flux_density": 0.05,
          "temperature": [
            -17.021,
            -10.241,
            -2.911,
            4.785,
            12.481,
            20.177,
            27.873,
            35.569,
            43.265,
            50.962,
            58.658,
            66.354,
            74.05,
            81.746,
            89.442,
            97.138,
            104.834,
            112.53,
            120.226,
            127.922,
            135.619,
            139.833
          ],
          "power_loss": [
            344613.051,
            290205.607,
            241311.386,
            205201.455,
            176874.769,
            154175.965,
            137045.175,
            128655.565,
            126732.034,
            128939.61,
            132464.349,
            135869.347,
            139813.184,
            143397.795,
            147581.116,
            153081.603,
            160318.35,
            168992.005,
            179282.179,
            191248.744,
            203454.794,
            210629.432
          ]
        }
      ],
      "relative_core_loss_frequency": [
        {
          "temperature": 0,
          "flux_density": 0,
          "frequency": [
            0
          ],
          "power_loss": [
            0
          ]
        }
      ],
      "permeability_data": [
        {
          "frequency": 100000,
          "temperature": 25,
          "flux_density": [
            0,
            0.01,
            0.013,
            0.016,
            0.019,
            0.023,
            0.028,
            0.035,
            0.042,
            0.051,
            0.062,
            0.075,
            0.091,
            0.11,
            0.133,
            0.224,
            0.27,
            0.328,
            0.396
          ],
          "mu_r_real": [
            3500,
            3499.766,
            3499.694,
            3499.638,
            3499.507,
            3499.381,
            3499.246,
            3499.181,
            3498.939,
            3498.701,
            3498.39,
            3497.917,
            3497.259,
            3496.141,
            3494.975,
            3489.175,
            3485.749,
            3481.418,
            3477.049
          ],
          "mu_r_imag": [
            0,
            40.506,
            46.243,
            50.349,
            58.743,
            65.846,
            72.622,
            75.722,
            86.163,
            95.36,
            106.159,
            120.73,
            138.494,
            164.303,
            187.489,
            275.062,
            315.521,
            360.181,
            400.162
          ]
        },
        {
          "frequency": 100000,
          "temperature": 100,
          "flux_density": [
            0,
            0.01,
            0.013,
            0.016,
            0.02,
            0.024,
            0.029,
            0.035,
            0.042,
            0.051,
            0.062,
            0.075,
            0.091,
            0.111,
            0.135,
            0.163,
            0.198,
            0.24,
            0.291,
            0.353,
            0.398
          ],
          "mu_r_real": [
            3500,
            3499.915,
            3499.89,
            3499.875,
            3499.862,
            3499.822,
            3499.773,
            3499.702,
            3499.593,
            3499.438,
            3499.169,
            3498.775,
            3498.163,
            3497.185,
            3495.708,
            3493.272,
            3490.099,
            3486.232,
            3481.308,
            3476.114,
            3472.858
          ],
          "mu_r_imag": [
            0,
            24.4,
            27.72,
            29.62,
            31.112,
            35.315,
            39.859,
            45.651,
            53.407,
            62.737,
            76.277,
            92.599,
            113.392,
            140.336,
            173.282,
            216.919,
            263.079,
            310.141,
            361.241,
            408.201,
            435.035
          ]
        },
        {
          "frequency": 200000,
          "temperature": 25,
          "flux_density": [
            0,
            0.01,
            0.013,
            0.016,
            0.02,
            0.024,
            0.029,
