Repository: upb-lea/materialdatabase

Material database for power electronic usage
===============================================

The materialdatabase mainly contains complex magnetic and dielectric data of soft-magnetic ferrite materials under sinusoidal excitation.
Typical target applications of the provided material data are magnetic components in power electronic converters operated at switching frequencies reaching from 100 kHz to 3 MHz.
The database allows to compare materials and measurement setups, to work with fit functions (e.g., Steinmetz), and features data export as interpolation grids.
FEM solvers like Comsol can directly import these interpolation grids and incorporate the data in frequency-domain simulations.

File: materialdatabase/data/material_data_base.json (part 7 of 8)
      "b_h_curve": [
        {
          "temperature": 25,
          "magnetic_field_strength": [
            0.035,
            0.042,
            0.051,
            0.062,
            0.075,
            0.084,
            0.119,
            0.169,
            0.205,
            0.249,
            0.302,
            0.397
          ],
          "mu_r_real": [
            3500,
            3499.484,
            3499.269,
            3499.139,
            3499.043,
            3498.747,
            3498.422,
            3498.003,
            3497.435,
            3496.842,
            3495.923,
            3495.237,
            3494.475,
            3491.642,
            3484.449,
            3479.384,
            3472.962,
            3468.225,
            3456.947
          ],
          "mu_r_imag": [
            0,
            60.113,
            71.551,
            77.65,
            81.829,
            93.646,
            105.093,
            118.221,
            133.974,
            148.637,
            168.881,
            182.536,
            196.581,
            241.741,
            329.571,
            379.324,
            434.205,
            470.545,
            547.282
          ]
        },
        {
          "frequency": 200000,
          "temperature": 100,
          "flux_density": [
            0,
            0.01,
            0.013,
            0.016,
            0.02,
            0.024,
            0.029,
            0.035,
            0.042,
            0.051,
            0.062,
            0.075,
            0.091,
            0.111,
            0.135,
            0.163,
            0.198,
            0.24,
            0.291,
            0.353,
            0.396
          ],
          "mu_r_real": [
            3500,
            3499.648,
            3499.528,
            3499.461,
            3499.42,
            3499.261,
            3499.075,
            3498.814,
            3498.415,
            3497.866,
            3497.006,
            3495.707,
            3494.008,
            3491.917,
            3488.729,
            3483.469,
            3476.787,
            3468.791,
            3459.163,
            3447.511,
            3439.171
          ],
          "mu_r_imag": [
            0,
            49.662,
            57.493,
            61.434,
            63.692,
            71.943,
            80.475,
            91.12,
            105.305,
            122.195,
            144.738,
            173.289,
            204.714,
            237.731,
            280.656,
            339.769,
            402.432,
            466.36,
            533.098,
            603.876,
            649.692
          ]
        },
        {
          "frequency": 300000,
          "temperature": 25,
          "flux_density": [
            0,
            0.01,
            0.013,
            0.015,
            0.023,
            0.027,
            0.033,
            0.04,
            0.046,
            0.067,
            0.08,
            0.097,
            0.117,
            0.142,
            0.172,
            0.209,
            0.254,
            0.308,
            0.347
          ],
          "mu_r_real": [
            3500,
            3498.597,
            3498.155,
            3497.848,
            3496.797,
            3495.94,
            3495.318,
            3494.938,
            3493.432,
            3491.898,
            3490.159,
            3488.293,
            3484.087,
            3479.643,
            3477.307,
            3474.147,
            3462.722,
            3443.905,
            3433.659
          ],
          "mu_r_imag": [
            0,
            99.093,
            113.633,
            122.727,
            149.713,
            168.538,
            180.984,
            188.162,
            214.326,
            238.01,
            262.282,
            286.028,
            333.371,
            376.94,
            397.918,
            424.622,
            509.469,
            624.114,
            678.221
          ]
        },
        {
          "frequency": 300000,
          "temperature": 100,
          "flux_density": [
            0,
            0.01,
            0.013,
            0.016,
            0.02,
            0.024,
            0.029,
            0.035,
            0.042,
            0.051,
            0.062,
            0.075,
            0.091,
            0.111,
            0.135,
            0.163,
            0.198,
            0.24,
            0.291,
            0.339
          ],
          "mu_r_real": [
            3500,
            3498.241,
            3497.864,
            3497.693,
            3497.616,
            3497.127,
            3496.592,
            3495.813,
            3494.718,
            3493.465,
            3491.798,
            3489.182,
            3485.71,
            3481.306,
            3474.86,
            3465.889,
            3454.729,
            3441.939,
            3425.509,
            3411.527
          ],
          "mu_r_imag": [
            0,
            110.941,
            122.248,
            127.051,
            129.166,
            141.791,
            154.426,
            171.143,
            192.214,
            213.775,
            239.477,
            274.973,
            315.947,
            361.257,
            418.749,
            487.453,
            561.114,
            634.865,
            718.252,
            781.976
          ]
        },
        {
          "frequency": 400000,
          "temperature": 25,
          "flux_density": [
            0,
            0.01,
            0.013,
            0.016,
            0.02,
            0.024,
            0.029,
            0.035,
            0.042,
            0.051,
            0.062,
            0.075,
            0.091,
            0.111,
            0.135,
            0.164,
            0.199
          ],
          "mu_r_real": [
            3500,
            3497.949,
            3497.109,
            3496.594,
            3496.242,
            3495.221,
            3494.258,
            3492.713,
            3490.181,
            3488.353,
            3486.194,
            3482.111,
            3477.593,
            3471.749,
            3465.799,
            3459.295,
            3448.577
          ],
          "mu_r_imag": [
            0,
            119.793,
            142.237,
            154.36,
            162.138,
            182.845,
            200.397,
            225.736,
            261.984,
            285.299,
            310.561,
            353.421,
            395.405,
            443.799,
            488.097,
            532.237,
            597.758
          ]
        },
        {
          "frequency": 400000,
          "temperature": 100,
          "flux_density": [
            0,
            0.01,
            0.013,
            0.016,
            0.02,
            0.024,
            0.029,
            0.035,
            0.042,
            0.051,
            0.062,
            0.075,
            0.091,
            0.111,
            0.135,
            0.163,
            0.191
          ],
          "mu_r_real": [
            3500,
            3493.987,
            3492.494,
            3492.075,
            3492.162,
            3490.797,
            3489.437,
            3487.658,
            3485.122,
            3482.698,
            3479.673,
            3475.032,
            3468.941,
            3461.922,
            3453.216,
            3441.181,
            3430.871
          ],
          "mu_r_imag": [
            0,
            205.076,
            229.101,
            235.398,
            234.1,
            253.647,
            271.713,
            293.671,
            322.375,
            347.588,
            376.666,
            417.32,
            465.241,
            514.875,
            570.348,
            638.961,
            692.187
          ]
        },
        {
          "frequency": 500000,
          "temperature": 25,
          "flux_density": [
            0,
            0.01,
            0.013,
            0.016,
            0.02,
            0.024,
            0.029,
            0.035,
            0.042,
            0.051,
            0.062,
            0.075,
            0.091,
            0.111,
            0.135,
            0.163,
            0.191
          ],
          "mu_r_real": [
            3500,
            3491.096,
            3489.9,
            3489.178,
            3489.227,
            3487.308,
            3485.503,
            3483.279,
            3480.038,
            3477.047,
            3473.382,
            3467.882,
            3461.519,
            3454.561,
            3446.056,
            3434.36,
            3424.966
          ],
          "mu_r_imag": [
            0,
            249.491,
            265.709,
            275.024,
            274.402,
            297.8,
            318.231,
            341.71,
            373.277,
            400.177,
            430.832,
            473.066,
            517.58,
            562.145,
            612.128,
            674.664,
            720.838
          ]
        },
        {
          "frequency": 500000,
          "temperature": 100,
          "flux_density": [
            0,
            0.01,
            0.013,
            0.016,
            0.02,
            0.024,
            0.029,
            0.035,
            0.042,
            0.051,
            0.062,
            0.075,
            0.091,
            0.111,
            0.135,
            0.163,
            0.198
          ],
          "mu_r_real": [
            3500,
            3482.833,
            3480.915,
            3480.72,
            3481.547,
            3479.059,
            3476.581,
            3473.597,
            3469.084,
            3464.735,
            3459.758,
            3451.742,
            3442.721,
            3433.657,
            3422.866,
            3409.281,
            3382.327
          ],
          "mu_r_imag": [
            0,
            346.224,
            365.004,
            366.861,
            358.931,
            382.293,
            404.208,
            429.099,
            464.17,
            495.594,
            529.221,
            579.205,
            630.611,
            678.232,
            730.743,
            791.709,
            899.925
          ]
        }
      ]
    },
    "measurements": {
      "complex_permeability": {
        "LEA_MTB": {
          "data_type": "complex_permeability_data",
          "name": "LEA_MTB",
          "company": "Paderborn University",
          "date": "2023-11-03",
          "test_setup": {
            "name": "LEA_MTB",
            "Toroid": "R_25.0x21.0x15.0x4x4",
            "Measurement_Method": "Electric",
            "Equipment": "ZES-Zimmer_LMG640",
            "comment": ""
          },
          "measurement_data": [
            {
              "temperature": 25,
              "frequency": 100000,
              "flux_density": [
                0.0,
                0.05427894736842105,
                0.06896842105263157,
                0.0836578947368421,
                0.09834736842105263,
                0.11303684210526316,
                0.1277263157894737,
                0.14241578947368422,
                0.15710526315789475,
                0.17179473684210528,
                0.1864842105263158,
                0.2011736842105263,
                0.21586315789473684,
                0.23055263157894737,
                0.2452421052631579,
                0.2599315789473684,
                0.27462105263157893,
                0.28931052631578946
              ],
              "mu_r_abs": [
                2800.8024037091664,
                3155.7275022464673,
                3251.7806342175336,
                3339.4585105729157,
                3418.7611313126145,
                3489.68849643663,
                3552.2406059449613,
                3606.4174598376094,
                3652.2190581145737,
                3689.645400775835,
                3718.6964878214512,
                3739.372319251365,
                3751.6728950655947,
                3755.598215264141,
                3751.1482798470033,
                3738.3230888141825,
                3717.1226421656775,
                3687.546939901489
              ],
              "mu_phi_deg": [
                0.0,
                3.2148395314556253,
                4.234447618563209,
                5.208724566726779,
                6.137670375946337,
                7.021285046221883,
                7.859568577553416,
                8.652520969940936,
                9.400142223384444,
                10.102432337883892,
                10.75939131343942,
                11.37101915005089,
                11.937315847718345,
                12.45828140644179,
                12.93391582622122,
                13.36421910705664,
                13.749191248948046,
                14.088832251895438
              ]
            },
            {
              "temperature": 60,
              "frequency": 100000,
              "flux_density": [
                0.0,
                0.054421052631578946,
                0.06963157894736842,
                0.08484210526315789,
                0.10005263157894737,
                0.11526315789473685,
                0.1304736842105263,
                0.14568421052631578,
                0.16089473684210526,
                0.17610526315789474,
                0.1913157894736842,
                0.20652631578947367,
                0.22173684210526315,
                0.2369473684210526,
                0.2521578947368421,
                0.2673684210526316,
                0.28257894736842104,
                0.29778947368421055
              ],
              "mu_r_abs": [
                2894.2563772893045,
                3326.479957681236,
                3447.285194367182,
                3554.433685483789,
                3647.925431031057,
                3727.7604310089864,
                3793.938685417577,
                3846.460194256828,
                3885.324957526741,
                3910.5329752272937,
                3922.0842473585494,
                3919.9787739204457,
                3904.2165549130027,
                3874.797590336221,
                3831.7218801901004,
                3774.989424474641,
                3704.600223189843,
                3620.5542763357053
              ],
              "mu_phi_deg": [
                0.0,
                2.796903623439361,
                4.090760810210497,
                5.307583037150881,
                6.447370304260511,
                7.510122611539389,
                8.495839958987514,
                9.404522346604887,
                10.236169774391508,
                10.990782242347318,
                11.668359750472488,
                12.26890229876685,
                12.79240988723046,
                13.238882515863319,
                13.608320184665422,
                13.900722893636773,
                14.11609064277737,
                14.254423432087217
              ]
            },
            {
              "temperature": 85,
              "frequency": 100000,
              "flux_density": [
                0.0,
                0.06061052631578947,
                0.07452105263157895,
                0.08843157894736842,
                0.10234210526315789,
                0.11625263157894736,
                0.13016315789473684,
                0.1440736842105263,
                0.15798421052631578,
                0.17189473684210524,
                0.18580526315789472,
                0.19971578947368418,
                0.21362631578947366,
                0.22753684210526312,
                0.2414473684210526,
                0.25535789473684206,
                0.26926842105263155,
                0.28317894736842103,
                0.2970894736842105
              ],
              "mu_r_abs": [
                2885.8663655235096,
                3399.3542088657264,
                3517.203146860992,
                3620.3384578354526,
                3708.7601417891083,
                3782.4681987219587,
                3841.4626286340044,
                3885.7434315252453,
                3915.310607395681,
                3930.164156245312,
                3930.3040780741376,
                3915.7303728821585,
                3886.443040669374,
                3842.4420814357854,
                3783.727495181391,
                3710.299281906192,
                3622.157441610188,
                3519.301974293379,
                3401.732879955765
              ],
              "mu_phi_deg": [
                0.0,
                2.9864146596676746,
                4.412969233928187,
                5.7402761610727335,
                6.96833544110131,
                8.09714707401392,
                9.12671105981056,
                10.057027398491234,
                10.888096090055937,
                11.619917134504675,
                12.252490531837443,
                12.785816282054245,
                13.219894385155078,
                13.554724841139942,
                13.79030765000884,
                13.926642811761766,
                13.963730326398728,
                13.90157019391972,
                13.740162414324745
              ]
            },
            {
              "temperature": 25,
              "frequency": 150000,
              "flux_density": [
                0.0,
                0.06302105263157894,
                0.07789473684210525,
                0.09276842105263157,
                0.10764210526315787,
                0.12251578947368419,
                0.1373894736842105,
                0.15226315789473682,
                0.16713684210526314,
                0.18201052631578946,
                0.19688421052631574,
                0.21175789473684206,
                0.22663157894736838,
                0.2415052631578947,
                0.25637894736842104,
                0.2712526315789473,
                0.2861263157894737
              ],
              "mu_r_abs": [
                2859.379519094424,
                3241.4105230908135,
                3331.5741791200267,
                3413.143146008401,
                3486.117423755937,
                3550.497012362635,
                3606.281911828494,
                3653.472122153514,
                3692.0676433376966,
                3722.06847538104,
                3743.474618283545,
                3756.2860720452118,
                3760.50283666604,
                3756.1249121460296,
                3743.152298485181,
                3721.584995683493,
                3691.4230037409675
              ],
              "mu_phi_deg": [
                0.0,
                4.404269341789185,
                5.672910667733538,
                6.876316227892659,
                8.014486022266546,
                9.0874200508552,
                10.095118313658624,
                11.037580810676815,
                11.914807541909772,
                12.726798507357497,
                13.473553707019988,
                14.155073140897247,
                14.771356808989273,
                15.322404711296068,
                15.808216847817627,
                16.228793218553957,
                16.584133823505052
              ]
            },
            {
              "temperature": 60,
              "frequency": 150000,
              "flux_density": [
                0.0,
                0.052315789473684204,
                0.06747368421052631,
                0.08263157894736842,
                0.09778947368421051,
                0.11294736842105263,
                0.12810526315789472,
                0.14326315789473684,
                0.15842105263157893,
                0.17357894736842103,
                0.18873684210526315,
                0.20389473684210524,
                0.21905263157894736,
                0.23421052631578945,
                0.24936842105263157,
                0.26452631578947366,
                0.2796842105263158,
                0.2948421052631579
              ],
              "mu_r_abs": [
                2974.1009220926394,
                3350.852732556133,
                3460.0122108393184,
                3556.37848410371,
                3639.9515523493073,
                3710.7314155761114,
                3768.7180737841218,
                3813.9115269733384,
                3846.311775143761,
                3865.9188182953694,
                3872.7326564282257,
                3866.7532895422673,
                3847.9807176375148,
                3816.4149407139694,
                3772.0559587716293,
                3714.903771810496,
                3644.958379830569,
                3562.219782831848
              ],
              "mu_phi_deg": [
                0.0,
                3.5328838480393734,
                5.030052925729127,
                6.438095427861983,
                7.757011354437942,
                8.986800705457005,
                10.127463480919172,
                11.178999680824443,
                12.141409305172816,
                13.014692353964229,
                13.798848827198874,
                14.493878724876557,
                15.099782046997346,
                15.616558793561236,
                16.04420896456823,
                16.382732560018326,
                16.63212957991153,
                16.792400024247833
              ]
            },
            {
              "temperature": 85,
              "frequency": 150000,
              "flux_density": [
                0.0,
                0.06183157894736842,
                0.07654736842105264,
                0.09126315789473685,
                0.10597894736842106,
                0.12069473684210527,
                0.13541052631578948,
                0.1501263157894737,
                0.1648421052631579,
                0.17955789473684214,
                0.19427368421052632,
                0.20898947368421056,
                0.22370526315789474,
                0.23842105263157898,
                0.25313684210526316,
                0.2678526315789474,
                0.2825684210526316,
                0.2972842105263158
              ],
              "mu_r_abs": [
                2917.309623002487,
                3404.4049155396265,
                3520.332600076045,
                3619.651165064367,
                3702.360610504593,
                3768.460936396723,
                3817.9521427407562,
                3850.8342295366933,
                3867.107196784534,
                3866.7710444842583,
                3849.825772635927,
                3816.271381239479,
                3766.107870294935,
                3699.3352398022944,
                3615.9534897615576,
                3515.962620172724,
                3399.362631035795,
                3266.15352235077
              ],
              "mu_phi_deg": [
                0.0,
                4.137709059214803,
                5.916714033336286,
                7.55640792288921,
                9.056790727873572,
                10.417862448289377,
                11.63962308413662,
                12.722072635415302,
                13.665211102125424,
                14.46903848426691,
                15.13355478183999,
                15.65875999484443,
                16.044654123280313,
                16.291237167147635,
                16.3985091264464,
                16.3664700011766,
                16.195119791338243,
                15.884458496931323
              ]
            },
            {
              "temperature": 25,
              "frequency": 200000,
              "flux_density": [
                0.0,
                0.059336842105263146,
                0.0743157894736842,
                0.08929473684210525,
                0.1042736842105263,
                0.11925263157894735,
                0.1342315789473684,
                0.14921052631578943,
                0.1641894736842105,
                0.17916842105263156,
                0.1941473684210526,
                0.20912631578947363,
                0.2241052631578947,
                0.23908421052631576,
                0.2540631578947368,
                0.26904210526315786,
                0.2840210526315789,
                0.299
              ],
              "mu_r_abs": [
                2968.1467187077697,
                3303.936055308553,
                3388.7024604855824,
                3464.4490386182206,
                3531.175789706467,
                3588.882713750323,
                3637.5698107497874,
                3677.237080704861,
                3707.884523615543,
                3729.5121394818143,
                3742.1199283037336,
                3745.707890081242,
                3740.2760248143595,
                3725.8243325030858,
                3702.352813147421,
                3669.861466747365,
                3628.350293302917,
                3577.819292814079
              ],
              "mu_phi_deg": [
                0.0,
                5.283123286963527,
                6.771754123339592,
                8.17501521920803,
                9.492906574568842,
                10.725428189422024,
                11.872580063767579,
                12.934362197605509,
                13.910774590935809,
                14.801817243758402,
                15.607490156073531,
                16.327793327880954,
                16.962726759180747,
                17.512290449972912,
                17.97648440025745,
                18.35530861003436,
                18.648763079303645,
                18.856847808065304
              ]
            },
            {
              "temperature": 60,
              "frequency": 200000,
              "flux_density": [
                0.0,
                0.0608842105263158,
                0.07607894736842105,
                0.09127368421052631,
                0.10646842105263159,
                0.12166315789473685,
                0.13685789473684212,
                0.15205263157894738,
                0.16724736842105264,
                0.1824421052631579,
                0.1976368421052632,
                0.21283157894736845,
                0.22802631578947372,
                0.24322105263157898,
                0.2584157894736842,
                0.27361052631578947,
                0.28880526315789473
              ],
              "mu_r_abs": [
                3102.794840384932,
                3439.569248991463,
                3523.617288207149,
                3596.2897259860883,
                3657.5865623282807,
                3707.507797233726,
                3746.053430702424,
                3773.2234627343755,
                3789.0178933295797,
                3793.436722488037,
                3786.4799502097476,
                3768.147576494711,
                3738.439601342927,
                3697.3560247543965,
                3644.896846729119,
                3581.0620672670943,
                3505.851686368323
              ],
              "mu_phi_deg": [
                0.0,
                5.466384978741097,
                7.129729704894488,
                8.684973704625472,
                10.132116977934047,
                11.471159524820216,
                12.702101345283975,
                13.824942439325326,
                14.839682806944271,
                15.746322448140807,
                16.544861362914936,
                17.235299551266657,
                17.81763701319597,
                18.291873748702873,
                18.65800975778737,
                18.91604504044946,
                19.06597959668914
              ]
            },
            {
              "temperature": 85,
              "frequency": 200000,
              "flux_density": [
                0.0,
                0.06401052631578948,
                0.07894736842105263,
                0.09388421052631579,
                0.10882105263157894,
                0.1237578947368421,
                0.13869473684210526,
                0.15363157894736842,
                0.1685684210526316,
                0.18350526315789473,
                0.1984421052631579,
                0.21337894736842106,
                0.2283157894736842,
                0.24325263157894736,
                0.2581894736842105,
                0.27312631578947366,
                0.28806315789473685
              ],
              "mu_r_abs": [
                3105.6732909136713,
                3476.133250070361,
                3562.579999296367,
                3634.7427681838262,
                3692.6215567327386,
                3736.216364943104,
                3765.5271928149227,
                3780.554040348194,
                3781.296907542919,
                3767.755794399097,
                3739.930700916728,
                3697.821627095812,
                3641.428572936349,
                3570.751538438339,
                3485.7905236017828,
                3386.545528426679,
                3273.016552913029
              ],
              "mu_phi_deg": [
                0.0,
                6.055631729167597,
                7.9191095084717915,
                9.634645176671388,
                11.202238733766384,
                12.621890179756786,
                13.893599514642588,
                15.01736673842379,
                15.993191851100399,
                16.821074852672407,
                17.501015743139817,
                18.03301452250263,
                18.417071190760844,
                18.65318574791446,
                18.741358193963478,
                18.681588528907902,
                18.473876752747724
              ]
            }
          ]
        },
        "LEA_MTB_small_signal": {
          "data_type": "complex_permeability_data",
          "name": "LEA_MTB_small_signal",
          "company": "Paderborn University",
          "date": "2023-10-06",
          "test_setup": {
            "name": "LEA_MTB_small_signal",
            "Toroid": "R_25.0x21.0x15.0x4x4",
            "Measurement_Method": "Impedance Analyzer",
            "Equipment": "Wayne_Kerr_6500B",
            "comment": ""
          },
          "measurement_data": [
            {
              "temperature": 25,
              "frequency": 47378.2,
              "flux_density": [
                0,
                0.001
              ],
              "mu_r_abs": [
                2444.0336791653294,
                2444.0336791653294
              ],
              "mu_phi_deg": [
                0.5134000000000062,
                0.5134000000000062
              ]
            },
            {
              "temperature": 25,
              "frequency": 94587.9,
              "flux_density": [
                0,
                0.001
              ],
              "mu_r_abs": [
                2447.885420214645,
                2447.885420214645
              ],
              "mu_phi_deg": [
                0.655100000000002,
                0.655100000000002
              ]
            },
            {
              "temperature": 25,
              "frequency": 188839.0,
              "flux_density": [
                0,
                0.001
              ],
              "mu_r_abs": [
                2467.2465908570102,
                2467.2465908570102
              ],
              "mu_phi_deg": [
                0.9522000000000049,
                0.9522000000000049
              ]
            },
            {
              "temperature": 25,
              "frequency": 299409.0,
              "flux_density": [
                0,
                0.001
              ],
              "mu_r_abs": [
                2511.576605376879,
                2511.576605376879
              ],
              "mu_phi_deg": [
                1.4921999999999973,
                1.4921999999999973
              ]
            },
            {
              "temperature": 25,
              "frequency": 399366.0,
              "flux_density": [
                0,
                0.001
              ],
              "mu_r_abs": [
                2567.8725721555884,
                2567.8725721555884
              ],
              "mu_phi_deg": [
                2.444700000000001,
                2.444700000000001
              ]
            },
            {
              "temperature": 25,
              "frequency": 474718.0,
              "flux_density": [
                0,
                0.001
              ],
              "mu_r_abs": [
                2609.275287437992,
                2609.275287437992
              ],
              "mu_phi_deg": [
                3.5882000000000036,
                3.5882000000000036
              ]
            },
            {
              "temperature": 25,
              "frequency": 597752.0,
              "flux_density": [
                0,
                0.001
              ],
              "mu_r_abs": [
                2658.989672591471,
                2658.989672591471
              ],
              "mu_phi_deg": [
                6.004800000000009,
                6.004800000000009
              ]
            },
            {
              "temperature": 25,
              "frequency": 670755.0,
              "flux_density": [
                0,
                0.001
              ],
              "mu_r_abs": [
                2681.443336779807,
                2681.443336779807
              ],
              "mu_phi_deg": [
                7.619899999999998,
                7.619899999999998
              ]
            },
            {
              "temperature": 25,
              "frequency": 797312.0,
              "flux_density": [
                0,
                0.001
              ],
              "mu_r_abs": [
                2701.1891968593127,
                2701.1891968593127
              ],
              "mu_phi_deg": [
                11.018900000000004,
                11.018900000000004
              ]
            },
            {
              "temperature": 25,
              "frequency": 894687.0,
              "flux_density": [
                0,
                0.001
              ],
              "mu_r_abs": [
                2723.491034460849,
                2723.491034460849
              ],
              "mu_phi_deg": [
                12.578900000000015,
                12.578900000000015
              ]
            },
            {
              "temperature": 25,
              "frequency": 947748.0,
              "flux_density": [
                0,
                0.001
              ],
              "mu_r_abs": [
                2735.507760867127,
                2735.507760867127
              ],
              "mu_phi_deg": [
                13.892700000000005,
                13.892700000000005
              ]
            },
            {
              "temperature": 25,
              "frequency": 1063500.0,
              "flux_density": [
                0,
                0.001
              ],
              "mu_r_abs": [
                2754.9449936900787,
                2754.9449936900787
              ],
              "mu_phi_deg": [
                16.981600000000007,
                16.981600000000007
              ]
            },
            {
              "temperature": 25,
              "frequency": 1193380.0,
              "flux_density": [
                0,
                0.001
              ],
              "mu_r_abs": [
                2754.495237624478,
                2754.495237624478
              ],
              "mu_phi_deg": [
                20.624199999999995,
                20.624199999999995
              ]
            }
          ]
        }
      },
      "complex_permittivity": {
        "LEA_MTB_small_signal": {
          "data_type": "complex_permittivity_data",
          "name": "LEA_MTB_small_signal",
          "company": "Paderborn University",
          "date": "2023-08-23",
          "test_setup": {
            "name": "LEA_MTB_small_signal",
            "Probe": "C_25.0x2.0x15.0",
            "Measurement_Method": "Impedance Analyzer",
            "Equipment": "Wayne_Kerr_6500B",
            "comment": ""
          },
          "measurement_data": [
            {
              "temperature": 30,
              "frequencies": [
                49657.1,
                99641.2,
                199939.0,
                299500.0,
                397759.0,
                497400.0,
                595828.0,
                695558.0,
                798138.0,
                892526.0,
                998075.0,
                1097080.0,
                1195580.0
              ],
              "epsilon_r": [
                146336.9971399909,
                119898.91241233397,
                100367.22522026363,
                91021.79405946501,
                85181.28126031686,
                81010.23422879018,
                77855.62479985878,
                75362.95196873262,
                73330.21484846534,
                71814.58114700876,
                70422.10417748753,
                69395.84014435846,
                68503.0142200675
              ],
              "epsilon_phi_deg": [
                32.79429999999999,
                28.22160000000001,
                25.488899999999997,
                24.432400000000015,
                23.809200000000008,
                23.379500000000007,
                23.05570000000001,
                22.817299999999996,
                22.647800000000025,
                22.5555,
                22.518700000000013,
                22.618100000000023,
                22.712900000000012
              ]
            },
            {
              "temperature": 45,
              "frequencies": [
                49657.1,
                99641.2,
                199939.0,
                299500.0,
                397759.0,
                497400.0,
                595828.0,
                695558.0,
                798138.0,
                892526.0,
                998075.0,
                1097080.0,
                1195580.0
              ],
              "epsilon_r": [
                159235.88230795282,
                127492.67119686793,
                105277.28159928678,
                95037.35546387144,
                88786.10024381457,
                84376.38728895494,
                81086.61753446386,
                78515.54102269573,
                76427.23644117586,
                74863.33771008735,
                73418.37614539296,
                72342.41797745542,
                71416.29834047481
              ],
              "epsilon_phi_deg": [
                36.4863,
                30.7097,
                26.99049999999998,
                25.47660000000003,
                24.605900000000005,
                24.025899999999986,
                23.615799999999993,
                23.327400000000004,
                23.14530000000001,
                23.06050000000002,
                23.043099999999995,
                23.141999999999985,
                23.253300000000003
              ]
            },
            {
              "temperature": 60,
              "frequencies": [
                49657.1,
                99641.2,
                199939.0,
                299500.0,
                397759.0,
                497400.0,
                595828.0,
                695558.0,
                798138.0,
                892526.0,
                998075.0,
                1097080.0,
                1195580.0
              ],
              "epsilon_r": [
                176336.41184689093,
                136627.08556195023,
                110769.28745945239,
                99562.11799570257,
                92970.17200755369,
                88446.6586148229,
                85156.16917519766,
