Repository: upb-lea/materialdatabase

Material database for power electronic usage
===============================================

The materialdatabase mainly contains complex magnetic and dielectric data of soft-magnetic ferrite materials under sinusoidal excitation.
Typical target applications of the provided material data are magnetic components in power electronic converters operated at switching frequencies reaching from 100 kHz to 3 MHz.
The database allows to compare materials and measurement setups, to work with fit functions (e.g., Steinmetz), and features data export as interpolation grids.
FEM solvers like Comsol can directly import these interpolation grids and incorporate the data in frequency-domain simulations.

File: materialdatabase/data/material_data_base.json (part 8 of 8)
      "b_h_curve": [
        {
          "temperature": 25,
          "magnetic_field_strength": [
                82637.43703584664,
                80606.12576486256,
                79096.42861181316,
                77712.18252619728,
                76693.16012564921,
                75795.05110902505
              ],
              "epsilon_phi_deg": [
                41.3014,
                33.8913,
                28.656700000000004,
                26.384700000000006,
                25.070400000000017,
                24.216300000000004,
                23.64109999999999,
                23.268600000000003,
                23.04510000000002,
                22.959400000000016,
                22.961499999999994,
                23.100399999999997,
                23.2518
              ]
            },
            {
              "temperature": 75,
              "frequencies": [
                49657.1,
                99641.2,
                199939.0,
                299500.0,
                397759.0,
                497400.0,
                595828.0,
                695558.0,
                798138.0,
                892526.0,
                998075.0,
                1097080.0,
                1195580.0
              ],
              "epsilon_r": [
                198198.55842655932,
                148941.7973608258,
                119033.64563663349,
                106689.37382050959,
                99600.94597864692,
                94806.761749762,
                91380.15870129148,
                88774.9376554221,
                86683.38831414153,
                85139.64930574504,
                83711.09498092136,
                82677.32724657784,
                81777.20739304661
              ],
              "epsilon_phi_deg": [
                45.6211,
                36.6829,
                30.0958,
                27.252000000000013,
                25.642399999999995,
                24.61819999999999,
                23.955700000000014,
                23.544000000000022,
                23.314800000000005,
                23.23269999999998,
                23.2593,
                23.4327,
                23.608399999999996
              ]
            }
          ]
        }
      }
    }
  },
  "3F46": {
    "Manufacturer": "Ferroxcube",
    "manufacturer_datasheet": {},
    "measurements": {
      "complex_permeability": {
        "datasheet": {
          "data_type": "complex_permeability_data",
          "name": "datasheet",
          "company": "Ferroxcube",
          "date": "2016-03-03 00:00:00",
          "test_setup": {
            "name": "datasheet",
            "Toroid": "R_14x9x5",
            "Measurement_Method": "datasheet",
            "Equipment": "datasheet",
            "comment": ""
          },
          "measurement_data": [
            {
              "temperature": 100,
              "frequency": 1000000.0,
              "flux_density": [
                0.0,
                0.01,
                0.012,
                0.014,
                0.016,
                0.018,
                0.02,
                0.022,
                0.024,
                0.026,
                0.028,
                0.03,
                0.032,
                0.034,
                0.036,
                0.038,
                0.04,
                0.042,
                0.044,
                0.046,
                0.048
              ],
              "mu_r_abs": [
                851.175,
                872.37,
                876.56,
                880.412,
                882.946,
                885.145,
                886.846,
                886.615,
                885.394,
                886.865,
                889.868,
                891.63,
                892.021,
                894.671,
                898.891,
                902.71,
                905.321,
                907.359,
                909.623,
                912.695,
                916.083
              ],
              "mu_phi_deg": [
                0.839,
                0.814,
                0.81,
                0.806,
                0.79,
                0.782,
                0.765,
                0.753,
                0.762,
                0.772,
                0.785,
                0.807,
                0.843,
                0.883,
                0.929,
                0.974,
                1.014,
                1.059,
                1.136,
                1.202,
                1.257
              ]
            },
            {
              "temperature": 100,
              "frequency": 2000000.0,
              "flux_density": [
                0.0,
                0.01,
                0.012,
                0.014,
                0.016,
                0.018,
                0.02,
                0.022,
                0.024,
                0.026,
                0.028,
                0.03,
                0.032,
                0.034,
                0.036,
                0.038,
                0.04,
                0.042,
                0.044,
                0.046,
                0.049
              ],
              "mu_r_abs": [
                922.977,
                933.504,
                935.638,
                937.412,
                938.826,
                939.95,
                941.09,
                942.253,
                942.924,
                946.429,
                949.21,
                951.309,
                954.032,
                957.547,
                961.974,
                966.873,
                971.199,
                974.167,
                977.35,
                981.268,
                985.523
              ],
              "mu_phi_deg": [
                0.563,
                0.901,
                0.97,
                1.014,
                1.047,
                1.096,
                1.145,
                1.176,
                1.233,
                1.311,
                1.392,
                1.489,
                1.62,
                1.714,
                1.846,
                1.957,
                2.07,
                2.213,
                2.34,
                2.469,
                2.597
              ]
            },
            {
              "temperature": 100,
              "frequency": 3000000.0,
              "flux_density": [
                0.0,
                0.01,
                0.011,
                0.012,
                0.013,
                0.014,
                0.015,
                0.016,
                0.017,
                0.018,
                0.02,
                0.021,
                0.022,
                0.023,
                0.024,
                0.025,
                0.026,
                0.027,
                0.028,
                0.029,
                0.03
              ],
              "mu_r_abs": [
                994.778,
                994.778,
                994.778,
                994.778,
                994.778,
                994.778,
                994.778,
                994.778,
                994.778,
                994.944,
                995.478,
                996.146,
                997.211,
                998.277,
                999.926,
                1001.731,
                1004.205,
                1006.678,
                1008.453,
                1009.617,
                1010.78
              ],
              "mu_phi_deg": [
                3.107,
                3.711,
                3.774,
                3.834,
                3.829,
                3.837,
                3.831,
                3.851,
                3.832,
                3.825,
                3.844,
                3.871,
                3.922,
                3.972,
                4.027,
                4.08,
                4.126,
                4.172,
                4.207,
                4.233,
                4.26
              ]
            }
          ]
        }
      },
      "complex_permittivity": {
        "LEA_MTB_small_signal": {
          "data_type": "complex_permittivity_data",
          "name": "LEA_MTB_small_signal",
          "company": "Paderborn University",
          "date": "2024-01-17",
          "test_setup": {
            "name": "LEA_MTB_small_signal",
            "Probe": "C_25.16x2.04x15.55",
            "Measurement_Method": "Impedance Analyzer",
            "Equipment": "Wayne_Kerr_6500B",
            "comment": ""
          },
          "measurement_data": [
            {
              "temperature": 25,
              "frequencies": [
                49582.9,
                99894.2,
                198399.0,
                296055.0,
                399712.0,
                495305.0,
                596459.0,
                698027.0,
                793866.0,
                890049.0,
                997885.0,
                1087250.0,
                1184620.0,
                1489060.0,
                1981890.0,
                2491230.0,
                2957420.0
              ],
              "epsilon_r": [
                96128.8733055959,
                70488.31215928544,
                55132.89377882187,
                48787.70385058959,
                44935.87487692721,
                42546.993703633336,
                40674.4873855684,
                39214.726614304585,
                38144.322863436435,
                37253.59063589451,
                36392.41337265075,
                35819.69630624224,
                35260.70083738795,
                33914.78363372777,
                32479.630621063123,
                31603.35265052235,
                31078.26022233501
              ],
              "epsilon_phi_deg": [
                48.09500000000001,
                39.175799999999995,
                32.17810000000001,
                28.72320000000002,
                26.3743,
                24.830899999999996,
                23.538700000000006,
                22.525699999999993,
                21.740500000000004,
                21.08849999999999,
                20.430200000000028,
                19.966499999999996,
                19.530399999999993,
                18.446099999999998,
                17.379900000000013,
                16.69549999999999,
                16.389299999999995
              ]
            }
          ]
        }
      }
    }
  }
}
