Repository: upb-lea/materialdatabase

Material database for power electronic usage
===============================================

The materialdatabase mainly contains complex magnetic and dielectric data of soft-magnetic ferrite materials under sinusoidal excitation.
Typical target applications of the provided material data are magnetic components in power electronic converters operated at switching frequencies reaching from 100 kHz to 3 MHz.
The database allows to compare materials and measurement setups, to work with fit functions (e.g., Steinmetz), and features data export as interpolation grids.
FEM solvers like Comsol can directly import these interpolation grids and incorporate the data in frequency-domain simulations.
The amplitude-dependency of the complex permeability is then typically modeled via local linearization (e.g., based on Newton iterations).
The open-source FEM Magnetics Toolbox (`FEMMT <https://github.com/upb-lea/FEM_Magnetics_Toolbox>`__) automatically allows to import material data from this database.

Overview
-------------------

..
    Key features
    ~~~~~~~~~~~~~~~~~
..

* Measurement data is stored in a .csv-files for each combination of material and measurement setup.
* Data sources:
    * Complex Permeability:
        * Datasheet:
            Data based on datasheet or manufacturer design tool data (e.g., `TDK MDT <https://www.tdk-electronics.tdk.com/de/194550/design-support/tools-fuer-entwickler/ferrite-magnetic>`__ ). The complex permeability is computed from the given loss density and amplitude permeability.
        * MagNet:
            Data from the `MagNet <https://mag-net.princeton.edu/>`__ project. The time series data of the sinusoidal measurements is simplified to complex permeability assuming perfectly elliptical hysteresis. For the MagNet data, also DC bias is provided.
        * LEA MTB (LEA Material Test Bench):
            Data from measurements at the department of Power Electronics and Electrical Drives at Paderborn University. The measurements are taken with a setup employing the `capacitive compensated two-winding method <https://ieeexplore.ieee.org/document/6648460>`__.
    * Complex Permittivity:
        * LEA MTB (LEA Material Test Bench):
            Measurements at the department of Power Electronics and Electrical Drives at Paderborn University. The dielectric measurements are taken with a Wayne Kerr 6515B impedance analyzer on thin silver-plated cuboidal cores.
* The database currently contains the ferrite materials listed in the following table:

|material_overview|

Example Data
------------------------------------
The data is stored in .csv files:

|material_data|

Example Code
------------------------------------

Material properties can be loaded as follows:
::
    mdb_data = mdb.Data()
    material_name = mdb.Material.N95

    permeability = mdb_data.get_complex_permeability(material=material_name,
                                                     data_source=mdb.DataSource.LEA_MTB,
                                                     pv_fit_function=mdb.FitFunction.enhancedSteinmetz)
    print(f"Exemplary complex permeability data: \n {permeability.measurement_data.head()} \n")

    permittivity = mdb_data.get_complex_permittivity(material=material_name,
                                                     data_source=mdb.DataSource.LEA_MTB)
    print(f"Exemplary complex permittivity data: \n {permittivity.measurement_data.head()} \n ")


Output:
::
    Exemplary complex permeability data:
                probe        f       T         b      mu_real     mu_imag  h_offset
    0  R29.5x19x14.9  59629.0  30.145  0.040125  3955.516035  333.486173         0
    1  R29.5x19x14.9  58929.0  30.154  0.049834  4050.789996  380.241871         0
    2  R29.5x19x14.9  58329.0  30.154  0.058502  4138.476021  424.009115         0
    3  R29.5x19x14.9  57929.0  30.147  0.066572  4239.539939  458.079275         0
    4  R29.5x19x14.9  57529.0  30.158  0.074332  4303.405675  488.755116         0

    Exemplary complex permittivity data:
       probe         f   T      eps_real      eps_imag
    0   LE2  107760.0  28  95567.710843  36977.344836
    1   LE2  121546.0  28  93791.671181  35002.540113
    2   LE2  137096.0  28  92085.767038  33189.049457
    3   LE2  154635.0  28  90442.389511  31563.885192
    4   LE2  174418.0  28  88863.933437  30088.808585

Adding a Fit Function
------------------------------------

New magnetic loss fit functions are added in two places:

1. Add the model function to ``materialdatabase/processing/utils/empirical/permeability.py``.
   The function must accept the input tuple ``(f, T, b)`` followed by its fit parameters and return the modeled loss density.
   For example:

   .. code-block:: python

       def temperature_enhanced_steinmetz_qT(
               fTb, alpha, beta, k_b, k_f, k_alpha2, c_0, c_1, c_2):
           f, T, b = fTb
           temperature_factor = c_0 - c_1 * T + c_2 * T ** 2

File: materialdatabase/function_tests/material_data_base.json (part 1 of 4)
{"N95": {"Manufacturer": "Epcos", "manufacturer_datasheet": {"initial_permeability": 3000, "resistivity": 6, "max_flux_density": 0.525, "volumetric_mass_density": 4900, "b_h_curve": [{"temperature": 25, "h": [-13.40996169, -13.40996169, -10.72796935, -5.363984674, 2.681992337, 2.681992337, 8.045977011, 8.045977011, 13.40996169, 13.40996169, 18.77394636, 24.13793103, 29.50191571, 40.22988506, 45.59386973, 50.95785441, 67.04980843, 93.8697318, 152.8735632, 206.51341, 286.9731801, 351.3409962, 453.256705, 1217.624521, 1155.938697, 1064.750958, 973.5632184, 812.6436782, 689.2720307, 619.5402299, 485.440613, 410.3448276, 335.2490421, 254.789272, 201.1494253, 163.6015326, 128.7356322, 109.9616858, 93.8697318, 83.14176245, 67.04980843, 56.32183908, 45.59386973, 34.86590038, 34.86590038], "b": [0, 0.00931877, 0.037589517, 0.06900012, 0.100409219, 0.123969429, 0.156950713, 0.182081603, 0.205638804, 0.238623097, 0.263750978, 0.298302943, 0.328142866, 0.348555696, 0.372112896, 0.405094181, 0.427074683, 0.450619847, 0.477288319, 0.492965036, 0.505485346, 0.511731961, 0.514816152, 0.526952819, 0.527772763, 0.526253235, 0.526304387, 0.524823975, 0.522537161, 0.521005597, 0.516368779, 0.510128182, 0.503887585, 0.491367274, 0.477261238, 0.461575495, 0.439605524, 0.411343805, 0.386221941, 0.346960944, 0.27000662, 0.193049287, 0.10509719, 0.046988024, 0]}, {"temperature": 100, "h": [-5.293005671, -2.646502836, 2.646502836, 10.58601134, 18.52551985, 29.11153119, 44.9905482, 50.28355388, 66.16257089, 124.3856333, 193.194707, 314.9338374, 452.5519849, 584.8771267, 801.8903592, 976.5595463, 1214.744802, 1093.005671, 886.5784499, 685.4442344, 500.1890359, 256.710775, 140.2646503, 97.92060491, 82.0415879, 71.45557656, 60.86956522, 50.28355388, 42.34404537, 39.69754253, 34.40453686], "b": [0.001346973, 0.03549669, 0.077405439, 0.13638758, 0.196922114, 0.237272601, 0.300903117, 0.338154687, 0.366080158, 0.387749103, 0.398539557, 0.403061746, 0.406790131, 0.408971992, 0.41028375, 0.412418657, 0.414483135, 0.413065732, 0.411742236, 0.410412871, 0.407513505, 0.40002152, 0.379969529, 0.35517819, 0.319490752, 0.258959153, 0.207741913, 0.141000741, 0.080466207, 0.03700213, 0.000526757]}], "relative_core_loss_flux_density": [{"frequency": 100000, "temperature": 25, "b": [0.024467824, 0.028887171, 0.032350722, 0.037434116, 0.041817032, 0.047021785, 0.053169017, 0.059788414, 0.067679287, 0.076381541, 0.087107996, 0.098564528, 0.113649352, 0.125766119, 0.142357602, 0.161967288, 0.179037162, 0.199083607], "power_loss": [3563.596331, 5221.403546, 6667.843131, 9227.205619, 12117.61553, 15924.84838, 20644.17247, 27871.04966, 37147.59693, 48237.05643, 64884.12794, 84376.13191, 114273.359, 148942.2541, 200521.1559, 268885.6297, 343675.5209, 438540.943]}, {"frequency": 100000, "temperature": 100, "b": [0.025470858, 0.031815644, 0.035137943, 0.039350375, 0.04476094, 0.049131158, 0.054467934, 0.060642722, 0.06762918, 0.075132317, 0.083265596, 0.092114781, 0.10182301, 0.112918415, 0.125743326, 0.13082097, 0.154759589, 0.171379154, 0.187514626], "power_loss": [1712.226211, 2897.849973, 3639.444888, 4646.931253, 6346.159135, 8311.091722, 10872.77359, 14869.34384, 19659.26295, 27364.3228, 37710.03805, 50471.0948, 66300.71759, 89509.11607, 116364.2549, 150395.629, 204601.6448, 278945.241, 350915.1163]}], "relative_core_loss_temperature": [{"frequency": 100000, "b": 0.2, "temperature": [25.51471698, 34.20075472, 40.28679245, 46.37283019, 52.45886792, 58.54490566, 64.6309434, 70.71698113, 76.80301887, 82.8890566, 88.97509434, 95.06113208, 101.1471698, 107.2332075, 113.3192453, 119.405283, 125.4913208, 131.5773585, 139.3735849], "power_loss": [435362.9392, 409447.3527, 399530.9179, 388740.3212, 380602.153, 365822.246, 355643.1731, 347656.6285, 341545.4594, 337741.2422, 334915.912, 335855.0528, 340378.5357, 348414.6225, 360769.757, 381337.0494, 396682.0686, 415336.5993, 451070.1118]}, {"frequency": 100000, "b": 0.1, "temperature": [25.57584906, 32.46188679, 38.54792453, 44.63396226, 50.72, 56.80603774, 62.89207547, 68.97811321, 75.06415094, 81.15018868, 87.23622642, 93.32226415, 99.40830189, 105.4943396, 111.5803774, 117.6664151, 123.7524528, 129.8384906, 135.9245283, 139.5471698], "power_loss": [88362.93219, 83543.82976, 79908.7796, 75201.31412, 70691.46205, 68190.27176, 64634.37738, 60181.56123, 58211.03396, 56300.73958, 53825.07415, 50260.56486, 50182.43738, 50291.8499, 50391.04773, 52497.12803, 56577.21685, 59381.77441, 62685.13032, 67007.96212]}, {"frequency": 100000, "b": 0.05, "temperature": [25.62490566, 33.9109434, 39.99698113, 46.08301887, 52.1690566, 58.25509434, 64.34113208, 70.42716981, 76.51320755, 82.59924528, 88.68528302, 94.77132075, 100.8573585, 106.9433962, 113.029434, 119.1154717, 125.2015094, 131.2875472, 139.2286792], "power_loss": [18108.35478, 16014.59855, 14931.84361, 14057.22561, 13196.83213, 12342.93087, 11501.26016, 10556.47938, 9984.322838, 9395.992257, 8980.961276, 8535.790805, 8171.03423, 8382.280008, 8283.577269, 8450.001322, 8784.743938, 9180.609177, 10177.39043]}, {"frequency": 100000, "b": 0.025, "temperature": [25.42490566, 33.9109434, 39.99698113, 46.08301887, 52.1690566, 58.25509434, 64.34113208, 70.42716981, 76.51320755, 82.59924528, 88.68528302, 94.77132075, 100.8573585, 106.9433962, 113.029434, 119.1154717, 125.2015094, 131.2875472, 139.8286792], "power_loss": [3472.341327, 3072.370285, 2903.228454, 2714.699216, 2525.964738, 2331.125249, 2117.447601, 1971.830397, 1811.261019, 1677.28057, 1581.985997, 1521.641304, 1498.152936, 1504.692889, 1519.748759, 1544.53652, 1617.321469, 1747.59954, 1962.385269]}], "relative_core_loss_frequency": [{"temperature": 25, "b": 0.025, "frequency": [100304.7902, 124572.0193, 148246.3387, 182114.5329, 211115.5797, 260192.2283, 311006.2943, 369162.5821, 430792.7627, 492135.2982, 566007.9264, 632935.6578, 765505.011, 896672.254, 989582.6013], "power_loss": [3496.599839, 4783.018659, 6142.189949, 8219.965172, 10160.42112, 13435.47144, 18945.09727, 26237.99014, 35792.01286, 48456.06036, 68360.72187, 92166.96923, 148011.7977, 206465.1045, 253173.5471]}, {"temperature": 25, "b": 0.05, "frequency": [16023.21509, 19152.45809, 22892.82449, 27363.66323, 32707.63141, 39095.24626, 46730.32605, 55856.4936, 66764.94989, 79803.76581, 95388.9885, 114017.9168, 136284.969, 162900.6503, 194714.223, 232740.8061, 265974.4806, 308389.7694, 366640.9015, 444046.9265, 488897.5701, 576381.3779, 697954.5283, 823520.4046, 972665.5554], "power_loss": [1932.691382, 2340.908677, 2959.008234, 3677.052752, 4437.574408, 5452.225289, 6756.560148, 8367.614646, 10522.93841, 13562.23481, 17290.86306, 21797.96473, 28396.17788, 35747.72391, 45232.6455, 58267.91735, 74120.64838, 97320.17976, 137651.1294, 200804.3332, 246575.5566, 344927.7701, 509144.8364, 679347.0062, 1060564.078]}, {"temperature": 25, "b": 0.1, "frequency": [15669.86682, 18730.1029, 22387.98573, 26760.23233, 31850.28454, 38233.10731, 45699.81626, 54624.73109, 65292.63116, 78043.91158, 93285.44473, 111503.5628, 131801.825, 155795.2109, 171282.3535, 216887.6513, 259244.5791, 314654.6332, 370390.1255, 422849.1783, 464608.9903, 552257.189, 686325.658], "power_loss": [9379.341059, 11227.20689, 14119.74278, 17805.09407, 21027.60488, 27357.34358, 33732.56152, 42423.01845, 52073.74109, 65907.09088, 84288.54567, 106424.9213, 135745.6032, 169415.8266, 202141.0524, 272738.4084, 365648.1318, 515359.4767, 690070.915, 871290.2843, 1065471.875, 1511349.92, 2355762.568]}, {"temperature": 25, "b": 0.2, "frequency": [14820.21186, 17714.51516, 21174.05946, 25309.23314, 30251.98278, 36160.02338, 43221.8708, 51662.85694, 61752.31979, 73812.19749, 88227.30088, 105077.8708, 126052.8616, 146508.4503, 180095.3193, 215266.9134, 257307.3202, 295787.1989], "power_loss": [42737.1919, 52916.08654, 66302.94648, 80086.36589, 95932.28198, 118001.7067, 148214.8393, 187715.6938, 237582.2253, 300409.4314, 387034.9429, 483618.6692, 631183.6506, 801471.2749, 1111294.388, 1459407.358, 1828013.948, 2110512.853]}, {"temperature": 25, "b": 0.3, "frequency": [14790.55031, 18940.10324, 22638.99795, 27060.26581, 32344.98219, 38661.7737, 43135.36545, 49343.46596], "power_loss": [105384.9325, 141726.8759, 168131.7153, 214950.3027, 272177.0451, 344203.5768, 385894.2992, 466786.7202]}, {"temperature": 100, "b": 0.025, "frequency": [99888.2175, 128895.2955, 153211.3133, 181001.1799, 220513.4299, 248843.1017, 296417.6749, 374460.2681, 318019.3428, 443575.5643, 512542.503, 574234.1323, 634699.7579, 728036.9647, 839169.9802, 980354.7917], "power_loss": [1568.685264, 2650.541686, 3963.571389, 5865.54482, 8777.185682, 12368.3948, 17716.52729, 30506.28441, 20995.30809, 44071.65778, 62946.01142, 84424.75265, 113830.6664, 160598.9534, 219177.5295, 292701.0097]}, {"temperature": 100, "b": 0.05, "frequency": [15164.52445, 17714.51516, 21056.34749, 25450.72016, 32344.98219, 38661.7737, 47285.82996, 55237.17899, 66024.68665, 80302.72776, 95850.7864, 110267.2556, 132136.2322, 157541.9737, 186221.1316, 220121.083, 241859.8389, 274388.6385, 322067.7378, 370405.8438, 429384.6244, 503477.1658, 590935.8253, 684952.0284, 810543.9137, 973394.8884], "power_loss": [719.348377, 880.7638741, 1073.530017, 1340.857826, 1824.693861, 2215.872905, 2939.874312, 3593.769886, 4660.227337, 5996.400729, 7927.939227, 9791.199767, 13772.08035, 19463.44131, 27162.78395, 36862.66788, 46864.15493, 62369.79335, 90150.88394, 123394.2507, 183142.1179, 256217.6931, 372804.3833, 567864.8805, 808824.9889, 1253180.416]}, {"temperature": 100, "b": 0.1, "frequency": [719.348377, 880.7638741, 1073.530017, 1340.857826, 1824.693861, 2215.872905, 2939.874312, 3593.769886, 4660.227337, 5996.400729, 7927.939227, 9791.199767, 13772.08035, 19463.44131, 27162.78395, 36862.66788, 46864.15493, 62369.79335, 90150.88394, 123394.2507, 183142.1179, 256217.6931, 372804.3833, 567864.8805], "power_loss": [5043.309438, 5908.682743, 7267.533338, 8822.978318, 10748.74212, 14018.26095, 16729.59062, 20160.83489, 26407.45611, 33275.06927, 43846.72179, 59957.95164, 81743.13725, 112610.5567, 150506.2734, 207628.3645, 304691.7113, 440994.6389, 626448.8679, 842515.9546, 1241033.477, 1770169.645, 2539495.134, 3649714.17]}, {"temperature": 100, "b": 0.2, "frequency": [14986.37483, 17913.12881, 21411.46124, 25592.99814, 30591.16547, 36565.44653, 43706.47078, 51662.85694, 64881.40843, 76322.86613, 91201.52563, 106694.0323, 121589.5726, 144619.0286, 172239.8787, 217663.6142, 245959.3452, 276852.9241, 299103.5401], "power_loss": [32764.27245, 41026.47272, 50694.97889, 61841.51899, 74579.68636, 89463.51387, 114782.2916, 141007.6765, 186546.9921, 237585.8181, 293770.8431, 394469.3399, 486996.3315, 653806.2104, 911344.9578, 1376039.902, 1992982.866, 2828141.542, 3428229.286]}, {"temperature": 100, "b": 0.3, "frequency": [14986.37483, 17913.12881, 20846.11255, 25488.58343, 30591.16547, 36801.40894, 44054.09, 50523.57365], "power_loss": [93672.62547, 115731.6134, 136147.3609, 176394.4713, 222364.6088, 281416.5178, 356635.6438, 410845.2126]}], "permeability_data": [{"frequency": 100000, "temperature": 25, "b": [0, 0.025, 0.05, 0.1, 0.2, 0.3, 0.4, 1], "mu_real": [3000, 2993, 2986, 2978, 2966, 2973, 1, 1], "mu_imag": [1, 202, 288, 360, 450, 520, 520, 520]}, {"frequency": 100000, "temperature": 100, "b": [0, 0.025, 0.05, 0.1, 0.2, 0.3, 0.4, 1], "mu_real": [3000, 2998, 2997, 2995, 2978, 2973, 1, 1], "mu_imag": [1, 115, 130, 180, 360, 400, 400, 400]}, {"frequency": 200000, "temperature": 25, "b": [0, 0.025, 0.05, 0.1, 0.2, 0.3, 0.4, 1], "mu_real": [3000, 2989, 2978, 2969, 2951, 2939, 1, 1], "mu_imag": [1, 259, 360, 432, 540, 600, 600, 600]}, {"frequency": 200000, "temperature": 100, "b": [0, 0.025, 0.05, 0.1, 0.2, 0.3, 0.4, 1], "mu_real": [3000, 2995.64, 2994.83, 2989.3, 2971.41, 2931.75, 1, 1], "mu_imag": [1, 161.6, 175.92, 253.05, 413.19, 636.25, 636.25, 636.25]}, {"frequency": 300000, "temperature": 25, "b": [0, 0.025, 0.05, 0.1, 0.2, 0.3, 0.4, 1], "mu_real": [3000, 2988, 2980.14, 2966.38, 2952.34, 2963.04, 1, 1], "mu_imag": [1, 268, 344.6, 447.85, 532.61, 469.45, 469.45, 469.45]}, {"frequency": 300000, "temperature": 100, "b": [0, 0.025, 0.05, 0.1, 0.2, 0.3, 0.4, 1], "mu_real": [3000, 2987, 2986.09, 2975.32, 2888.86, 2969.86, 1, 1], "mu_imag": [1, 278.95, 288.55, 384, 809.34, 424.16, 424.16, 424.16]}]}, "measurements": {"complex_permeability": {"LEA_LK": {"data_type": "complex_permeability_data", "name": "LEA_LK", "company": "Paderborn University", "date": "xx.xx.xxxx", "test_setup_name": "Setup_LEA_LK", "test_setup_description": {"Toroid": "R24x28x5 Toroid", "Measurement_Method": "Electrical, Calorimetric", "Scope": "LeCroy", "Calorimetric": "Yes", "comment": ""}, "permeability_data": [{"temperature": 30, "frequency": 300000, "b": [0.030594, 0.036927, 0.039828, 0.042145, 0.045301, 0.051149, 0.056964, 0.063382, 0.070258, 0.076334, 0.081605, 0.085773, 0.092728, 0.096173, 0.10393, 0.1044, 0.10663, 0.11184, 0.11372, 0.11687, 0.12095, 0.12675, 0.12862, 0.13317, 0.13972, 0.15092, 0.15268, 0.15826, 0.16397, 0.16779, 0.17546, 0.17923, 0.18576, 0.18958, 0.19649, 0.21091, 0.21895, 0.22622, 0.23579, 0.24432], "mu_phi_deg": [8.3857, 9.3597, 9.6308, 10.05, 10.462, 10.625, 12.105, 12.637, 13.648, 14.692, 15.169, 15.224, 16.766, 16.695, 16.858, 16.855, 16.831, 17.902, 18.204, 18.211, 19.096, 19.178, 18.921, 19.556, 20.463, 21.583, 21.912, 22.24, 22.931, 22.907, 23.642, 24.031, 24.465, 24.802, 25.057, 25.873, 26.991, 26.95, 28.176, 28.748], "mu_r": [[0.030594, 0.036927, 0.039828, 0.042145, 0.045301, 0.051149, 0.056964, 0.063382, 0.070258, 0.076334, 0.081605, 0.085773, 0.092728, 0.096173, 0.10393, 0.1044, 0.10663, 0.11184, 0.11372, 0.11687, 0.12095, 0.12675, 0.12862, 0.13317, 0.13972, 0.15092, 0.15268, 0.15826, 0.16397, 0.16779, 0.17546, 0.17923, 0.18576, 0.18958, 0.19649, 0.21091, 0.21895, 0.22622, 0.23579, 0.24432], [2860.9, 2969.2, 2963.4, 3035, 3061.4, 2932.2, 3197.7, 3163.5, 3250.3, 3351.9, 3338.3, 3264.9, 3451.5, 3370.1, 3374.9, 3369.6, 3326.8, 3446.7, 3472.3, 3422.3, 3522.6, 3448.8, 3375.8, 3428.8, 3494.5, 3541.4, 3572.2, 3557.1, 3597.4, 3551.2, 3576.1, 3592.6, 3586.5, 3593.8, 3558.7, 3527, 3590, 3512, 3564.1, 3541.7]]}, {"temperature": 30, "frequency": 100000, "b": [0.030469, 0.033157, 0.039973, 0.060137, 0.055713, 0.059741, 0.066848, 0.067764, 0.10078, 0.10067, 0.089765, 0.085978, 0.086904, 0.1026, 0.10212, 0.1116, 0.12388, 0.12557, 0.13563, 0.13562, 0.13562, 0.1356, 0.1365, 0.13829, 0.14266, 0.14514, 0.15872, 0.16119, 0.16117, 0.16161, 0.167, 0.17393, 0.18164, 0.19727, 0.20538, 0.21032, 0.21375, 0.22474, 0.23099, 0.23683, 0.24338], "mu_r": [[0.030594, 0.036927, 0.039828, 0.042145, 0.045301, 0.051149, 0.056964, 0.063382, 0.070258, 0.076334, 0.081605, 0.085773, 0.092728, 0.096173, 0.10393, 0.1044, 0.10663, 0.11184, 0.11372, 0.11687, 0.12095, 0.12675, 0.12862, 0.13317, 0.13972, 0.15092, 0.15268, 0.15826, 0.16397, 0.16779, 0.17546, 0.17923, 0.18576, 0.18958, 0.19649, 0.21091, 0.21895, 0.22622, 0.23579, 0.24432], [2860.9, 2969.2, 2963.4, 3035, 3061.4, 2932.2, 3197.7, 3163.5, 3250.3, 3351.9, 3338.3, 3264.9, 3451.5, 3370.1, 3374.9, 3369.6, 3326.8, 3446.7, 3472.3, 3422.3, 3522.6, 3448.8, 3375.8, 3428.8, 3494.5, 3541.4, 3572.2, 3557.1, 3597.4, 3551.2, 3576.1, 3592.6, 3586.5, 3593.8, 3558.7, 3527, 3590, 3512, 3564.1, 3541.7]], "mu_phi_deg": [4.269, 4.7889, 4.9937, 4.8085, 5.7511, 6.065, 5.0982, 6.9664, 8.7506, 8.5877, 6.6135, 7.8184, 6.6629, 8.0585, 8.5914, 7.3628, 9.7942, 9.3691, 10.352, 10.394, 10.4, 10.266, 10.286, 10.479, 10.534, 10.826, 11.428, 11.717, 11.628, 11.619, 11.223, 12.22, 12.068, 13.233, 13.668, 13.28, 12.749, 14.345, 14.431, 14.213, 15.077]}, {"temperature": 30, "frequency": 200000, "b": [0.037253, 0.04876, 0.048708, 0.055058, 0.056718, 0.056638, 0.056649, 0.065003, 0.064776, 0.064732, 0.071327, 0.075235, 0.075265, 0.075252, 0.075638, 0.07917, 0.080149, 0.082387, 0.084813, 0.087554, 0.094792, 0.099633, 0.099598, 0.10446, 0.1049, 0.10624, 0.10685, 0.11016, 0.11167, 0.11378, 0.11502, 0.11515, 0.11934, 0.1204, 0.12239, 0.12671, 0.12733, 0.12985, 0.13244, 0.13482, 0.13916, 0.14467, 0.14702, 0.15222, 0.15863, 0.16003, 0.16644, 0.16769, 0.17134, 0.17392, 0.17701, 0.17826, 0.18032, 0.18682, 0.18954, 0.20452, 0.20768, 0.21337, 0.21489, 0.21805, 0.22272, 0.2253, 0.22887, 0.23266, 0.23711, 0.23958, 0.24383, 0.24676, 0.2485], "mu_r": [[0.030594, 0.036927, 0.039828, 0.042145, 0.045301, 0.051149, 0.056964, 0.063382, 0.070258, 0.076334, 0.081605, 0.085773, 0.092728, 0.096173, 0.10393, 0.1044, 0.10663, 0.11184, 0.11372, 0.11687, 0.12095, 0.12675, 0.12862, 0.13317, 0.13972, 0.15092, 0.15268, 0.15826, 0.16397, 0.16779, 0.17546, 0.17923, 0.18576, 0.18958, 0.19649, 0.21091, 0.21895, 0.22622, 0.23579, 0.24432], [2860.9, 2969.2, 2963.4, 3035, 3061.4, 2932.2, 3197.7, 3163.5, 3250.3, 3351.9, 3338.3, 3264.9, 3451.5, 3370.1, 3374.9, 3369.6, 3326.8, 3446.7, 3472.3, 3422.3, 3522.6, 3448.8, 3375.8, 3428.8, 3494.5, 3541.4, 3572.2, 3557.1, 3597.4, 3551.2, 3576.1, 3592.6, 3586.5, 3593.8, 3558.7, 3527, 3590, 3512, 3564.1, 3541.7]], "mu_phi_deg": [6.7005, 7.8106, 7.7795, 6.9182, 8.4056, 8.5325, 8.5087, 8.3474, 9.2874, 9.3072, 8.5016, 10.248, 10.168, 10.168, 9.9365, 10.43, 10.404, 10.793, 10.976, 11.104, 11.444, 11.931, 11.841, 12.183, 12.289, 12.423, 12.195, 12.7, 12.483, 13.003, 12.93, 13.021, 13.075, 13.391, 13.622, 13.554, 13.754, 14.205, 14.303, 14.199, 14.811, 14.913, 15.031, 15.852, 15.836, 15.884, 16.522, 16.313, 17.044, 16.64, 17.305, 17.197, 17.592, 17.703, 17.837, 18.34, 19.157, 18.898, 19.139, 19.4, 19.601, 19.721, 19.901, 20.646, 20.578, 20.273, 21.187, 21.24, 21.416]}, {"temperature": 30, "frequency": 400000, "b": [0.034261, 0.040429, 0.046834, 0.054107, 0.064256, 0.069338, 0.074675, 0.079115, 0.082396, 0.08865, 0.092845, 0.10066, 0.10929, 0.11599, 0.12731, 0.13281, 0.13777, 0.14522, 0.15339, 0.16177, 0.16993, 0.17825, 0.18811, 0.19475, 0.20748, 0.23841, 0.24836], "mu_r": [[0.030594, 0.036927, 0.039828, 0.042145, 0.045301, 0.051149, 0.056964, 0.063382, 0.070258, 0.076334, 0.081605, 0.085773, 0.092728, 0.096173, 0.10393, 0.1044, 0.10663, 0.11184, 0.11372, 0.11687, 0.12095, 0.12675, 0.12862, 0.13317, 0.13972, 0.15092, 0.15268, 0.15826, 0.16397, 0.16779, 0.17546, 0.17923, 0.18576, 0.18958, 0.19649, 0.21091, 0.21895, 0.22622, 0.23579, 0.24432], [2860.9, 2969.2, 2963.4, 3035, 3061.4, 2932.2, 3197.7, 3163.5, 3250.3, 3351.9, 3338.3, 3264.9, 3451.5, 3370.1, 3374.9, 3369.6, 3326.8, 3446.7, 3472.3, 3422.3, 3522.6, 3448.8, 3375.8, 3428.8, 3494.5, 3541.4, 3572.2, 3557.1, 3597.4, 3551.2, 3576.1, 3592.6, 3586.5, 3593.8, 3558.7, 3527, 3590, 3512, 3564.1, 3541.7]], "mu_phi_deg": [11.635, 12.776, 13.857, 15.811, 16.869, 18.089, 18.394, 19.342, 19.894, 20.683, 21.005, 22.063, 21.819, 23.051, 24.343, 24.868, 25.113, 25.829, 25.352, 26.8, 27.169, 28.037, 29.012, 28.868, 29.222, 31.93, 32.89]}, {"temperature": 30, "frequency": 500000, "b": [0.030657, 0.034304, 0.03837, 0.046874, 0.052156, 0.058325, 0.070561, 0.076489, 0.081774, 0.088791, 0.10479, 0.11021, 0.11784, 0.12208, 0.1273, 0.13256, 0.13937, 0.14672, 0.15734, 0.16524, 0.17149, 0.18103, 0.19613, 0.20221, 0.20767, 0.2145, 0.22966, 0.23594, 0.24235], "mu_r": [[0.030594, 0.036927, 0.039828, 0.042145, 0.045301, 0.051149, 0.056964, 0.063382, 0.070258, 0.076334, 0.081605, 0.085773, 0.092728, 0.096173, 0.10393, 0.1044, 0.10663, 0.11184, 0.11372, 0.11687, 0.12095, 0.12675, 0.12862, 0.13317, 0.13972, 0.15092, 0.15268, 0.15826, 0.16397, 0.16779, 0.17546, 0.17923, 0.18576, 0.18958, 0.19649, 0.21091, 0.21895, 0.22622, 0.23579, 0.24432], [2860.9, 2969.2, 2963.4, 3035, 3061.4, 2932.2, 3197.7, 3163.5, 3250.3, 3351.9, 3338.3, 3264.9, 3451.5, 3370.1, 3374.9, 3369.6, 3326.8, 3446.7, 3472.3, 3422.3, 3522.6, 3448.8, 3375.8, 3428.8, 3494.5, 3541.4, 3572.2, 3557.1, 3597.4, 3551.2, 3576.1, 3592.6, 3586.5, 3593.8, 3558.7, 3527, 3590, 3512, 3564.1, 3541.7]], "mu_phi_deg": [15.496, 16.938, 18.092, 20.202, 20.862, 22.458, 24.886, 25.688, 26.329, 27.565, 29.672, 29.945, 30.129, 30.086, 30.941, 31.232, 31.351, 32.169, 33.456, 33.302, 33.692, 34.502, 36.598, 36.331, 36.959, 37.404, 37.63, 37.399, 38.123]}, {"temperature": 60, "frequency": 300000, "b": [0.032074, 0.04186, 0.048485, 0.06002, 0.062835, 0.071124, 0.074905, 0.080496, 0.083262, 0.089465, 0.093236, 0.095987, 0.10384, 0.10861, 0.1122, 0.11522, 0.12031, 0.12412, 0.12796, 0.13313, 0.13627, 0.14031, 0.1454, 0.15143, 0.15837, 0.16172, 0.16593, 0.17158, 0.17655, 0.17957, 0.18553, 0.18963, 0.18932, 0.18907, 0.18894, 0.19109, 0.19384, 0.19819, 0.20217, 0.20664, 0.20896, 0.21171, 0.21643], "mu_phi_deg": [7.1588, 8.8749, 9.7858, 11.671, 12.019, 13.125, 13.283, 14.513, 14.782, 15.417, 15.419, 16.239, 16.566, 16.922, 17.092, 17.27, 18.358, 18.522, 18.222, 19.348, 19.685, 20.002, 20.377, 21.192, 21.848, 21.839, 21.867, 23.036, 23.191, 23.157, 23.902, 24.344, 24.289, 24.199, 24.195, 23.94, 24.66, 24.861, 25.082, 25.208, 25.681, 25.9, 26.095], "mu_r": [[0.032074, 0.04186, 0.048485, 0.06002, 0.062835, 0.071124, 0.074905, 0.080496, 0.083262, 0.089465, 0.093236, 0.095987, 0.10384, 0.10861, 0.1122, 0.11522, 0.12031, 0.12412, 0.12796, 0.13313, 0.13627, 0.14031, 0.1454, 0.15143, 0.15837, 0.16172, 0.16593, 0.17158, 0.17655, 0.17957, 0.18553, 0.18963, 0.18932, 0.18907, 0.18894, 0.19109, 0.19384, 0.19819, 0.20217, 0.20664, 0.20896, 0.21171, 0.21643, 0.22224, 0.22882, 0.234, 0.23803, 0.24892], [2717.2, 2927, 3066.1, 3276.1, 3286.1, 3334, 3263.6, 3419.5, 3412.3, 3396.1, 3314.6, 3430.6, 3447.3, 3422.1, 3387.5, 3368.9, 3482.5, 3445.9, 3326.3, 3447.6, 3457.3, 3450.8, 3443.2, 3492, 3501.3, 3456.3, 3408.1, 3511.2, 3472.6, 3431.1, 3466.8, 3478.6, 3473.2, 3462.1, 3462.7, 3402.8, 3467.7, 3443.9, 3426.1, 3391.1, 3423.5, 3417.9, 3386.2, 3352.1, 3329.6, 3336, 3324.9, 3257.8]]}, {"temperature": 60, "frequency": 100000, "b": [0.03688, 0.036839, 0.036824, 0.036805, 0.036788, 0.036773, 0.036749, 0.036748, 0.036732, 0.04268, 0.046219, 0.036423, 0.036261, 0.042036, 0.048166, 0.054614, 0.059703, 0.064479, 0.078515, 0.075072, 0.086861, 0.084731, 0.1094, 0.11559, 0.1151, 0.10907, 0.10369, 0.11118, 0.12233, 0.12804, 0.13579, 0.1424, 0.14963, 0.15931, 0.16134, 0.17269, 0.18963, 0.20687, 0.2137], "mu_r": [[0.032074, 0.04186, 0.048485, 0.06002, 0.062835, 0.071124, 0.074905, 0.080496, 0.083262, 0.089465, 0.093236, 0.095987, 0.10384, 0.10861, 0.1122, 0.11522, 0.12031, 0.12412, 0.12796, 0.13313, 0.13627, 0.14031, 0.1454, 0.15143, 0.15837, 0.16172, 0.16593, 0.17158, 0.17655, 0.17957, 0.18553, 0.18963, 0.18932, 0.18907, 0.18894, 0.19109, 0.19384, 0.19819, 0.20217, 0.20664, 0.20896, 0.21171, 0.21643, 0.22224, 0.22882, 0.234, 0.23803, 0.24892], [2717.2, 2927, 3066.1, 3276.1, 3286.1, 3334, 3263.6, 3419.5, 3412.3, 3396.1, 3314.6, 3430.6, 3447.3, 3422.1, 3387.5, 3368.9, 3482.5, 3445.9, 3326.3, 3447.6, 3457.3, 3450.8, 3443.2, 3492, 3501.3, 3456.3, 3408.1, 3511.2, 3472.6, 3431.1, 3466.8, 3478.6, 3473.2, 3462.1, 3462.7, 3402.8, 3467.7, 3443.9, 3426.1, 3391.1, 3423.5, 3417.9, 3386.2, 3352.1, 3329.6, 3336, 3324.9, 3257.8]], "mu_phi_deg": [3.6987, 3.7077, 3.6994, 3.7327, 3.6611, 3.6863, 3.6945, 3.7078, 3.6947, 3.6261, 3.7535, 3.7928, 3.7424, 3.8233, 4.2536, 4.3688, 3.4717, 3.6887, 4.7872, 4.6527, 5.5339, 5.4652, 6.6478, 7.3093, 7.1727, 6.6049, 7.4741, 6.3038, 7.697, 8.9568, 9.281, 9.7511, 9.8617, 10.968, 10.604, 11.57, 12.564, 13.148, 13.02]}, {"temperature": 60, "frequency": 200000, "b": [0.037434, 0.040661, 0.041924, 0.042599, 0.052032, 0.054396, 0.050128, 0.055415, 0.063274, 0.070769, 0.075098, 0.077101, 0.081099, 0.082022, 0.08286, 0.087762, 0.099616, 0.10812, 0.11478, 0.11946, 0.12494, 0.12925, 0.13148, 0.1335, 0.1373, 0.14366, 0.14814, 0.14914, 0.15069, 0.15714, 0.16336, 0.16566, 0.17031, 0.1741, 0.17802, 0.18651, 0.19565, 0.20013, 0.20238, 0.20471, 0.20974, 0.21436, 0.2154], "mu_r": [[0.032074, 0.04186, 0.048485, 0.06002, 0.062835, 0.071124, 0.074905, 0.080496, 0.083262, 0.089465, 0.093236, 0.095987, 0.10384, 0.10861, 0.1122, 0.11522, 0.12031, 0.12412, 0.12796, 0.13313, 0.13627, 0.14031, 0.1454, 0.15143, 0.15837, 0.16172, 0.16593, 0.17158, 0.17655, 0.17957, 0.18553, 0.18963, 0.18932, 0.18907, 0.18894, 0.19109, 0.19384, 0.19819, 0.20217, 0.20664, 0.20896, 0.21171, 0.21643, 0.22224, 0.22882, 0.234, 0.23803, 0.24892], [2717.2, 2927, 3066.1, 3276.1, 3286.1, 3334, 3263.6, 3419.5, 3412.3, 3396.1, 3314.6, 3430.6, 3447.3, 3422.1, 3387.5, 3368.9, 3482.5, 3445.9, 3326.3, 3447.6, 3457.3, 3450.8, 3443.2, 3492, 3501.3, 3456.3, 3408.1, 3511.2, 3472.6, 3431.1, 3466.8, 3478.6, 3473.2, 3462.1, 3462.7, 3402.8, 3467.7, 3443.9, 3426.1, 3391.1, 3423.5, 3417.9, 3386.2, 3352.1, 3329.6, 3336, 3324.9, 3257.8]], "mu_phi_deg": [5.3766, 5.7613, 5.9604, 5.6457, 5.901, 5.8112, 6.0467, 6.4517, 6.7952, 7.893, 8.3303, 8.7769, 9.5316, 9.603, 9.3333, 9.9839, 10.705, 10.786, 12.118, 12.447, 12.149, 13.31, 13.435, 13.406, 13.765, 14.457, 14.066, 14.901, 14.752, 15.495, 15.447, 15.382, 16.253, 15.974, 16.117, 17.111, 17.977, 18.084, 17.972, 17.643, 18.855, 18.684, 19.274]}, {"temperature": 60, "frequency": 400000, "b": [0.030651, 0.034637, 0.037391, 0.040954, 0.042997, 0.046181, 0.048659, 0.050205, 0.05341, 0.056507, 0.058657, 0.060469, 0.061952, 0.06451, 0.067821, 0.068914, 0.072069, 0.076224, 0.077111, 0.077691, 0.080338, 0.083363, 0.084682, 0.086579, 0.08844, 0.092352, 0.095398, 0.096866, 0.10138, 0.1063, 0.10793, 0.1098, 0.10964, 0.10948, 0.10942, 0.1095, 0.10929, 0.11027, 0.11331, 0.12209, 0.12626, 0.12948, 0.13322, 0.1353, 0.13816, 0.14237, 0.14611, 0.14853, 0.15348, 0.15695, 0.16107, 0.16492, 0.16802, 0.17261, 0.17877, 0.18381, 0.18821, 0.19215, 0.20362, 0.21239], "mu_r": [[0.032074, 0.04186, 0.048485, 0.06002, 0.062835, 0.071124, 0.074905, 0.080496, 0.083262, 0.089465, 0.093236, 0.095987, 0.10384, 0.10861, 0.1122, 0.11522, 0.12031, 0.12412, 0.12796, 0.13313, 0.13627, 0.14031, 0.1454, 0.15143, 0.15837, 0.16172, 0.16593, 0.17158, 0.17655, 0.17957, 0.18553, 0.18963, 0.18932, 0.18907, 0.18894, 0.19109, 0.19384, 0.19819, 0.20217, 0.20664, 0.20896, 0.21171, 0.21643, 0.22224, 0.22882, 0.234, 0.23803, 0.24892], [2717.2, 2927, 3066.1, 3276.1, 3286.1, 3334, 3263.6, 3419.5, 3412.3, 3396.1, 3314.6, 3430.6, 3447.3, 3422.1, 3387.5, 3368.9, 3482.5, 3445.9, 3326.3, 3447.6, 3457.3, 3450.8, 3443.2, 3492, 3501.3, 3456.3, 3408.1, 3511.2, 3472.6, 3431.1, 3466.8, 3478.6, 3473.2, 3462.1, 3462.7, 3402.8, 3467.7, 3443.9, 3426.1, 3391.1, 3423.5, 3417.9, 3386.2, 3352.1, 3329.6, 3336, 3324.9, 3257.8]], "mu_phi_deg": [11.091, 12.565, 12.98, 13.191, 13.294, 13.914, 14, 14.415, 15.128, 15.463, 16.096, 16.456, 16.365, 16.889, 17.061, 17.292, 18.043, 18.051, 18.309, 18.278, 19.021, 19.48, 19.769, 19.57, 20.74, 20.894, 20.306, 21.006, 21.517, 21.117, 21.46, 21.846, 22.123, 21.859, 22.24, 21.999, 22.036, 21.912, 21.839, 23.011, 23.563, 24.081, 24.119, 24.046, 24.149, 24.825, 24.978, 24.986, 25.803, 25.725, 26.206, 26.272, 26.654, 26.681, 27.009, 27.71, 28.216, 28.404, 28.704, 29.291]}, {"temperature": 60, "frequency": 500000, "b": [0.031572, 0.035537, 0.040582, 0.047512, 0.051008, 0.055695, 0.065223, 0.069068, 0.072477, 0.072886, 0.076019, 0.079236, 0.082258, 0.086032, 0.088941, 0.091824, 0.10232, 0.10863, 0.12253, 0.12854, 0.13132, 0.13133, 0.13134, 0.13132, 0.13131, 0.13131, 0.13135, 0.13486, 0.13798, 0.14162, 0.14389, 0.14614, 0.14977, 0.15364, 0.15709, 0.16006, 0.16415, 0.16814, 0.17364, 0.17792, 0.18305, 0.1928, 0.19588, 0.20301, 0.21538], "mu_r": [[0.032074, 0.04186, 0.048485, 0.06002, 0.062835, 0.071124, 0.074905, 0.080496, 0.083262, 0.089465, 0.093236, 0.095987, 0.10384, 0.10861, 0.1122, 0.11522, 0.12031, 0.12412, 0.12796, 0.13313, 0.13627, 0.14031, 0.1454, 0.15143, 0.15837, 0.16172, 0.16593, 0.17158, 0.17655, 0.17957, 0.18553, 0.18963, 0.18932, 0.18907, 0.18894, 0.19109, 0.19384, 0.19819, 0.20217, 0.20664, 0.20896, 0.21171, 0.21643, 0.22224, 0.22882, 0.234, 0.23803, 0.24892], [2717.2, 2927, 3066.1, 3276.1, 3286.1, 3334, 3263.6, 3419.5, 3412.3, 3396.1, 3314.6, 3430.6, 3447.3, 3422.1, 3387.5, 3368.9, 3482.5, 3445.9, 3326.3, 3447.6, 3457.3, 3450.8, 3443.2, 3492, 3501.3, 3456.3, 3408.1, 3511.2, 3472.6, 3431.1, 3466.8, 3478.6, 3473.2, 3462.1, 3462.7, 3402.8, 3467.7, 3443.9, 3426.1, 3391.1, 3423.5, 3417.9, 3386.2, 3352.1, 3329.6, 3336, 3324.9, 3257.8]], "mu_phi_deg": [17.141, 18.128, 18.502, 20.396, 21.471, 21.351, 23.565, 24.54, 25.201, 25.841, 25.916, 25.911, 26.923, 27.021, 27.414, 28.09, 28.401, 29.526, 29.608, 30.205, 30.631, 30.801, 31.28, 30.976, 30.963, 30.941, 30.878, 30.648, 30.781, 30.924, 31.451, 31.786, 31.222, 31.999, 32.015, 32.159, 32.628, 32.933, 32.943, 32.905, 32.921, 34.853, 34.899, 35.264, 35.678]}, {"temperature": 80, "frequency": 300000, "b": [0.033233, 0.040173, 0.04367, 0.046991, 0.060347, 0.067275, 0.069985, 0.074773, 0.079859, 0.089233, 0.092966, 0.10459, 0.11401, 0.11881, 0.12805, 0.13341, 0.14387, 0.15125, 0.15465, 0.1615, 0.16908, 0.17384, 0.17583, 0.18204, 0.19207, 0.19141, 0.19091, 0.1908, 0.19097, 0.19073, 0.19099, 0.19706, 0.20052, 0.20292, 0.20741, 0.2084, 0.21229, 0.2157, 0.21871], "mu_phi_deg": [7.6942, 8.794, 9.3311, 9.1358, 10.513, 12.338, 12.576, 13.221, 14.339, 15.06, 15.015, 16.443, 17.07, 16.978, 18.531, 19.277, 20.181, 20.92, 20.867, 21.005, 22.522, 22.68, 22.929, 23.636, 24.294, 24.198, 24.162, 24.254, 24.255, 24.295, 24.124, 24.495, 24.679, 25.045, 25.387, 25.181, 25.881, 25.752, 25.854], "mu_r": [[0.033233, 0.040173, 0.04367, 0.046991, 0.060347, 0.067275, 0.069985, 0.074773, 0.079859, 0.089233, 0.092966, 0.10459, 0.11401, 0.11881, 0.12805, 0.13341, 0.14387, 0.15125, 0.15465, 0.1615, 0.16908, 0.17384, 0.17583, 0.18204, 0.19207, 0.19141, 0.19091, 0.1908, 0.19097, 0.19073, 0.19099, 0.19706, 0.20052, 0.20292, 0.20741, 0.2084, 0.21229, 0.2157, 0.21871, 0.22393, 0.22821, 0.23148, 0.23684], [2844.6, 2998.8, 3049.6, 2895.1, 2853.4, 3195.5, 3167.4, 3197.5, 3328.7, 3244.9, 3150.6, 3314.6, 3248.7, 3146.2, 3275.1, 3318.2, 3315.1, 3328, 3272.1, 3206.3, 3333.6, 3296.2, 3305.8, 3326.8, 3295.4, 3286.1, 3283.9, 3293.8, 3291.2, 3299.9, 3277.4, 3255.7, 3237.9, 3255.9, 3244.4, 3205, 3240.3, 3181, 3154.5, 3178.2, 3144.5, 3068.2, 3095.5]]}, {"temperature": 80, "frequency": 100000, "b": [0.030285, 0.03606, 0.076074, 0.11492, 0.12126, 0.12808, 0.13916, 0.14735, 0.15591, 0.16327, 0.17336, 0.17757, 0.18727, 0.19872, 0.20877, 0.21098, 0.21889], "mu_r": [[0.033233, 0.040173, 0.04367, 0.046991, 0.060347, 0.067275, 0.069985, 0.074773, 0.079859, 0.089233, 0.092966, 0.10459, 0.11401, 0.11881, 0.12805, 0.13341, 0.14387, 0.15125, 0.15465, 0.1615, 0.16908, 0.17384, 0.17583, 0.18204, 0.19207, 0.19141, 0.19091, 0.1908, 0.19097, 0.19073, 0.19099, 0.19706, 0.20052, 0.20292, 0.20741, 0.2084, 0.21229, 0.2157, 0.21871, 0.22393, 0.22821, 0.23148, 0.23684], [2844.6, 2998.8, 3049.6, 2895.1, 2853.4, 3195.5, 3167.4, 3197.5, 3328.7, 3244.9, 3150.6, 3314.6, 3248.7, 3146.2, 3275.1, 3318.2, 3315.1, 3328, 3272.1, 3206.3, 3333.6, 3296.2, 3305.8, 3326.8, 3295.4, 3286.1, 3283.9, 3293.8, 3291.2, 3299.9, 3277.4, 3255.7, 3237.9, 3255.9, 3244.4, 3205, 3240.3, 3181, 3154.5, 3178.2, 3144.5, 3068.2, 3095.5]], "mu_phi_deg": [2.3579, 2.8236, 4.3909, 7.018, 7.356, 7.6796, 9.66, 10.14, 10.374, 11.325, 11.615, 11.747, 12.57, 12.172, 13.532, 13.135, 13.646]}, {"temperature": 80, "frequency": 200000, "b": [0.032671, 0.035543, 0.041202, 0.052395, 0.064804, 0.062492, 0.073512, 0.075467, 0.075893, 0.08263, 0.084242, 0.087453, 0.1009, 0.10534, 0.10783, 0.10832, 0.11203, 0.11985, 0.12874, 0.13257, 0.13733, 0.1385, 0.14111, 0.15037, 0.15312, 0.15944, 0.16698, 0.17005, 0.17614, 0.1821, 0.18931, 0.19474, 0.20215, 0.21013, 0.21153, 0.21717, 0.21887], "mu_r": [[0.033233, 0.040173, 0.04367, 0.046991, 0.060347, 0.067275, 0.069985, 0.074773, 0.079859, 0.089233, 0.092966, 0.10459, 0.11401, 0.11881, 0.12805, 0.13341, 0.14387, 0.15125, 0.15465, 0.1615, 0.16908, 0.17384, 0.17583, 0.18204, 0.19207, 0.19141, 0.19091, 0.1908, 0.19097, 0.19073, 0.19099, 0.19706, 0.20052, 0.20292, 0.20741, 0.2084, 0.21229, 0.2157, 0.21871, 0.22393, 0.22821, 0.23148, 0.23684], [2844.6, 2998.8, 3049.6, 2895.1, 2853.4, 3195.5, 3167.4, 3197.5, 3328.7, 3244.9, 3150.6, 3314.6, 3248.7, 3146.2, 3275.1, 3318.2, 3315.1, 3328, 3272.1, 3206.3, 3333.6, 3296.2, 3305.8, 3326.8, 3295.4, 3286.1, 3283.9, 3293.8, 3291.2, 3299.9, 3277.4, 3255.7, 3237.9, 3255.9, 3244.4, 3205, 3240.3, 3181, 3154.5, 3178.2, 3144.5, 3068.2, 3095.5]], "mu_phi_deg": [4.6203, 4.7875, 5.5002, 5.7086, 6.5423, 6.2401, 7.6479, 8.1784, 8.6782, 9.2582, 9.3077, 9.4986, 10.563, 10.984, 11.407, 11.376, 11.661, 12.37, 12.636, 13.246, 13.889, 13.881, 13.707, 14.847, 14.643, 15.716, 15.632, 15.887, 16.763, 16.516, 17.097, 17.81, 17.909, 18.307, 18.588, 18.998, 18.493]}, {"temperature": 80, "frequency": 400000, "b": [0.030098, 0.037179, 0.041382, 0.044443, 0.049028, 0.055146, 0.05863, 0.064084, 0.069048, 0.07156, 0.07392, 0.076519, 0.079816, 0.08328, 0.086343, 0.09135, 0.09694, 0.10195, 0.10779, 0.11202, 0.11658, 0.11838, 0.11858, 0.1202, 0.1228, 0.12692, 0.12875, 0.12996, 0.13074, 0.13178, 0.13369, 0.13589, 0.13725, 0.1385, 0.14094, 0.14387, 0.14742, 0.15237, 0.15419, 0.15687, 0.15871, 0.1592, 0.16156, 0.16724, 0.17172, 0.17875, 0.18618, 0.19039, 0.19027, 0.19028, 0.19027, 0.19016, 0.1906, 0.19338, 0.1966, 0.20056, 0.20209, 0.20313, 0.20582, 0.20715, 0.2105, 0.21416], "mu_r": [[0.033233, 0.040173, 0.04367, 0.046991, 0.060347, 0.067275, 0.069985, 0.074773, 0.079859, 0.089233, 0.092966, 0.10459, 0.11401, 0.11881, 0.12805, 0.13341, 0.14387, 0.15125, 0.15465, 0.1615, 0.16908, 0.17384, 0.17583, 0.18204, 0.19207, 0.19141, 0.19091, 0.1908, 0.19097, 0.19073, 0.19099, 0.19706, 0.20052, 0.20292, 0.20741, 0.2084, 0.21229, 0.2157, 0.21871, 0.22393, 0.22821, 0.23148, 0.23684], [2844.6, 2998.8, 3049.6, 2895.1, 2853.4, 3195.5, 3167.4, 3197.5, 3328.7, 3244.9, 3150.6, 3314.6, 3248.7, 3146.2, 3275.1, 3318.2, 3315.1, 3328, 3272.1, 3206.3, 3333.6, 3296.2, 3305.8, 3326.8, 3295.4, 3286.1, 3283.9, 3293.8, 3291.2, 3299.9, 3277.4, 3255.7, 3237.9, 3255.9, 3244.4, 3205, 3240.3, 3181, 3154.5, 3178.2, 3144.5, 3068.2, 3095.5]], "mu_phi_deg": [11.283, 12.6, 13.07, 13.479, 13.942, 15.838, 16.246, 15.926, 17.508, 17.4, 17.912, 18.049, 18.642, 19.243, 19.695, 19.902, 20.732, 21.381, 21.049, 21.9, 22.399, 22.579, 22.852, 22.93, 22.911, 23.255, 23.542, 23.783, 23.861, 23.99, 23.951, 23.924, 24.15, 24.497, 24.08, 24.463, 24.924, 25.277, 25.463, 25.796, 25.622, 25.808, 25.881, 26.293, 26.524, 26.96, 27.308, 27.983, 28.063, 28.044, 28.097, 28.007, 27.986, 28.007, 28.094, 28.374, 28.572, 28.661, 28.937, 29.084, 29.137, 29.325]}, {"temperature": 80, "frequency": 500000, "b": [0.031814, 0.032994, 0.03606, 0.038623, 0.044213, 0.046421, 0.050002, 0.053018, 0.057915, 0.064426, 0.065884, 0.069034, 0.072953, 0.076225, 0.078831, 0.08194, 0.085082, 0.088037, 0.092429, 0.10094, 0.10623, 0.11436, 0.11818, 0.12232, 0.12582, 0.12961, 0.13237, 0.13279, 0.1328, 0.13278, 0.13276, 0.13275, 0.13281, 0.1342, 0.13862, 0.1424, 0.14568, 0.15011, 0.15501, 0.15843, 0.16139, 0.16362, 0.16622, 0.16887, 0.17448, 0.18164, 0.19219, 0.2015, 0.2066, 0.21172, 0.21491], "mu_r": [[0.033233, 0.040173, 0.04367, 0.046991, 0.060347, 0.067275, 0.069985, 0.074773, 0.079859, 0.089233, 0.092966, 0.10459, 0.11401, 0.11881, 0.12805, 0.13341, 0.14387, 0.15125, 0.15465, 0.1615, 0.16908, 0.17384, 0.17583, 0.18204, 0.19207, 0.19141, 0.19091, 0.1908, 0.19097, 0.19073, 0.19099, 0.19706, 0.20052, 0.20292, 0.20741, 0.2084, 0.21229, 0.2157, 0.21871, 0.22393, 0.22821, 0.23148, 0.23684], [2844.6, 2998.8, 3049.6, 2895.1, 2853.4, 3195.5, 3167.4, 3197.5, 3328.7, 3244.9, 3150.6, 3314.6, 3248.7, 3146.2, 3275.1, 3318.2, 3315.1, 3328, 3272.1, 3206.3, 3333.6, 3296.2, 3305.8, 3326.8, 3295.4, 3286.1, 3283.9, 3293.8, 3291.2, 3299.9, 3277.4, 3255.7, 3237.9, 3255.9, 3244.4, 3205, 3240.3, 3181, 3154.5, 3178.2, 3144.5, 3068.2, 3095.5]], "mu_phi_deg": [18.052, 18.765, 18.706, 19.121, 20.353, 20.51, 21.967, 21.78, 22.865, 23.883, 23.754, 24.051, 24.886, 25.707, 25.506, 25.947, 26.876, 27.264, 27.565, 28.583, 28.911, 28.656, 28.236, 28.832, 29.342, 29.96, 29.722, 30.285, 29.932, 30.006, 30.041, 29.939, 30.121, 29.877, 30.046, 30.582, 30.591, 30.966, 30.598, 31.667, 31.634, 31.845, 31.759, 32.161, 32.315, 32.58, 34.224, 34.891, 34.64, 35.593, 35.608]}, {"temperature": 100, "frequency": 300000, "b": [0.030816, 0.036586, 0.041928, 0.047334, 0.058186, 0.060047, 0.062731, 0.066709, 0.069275, 0.073282, 0.076419, 0.082229, 0.084326, 0.090586, 0.10298, 0.10518, 0.10637, 0.11215, 0.11735, 0.1211, 0.12482, 0.12853, 0.13194, 0.13406, 0.14409, 0.14707, 0.15237, 0.15906, 0.15904, 0.15903, 0.16293, 0.16814, 0.17247, 0.17568, 0.1787, 0.18277, 0.18697, 0.19147, 0.19374, 0.19674, 0.19935, 0.20402, 0.20782, 0.21028, 0.21189, 0.21379, 0.21687, 0.21929], "mu_phi_deg": [7.5028, 8.456, 9.3659, 10.129, 10.993, 11.309, 11.865, 12.358, 12.865, 13.38, 13.912, 14.166, 14.358, 15.191, 15.663, 15.963, 16.239, 16.959, 17.324, 17.846, 18.555, 18.828, 19.1, 19.499, 20.209, 20.821, 20.671, 21.949, 22.056, 22.023, 22.078, 22.39, 23.078, 23.371, 23.483, 23.88, 23.937, 24.207, 24.741, 24.719, 25.012, 25.043, 25.416, 26.06, 25.96, 26.363, 26.478, 26.699], "mu_r": [[0.030816, 0.036586, 0.041928, 0.047334, 0.058186, 0.060047, 0.062731, 0.066709, 0.069275, 0.073282, 0.076419, 0.082229, 0.084326, 0.090586, 0.10298, 0.10518, 0.10637, 0.11215, 0.11735, 0.1211, 0.12482, 0.12853, 0.13194, 0.13406, 0.14409, 0.14707, 0.15237, 0.15906, 0.15904, 0.15903, 0.16293, 0.16814, 0.17247, 0.17568, 0.1787, 0.18277, 0.18697, 0.19147, 0.19374, 0.19674, 0.19935, 0.20402, 0.20782, 0.21028, 0.21189, 0.21379, 0.21687, 0.21929, 0.22133, 0.22348, 0.22508, 0.22699, 0.22844, 0.23044, 0.23249, 0.23489, 0.242, 0.24407, 0.24677, 0.24912], [2730.7, 2859.6, 2973.4, 3036.4, 2914.5, 2939.2, 3017.2, 3021.4, 3075.7, 3083.5, 3121.4, 3016, 3015.8, 3051.3, 2992.9, 3009.8, 3041.3, 3070.6, 3042.9, 3071.6, 3135.2, 3124.8, 3117.1, 3148.8, 3122.1, 3174.3, 3083.5, 3182.9, 3196, 3189.5, 3147.2, 3127.1, 3165.3, 3165.2, 3150, 3159.4, 3119.5, 3102.1, 3140.3, 3101.7, 3104, 3048.3, 3042.9, 3080.9, 3045, 3061.7, 3032.5, 3022.1, 3016, 2993.3, 2984.6, 2975.3, 2958.7, 2934.2, 2923.8, 2908.4, 2876.6, 2863.3, 2836.3, 2802.7]]}, {"temperature": 100, "frequency": 100000, "b": [0.037687, 0.04533, 0.053702, 0.05685, 0.074874, 0.07515, 0.092624, 0.10326, 0.10333, 0.10568, 0.10396, 0.10408, 0.11302, 0.11707, 0.11918, 0.12026, 0.13147, 0.12748, 0.12809, 0.1329, 0.13992, 0.14434, 0.15356, 0.16166, 0.1708, 0.17381, 0.18363, 0.19211, 0.20368, 0.20778, 0.20891, 0.21708], "mu_r": [[0.030816, 0.036586, 0.041928, 0.047334, 0.058186, 0.060047, 0.062731, 0.066709, 0.069275, 0.073282, 0.076419, 0.082229, 0.084326, 0.090586, 0.10298, 0.10518, 0.10637, 0.11215, 0.11735, 0.1211, 0.12482, 0.12853, 0.13194, 0.13406, 0.14409, 0.14707, 0.15237, 0.15906, 0.15904, 0.15903, 0.16293, 0.16814, 0.17247, 0.17568, 0.1787, 0.18277, 0.18697, 0.19147, 0.19374, 0.19674, 0.19935, 0.20402, 0.20782, 0.21028, 0.21189, 0.21379, 0.21687, 0.21929, 0.22133, 0.22348, 0.22508, 0.22699, 0.22844, 0.23044, 0.23249, 0.23489, 0.242, 0.24407, 0.24677, 0.24912], [2730.7, 2859.6, 2973.4, 3036.4, 2914.5, 2939.2, 3017.2, 3021.4, 3075.7, 3083.5, 3121.4, 3016, 3015.8, 3051.3, 2992.9, 3009.8, 3041.3, 3070.6, 3042.9, 3071.6, 3135.2, 3124.8, 3117.1, 3148.8, 3122.1, 3174.3, 3083.5, 3182.9, 3196, 3189.5, 3147.2, 3127.1, 3165.3, 3165.2, 3150, 3159.4, 3119.5, 3102.1, 3140.3, 3101.7, 3104, 3048.3, 3042.9, 3080.9, 3045, 3061.7, 3032.5, 3022.1, 3016, 2993.3, 2984.6, 2975.3, 2958.7, 2934.2, 2923.8, 2908.4, 2876.6, 2863.3, 2836.3, 2802.7]], "mu_phi_deg": [2.7169, 3.3168, 3.745, 3.9287, 4.1988, 4.5029, 5.2836, 6.3108, 6.1381, 7.4714, 6.4541, 6.2712, 7.1417, 7.1652, 7.4258, 8.4444, 8.5459, 7.9129, 8.6487, 9.2134, 10.083, 10.242, 10.272, 11.425, 11.805, 11.885, 12.607, 12.92, 13.586, 13.49, 13.68, 13.588]}, {"temperature": 100, "frequency": 200000, "b": [0.031927, 0.038097, 0.0589, 0.066581, 0.066773, 0.069542, 0.073669, 0.075547, 0.080952, 0.083837, 0.090493, 0.09801, 0.10404, 0.10793, 0.113, 0.11816, 0.12042, 0.12806, 0.13147, 0.13538, 0.14341, 0.1474, 0.15295, 0.16259, 0.17031, 0.17927, 0.18375, 0.18861, 0.1992, 0.20768, 0.21408, 0.21873], "mu_r": [[0.030816, 0.036586, 0.041928, 0.047334, 0.058186, 0.060047, 0.062731, 0.066709, 0.069275, 0.073282, 0.076419, 0.082229,
