Repository: upb-lea/materialdatabase

Material database for power electronic usage
===============================================

The materialdatabase mainly contains complex magnetic and dielectric data of soft-magnetic ferrite materials under sinusoidal excitation.
Typical target applications of the provided material data are magnetic components in power electronic converters operated at switching frequencies reaching from 100 kHz to 3 MHz.
The database allows to compare materials and measurement setups, to work with fit functions (e.g., Steinmetz), and features data export as interpolation grids.
FEM solvers like Comsol can directly import these interpolation grids and incorporate the data in frequency-domain simulations.

File: materialdatabase/function_tests/material_data_base.json (part 2 of 4)
0.084326, 0.090586, 0.10298, 0.10518, 0.10637, 0.11215, 0.11735, 0.1211, 0.12482, 0.12853, 0.13194, 0.13406, 0.14409, 0.14707, 0.15237, 0.15906, 0.15904, 0.15903, 0.16293, 0.16814, 0.17247, 0.17568, 0.1787, 0.18277, 0.18697, 0.19147, 0.19374, 0.19674, 0.19935, 0.20402, 0.20782, 0.21028, 0.21189, 0.21379, 0.21687, 0.21929, 0.22133, 0.22348, 0.22508, 0.22699, 0.22844, 0.23044, 0.23249, 0.23489, 0.242, 0.24407, 0.24677, 0.24912], [2730.7, 2859.6, 2973.4, 3036.4, 2914.5, 2939.2, 3017.2, 3021.4, 3075.7, 3083.5, 3121.4, 3016, 3015.8, 3051.3, 2992.9, 3009.8, 3041.3, 3070.6, 3042.9, 3071.6, 3135.2, 3124.8, 3117.1, 3148.8, 3122.1, 3174.3, 3083.5, 3182.9, 3196, 3189.5, 3147.2, 3127.1, 3165.3, 3165.2, 3150, 3159.4, 3119.5, 3102.1, 3140.3, 3101.7, 3104, 3048.3, 3042.9, 3080.9, 3045, 3061.7, 3032.5, 3022.1, 3016, 2993.3, 2984.6, 2975.3, 2958.7, 2934.2, 2923.8, 2908.4, 2876.6, 2863.3, 2836.3, 2802.7]], "mu_phi_deg": [4.2461, 4.5761, 6.1686, 6.9146, 7.8122, 7.263, 7.5029, 8.8067, 9.1885, 9.5802, 9.8214, 10.568, 11.106, 11.383, 11.463, 12.275, 12.869, 12.833, 13.527, 13.7, 14.832, 15.125, 15.463, 15.352, 16.364, 16.855, 17.551, 17.322, 18.012, 18.287, 18.71, 18.944]}, {"temperature": 100, "frequency": 400000, "b": [0.032868, 0.035409, 0.037277, 0.041131, 0.044064, 0.045659, 0.047734, 0.051932, 0.055145, 0.05838, 0.059788, 0.061837, 0.06786, 0.069228, 0.071738, 0.072542, 0.076489, 0.078683, 0.082525, 0.085402, 0.090581, 0.09391, 0.10065, 0.10639, 0.10929, 0.11254, 0.11801, 0.12086, 0.12739, 0.13124, 0.13474, 0.13792, 0.14098, 0.14565, 0.14566, 0.14566, 0.1457, 0.14557, 0.14558, 0.14563, 0.14657, 0.15038, 0.15497, 0.15799, 0.1614, 0.16535, 0.1699, 0.17346, 0.17963, 0.19114, 0.19522, 0.20336, 0.20979], "mu_r": [[0.030816, 0.036586, 0.041928, 0.047334, 0.058186, 0.060047, 0.062731, 0.066709, 0.069275, 0.073282, 0.076419, 0.082229, 0.084326, 0.090586, 0.10298, 0.10518, 0.10637, 0.11215, 0.11735, 0.1211, 0.12482, 0.12853, 0.13194, 0.13406, 0.14409, 0.14707, 0.15237, 0.15906, 0.15904, 0.15903, 0.16293, 0.16814, 0.17247, 0.17568, 0.1787, 0.18277, 0.18697, 0.19147, 0.19374, 0.19674, 0.19935, 0.20402, 0.20782, 0.21028, 0.21189, 0.21379, 0.21687, 0.21929, 0.22133, 0.22348, 0.22508, 0.22699, 0.22844, 0.23044, 0.23249, 0.23489, 0.242, 0.24407, 0.24677, 0.24912], [2730.7, 2859.6, 2973.4, 3036.4, 2914.5, 2939.2, 3017.2, 3021.4, 3075.7, 3083.5, 3121.4, 3016, 3015.8, 3051.3, 2992.9, 3009.8, 3041.3, 3070.6, 3042.9, 3071.6, 3135.2, 3124.8, 3117.1, 3148.8, 3122.1, 3174.3, 3083.5, 3182.9, 3196, 3189.5, 3147.2, 3127.1, 3165.3, 3165.2, 3150, 3159.4, 3119.5, 3102.1, 3140.3, 3101.7, 3104, 3048.3, 3042.9, 3080.9, 3045, 3061.7, 3032.5, 3022.1, 3016, 2993.3, 2984.6, 2975.3, 2958.7, 2934.2, 2923.8, 2908.4, 2876.6, 2863.3, 2836.3, 2802.7]], "mu_phi_deg": [12.302, 12.921, 13.236, 12.972, 14.404, 13.257, 13.938, 15.825, 16.205, 16.759, 16.636, 15.567, 17.53, 18.324, 18.062, 17.862, 18.359, 18.3, 19.203, 20.187, 20.135, 19.989, 20.249, 21.099, 21.849, 22.003, 22.44, 23.012, 23.558, 23.767, 23.839, 24.056, 24.634, 24.986, 24.97, 25.099, 24.824, 24.979, 25.123, 24.904, 24.838, 24.971, 25.461, 25.661, 26.123, 26.085, 26.45, 26.892, 26.728, 27.911, 27.863, 28.6, 29.166]}, {"temperature": 100, "frequency": 500000, "b": [0.031934, 0.03592, 0.039474, 0.047508, 0.051024, 0.054735, 0.063246, 0.066382, 0.069754, 0.073571, 0.076999, 0.081821, 0.085697, 0.091126, 0.099006, 0.10726, 0.11186, 0.11535, 0.1196, 0.12575, 0.12958, 0.13481, 0.13931, 0.14425, 0.14973, 0.15521, 0.16119, 0.16776, 0.17291, 0.17792, 0.1855, 0.18538, 0.18528, 0.18521, 0.18531, 0.18619, 0.18679, 0.1882, 0.18927, 0.19052, 0.1927, 0.19393, 0.19468, 0.19569, 0.1971, 0.20072, 0.20526, 0.21431], "mu_r": [[0.030816, 0.036586, 0.041928, 0.047334, 0.058186, 0.060047, 0.062731, 0.066709, 0.069275, 0.073282, 0.076419, 0.082229, 0.084326, 0.090586, 0.10298, 0.10518, 0.10637, 0.11215, 0.11735, 0.1211, 0.12482, 0.12853, 0.13194, 0.13406, 0.14409, 0.14707, 0.15237, 0.15906, 0.15904, 0.15903, 0.16293, 0.16814, 0.17247, 0.17568, 0.1787, 0.18277, 0.18697, 0.19147, 0.19374, 0.19674, 0.19935, 0.20402, 0.20782, 0.21028, 0.21189, 0.21379, 0.21687, 0.21929, 0.22133, 0.22348, 0.22508, 0.22699, 0.22844, 0.23044, 0.23249, 0.23489, 0.242, 0.24407, 0.24677, 0.24912], [2730.7, 2859.6, 2973.4, 3036.4, 2914.5, 2939.2, 3017.2, 3021.4, 3075.7, 3083.5, 3121.4, 3016, 3015.8, 3051.3, 2992.9, 3009.8, 3041.3, 3070.6, 3042.9, 3071.6, 3135.2, 3124.8, 3117.1, 3148.8, 3122.1, 3174.3, 3083.5, 3182.9, 3196, 3189.5, 3147.2, 3127.1, 3165.3, 3165.2, 3150, 3159.4, 3119.5, 3102.1, 3140.3, 3101.7, 3104, 3048.3, 3042.9, 3080.9, 3045, 3061.7, 3032.5, 3022.1, 3016, 2993.3, 2984.6, 2975.3, 2958.7, 2934.2, 2923.8, 2908.4, 2876.6, 2863.3, 2836.3, 2802.7]], "mu_phi_deg": [18.118, 19.352, 19.627, 20.306, 21.746, 22.348, 23.502, 24.056, 24.571, 25.222, 25.863, 26.4, 26.574, 27.718, 28.449, 27.866, 27.455, 28.408, 28.515, 28.826, 29.17, 29.644, 30.052, 30.434, 30.557, 30.658, 31.205, 31.624, 32.162, 32.141, 33.252, 33.954, 34.075, 33.996, 33.83, 33.828, 34.151, 34.205, 34.56, 34.332, 34.309, 34.98, 35.142, 34.919, 34.912, 34.854, 35.346, 34.75]}], "core_loss_flux_density": [{"frequency": 100000, "temperature": 30, "b": [0.0022398, 0.0022401, 0.0022398, 0.0022401, 0.0022396, 0.0022395, 0.0022391, 0.0022395, 0.0022393, 0.0022387, 0.0022387, 0.0022386, 0.0022384, 0.0022387, 0.0022394, 0.0023434, 0.0021222, 0.0021168, 0.0023606, 0.0057549, 0.0025545, 0.002717, 0.0028002, 0.029031, 0.029047, 0.029052, 0.028994, 0.030469, 0.033157, 0.039973, 0.060137, 0.055713, 0.059741, 0.066848, 0.067764, 0.10078, 0.10067, 0.089765, 0.085978, 0.086904, 0.1026, 0.10212, 0.1116, 0.12388, 0.12557, 0.13563, 0.13562, 0.13562, 0.1356, 0.1365, 0.13829, 0.14266, 0.14514, 0.15872, 0.16119, 0.16117, 0.16161, 0.167, 0.17393, 0.18164, 0.19727, 0.20538, 0.21032, 0.21375, 0.22474, 0.23099, 0.23683, 0.24338, 0.25477, 0.2581, 0.26154, 0.27034, 0.27657, 0.2788, 0.28965, 0.30393, 0.31973, 0.31953, 0.31948, 0.31945, 0.31945, 0.31944, 0.31898], "power_loss": [13.18, 13.169, 13.193, 13.163, 13.204, 13.139, 13.056, 13.272, 13.147, 13.134, 13.182, 13.166, 13.173, 13.169, 13.146, 15.389, 11.795, 11.73, 15.736, 208.24, 18.971, 21.954, 23.39, 6267, 6277.7, 6284.4, 6257.8, 7085.3, 8572.9, 13391, 36564, 29199, 34546, 45903, 46284, 120320, 118160, 90585, 80440, 82647, 123970, 122270, 155910, 198430, 205310, 249090, 248750, 248560, 248390, 252500, 260950, 282730, 295060, 371740, 385670, 385320, 387880, 423250, 468240, 525030, 646840, 717500, 763880, 796970, 908270, 976660, 1044100, 1121500, 1268000, 1313000, 1360800, 1489700, 1587800, 1623500, 1809400, 2081100, 2426100, 2423900, 2423900, 2424300, 2425500, 2426200, 2416400]}, {"frequency": 100000, "temperature": 60, "b": [0.03688, 0.036839, 0.036824, 0.036805, 0.036788, 0.036773, 0.036749, 0.036748, 0.036732, 0.04268, 0.046219, 0.036423, 0.036261, 0.042036, 0.048166, 0.054614, 0.059703, 0.064479, 0.078515, 0.075072, 0.086861, 0.084731, 0.1094, 0.11559, 0.1151, 0.10907, 0.10369, 0.11118, 0.12233, 0.12804, 0.13579, 0.1424, 0.14963, 0.15931, 0.16134, 0.17269, 0.18963, 0.20687, 0.2137, 0.22465, 0.23356, 0.24119, 0.24367, 0.24797, 0.25461, 0.26269, 0.26983, 0.2753, 0.27775, 0.27884, 0.30195, 0.3057, 0.30568, 0.30569, 0.30572, 0.30571, 0.30574], "power_loss": [7687.3, 7669.7, 7666.9, 7661, 7656.2, 7653.6, 7647, 7648.5, 7644.4, 11064, 13412, 7618.3, 7493.4, 10616, 14709, 20209, 26452, 31626, 55056, 48271, 68531, 62740, 128320, 148900, 146900, 125930, 108590, 133650, 172110, 194490, 229970, 261720, 301520, 357430, 370530, 446380, 577630, 733390, 802210, 921000, 1024200, 1120800, 1153300, 1211400, 1305700, 1429500, 1543300, 1637000, 1681500, 1701400, 2173500, 2262900, 2264100, 2266000, 2268300, 2269900, 2272300]}, {"frequency": 100000, "temperature": 80, "b": [0.027272, 0.027267, 0.02726, 0.027208, 0.02718, 0.027178, 0.027146, 0.027113, 0.030285, 0.03606, 0.076074, 0.11492, 0.12126, 0.12808, 0.13916, 0.14735, 0.15591, 0.16327, 0.17336, 0.17757, 0.18727, 0.19872, 0.20877, 0.21098, 0.21889, 0.22907, 0.23459, 0.24139, 0.24465, 0.25143, 0.2522, 0.2577, 0.25996, 0.26237, 0.27046, 0.27124, 0.27436, 0.28517, 0.29941, 0.29935, 0.29931, 0.2993, 0.29933, 0.29933, 0.29932, 0.29936, 0.29939, 0.29941], "power_loss": [3221.8, 3221, 3219.6, 3206.8, 3199.6, 3199.3, 3192.1, 3184, 4246, 6310.1, 45327, 152460, 168640, 197650, 250340, 295450, 348230, 395530, 469490, 501030, 581430, 687060, 787110, 810630, 898220, 1022700, 1091100, 1183300, 1229000, 1329100, 1341100, 1427400, 1464600, 1505200, 1646000, 1661100, 1719200, 1934700, 2261300, 2261500, 2262400, 2264100, 2266700, 2268400, 2270200, 2272800, 2275500, 2277800]}, {"frequency": 100000, "temperature": 100, "b": [0.010225, 0.01235, 0.013263, 0.018509, 0.013399, 0.016845, 0.017134, 0.011862, 0.0070478, 0.010436, 0.014216, 0.037687, 0.04533, 0.053702, 0.05685, 0.074874, 0.07515, 0.092624, 0.10326, 0.10333, 0.10568, 0.10396, 0.10408, 0.11302, 0.11707, 0.11918, 0.12026, 0.13147, 0.12748, 0.12809, 0.1329, 0.13992, 0.14434, 0.15356, 0.16166, 0.1708, 0.17381, 0.18363, 0.19211, 0.20368, 0.20778, 0.20891, 0.21708, 0.22434, 0.22778, 0.23169, 0.23587, 0.23713, 0.23988, 0.24055, 0.24548, 0.24697, 0.24936, 0.25424, 0.25808, 0.26393, 0.26766, 0.27048, 0.27382, 0.27593, 0.27848, 0.2887, 0.29065, 0.29843, 0.29983, 0.3002, 0.30222, 0.3025, 0.30325, 0.30229, 0.3017, 0.3017, 0.30167, 0.30181], "power_loss": [287.99, 472.38, 523, 1225.1, 575.12, 917.51, 974.82, 607.96, 231.15, 407.53, 626.17, 7130.4, 10624, 16802, 19624, 44052, 43613, 84474, 110890, 110550, 117520, 112410, 113010, 143810, 160090, 169410, 172590, 227220, 205870, 207970, 231460, 268230, 293800, 353210, 406870, 476140, 499600, 582270, 660460, 777950, 822580, 834700, 929080, 1020500, 1063500, 1115000, 1172700, 1190600, 1230100, 1239900, 1314200, 1336700, 1374300, 1453900, 1519000, 1622000, 1692500, 1746500, 1813200, 1858500, 1912900, 2149500, 2199200, 2418600, 2462500, 2473500, 2541300, 2552300, 2580500, 2552300, 2536700, 2540100, 2542300, 2550400]}]}}, "complex_permittivity": {}, "Steinmetz": {"ANSYS_extraction": {"data_type": "steinmetz_data", "name": "ANSYS_extraction", "data": {"ki": 1, "alpha": 1.2, "beta": 2.2}}}}}, "N87": {"Manufacturer": "Epcos", "manufacturer_datasheet": {"initial_permeability": 2200, "resistivity": 10, "max_flux_density": 0.49, "volumetric_mass_density": 4850, "b_h_curve": [{"temperature": 25, "h": [24, 34.66666667, 45.33333333, 66.66666667, 130.6666667, 200, 333.3333333, 514.6666667, 738.6666667, 888, 1208, 1069.333333, 802.6666667, 632, 413.3333333, 200, 88, 24, 2.666666667, -13.33333333, -34.66666667], "b": [0.00031746, 0.1, 0.20031746, 0.303174603, 0.400952381, 0.428888889, 0.455555556, 0.471428571, 0.480952381, 0.486031746, 0.493650794, 0.491111111, 0.483492063, 0.477142857, 0.464444444, 0.437777778, 0.39968254, 0.299365079, 0.20031746, 0.1, 0.000952381]}, {"temperature": 100, "h": [17.44966443, 33.55704698, 49.66442953, 79.19463087, 106.0402685, 154.3624161, 277.852349, 600, 798.6577181, 997.3154362, 1195.973154, 1104.697987, 895.3020134, 691.2751678, 438.9261745, 202.6845638, 111.409396, 65.77181208, 52.34899329, 25.5033557, -1.342281879, -20.13422819], "b": [0.000232648, 0.100545704, 0.200219783, 0.299888501, 0.334382572, 0.359922379, 0.37393057, 0.381469649, 0.382668268, 0.384505864, 0.385065506, 0.385101958, 0.383907627, 0.381433197, 0.378978065, 0.372682634, 0.356105667, 0.328008877, 0.299899222, 0.200229432, 0.100559641, 0.000247657]}], "relative_core_loss_flux_density": [{"frequency": 100000, "temperature": 25, "b": [0.024734163, 0.030901009, 0.037191123, 0.042262081, 0.048995119, 0.056478065, 0.064815647, 0.076450412, 0.088362618, 0.107320065, 0.141371343, 0.16837455, 0.193947542], "power_loss": [4506.555979, 7701.709467, 11397.27693, 16610.44276, 22825.20683, 31358.46945, 45245.92918, 67207.66717, 95102.84283, 154226.1784, 297253.9457, 440017.5105, 606160.5509]}, {"frequency": 100000, "temperature": 100, "b": [0.025698349, 0.030186785, 0.036208582, 0.041791555, 0.048497836, 0.05431151, 0.062101365, 0.070872934, 0.079968412, 0.090426416, 0.103650676, 0.117053365, 0.132590233, 0.160443899, 0.185259143], "power_loss": [1469.840238, 2080.211288, 3231.051314, 4810.469704, 7007.358317, 9654.285812, 13890.11026, 19759.3386, 27581.32718, 39448.99525, 59186.20896, 82963.06007, 118805.3182, 205344.5861, 309782.6656]}], "relative_core_loss_temperature": [{"frequency": 100000, "b": 0.2, "temperature": [26.85446261, 32.78273921, 38.71101581, 44.63929241, 50.56756902, 56.49584562, 62.42412222, 68.35239882, 74.28067542, 80.20895202, 86.13722863, 92.06550523, 97.99378183, 103.9220584, 109.850335, 115.7786116, 119.4837845], "power_loss": [622498.6858, 585939.4305, 548237.9213, 515983.9939, 495542.6072, 457925.9839, 441248.6177, 412062.5836, 399080.3854, 392317.5194, 384311.4801, 382854.6034, 383478.3016, 390406.4073, 404311.1873, 429963.4282, 450776.9579]}, {"frequency": 100000, "b": 0.1, "temperature": [28.33653176, 34.26480836, 40.19308496, 46.12136157, 52.04963817, 57.97791477, 63.90619137, 69.83446797, 75.76274457, 81.69102117, 87.61929778, 93.54757438, 99.47585098, 105.4041276, 111.3324042, 117.2606808], "power_loss": [121818.7912, 113714.9012, 104724.2185, 95726.22393, 89439.36738, 83114.34642, 74572.26249, 67795.18057, 62330.13757, 56567.3114, 54352.85808, 52774.86107, 51034.57549, 51256.58077, 53603.10969, 56591.87068]}, {"frequency": 100000, "b": 0.05, "temperature": [28.33653176, 34.26480836, 40.19308496, 46.12136157, 52.04963817, 57.97791477, 63.90619137, 69.83446797, 75.76274457, 81.69102117, 87.61929778, 93.54757438, 99.47585098, 105.4041276, 111.3324042, 117.2606808], "power_loss": [24097.58331, 21560.91352, 19881.03, 17898.34851, 16247.27606, 14529.09576, 12939.85196, 11373.8041, 9908.185048, 9302.52581, 8238.586855, 7704.722397, 7429.35993, 7278.341027, 7370.739215, 7987.69011]}, {"frequency": 100000, "b": 0.025, "temperature": [26.85446261, 32.78273921, 38.71101581, 44.63929241, 50.56756902, 56.49584562, 62.42412222, 68.35239882, 74.28067542, 80.20895202, 86.13722863, 92.06550523, 97.99378183, 103.9220584, 109.850335, 115.7786116, 119.4837845], "power_loss": [4331.596676, 3981.17971, 3588.915071, 3270.91027, 2946.709076, 2658.785844, 2280.945323, 2098.954119, 1901.071833, 1691.51899, 1559.303955, 1451.530665, 1383.477236, 1347.911152, 1352.306422, 1416.51894, 1495.905886]}], "relative_core_loss_frequency": [{"temperature": 25, "b": 0.025, "frequency": [104671.205, 144011.3059, 189207.6982, 246477.0979, 320073.3726, 417374.5845, 481455.4926], "power_loss": [4609.737994, 6795.184085, 9691.187421, 13893.07976, 20911.65858, 32799.69125, 42073.95905]}, {"temperature": 25, "b": 0.05, "frequency": [26152.17137, 34359.74777, 45143.18334, 59310.88364, 77924.96359, 102380.8714, 134512.0016, 176727.1399, 232191.0431, 305061.6931, 400802.0091, 483534.7176], "power_loss": [5480.692314, 7360.945593, 9918.583064, 13701.3203, 18832.64157, 25614.74683, 36874.26685, 52887.16091, 78050.39369, 115503.0699, 180261.0539, 240587.4924]}, {"temperature": 25, "b": 0.1, "frequency": [25685.83518, 36164.01429, 47513.6994, 62425.36056, 82016.88543, 107756.9987, 141575.3684, 186007.268, 244383.6391, 321080.8036, 420791.5524, 492269.7347], "power_loss": [26586.72046, 37249.86246, 51762.13799, 69584.88134, 98306.86447, 142638.0844, 203081.9991, 297446.551, 449137.8182, 676256.8337, 1029993.334, 1387833.52]}, {"temperature": 25, "b": 0.2, "frequency": [25446.18391, 35552.30342, 46710.00969, 61369.44152, 81397.38143, 105668.8682, 139180.6345, 182860.9727, 240249.9131, 285420.5864], "power_loss": [124424.5999, 179190.7678, 235745.597, 325214.2278, 466150.1192, 673088.7715, 979356.252, 1459353.092, 2203591.407, 2789879.957]}, {"temperature": 100, "b": 0.2, "frequency": [25709.80988, 33778.5559, 43949.06518, 58878.82798, 76606.87024, 100649.1087, 132236.7439, 173737.8171, 226324.7921, 283726.5], "power_loss": [61860.8721, 86972.05124, 118982.4721, 180396.8119, 251160.6428, 385108.2976, 559707.0027, 904096.122, 1424911.969, 2099862.033]}, {"temperature": 100, "b": 0.1, "frequency": [26602.14411, 34950.93959, 46050.66264, 60331.38325, 79265.73597, 99177.08694, 123514.1157, 161816.943, 220606.7505, 288300.7243, 373426.2075, 459410.5843], "power_loss": [8109.128986, 11063.19977, 15805.41073, 22735.35193, 34331.04631, 47750.51094, 72294.90876, 110983.9841, 208821.3735, 354554.5866, 586452.7247, 855418.6824]}, {"temperature": 100, "b": 0.05, "frequency": [26943.50022, 38063.02474, 50008.69376, 65703.38194, 83264.00367, 105934.2993, 133369.5209, 167910.0086, 215881.3914, 267369.1344, 331571.5399, 398076.3114, 451639.698], "power_loss": [1325.816475, 1978.609737, 2736.997712, 3941.901959, 5412.29905, 8193.269228, 12601.29525, 19933.35546, 34074.28154, 55722.25608, 87424.04459, 133802.7047, 179464.6706]}, {"temperature": 100, "b": 0.025, "frequency": [103717.649, 135358.6537, 175526.2969, 219669.943, 260639.4376, 347317.0456, 427602.3506, 466485.4752], "power_loss": [1411.140127, 2356.996929, 3982.306784, 6953.020158, 10422.65417, 20049.60899, 33921.87469, 43298.8474]}], "permeability_data": [{"frequency": 100000, "temperature": 25, "b": [0, 0.025, 0.05, 0.1, 0.2, 1], "mu_real": [2200, 2197.45, 2194.5, 2191.1, 2186.84, 1], "mu_imag": [1, 105.72, 155.41, 197.89, 240.2, 240.2]}, {"frequency": 100000, "temperature": 100, "b": [0, 0.025, 0.05, 0.1, 0.2, 1], "mu_real": [2200, 2199.7, 2199.5, 2198.6, 2195.2, 1], "mu_imag": [1, 32.32, 45.83, 75.95, 145.29, 145.29]}, {"frequency": 200000, "temperature": 25, "b": [0, 0.025, 0.05, 0.1, 0.2, 1], "mu_real": [2200, 2196.3, 2191.5, 2185.2, 2177.63, 1], "mu_imag": [1, 126.65, 193, 254.74, 312.93, 312.93]}, {"frequency": 200000, "temperature": 100, "b": [0, 0.025, 0.05, 0.1, 0.2, 1], "mu_real": [2200, 2198.9, 2198.2, 2196.2, 2189.1, 1], "mu_imag": [1, 68.78, 88.64, 128.76, 218.52, 218.52]}, {"frequency": 300000, "temperature": 25, "b": [0, 0.025, 0.05, 0.1, 0.2, 1], "mu_real": [2200, 2194.6, 2188.1, 2179.2, 2167, 1], "mu_imag": [1, 153.62, 228.56, 301.67, 379.56, 379.56]}, {"frequency": 300000, "temperature": 100, "b": [0, 0.025, 0.05, 0.1, 0.2, 1], "mu_real": [2200, 2196.6, 2195.2, 2191.8, 2177.56, 1], "mu_imag": [1, 120.92, 145.02, 189.14, 313.4, 313.4]}]}, "measurements": {"complex_permeability": {"LEA_LK": {"data_type": "complex_permeability_data", "name": "LEA_LK", "company": "Paderborn University", "date": "xx.xx.xxxx", "test_setup_name": "LEA_LK", "test_setup_description": {"Toroid": "R24x28x5 Toroid", "Measurement_Method": "Electrical, Calorimetric", "Scope": "LeCroy", "Calorimetric": "Yes", "comment": ""}, "permeability_data": [{"temperature": 30, "frequency": 100000, "b": [0.036784, 0.052917, 0.078889, 0.091801, 0.10253, 0.1278, 0.1394, 0.14303, 0.15238, 0.16394, 0.17242, 0.18679, 0.20003, 0.20201, 0.20978, 0.22483, 0.24719], "mu_phi_deg": [5.5732, 7.3907, 8.3874, 9.5695, 10.576, 12.617, 13.63, 13.183, 13.61, 14.446, 14.348, 15.349, 16.526, 16.191, 16.485, 17.222, 16.889], "mu_r": [[0.030479, 0.033901, 0.040218, 0.04384, 0.056122, 0.058969, 0.061782, 0.067173, 0.072055, 0.076171, 0.079085, 0.083817, 0.098899, 0.1129, 0.11903, 0.12304, 0.12928, 0.13247, 0.13729, 0.14309, 0.14812, 0.15389, 0.16063, 0.16896, 0.17531, 0.18877, 0.19408, 0.19866, 0.20508, 0.2113, 0.21767, 0.23073, 0.2359, 0.23691, 0.23728, 0.23766, 0.23804], [2654.6, 2539, 2886.6, 2953.5, 3220.2, 3227.8, 3232, 3150.9, 3294.5, 3375.4, 3340.1, 3465, 3396.1, 3494.1, 3456.1, 3488.4, 3582.6, 3591.9, 3617.7, 3661, 3712.7, 3688.5, 3702.7, 3759.7, 3792.1, 3817.8, 3855.9, 3840.3, 3877.1, 3878, 3839.5, 3841, 3881.3, 3884.7, 3886.9, 3878.6, 3901.4]]}, {"temperature": 30, "frequency": 200000, "b": [0.033469, 0.045907, 0.044421, 0.048878, 0.052454, 0.053574, 0.058954, 0.06151, 0.067821, 0.070032, 0.075845, 0.079467, 0.081725, 0.088371, 0.094771, 0.098247, 0.10821, 0.11189, 0.11453, 0.11778, 0.12432, 0.12786, 0.13103, 0.13613, 0.13761, 0.13955, 0.14862, 0.14972, 0.15554, 0.15867, 0.16198, 0.16759, 0.1736, 0.17515, 0.17956, 0.18397, 0.18507, 0.18725, 0.19249, 0.19399, 0.19523, 0.20024, 0.20361, 0.20721, 0.20891, 0.21168, 0.21592, 0.22102, 0.23225, 0.23871, 0.24335], "mu_phi_deg": [6.0706, 7.924, 7.072, 7.7916, 7.9764, 8.7956, 10.023, 10.563, 11.541, 11.331, 12.532, 12.588, 12.459, 13.936, 14.294, 14.777, 15.582, 15.816, 16.057, 16.474, 16.635, 16.828, 17.116, 17.346, 17.603, 17.976, 18.236, 18.923, 19.114, 18.988, 19.614, 19.889, 19.9, 19.972, 20.505, 20.715, 20.382, 20.942, 21.336, 21.296, 21.663, 21.6, 21.989, 21.993, 22.261, 22.403, 22.338, 22.503, 23.089, 23.528, 23.5], "mu_r": [[0.030479, 0.033901, 0.040218, 0.04384, 0.056122, 0.058969, 0.061782, 0.067173, 0.072055, 0.076171, 0.079085, 0.083817, 0.098899, 0.1129, 0.11903, 0.12304, 0.12928, 0.13247, 0.13729, 0.14309, 0.14812, 0.15389, 0.16063, 0.16896, 0.17531, 0.18877, 0.19408, 0.19866, 0.20508, 0.2113, 0.21767, 0.23073, 0.2359, 0.23691, 0.23728, 0.23766, 0.23804], [2654.6, 2539, 2886.6, 2953.5, 3220.2, 3227.8, 3232, 3150.9, 3294.5, 3375.4, 3340.1, 3465, 3396.1, 3494.1, 3456.1, 3488.4, 3582.6, 3591.9, 3617.7, 3661, 3712.7, 3688.5, 3702.7, 3759.7, 3792.1, 3817.8, 3855.9, 3840.3, 3877.1, 3878, 3839.5, 3841, 3881.3, 3884.7, 3886.9, 3878.6, 3901.4]]}, {"temperature": 30, "frequency": 300000, "b": [0.030479, 0.033901, 0.040218, 0.04384, 0.056122, 0.058969, 0.061782, 0.067173, 0.072055, 0.076171, 0.079085, 0.083817, 0.098899, 0.1129, 0.11903, 0.12304, 0.12928, 0.13247, 0.13729, 0.14309, 0.14812, 0.15389, 0.16063, 0.16896, 0.17531, 0.18877, 0.19408, 0.19866, 0.20508, 0.2113, 0.21767, 0.23073, 0.2359, 0.23691, 0.23728, 0.23766, 0.23804], "mu_phi_deg": [8.2491, 8.4405, 10.587, 11.378, 14.386, 14.813, 15.235, 15.588, 16.907, 17.788, 17.92, 19.135, 20.197, 21.457, 21.675, 22.152, 23.198, 23.454, 23.919, 24.575, 25.23, 25.378, 25.867, 26.75, 27.301, 28.385, 28.933, 29.002, 29.614, 29.918, 29.9, 30.557, 31.173, 31.179, 31.134, 31.001, 31.146], "mu_r": [[0.030479, 0.033901, 0.040218, 0.04384, 0.056122, 0.058969, 0.061782, 0.067173, 0.072055, 0.076171, 0.079085, 0.083817, 0.098899, 0.1129, 0.11903, 0.12304, 0.12928, 0.13247, 0.13729, 0.14309, 0.14812, 0.15389, 0.16063, 0.16896, 0.17531, 0.18877, 0.19408, 0.19866, 0.20508, 0.2113, 0.21767, 0.23073, 0.2359, 0.23691, 0.23728, 0.23766, 0.23804], [2654.6, 2539, 2886.6, 2953.5, 3220.2, 3227.8, 3232, 3150.9, 3294.5, 3375.4, 3340.1, 3465, 3396.1, 3494.1, 3456.1, 3488.4, 3582.6, 3591.9, 3617.7, 3661, 3712.7, 3688.5, 3702.7, 3759.7, 3792.1, 3817.8, 3855.9, 3840.3, 3877.1, 3878, 3839.5, 3841, 3881.3, 3884.7, 3886.9, 3878.6, 3901.4]]}, {"temperature": 30, "frequency": 400000, "b": [0.036587, 0.048023, 0.054597, 0.057921, 0.062807, 0.065644, 0.068392, 0.072905, 0.084067, 0.088933, 0.092217, 0.095691, 0.10117, 0.10716, 0.11681, 0.12297, 0.13164, 0.13981, 0.15044, 0.1714, 0.18011, 0.18686, 0.1939, 0.19884, 0.20204, 0.20651, 0.20909, 0.21929, 0.22686, 0.22851, 0.2287, 0.22891, 0.22915], "mu_phi_deg": [11.912, 14.721, 16.324, 16.415, 17.729, 18.222, 18.51, 19.74, 21.442, 22.415, 23.202, 23.185, 24.1, 24.966, 25.133, 25.484, 26.518, 27.052, 27.667, 29.632, 30.807, 31.297, 31.629, 31.728, 31.858, 32.152, 32.037, 32.435, 33.174, 32.658, 32.343, 32.69, 32.713], "mu_r": [[0.030479, 0.033901, 0.040218, 0.04384, 0.056122, 0.058969, 0.061782, 0.067173, 0.072055, 0.076171, 0.079085, 0.083817, 0.098899, 0.1129, 0.11903, 0.12304, 0.12928, 0.13247, 0.13729, 0.14309, 0.14812, 0.15389, 0.16063, 0.16896, 0.17531, 0.18877, 0.19408, 0.19866, 0.20508, 0.2113, 0.21767, 0.23073, 0.2359, 0.23691, 0.23728, 0.23766, 0.23804], [2654.6, 2539, 2886.6, 2953.5, 3220.2, 3227.8, 3232, 3150.9, 3294.5, 3375.4, 3340.1, 3465, 3396.1, 3494.1, 3456.1, 3488.4, 3582.6, 3591.9, 3617.7, 3661, 3712.7, 3688.5, 3702.7, 3759.7, 3792.1, 3817.8, 3855.9, 3840.3, 3877.1, 3878, 3839.5, 3841, 3881.3, 3884.7, 3886.9, 3878.6, 3901.4]]}, {"temperature": 30, "frequency": 500000, "b": [0.032244, 0.036051, 0.039843, 0.043677, 0.047055, 0.050539, 0.064835, 0.069196, 0.073719, 0.07806, 0.081517, 0.086406, 0.091848, 0.097166, 0.10369, 0.11909, 0.1369, 0.14486, 0.15303, 0.16448, 0.17329, 0.18239, 0.19236, 0.20166, 0.20927, 0.21113, 0.21169, 0.21227, 0.21284, 0.21342], "mu_phi_deg": [13.653, 15.094, 16.088, 17.48, 18.85, 19.389, 22.838, 23.543, 24.514, 25.15, 25.996, 26.018, 27.852, 28.051, 28.765, 29.628, 32.09, 32.88, 32.611, 33.827, 34.389, 35.22, 35.911, 36.117, 36.801, 36.579, 36.76, 36.433, 36.506, 36.045], "mu_r": [[0.030479, 0.033901, 0.040218, 0.04384, 0.056122, 0.058969, 0.061782, 0.067173, 0.072055, 0.076171, 0.079085, 0.083817, 0.098899, 0.1129, 0.11903, 0.12304, 0.12928, 0.13247, 0.13729, 0.14309, 0.14812, 0.15389, 0.16063, 0.16896, 0.17531, 0.18877, 0.19408, 0.19866, 0.20508, 0.2113, 0.21767, 0.23073, 0.2359, 0.23691, 0.23728, 0.23766, 0.23804], [2654.6, 2539, 2886.6, 2953.5, 3220.2, 3227.8, 3232, 3150.9, 3294.5, 3375.4, 3340.1, 3465, 3396.1, 3494.1, 3456.1, 3488.4, 3582.6, 3591.9, 3617.7, 3661, 3712.7, 3688.5, 3702.7, 3759.7, 3792.1, 3817.8, 3855.9, 3840.3, 3877.1, 3878, 3839.5, 3841, 3881.3, 3884.7, 3886.9, 3878.6, 3901.4]]}, {"temperature": 60, "frequency": 100000, "b": [0.033913, 0.03695, 0.04731, 0.060801, 0.091748, 0.079526, 0.07913, 0.08301, 0.090317, 0.090135, 0.095665, 0.10017, 0.10208, 0.10624, 0.11379, 0.11808, 0.13991, 0.14884, 0.15255, 0.15597, 0.16823, 0.17099, 0.17677, 0.17918, 0.18242, 0.18994, 0.1917, 0.19889, 0.20621, 0.2162], "mu_phi_deg": [3.5294, 3.1601, 3.9759, 4.4087, 7.0933, 6.4274, 6.7495, 5.8681, 7.4574, 7.4768, 6.8649, 8.1827, 7.2849, 8.6536, 8.9802, 7.984, 10.17, 11.166, 11.277, 10.991, 12.211, 11.818, 12.674, 12.386, 12.908, 13.012, 13.224, 13.59, 13.355, 14.389], "mu_r": [[0.031881, 0.037002, 0.046162, 0.05068, 0.056205, 0.065345, 0.068229, 0.071049, 0.073886, 0.076539, 0.080281, 0.084355, 0.089218, 0.092834, 0.10245, 0.10641, 0.11101, 0.12289, 0.12828, 0.13494, 0.13889, 0.14497, 0.14691, 0.15086, 0.15441, 0.1596, 0.16313, 0.16936, 0.17822, 0.19361, 0.20207, 0.20981, 0.21556, 0.22689, 0.23104, 0.23815, 0.23897, 0.23899, 0.23935, 0.23984, 0.24013], [2591, 3043.5, 3174.2, 3614.4, 3613.3, 3660.4, 3610.1, 3673.9, 3692.6, 3595.5, 3689.9, 3678, 3725.6, 3714.3, 3688.7, 3796.8, 3813.8, 3632.7, 3699.2, 3665.5, 3697.5, 3809, 3771.6, 3779.1, 3813.4, 3819.9, 3846.5, 3800.9, 3847.6, 3826.7, 3809.1, 3836.8, 3852.8, 3803.4, 3833.8, 3804.5, 3814.7, 3802.4, 3794.9, 3794.4, 3798.1]]}, {"temperature": 60, "frequency": 200000, "b": [0.035906, 0.042578, 0.048276, 0.052621, 0.060141, 0.074337, 0.076244, 0.079622, 0.083286, 0.088192, 0.09263, 0.099421, 0.10411, 0.10773, 0.11611, 0.11806, 0.12036, 0.11932, 0.12573, 0.13251, 0.13539, 0.14516, 0.15432, 0.15597, 0.16206, 0.16694, 0.16931, 0.17855, 0.18103, 0.18277, 0.18774, 0.19246, 0.19921, 0.20234, 0.20552, 0.21001, 0.21415, 0.21885], "mu_phi_deg": [4.3795, 5.5443, 6.1235, 6.4665, 8.3141, 10.105, 10.092, 10.561, 11.208, 11.369, 11.382, 12.315, 13.003, 13.371, 13.685, 14.081, 13.921, 13.568, 14.244, 14.865, 15.223, 15.401, 16.563, 16.68, 16.7, 16.703, 17.525, 17.787, 17.926, 18.007, 18.195, 18.747, 19.189, 19.363, 19.694, 19.81, 19.947, 20.374], "mu_r": [[0.031881, 0.037002, 0.046162, 0.05068, 0.056205, 0.065345, 0.068229, 0.071049, 0.073886, 0.076539, 0.080281, 0.084355, 0.089218, 0.092834, 0.10245, 0.10641, 0.11101, 0.12289, 0.12828, 0.13494, 0.13889, 0.14497, 0.14691, 0.15086, 0.15441, 0.1596, 0.16313, 0.16936, 0.17822, 0.19361, 0.20207, 0.20981, 0.21556, 0.22689, 0.23104, 0.23815, 0.23897, 0.23899, 0.23935, 0.23984, 0.24013], [2591, 3043.5, 3174.2, 3614.4, 3613.3, 3660.4, 3610.1, 3673.9, 3692.6, 3595.5, 3689.9, 3678, 3725.6, 3714.3, 3688.7, 3796.8, 3813.8, 3632.7, 3699.2, 3665.5, 3697.5, 3809, 3771.6, 3779.1, 3813.4, 3819.9, 3846.5, 3800.9, 3847.6, 3826.7, 3809.1, 3836.8, 3852.8, 3803.4, 3833.8, 3804.5, 3814.7, 3802.4, 3794.9, 3794.4, 3798.1]]}, {"temperature": 60, "frequency": 300000, "b": [0.031881, 0.037002, 0.046162, 0.05068, 0.056205, 0.065345, 0.068229, 0.071049, 0.073886, 0.076539, 0.080281, 0.084355, 0.089218, 0.092834, 0.10245, 0.10641, 0.11101, 0.12289, 0.12828, 0.13494, 0.13889, 0.14497, 0.14691, 0.15086, 0.15441, 0.1596, 0.16313, 0.16936, 0.17822, 0.19361, 0.20207, 0.20981, 0.21556], "mu_phi_deg": [7.4105, 9.022, 10.512, 12.588, 13.355, 14.703, 14.882, 15.502, 15.94, 15.854, 16.723, 17.146, 17.918, 18.251, 19.073, 20.036, 20.557, 20.024, 20.832, 21.134, 21.604, 22.711, 22.613, 22.923, 23.379, 23.762, 24.157, 24.274, 25.126, 26.141, 26.528, 27.203, 27.68], "mu_r": [[0.031881, 0.037002, 0.046162, 0.05068, 0.056205, 0.065345, 0.068229, 0.071049, 0.073886, 0.076539, 0.080281, 0.084355, 0.089218, 0.092834, 0.10245, 0.10641, 0.11101, 0.12289, 0.12828, 0.13494, 0.13889, 0.14497, 0.14691, 0.15086, 0.15441, 0.1596, 0.16313, 0.16936, 0.17822, 0.19361, 0.20207, 0.20981, 0.21556, 0.22689, 0.23104, 0.23815, 0.23897, 0.23899, 0.23935, 0.23984, 0.24013], [2591, 3043.5, 3174.2, 3614.4, 3613.3, 3660.4, 3610.1, 3673.9, 3692.6, 3595.5, 3689.9, 3678, 3725.6, 3714.3, 3688.7, 3796.8, 3813.8, 3632.7, 3699.2, 3665.5, 3697.5, 3809, 3771.6, 3779.1, 3813.4, 3819.9, 3846.5, 3800.9, 3847.6, 3826.7, 3809.1, 3836.8, 3852.8, 3803.4, 3833.8, 3804.5, 3814.7, 3802.4, 3794.9, 3794.4, 3798.1]]}, {"temperature": 60, "frequency": 400000, "b": [0.030565, 0.03687, 0.041249, 0.044362, 0.048566, 0.04977, 0.052598, 0.059058, 0.067456, 0.07263, 0.084918, 0.085902, 0.089192, 0.092508, 0.096502, 0.10063, 0.10532, 0.1094, 0.11348, 0.11933, 0.12198, 0.12484, 0.12907, 0.13356, 0.13905, 0.14153, 0.14705, 0.1574, 0.16301, 0.17046, 0.17607, 0.18223, 0.18813, 0.19537, 0.20282, 0.20891, 0.21579], "mu_phi_deg": [11.247, 12.895, 13.706, 14.719, 15.495, 15.73, 16.525, 17.463, 18.347, 19.532, 21.397, 20.66, 21.46, 21.943, 22.273, 23.054, 23.319, 23.667, 24.221, 24.253, 24.369, 24.768, 24.957, 25.448, 25.732, 25.821, 26.42, 27.331, 27.446, 28.292, 28.42, 28.76, 29.083, 28.89, 29.401, 29.53, 30.201], "mu_r": [[0.031881, 0.037002, 0.046162, 0.05068, 0.056205, 0.065345, 0.068229, 0.071049, 0.073886, 0.076539, 0.080281, 0.084355, 0.089218, 0.092834, 0.10245, 0.10641, 0.11101, 0.12289, 0.12828, 0.13494, 0.13889, 0.14497, 0.14691, 0.15086, 0.15441, 0.1596, 0.16313, 0.16936, 0.17822, 0.19361, 0.20207, 0.20981, 0.21556, 0.22689, 0.23104, 0.23815, 0.23897, 0.23899, 0.23935, 0.23984, 0.24013], [2591, 3043.5, 3174.2, 3614.4, 3613.3, 3660.4, 3610.1, 3673.9, 3692.6, 3595.5, 3689.9, 3678, 3725.6, 3714.3, 3688.7, 3796.8, 3813.8, 3632.7, 3699.2, 3665.5, 3697.5, 3809, 3771.6, 3779.1, 3813.4, 3819.9, 3846.5, 3800.9, 3847.6, 3826.7, 3809.1, 3836.8, 3852.8, 3803.4, 3833.8, 3804.5, 3814.7, 3802.4, 3794.9, 3794.4, 3798.1]]}, {"temperature": 60, "frequency": 500000, "b": [0.033203, 0.036434, 0.040823, 0.045378, 0.053884, 0.058227, 0.069564, 0.074215, 0.078327, 0.084454, 0.090482, 0.096446, 0.103, 0.11165, 0.1305, 0.13851, 0.14835, 0.15889, 0.16893, 0.18033, 0.19788, 0.21161], "mu_phi_deg": [16.337, 16.191, 17.974, 17.299, 20.746, 20.948, 23.092, 24.602, 24.984, 26.199, 26.175, 26.89, 27.809, 28.765, 30.506, 30.849, 30.829, 31.166, 32.242, 32.186, 33.092, 34.51], "mu_r": [[0.031881, 0.037002, 0.046162, 0.05068, 0.056205, 0.065345, 0.068229, 0.071049, 0.073886, 0.076539, 0.080281, 0.084355, 0.089218, 0.092834, 0.10245, 0.10641, 0.11101, 0.12289, 0.12828, 0.13494, 0.13889, 0.14497, 0.14691, 0.15086, 0.15441, 0.1596, 0.16313, 0.16936, 0.17822, 0.19361, 0.20207, 0.20981, 0.21556, 0.22689, 0.23104, 0.23815, 0.23897, 0.23899, 0.23935, 0.23984, 0.24013], [2591, 3043.5, 3174.2, 3614.4, 3613.3, 3660.4, 3610.1, 3673.9, 3692.6, 3595.5, 3689.9, 3678, 3725.6, 3714.3, 3688.7, 3796.8, 3813.8, 3632.7, 3699.2, 3665.5, 3697.5, 3809, 3771.6, 3779.1, 3813.4, 3819.9, 3846.5, 3800.9, 3847.6, 3826.7, 3809.1, 3836.8, 3852.8, 3803.4, 3833.8, 3804.5, 3814.7, 3802.4, 3794.9, 3794.4, 3798.1]]}, {"temperature": 80, "frequency": 100000, "b": [0.035742, 0.045928, 0.046454, 0.046523, 0.047088, 0.066985, 0.07807, 0.074034, 0.073926, 0.090549, 0.087668, 0.0879, 0.094078, 0.1018, 0.10102, 0.1014, 0.10499, 0.10438, 0.10971, 0.11518, 0.11483, 0.11683, 0.12829, 0.12928, 0.1371, 0.14006, 0.13988, 0.14485, 0.15238, 0.15149, 0.15174, 0.1637, 0.16089, 0.16097, 0.16692, 0.17252, 0.17216, 0.17185, 0.18457, 0.18368, 0.18332, 0.18459, 0.19644, 0.19552, 0.19694, 0.20977, 0.21037, 0.21029, 0.21931], "mu_phi_deg": [2.6121, 3.5099, 3.5638, 3.5305, 2.3181, 4.7785, 4.5842, 4.72, 4.3959, 5.4726, 6.2542, 6.2494, 5.3903, 7.2335, 7.1759, 7.1524, 6.1238, 7.2373, 7.2408, 7.9168, 7.9629, 7.8838, 8.7543, 8.933, 9.0498, 9.6334, 9.5839, 9.2759, 10.279, 10.338, 10.272, 10.567, 10.883, 10.898, 10.825, 11.447, 11.518, 11.331, 11.857, 12.131, 12.066, 11.648, 12.393, 12.63, 12.255, 13.145, 13.25, 13.264, 13.341], "mu_r": [[0.031748, 0.036956, 0.033849, 0.044113, 0.044415, 0.049068, 0.050676, 0.052665, 0.059873, 0.066686, 0.071602, 0.075687, 0.080485, 0.083309, 0.088699, 0.095006, 0.10338, 0.10796, 0.11728, 0.12225, 0.12532, 0.12763, 0.13422, 0.13831, 0.14151, 0.14741, 0.1472, 0.14715, 0.14714, 0.14714, 0.14716, 0.1483, 0.15273, 0.15708, 0.1591, 0.16156, 0.16694, 0.17343, 0.18346, 0.18664, 0.19143, 0.19546, 0.19947, 0.20356, 0.2066, 0.21431, 0.22986, 0.23653, 0.24184, 0.24762], [3579.9, 2991.7, 3002, 3070.6, 3107.3, 3458.2, 3664, 3703.5, 3672.3, 3585, 3721.8, 3691.7, 3613.8, 3720, 3765.5, 3642.2, 3741, 3740.7, 3724.9, 3741.3, 3704.3, 3584.1, 3715.7, 3721.6, 3642.4, 3793.3, 3813.5, 3803.7, 3787.9, 3798.6, 3796.5, 3690.4, 3752.9, 3742.4, 3762.2, 3685.5, 3770.9, 3786.1, 3736.1, 3801.5, 3816.6, 3784.5, 3743, 3757.3, 3772.7, 3740.9, 3642.9, 3589.5, 3579.1, 3619.1]]}, {"temperature": 80, "frequency": 200000, "b": [0.032861, 0.038955, 0.043221, 0.042392, 0.050311, 0.053927, 0.055875, 0.058679, 0.064184, 0.074356, 0.076788, 0.08383, 0.087388, 0.093936, 0.10072, 0.10229, 0.10716, 0.11449, 0.12098, 0.1304, 0.13764, 0.1376, 0.13755, 0.13746, 0.13734, 0.13682, 0.14691, 0.15048, 0.15423, 0.15874, 0.16204, 0.16887, 0.17358, 0.17852, 0.18325, 0.18975, 0.19193, 0.19168, 0.19698, 0.1992, 0.20468, 0.20725, 0.20923, 0.21663], "mu_phi_deg": [3.7235, 4.6706, 5.0023, 4.7121, 6.2038, 7.1651, 6.9923, 7.4735, 7.9755, 8.9643, 8.6751, 9.9193, 9.6993, 10.808, 10.835, 11.429, 11.85, 12.167, 12.592, 12.693, 13.939, 13.877, 13.82, 13.831, 13.846, 13.367, 13.924, 13.962, 14.343, 14.637, 14.817, 15.527, 15.674, 15.394, 15.983, 16.472, 16.558, 16.407, 17.391, 16.882, 17.262, 17.285, 17.769, 18.05], "mu_r": [[0.031748, 0.036956, 0.033849, 0.044113, 0.044415, 0.049068, 0.050676, 0.052665, 0.059873, 0.066686, 0.071602, 0.075687, 0.080485, 0.083309, 0.088699, 0.095006, 0.10338, 0.10796, 0.11728, 0.12225, 0.12532, 0.12763, 0.13422, 0.13831, 0.14151, 0.14741, 0.1472, 0.14715, 0.14714, 0.14714, 0.14716, 0.1483, 0.15273, 0.15708, 0.1591, 0.16156, 0.16694, 0.17343, 0.18346, 0.18664, 0.19143, 0.19546, 0.19947, 0.20356, 0.2066, 0.21431, 0.22986, 0.23653, 0.24184, 0.24762], [3579.9, 2991.7, 3002, 3070.6, 3107.3, 3458.2, 3664, 3703.5, 3672.3, 3585, 3721.8, 3691.7, 3613.8, 3720, 3765.5, 3642.2, 3741, 3740.7, 3724.9, 3741.3, 3704.3, 3584.1, 3715.7, 3721.6, 3642.4, 3793.3, 3813.5, 3803.7, 3787.9, 3798.6, 3796.5, 3690.4, 3752.9, 3742.4, 3762.2, 3685.5, 3770.9, 3786.1, 3736.1, 3801.5, 3816.6, 3784.5, 3743, 3757.3, 3772.7, 3740.9, 3642.9, 3589.5, 3579.1, 3619.1]]}, {"temperature": 80, "frequency": 300000, "b": [0.031748, 0.036956, 0.033849, 0.044113, 0.044415, 0.049068, 0.050676, 0.052665, 0.059873, 0.066686, 0.071602, 0.075687, 0.080485, 0.083309, 0.088699, 0.095006, 0.10338, 0.10796, 0.11728, 0.12225, 0.12532, 0.12763, 0.13422, 0.13831, 0.14151, 0.14741, 0.1472, 0.14715, 0.14714, 0.14714, 0.14716, 0.1483, 0.15273, 0.15708, 0.1591, 0.16156, 0.16694, 0.17343, 0.18346, 0.18664, 0.19143, 0.19546, 0.19947, 0.20356, 0.2066, 0.21431], "mu_phi_deg": [9.781, 8.9414, 8.4154, 9.7094, 9.8098, 11.435, 12.275, 12.637, 13.46, 13.908, 15.025, 15.407, 15.627, 16.362, 17.16, 17.202, 18.492, 18.928, 19.097, 19.591, 19.638, 19.14, 20.363, 20.696, 20.458, 21.734, 21.828, 21.756, 21.652, 21.706, 21.687, 21.125, 21.788, 22.011, 22.253, 21.929, 22.79, 23.293, 23.832, 24.462, 24.867, 24.899, 24.869, 25.228, 25.537, 25.841], "mu_r": [[0.031748, 0.036956, 0.033849, 0.044113, 0.044415, 0.049068, 0.050676, 0.052665, 0.059873, 0.066686, 0.071602, 0.075687, 0.080485, 0.083309, 0.088699, 0.095006, 0.10338, 0.10796, 0.11728, 0.12225, 0.12532, 0.12763, 0.13422, 0.13831, 0.14151, 0.14741, 0.1472, 0.14715, 0.14714, 0.14714, 0.14716, 0.1483, 0.15273, 0.15708, 0.1591, 0.16156, 0.16694, 0.17343, 0.18346, 0.18664, 0.19143, 0.19546, 0.19947, 0.20356, 0.2066, 0.21431, 0.22986, 0.23653, 0.24184, 0.24762], [3579.9, 2991.7, 3002, 3070.6, 3107.3, 3458.2, 3664, 3703.5, 3672.3, 3585, 3721.8, 3691.7, 3613.8, 3720, 3765.5, 3642.2, 3741, 3740.7, 3724.9, 3741.3, 3704.3, 3584.1, 3715.7, 3721.6, 3642.4, 3793.3, 3813.5, 3803.7, 3787.9, 3798.6, 3796.5, 3690.4, 3752.9, 3742.4, 3762.2, 3685.5, 3770.9, 3786.1, 3736.1, 3801.5, 3816.6, 3784.5, 3743, 3757.3, 3772.7, 3740.9, 3642.9, 3589.5, 3579.1, 3619.1]]}, {"temperature": 80, "frequency": 400000, "b": [0.030282, 0.033678, 0.042503, 0.045999, 0.050536, 0.057516, 0.067106, 0.071435, 0.079657, 0.085337, 0.08834, 0.092653, 0.095191, 0.097876, 0.10446, 0.10875, 0.11397, 0.12678, 0.1332, 0.13837, 0.14505, 0.15877, 0.16511, 0.17146, 0.17729, 0.18511, 0.19055, 0.19708, 0.20618, 0.21364], "mu_phi_deg": [12.485, 12.787, 14.239, 14.784, 15.189, 16.393, 17.627, 18.497, 19.937, 20.355, 19.942, 20.998, 21.199, 21.693, 21.632, 22.67, 23.191, 23.015, 23.701, 23.83, 24.154, 25.764, 26.281, 26.606, 26.666, 27.081, 26.961, 27.429, 27.85, 28.167], "mu_r": [[0.031748, 0.036956, 0.033849, 0.044113, 0.044415, 0.049068, 0.050676, 0.052665, 0.059873, 0.066686, 0.071602, 0.075687, 0.080485, 0.083309, 0.088699, 0.095006, 0.10338, 0.10796, 0.11728, 0.12225, 0.12532, 0.12763, 0.13422, 0.13831, 0.14151, 0.14741, 0.1472, 0.14715, 0.14714, 0.14714, 0.14716, 0.1483, 0.15273, 0.15708, 0.1591, 0.16156, 0.16694, 0.17343, 0.18346, 0.18664, 0.19143, 0.19546, 0.19947, 0.20356, 0.2066, 0.21431, 0.22986, 0.23653, 0.24184, 0.24762], [3579.9, 2991.7, 3002, 3070.6, 3107.3, 3458.2, 3664, 3703.5, 3672.3, 3585, 3721.8, 3691.7, 3613.8, 3720, 3765.5, 3642.2, 3741, 3740.7, 3724.9, 3741.3, 3704.3, 3584.1, 3715.7, 3721.6, 3642.4, 3793.3, 3813.5, 3803.7, 3787.9, 3798.6, 3796.5, 3690.4, 3752.9, 3742.4, 3762.2, 3685.5, 3770.9, 3786.1, 3736.1, 3801.5, 3816.6, 3784.5, 3743, 3757.3, 3772.7, 3740.9, 3642.9, 3589.5, 3579.1, 3619.1]]}, {"temperature": 80, "frequency": 500000, "b": [0.032008, 0.033938, 0.037073, 0.041241, 0.042174, 0.04419, 0.046699, 0.048793, 0.050461, 0.052452, 0.054463, 0.056355, 0.059166, 0.064612, 0.068003, 0.073204, 0.075652, 0.078297, 0.080538, 0.082965, 0.084734, 0.085002, 0.085008, 0.084995, 0.084985, 0.084979, 0.085016, 0.085902, 0.088735, 0.091153, 0.093252, 0.096087, 0.099228, 0.10141, 0.10331, 0.10474, 0.1064, 0.1081, 0.11169, 0.11628, 0.12303, 0.12898, 0.13225, 0.13553, 0.13757, 0.14141, 0.14524, 0.15021, 0.15507, 0.16029, 0.16647, 0.16841, 0.16817, 0.16796, 0.16775, 0.16751], "mu_phi_deg": [21.967, 21.78, 22.865, 23.883, 23.754, 24.051, 24.886, 25.707, 25.506, 25.947, 26.876, 27.264, 27.565, 28.583, 28.911, 28.656, 28.236, 28.832, 29.342, 29.96, 29.722, 30.285, 29.932, 30.006, 30.041, 29.939, 30.121, 29.877, 30.046, 30.582, 30.591, 30.966, 30.598, 31.667, 31.634, 31.845, 31.759, 32.161, 32.315, 32.58, 34.224, 34.891, 34.64, 35.593, 35.608, 35.653, 34.942, 35.277, 35.617, 35.891, 36.525, 37.661, 37.555, 37.462, 37.628, 37.493], "mu_r": [[0.031748, 0.036956, 0.033849, 0.044113, 0.044415, 0.049068, 0.050676, 0.052665, 0.059873, 0.066686, 0.071602, 0.075687, 0.080485, 0.083309, 0.088699, 0.095006, 0.10338, 0.10796, 0.11728, 0.12225, 0.12532, 0.12763, 0.13422, 0.13831, 0.14151, 0.14741, 0.1472, 0.14715, 0.14714, 0.14714, 0.14716, 0.1483, 0.15273, 0.15708, 0.1591, 0.16156, 0.16694, 0.17343, 0.18346, 0.18664, 0.19143, 0.19546, 0.19947, 0.20356, 0.2066, 0.21431, 0.22986, 0.23653, 0.24184, 0.24762], [3579.9, 2991.7, 3002, 3070.6, 3107.3, 3458.2, 3664, 3703.5, 3672.3, 3585, 3721.8, 3691.7, 3613.8, 3720, 3765.5, 3642.2, 3741, 3740.7, 3724.9, 3741.3, 3704.3, 3584.1, 3715.7, 3721.6, 3642.4, 3793.3, 3813.5, 3803.7, 3787.9, 3798.6, 3796.5, 3690.4, 3752.9, 3742.4, 3762.2,
